Repository: MI-Materials-Intelligence/Recipe-Language-Model

# Learning Layer

## Overview

In the learning layer, the formulas and parameters are encoded and then tokenised into recipes as inputs. Through atomic skills of data extraction, cleaning, and matching, these data are organised into standardised datasets, providing the basis for RLM training and iterative recipe refinement.

Key Atomic Skills:
- **Cleaning**: Preprocessing and outlier cleaning
- **Matching**: Matching data pairs based on variables
- **Extraction**: Data extraction from robotic boxes

File: seven_ai_layers_robotics/learning/data/data50764_from_db.csv (part 170 of 253)
No,date,rank,Formula PVK,Concentration PVK,Formula Additive 1,Concentration Additive 1,Formula Additive 2,Concentration Additive 2,Formula Additive 3,Concentration Additive 3,Formula SAM 1,Concentration SAM 1,Formula SAM 2,Concentration SAM 2,Formula SAM 3,Concentration SAM 3,Spin Coating Speed SAM,Spin Coating Time SAM,Annealed Temperature SAM,Annealed Time SAM,Spin Coating Speed PVK 1,Spin Coating Time PVK 1,Spin Coating Speed PVK 2,Spin Coating Time PVK 2,Antisolvent Dropping Timing,Antisolvent Volume,Annealed Temperature PVK,Annealed Time PVK,Formula Passivator 1,Concentration Passivator 1,Formula Passivator 2,Concentration Passivator 2,Formula Passivator 3,Concentration Passivator 3,Formula Passivator 4,Concentration Passivator 4,Spin Coating Speed Passivator,Spin Coating Time Passivator,Passivator Dropping Timing,Passivator Volume,Annealed Temperature Passivator,Annealed Time Passivator,PCE,FF,Voc,Jsc,Product,Channel,From,upload_time
37538,20250321,87,Cs0.05MA0.1FA0.85PbI3.0,1.73,MACl,14.6,PEAI,0.517,,,Me-4PACz,0.165,DMACPA,0.11,Me-2PACz,0.055,,,,,1000,10,5000,40,10,160,110,25,PEAI,1.4,,,,,,,4900.0,31.0,14.0,120.0,100.0,5.0,23.209,83.4243,1.12957,24.6292,9385,CH2,v3,
37539,20250321,87,Cs0.05MA0.1FA0.85PbI3.0,1.73,MACl,14.6,PEAI,0.517,,,Me-4PACz,0.165,DMACPA,0.11,Me-2PACz,0.055,,,,,1000,10,5000,40,10,160,110,25,PEAI,1.4,,,,,,,4900.0,31.0,14.0,120.0,100.0,5.0,23.0372,83.3532,1.12756,24.5114,9385,CH3,v3,
37540,20250321,87,Cs0.05MA0.1FA0.85PbI3.0,1.73,MACl,14.6,PEAI,0.517,,,Me-4PACz,0.165,DMACPA,0.11,Me-2PACz,0.055,,,,,1000,10,5000,40,10,160,110,25,PEAI,1.4,,,,,,,4900.0,31.0,14.0,120.0,100.0,5.0,22.4554,83.3053,1.12267,24.0102,9385,CH4,v3,
37541,20250321,87,Cs0.05MA0.1FA0.85PbI3.0,1.73,MACl,14.6,PEAI,0.517,,,Me-4PACz,0.165,DMACPA,0.11,Me-2PACz,0.055,,,,,1000,10,5000,40,10,160,110,25,PEAI,1.4,,,,,,,5000.0,30.0,7.0,120.0,100.0,3.0,23.5693,83.8073,1.12114,25.0844,9386,CH1,v3,
37542,20250321,87,Cs0.05MA0.1FA0.85PbI3.0,1.73,MACl,14.6,PEAI,0.517,,,Me-4PACz,0.165,DMACPA,0.11,Me-2PACz,0.055,,,,,1000,10,5000,40,10,160,110,25,PEAI,1.4,,,,,,,5000.0,30.0,7.0,120.0,100.0,3.0,23.9046,83.3188,1.12795,25.4359,9386,CH2,v3,
37543,20250321,87,Cs0.05MA0.1FA0.85PbI3.0,1.73,MACl,14.6,PEAI,0.517,,,Me-4PACz,0.165,DMACPA,0.11,Me-2PACz,0.055,,,,,1000,10,5000,40,10,160,110,25,PEAI,1.4,,,,,,,5000.0,30.0,7.0,120.0,100.0,3.0,23.7951,83.15,1.12604,25.414,9386,CH3,v3,
37544,20250321,87,Cs0.05MA0.1FA0.85PbI3.0,1.73,MACl,14.6,PEAI,0.517,,,Me-4PACz,0.165,DMACPA,0.11,Me-2PACz,0.055,,,,,1000,10,5000,40,10,160,110,25,PEAI,1.4,,,,,,,5000.0,30.0,7.0,120.0,100.0,3.0,21.568,76.6975,1.12392,25.0203,9386,CH4,v3,
37545,20250321,87,Cs0.05MA0.1FA0.85PbI3.0,1.73,MACl,14.6,PEAI,0.517,,,Me-4PACz,0.165,DMACPA,0.11,Me-2PACz,0.055,,,,,1000,10,5000,40,10,160,110,25,PEAI,1.4,,,,,,,4800.0,31.0,10.0,110.0,110.0,2.0,22.3639,83.2322,1.12279,23.9308,9387,CH1,v3,
37546,20250321,87,Cs0.05MA0.1FA0.85PbI3.0,1.73,MACl,14.6,PEAI,0.517,,,Me-4PACz,0.165,DMACPA,0.11,Me-2PACz,0.055,,,,,1000,10,5000,40,10,160,110,25,PEAI,1.4,,,,,,,4800.0,31.0,10.0,110.0,110.0,2.0,22.6113,82.5417,1.12645,24.3187,9387,CH2,v3,
37547,20250321,87,Cs0.05MA0.1FA0.85PbI3.0,1.73,MACl,14.6,PEAI,0.517,,,Me-4PACz,0.165,DMACPA,0.11,Me-2PACz,0.055,,,,,1000,10,5000,40,10,160,110,25,PEAI,1.4,,,,,,,4800.0,31.0,10.0,110.0,110.0,2.0,22.5693,82.3761,1.12395,24.3764,9387,CH3,v3,
37548,20250321,87,Cs0.05MA0.1FA0.85PbI3.0,1.73,MACl,14.6,PEAI,0.517,,,Me-4PACz,0.165,DMACPA,0.11,Me-2PACz,0.055,,,,,1000,10,5000,40,10,160,110,25,PEAI,1.4,,,,,,,4800.0,31.0,10.0,110.0,110.0,2.0,22.1834,82.2332,1.11906,24.1062,9387,CH4,v3,
37549,20250321,87,Cs0.05MA0.1FA0.85PbI3.0,1.73,MACl,14.6,PEAI,0.517,,,Me-4PACz,0.165,DMACPA,0.11,Me-2PACz,0.055,,,,,1000,10,5000,40,10,160,110,25,PEAI,1.9,,,,,,,5000.0,30.0,11.0,100.0,100.0,7.0,23.0062,83.5325,1.12342,24.5158,9388,CH1,v3,
37550,20250321,87,Cs0.05MA0.1FA0.85PbI3.0,1.73,MACl,14.6,PEAI,0.517,,,Me-4PACz,0.165,DMACPA,0.11,Me-2PACz,0.055,,,,,1000,10,5000,40,10,160,110,25,PEAI,1.9,,,,,,,5000.0,30.0,11.0,100.0,100.0,7.0,23.4149,82.9694,1.12433,25.1004,9388,CH2,v3,
37551,20250321,87,Cs0.05MA0.1FA0.85PbI3.0,1.73,MACl,14.6,PEAI,0.517,,,Me-4PACz,0.165,DMACPA,0.11,Me-2PACz,0.055,,,,,1000,10,5000,40,10,160,110,25,PEAI,1.9,,,,,,,5000.0,30.0,11.0,100.0,100.0,7.0,23.4548,82.702,1.12417,25.2281,9388,CH3,v3,
37552,20250321,87,Cs0.05MA0.1FA0.85PbI3.0,1.73,MACl,14.6,PEAI,0.517,,,Me-4PACz,0.165,DMACPA,0.11,Me-2PACz,0.055,,,,,1000,10,5000,40,10,160,110,25,PEAI,1.9,,,,,,,5000.0,30.0,11.0,100.0,100.0,7.0,23.2701,82.3387,1.12398,25.1441,9388,CH4,v3,
37553,20250321,87,Cs0.05MA0.1FA0.85PbI3.0,1.73,MACl,14.6,PEAI,0.517,,,Me-4PACz,0.165,DMACPA,0.11,Me-2PACz,0.055,,,,,1000,10,5000,40,10,160,110,25,PEAI,1.9,,,,,,,5000.0,33.0,11.0,100.0,100.0,7.0,23.3908,83.3643,1.11825,25.0914,9389,CH1,v3,
37554,20250321,87,Cs0.05MA0.1FA0.85PbI3.0,1.73,MACl,14.6,PEAI,0.517,,,Me-4PACz,0.165,DMACPA,0.11,Me-2PACz,0.055,,,,,1000,10,5000,40,10,160,110,25,PEAI,1.9,,,,,,,5000.0,33.0,11.0,100.0,100.0,7.0,23.8134,83.1279,1.12263,25.5173,9389,CH2,v3,
37555,20250321,87,Cs0.05MA0.1FA0.85PbI3.0,1.73,MACl,14.6,PEAI,0.517,,,Me-4PACz,0.165,DMACPA,0.11,Me-2PACz,0.055,,,,,1000,10,5000,40,10,160,110,25,PEAI,1.9,,,,,,,5000.0,33.0,11.0,100.0,100.0,7.0,23.6724,83.1364,1.11919,25.4419,9389,CH3,v3,
37556,20250321,87,Cs0.05MA0.1FA0.85PbI3.0,1.73,MACl,14.6,PEAI,0.517,,,Me-4PACz,0.165,DMACPA,0.11,Me-2PACz,0.055,,,,,1000,10,5000,40,10,160,110,25,PEAI,1.9,,,,,,,5000.0,33.0,11.0,100.0,100.0,7.0,21.3791,76.2664,1.11611,25.1159,9389,CH4,v3,
37557,20250321,87,Cs0.05MA0.1FA0.85PbI3.0,1.73,MACl,14.6,PEAI,0.517,,,Me-4PACz,0.165,DMACPA,0.11,Me-2PACz,0.055,,,,,1000,10,5000,40,10,160,110,25,PEAI,1.9,,,,,,,5000.0,30.0,10.0,100.0,100.0,5.0,23.533,83.3399,1.12057,25.1991,9390,CH1,v3,
37558,20250321,87,Cs0.05MA0.1FA0.85PbI3.0,1.73,MACl,14.6,PEAI,0.517,,,Me-4PACz,0.165,DMACPA,0.11,Me-2PACz,0.055,,,,,1000,10,5000,40,10,160,110,25,PEAI,1.9,,,,,,,5000.0,30.0,10.0,100.0,100.0,5.0,23.6253,83.0579,1.12089,25.3765,9390,CH2,v3,
37559,20250321,87,Cs0.05MA0.1FA0.85PbI3.0,1.73,MACl,14.6,PEAI,0.517,,,Me-4PACz,0.165,DMACPA,0.11,Me-2PACz,0.055,,,,,1000,10,5000,40,10,160,110,25,PEAI,1.9,,,,,,,5000.0,30.0,10.0,100.0,100.0,5.0,23.4827,82.8523,1.11675,25.3798,9390,CH3,v3,
37560,20250321,87,Cs0.05MA0.1FA0.85PbI3.0,1.73,MACl,14.6,PEAI,0.517,,,Me-4PACz,0.165,DMACPA,0.11,Me-2PACz,0.055,,,,,1000,10,5000,40,10,160,110,25,PEAI,1.9,,,,,,,5000.0,30.0,10.0,100.0,100.0,5.0,22.9704,82.5167,1.11357,24.9983,9390,CH4,v3,
37561,20250321,87,Cs0.05MA0.1FA0.85PbI3.0,1.73,MACl,14.6,PEAI,0.517,,,Me-4PACz,0.198,DMACPA,0.066,Me-2PACz,0.066,,,,,1000,10,5000,40,10,160,110,25,PEACl,1.0,,,,,,,4100.0,30.0,12.0,100.0,100.0,4.0,23.492,82.411,1.13316,25.1561,9391,CH1,v3,
37562,20250321,87,Cs0.05MA0.1FA0.85PbI3.0,1.73,MACl,14.6,PEAI,0.517,,,Me-4PACz,0.198,DMACPA,0.066,Me-2PACz,0.066,,,,,1000,10,5000,40,10,160,110,25,PEACl,1.0,,,,,,,4100.0,30.0,12.0,100.0,100.0,4.0,24.332,80.0527,1.13549,26.7682,9391,CH2,v3,
37563,20250321,87,Cs0.05MA0.1FA0.85PbI3.0,1.73,MACl,14.6,PEAI,0.517,,,Me-4PACz,0.198,DMACPA,0.066,Me-2PACz,0.066,,,,,1000,10,5000,40,10,160,110,25,PEACl,1.0,,,,,,,4100.0,30.0,12.0,100.0,100.0,4.0,24.1359,78.2532,1.12836,27.3347,9391,CH3,v3,
37564,20250321,87,Cs0.05MA0.1FA0.85PbI3.0,1.73,MACl,14.6,PEAI,0.517,,,Me-4PACz,0.198,DMACPA,0.066,Me-2PACz,0.066,,,,,1000,10,5000,40,10,160,110,25,PEACl,1.0,,,,,,,4100.0,30.0,12.0,100.0,100.0,4.0,24.3572,76.1177,1.12858,28.3536,9391,CH4,v3,
37565,20250321,87,Cs0.05MA0.1FA0.85PbI3.0,1.73,MACl,14.6,PEAI,0.517,,,Me-4PACz,0.198,DMACPA,0.066,Me-2PACz,0.066,,,,,1000,10,5000,40,10,160,110,25,PEACl,1.0,,,,,,,4000.0,30.0,10.0,100.0,100.0,3.0,24.1438,83.7613,1.13689,25.3538,9392,CH1,v3,
37566,20250321,87,Cs0.05MA0.1FA0.85PbI3.0,1.73,MACl,14.6,PEAI,0.517,,,Me-4PACz,0.198,DMACPA,0.066,Me-2PACz,0.066,,,,,1000,10,5000,40,10,160,110,25,PEACl,1.0,,,,,,,4000.0,30.0,10.0,100.0,100.0,3.0,19.9386,68.0086,1.1427,25.6566,9392,CH2,v3,
37567,20250321,87,Cs0.05MA0.1FA0.85PbI3.0,1.73,MACl,14.6,PEAI,0.517,,,Me-4PACz,0.198,DMACPA,0.066,Me-2PACz,0.066,,,,,1000,10,5000,40,10,160,110,25,PEACl,1.0,,,,,,,4000.0,30.0,10.0,100.0,100.0,3.0,24.4118,83.409,1.13692,25.7429,9392,CH3,v3,
37568,20250321,87,Cs0.05MA0.1FA0.85PbI3.0,1.73,MACl,14.6,PEAI,0.517,,,Me-4PACz,0.198,DMACPA,0.066,Me-2PACz,0.066,,,,,1000,10,5000,40,10,160,110,25,PEACl,1.0,,,,,,,4000.0,30.0,10.0,100.0,100.0,3.0,23.7067,82.5363,1.13383,25.3324,9392,CH4,v3,
37569,20250321,87,Cs0.05MA0.1FA0.85PbI3.0,1.73,MACl,14.6,PEAI,0.517,,,Me-4PACz,0.198,DMACPA,0.066,Me-2PACz,0.066,,,,,1000,10,5000,40,10,160,110,25,PEACl,1.0,,,,,,,4100.0,30.0,12.0,100.0,100.0,5.0,5.42e-05,0.0735923,0.00263,28.0135,9393,CH1,v3,
37570,20250321,87,Cs0.05MA0.1FA0.85PbI3.0,1.73,MACl,14.6,PEAI,0.517,,,Me-4PACz,0.198,DMACPA,0.066,Me-2PACz,0.066,,,,,1000,10,5000,40,10,160,110,25,PEACl,1.0,,,,,,,4100.0,30.0,12.0,100.0,100.0,5.0,0.0858682,19.6663,0.014304,30.5247,9393,CH2,v3,
37571,20250321,87,Cs0.05MA0.1FA0.85PbI3.0,1.73,MACl,14.6,PEAI,0.517,,,Me-4PACz,0.198,DMACPA,0.066,Me-2PACz,0.066,,,,,1000,10,5000,40,10,160,110,25,PEACl,1.0,,,,,,,4100.0,30.0,12.0,100.0,100.0,5.0,24.2757,80.3865,1.1227,26.8982,9393,CH3,v3,
37572,20250321,87,Cs0.05MA0.1FA0.85PbI3.0,1.73,MACl,14.6,PEAI,0.517,,,Me-4PACz,0.198,DMACPA,0.066,Me-2PACz,0.066,,,,,1000,10,5000,40,10,160,110,25,PEACl,1.0,,,,,,,4100.0,30.0,12.0,100.0,100.0,5.0,22.9025,81.6717,1.12223,24.9877,9393,CH4,v3,
37573,20250321,87,Cs0.05MA0.1FA0.85PbI3.0,1.73,MACl,14.6,PEAI,0.517,,,Me-4PACz,0.198,DMACPA,0.066,Me-2PACz,0.066,,,,,1000,10,5000,40,10,160,110,25,PEACl,1.0,,,,,,,4100.0,30.0,11.0,100.0,100.0,4.0,22.6845,83.05,1.13425,24.0814,9394,CH1,v3,
37574,20250321,87,Cs0.05MA0.1FA0.85PbI3.0,1.73,MACl,14.6,PEAI,0.517,,,Me-4PACz,0.198,DMACPA,0.066,Me-2PACz,0.066,,,,,1000,10,5000,40,10,160,110,25,PEACl,1.0,,,,,,,4100.0,30.0,11.0,100.0,100.0,4.0,23.1502,83.0648,1.13703,24.5113,9394,CH2,v3,
37575,20250321,87,Cs0.05MA0.1FA0.85PbI3.0,1.73,MACl,14.6,PEAI,0.517,,,Me-4PACz,0.198,DMACPA,0.066,Me-2PACz,0.066,,,,,1000,10,5000,40,10,160,110,25,PEACl,1.0,,,,,,,4100.0,30.0,11.0,100.0,100.0,4.0,22.3969,79.7732,1.14692,24.4791,9394,CH3,v3,
37576,20250321,87,Cs0.05MA0.1FA0.85PbI3.0,1.73,MACl,14.6,PEAI,0.517,,,Me-4PACz,0.198,DMACPA,0.066,Me-2PACz,0.066,,,,,1000,10,5000,40,10,160,110,25,PEACl,1.0,,,,,,,4100.0,30.0,11.0,100.0,100.0,4.0,22.8832,83.2056,1.13456,24.2403,9394,CH4,v3,
37577,20250321,87,Cs0.05MA0.1FA0.85PbI3.0,1.73,MACl,14.6,PEAI,0.517,,,Me-4PACz,0.198,DMACPA,0.066,Me-2PACz,0.066,,,,,1000,10,5000,40,10,160,110,25,PEAI,1.4,,,,,,,4900.0,31.0,14.0,120.0,100.0,5.0,0.000140265,0.0536705,0.00505,51.7531,9395,CH1,v3,
37578,20250321,87,Cs0.05MA0.1FA0.85PbI3.0,1.73,MACl,14.6,PEAI,0.517,,,Me-4PACz,0.198,DMACPA,0.066,Me-2PACz,0.066,,,,,1000,10,5000,40,10,160,110,25,PEAI,1.4,,,,,,,4900.0,31.0,14.0,120.0,100.0,5.0,0.000131746,0.0227515,0.009953,58.1803,9395,CH2,v3,
37579,20250321,87,Cs0.05MA0.1FA0.85PbI3.0,1.73,MACl,14.6,PEAI,0.517,,,Me-4PACz,0.198,DMACPA,0.066,Me-2PACz,0.066,,,,,1000,10,5000,40,10,160,110,25,PEAI,1.4,,,,,,,4900.0,31.0,14.0,120.0,100.0,5.0,0.204329,24.7303,0.022882,36.1085,9395,CH3,v3,
37580,20250321,87,Cs0.05MA0.1FA0.85PbI3.0,1.73,MACl,14.6,PEAI,0.517,,,Me-4PACz,0.198,DMACPA,0.066,Me-2PACz,0.066,,,,,1000,10,5000,40,10,160,110,25,PEAI,1.4,,,,,,,4900.0,31.0,14.0,120.0,100.0,5.0,23.1328,77.6762,1.11769,26.6451,9395,CH4,v3,
37581,20250321,87,Cs0.05MA0.1FA0.85PbI3.0,1.73,MACl,14.6,PEAI,0.517,,,Me-4PACz,0.198,DMACPA,0.066,Me-2PACz,0.066,,,,,1000,10,5000,40,10,160,110,25,PEAI,1.4,,,,,,,5000.0,30.0,7.0,120.0,100.0,3.0,19.7417,70.202,1.13379,24.8028,9396,CH1,v3,
37582,20250321,87,Cs0.05MA0.1FA0.85PbI3.0,1.73,MACl,14.6,PEAI,0.517,,,Me-4PACz,0.198,DMACPA,0.066,Me-2PACz,0.066,,,,,1000,10,5000,40,10,160,110,25,PEAI,1.4,,,,,,,5000.0,30.0,7.0,120.0,100.0,3.0,23.4589,82.2886,1.12851,25.2618,9396,CH2,v3,
37583,20250321,87,Cs0.05MA0.1FA0.85PbI3.0,1.73,MACl,14.6,PEAI,0.517,,,Me-4PACz,0.198,DMACPA,0.066,Me-2PACz,0.066,,,,,1000,10,5000,40,10,160,110,25,PEAI,1.4,,,,,,,5000.0,30.0,7.0,120.0,100.0,3.0,5.55571,28.7666,0.766723,25.189,9396,CH3,v3,
37584,20250321,87,Cs0.05MA0.1FA0.85PbI3.0,1.73,MACl,14.6,PEAI,0.517,,,Me-4PACz,0.198,DMACPA,0.066,Me-2PACz,0.066,,,,,1000,10,5000,40,10,160,110,25,PEAI,1.4,,,,,,,5000.0,30.0,7.0,120.0,100.0,3.0,23.0397,81.8222,1.12557,25.0169,9396,CH4,v3,
37585,20250321,87,Cs0.05MA0.1FA0.85PbI3.0,1.73,MACl,14.6,PEAI,0.517,,,Me-4PACz,0.198,DMACPA,0.066,Me-2PACz,0.066,,,,,1000,10,5000,40,10,160,110,25,PEAI,1.4,,,,,,,4800.0,31.0,10.0,110.0,110.0,2.0,22.6286,82.8543,1.12735,24.2262,9397,CH1,v3,
37586,20250321,87,Cs0.05MA0.1FA0.85PbI3.0,1.73,MACl,14.6,PEAI,0.517,,,Me-4PACz,0.198,DMACPA,0.066,Me-2PACz,0.066,,,,,1000,10,5000,40,10,160,110,25,PEAI,1.4,,,,,,,4800.0,31.0,10.0,110.0,110.0,2.0,20.2436,72.9243,1.13518,24.4541,9397,CH2,v3,
37587,20250321,87,Cs0.05MA0.1FA0.85PbI3.0,1.73,MACl,14.6,PEAI,0.517,,,Me-4PACz,0.198,DMACPA,0.066,Me-2PACz,0.066,,,,,1000,10,5000,40,10,160,110,25,PEAI,1.4,,,,,,,4800.0,31.0,10.0,110.0,110.0,2.0,22.7992,82.7593,1.12792,24.4244,9397,CH3,v3,
37588,20250321,87,Cs0.05MA0.1FA0.85PbI3.0,1.73,MACl,14.6,PEAI,0.517,,,Me-4PACz,0.198,DMACPA,0.066,Me-2PACz,0.066,,,,,1000,10,5000,40,10,160,110,25,PEAI,1.4,,,,,,,4800.0,31.0,10.0,110.0,110.0,2.0,21.0005,77.1886,1.12668,24.1477,9397,CH4,v3,
37589,20250321,87,Cs0.05MA0.1FA0.85PbI3.0,1.73,MACl,14.6,PEAI,0.517,,,Me-4PACz,0.198,DMACPA,0.066,Me-2PACz,0.066,,,,,1000,10,5000,40,10,160,110,25,PEAI,1.9,,,,,,,5000.0,30.0,11.0,100.0,100.0,7.0,21.376,75.2349,1.14258,24.8668,9398,CH1,v3,
37590,20250321,87,Cs0.05MA0.1FA0.85PbI3.0,1.73,MACl,14.6,PEAI,0.517,,,Me-4PACz,0.198,DMACPA,0.066,Me-2PACz,0.066,,,,,1000,10,5000,40,10,160,110,25,PEAI,1.9,,,,,,,5000.0,30.0,11.0,100.0,100.0,7.0,23.8572,83.1948,1.13594,25.2446,9398,CH2,v3,
37591,20250321,87,Cs0.05MA0.1FA0.85PbI3.0,1.73,MACl,14.6,PEAI,0.517,,,Me-4PACz,0.198,DMACPA,0.066,Me-2PACz,0.066,,,,,1000,10,5000,40,10,160,110,25,PEAI,1.9,,,,,,,5000.0,30.0,11.0,100.0,100.0,7.0,23.7742,83.3744,1.12952,25.2452,9398,CH3,v3,
37592,20250321,87,Cs0.05MA0.1FA0.85PbI3.0,1.73,MACl,14.6,PEAI,0.517,,,Me-4PACz,0.198,DMACPA,0.066,Me-2PACz,0.066,,,,,1000,10,5000,40,10,160,110,25,PEAI,1.9,,,,,,,5000.0,30.0,11.0,100.0,100.0,7.0,23.3498,83.4076,1.12448,24.8957,9398,CH4,v3,
37593,20250321,87,Cs0.05MA0.1FA0.85PbI3.0,1.73,MACl,14.6,PEAI,0.517,,,Me-4PACz,0.198,DMACPA,0.066,Me-2PACz,0.066,,,,,1000,10,5000,40,10,160,110,25,PEAI,1.9,,,,,,,5000.0,33.0,11.0,100.0,100.0,7.0,22.7731,82.5372,1.12874,24.4443,9399,CH1,v3,
37594,20250321,87,Cs0.05MA0.1FA0.85PbI3.0,1.73,MACl,14.6,PEAI,0.517,,,Me-4PACz,0.198,DMACPA,0.066,Me-2PACz,0.066,,,,,1000,10,5000,40,10,160,110,25,PEAI,1.9,,,,,,,5000.0,33.0,11.0,100.0,100.0,7.0,19.7422,71.2338,1.13067,24.5116,9399,CH2,v3,
37595,20250321,87,Cs0.05MA0.1FA0.85PbI3.0,1.73,MACl,14.6,PEAI,0.517,,,Me-4PACz,0.198,DMACPA,0.066,Me-2PACz,0.066,,,,,1000,10,5000,40,10,160,110,25,PEAI,1.9,,,,,,,5000.0,33.0,11.0,100.0,100.0,7.0,22.8516,82.7049,1.12601,24.5382,9399,CH3,v3,
37596,20250321,87,Cs0.05MA0.1FA0.85PbI3.0,1.73,MACl,14.6,PEAI,0.517,,,Me-4PACz,0.198,DMACPA,0.066,Me-2PACz,0.066,,,,,1000,10,5000,40,10,160,110,25,PEAI,1.9,,,,,,,5000.0,33.0,11.0,100.0,100.0,7.0,22.2829,83.026,1.11909,23.9823,9399,CH4,v3,
37597,20250321,87,Cs0.05MA0.1FA0.85PbI3.0,1.73,MACl,14.6,PEAI,0.517,,,Me-4PACz,0.198,DMACPA,0.066,Me-2PACz,0.066,,,,,1000,10,5000,40,10,160,110,25,PEAI,1.9,,,,,,,5000.0,30.0,10.0,100.0,100.0,5.0,4.05387,29.4016,0.540554,25.507,9400,CH1,v3,
37598,20250321,87,Cs0.05MA0.1FA0.85PbI3.0,1.73,MACl,14.6,PEAI,0.517,,,Me-4PACz,0.198,DMACPA,0.066,Me-2PACz,0.066,,,,,1000,10,5000,40,10,160,110,25,PEAI,1.9,,,,,,,5000.0,30.0,10.0,100.0,100.0,5.0,23.9774,73.9822,1.12457,28.8195,9400,CH2,v3,
37599,20250321,87,Cs0.05MA0.1FA0.85PbI3.0,1.73,MACl,14.6,PEAI,0.517,,,Me-4PACz,0.198,DMACPA,0.066,Me-2PACz,0.066,,,,,1000,10,5000,40,10,160,110,25,PEAI,1.9,,,,,,,5000.0,30.0,10.0,100.0,100.0,5.0,19.0146,56.0582,1.11525,30.4143,9400,CH3,v3,
37600,20250321,87,Cs0.05MA0.1FA0.85PbI3.0,1.73,MACl,14.6,PEAI,0.517,,,Me-4PACz,0.198,DMACPA,0.066,Me-2PACz,0.066,,,,,1000,10,5000,40,10,160,110,25,PEAI,1.9,,,,,,,5000.0,30.0,10.0,100.0,100.0,5.0,0.000216166,12.4542,0.000464,3.74231,9400,CH4,v3,
37601,20250324,88,Cs0.05MA0.1FA0.85PbI3.0,1.73,MACl,14.6,PEAI,0.517,,,Me-4PACz,0.212,DMACPA,0.071,2PACz,0.047,,,,,1000,10,5000,40,10,160,110,25,PEACl,1.0,,,,,,,4000.0,30.0,10.0,100.0,100.0,3.0,21.7561,76.8675,1.15273,24.5534,9401,CH1,v3,
37602,20250324,88,Cs0.05MA0.1FA0.85PbI3.0,1.73,MACl,14.6,PEAI,0.517,,,Me-4PACz,0.212,DMACPA,0.071,2PACz,0.047,,,,,1000,10,5000,40,10,160,110,25,PEACl,1.0,,,,,,,4000.0,30.0,10.0,100.0,100.0,3.0,21.6448,76.0117,1.15102,24.7395,9401,CH2,v3,
37603,20250324,88,Cs0.05MA0.1FA0.85PbI3.0,1.73,MACl,14.6,PEAI,0.517,,,Me-4PACz,0.212,DMACPA,0.071,2PACz,0.047,,,,,1000,10,5000,40,10,160,110,25,PEACl,1.0,,,,,,,4000.0,30.0,10.0,100.0,100.0,3.0,22.0932,77.3141,1.15174,24.8109,9401,CH3,v3,
37604,20250324,88,Cs0.05MA0.1FA0.85PbI3.0,1.73,MACl,14.6,PEAI,0.517,,,Me-4PACz,0.212,DMACPA,0.071,2PACz,0.047,,,,,1000,10,5000,40,10,160,110,25,PEACl,1.0,,,,,,,4000.0,30.0,10.0,100.0,100.0,3.0,21.7423,77.4256,1.14579,24.5084,9401,CH4,v3,
37605,20250324,88,Cs0.05MA0.1FA0.85PbI3.0,1.73,MACl,14.6,PEAI,0.517,,,Me-4PACz,0.212,DMACPA,0.071,2PACz,0.047,,,,,1000,10,5000,40,10,160,110,25,PEACl,1.0,,,,,,,4100.0,30.0,12.0,100.0,100.0,4.0,21.6007,77.9063,1.14216,24.2754,9402,CH1,v3,
37606,20250324,88,Cs0.05MA0.1FA0.85PbI3.0,1.73,MACl,14.6,PEAI,0.517,,,Me-4PACz,0.212,DMACPA,0.071,2PACz,0.047,,,,,1000,10,5000,40,10,160,110,25,PEACl,1.0,,,,,,,4100.0,30.0,12.0,100.0,100.0,4.0,21.0738,76.3477,1.13706,24.2751,9402,CH2,v3,
37607,20250324,88,Cs0.05MA0.1FA0.85PbI3.0,1.73,MACl,14.6,PEAI,0.517,,,Me-4PACz,0.212,DMACPA,0.071,2PACz,0.047,,,,,1000,10,5000,40,10,160,110,25,PEACl,1.0,,,,,,,4100.0,30.0,12.0,100.0,100.0,4.0,21.5905,78.0211,1.13659,24.3472,9402,CH3,v3,
37608,20250324,88,Cs0.05MA0.1FA0.85PbI3.0,1.73,MACl,14.6,PEAI,0.517,,,Me-4PACz,0.212,DMACPA,0.071,2PACz,0.047,,,,,1000,10,5000,40,10,160,110,25,PEACl,1.0,,,,,,,4100.0,30.0,12.0,100.0,100.0,4.0,21.0315,77.6564,1.13655,23.829,9402,CH4,v3,
37609,20250324,88,Cs0.05MA0.1FA0.85PbI3.0,1.73,MACl,14.6,PEAI,0.517,,,Me-4PACz,0.212,DMACPA,0.071,2PACz,0.047,,,,,1000,10,5000,40,10,160,110,25,PEACl,1.0,,,,,,,4100.0,30.0,12.0,100.0,100.0,5.0,21.6152,77.236,1.14045,24.5395,9403,CH1,v3,
37610,20250324,88,Cs0.05MA0.1FA0.85PbI3.0,1.73,MACl,14.6,PEAI,0.517,,,Me-4PACz,0.212,DMACPA,0.071,2PACz,0.047,,,,,1000,10,5000,40,10,160,110,25,PEACl,1.0,,,,,,,4100.0,30.0,12.0,100.0,100.0,5.0,22.0742,76.5812,1.13351,25.4296,9403,CH2,v3,
37611,20250324,88,Cs0.05MA0.1FA0.85PbI3.0,1.73,MACl,14.6,PEAI,0.517,,,Me-4PACz,0.212,DMACPA,0.071,2PACz,0.047,,,,,1000,10,5000,40,10,160,110,25,PEACl,1.0,,,,,,,4100.0,30.0,12.0,100.0,100.0,5.0,22.2941,75.734,1.13075,26.0336,9403,CH3,v3,
37612,20250324,88,Cs0.05MA0.1FA0.85PbI3.0,1.73,MACl,14.6,PEAI,0.517,,,Me-4PACz,0.212,DMACPA,0.071,2PACz,0.047,,,,,1000,10,5000,40,10,160,110,25,PEACl,1.0,,,,,,,4100.0,30.0,12.0,100.0,100.0,5.0,22.0189,74.2569,1.12612,26.3313,9403,CH4,v3,
37613,20250324,88,Cs0.05MA0.1FA0.85PbI3.0,1.73,MACl,14.6,PEAI,0.517,,,Me-4PACz,0.212,DMACPA,0.071,2PACz,0.047,,,,,1000,10,5000,40,10,160,110,25,PEAI,1.9,,,,,,,5000.0,30.0,10.0,100.0,100.0,5.0,21.7827,78.228,1.13284,24.5799,9404,CH1,v3,
37614,20250324,88,Cs0.05MA0.1FA0.85PbI3.0,1.73,MACl,14.6,PEAI,0.517,,,Me-4PACz,0.212,DMACPA,0.071,2PACz,0.047,,,,,1000,10,5000,40,10,160,110,25,PEAI,1.9,,,,,,,5000.0,30.0,10.0,100.0,100.0,5.0,21.8621,77.3881,1.13319,24.9297,9404,CH2,v3,
37615,20250324,88,Cs0.05MA0.1FA0.85PbI3.0,1.73,MACl,14.6,PEAI,0.517,,,Me-4PACz,0.212,DMACPA,0.071,2PACz,0.047,,,,,1000,10,5000,40,10,160,110,25,PEAI,1.9,,,,,,,5000.0,30.0,10.0,100.0,100.0,5.0,20.7915,73.9937,1.13524,24.7516,9404,CH3,v3,
37616,20250324,88,Cs0.05MA0.1FA0.85PbI3.0,1.73,MACl,14.6,PEAI,0.517,,,Me-4PACz,0.212,DMACPA,0.071,2PACz,0.047,,,,,1000,10,5000,40,10,160,110,25,PEAI,1.9,,,,,,,5000.0,30.0,10.0,100.0,100.0,5.0,21.4366,78.0026,1.12643,24.3974,9404,CH4,v3,
37617,20250324,88,Cs0.05MA0.1FA0.85PbI3.0,1.73,MACl,14.6,PEAI,0.517,,,Me-4PACz,0.212,DMACPA,0.071,2PACz,0.047,,,,,1000,10,5000,40,10,160,110,25,PEAI,1.9,,,,,,,5000.0,30.0,11.0,100.0,100.0,7.0,21.981,77.0945,1.13265,25.1726,9405,CH1,v3,
37618,20250324,88,Cs0.05MA0.1FA0.85PbI3.0,1.73,MACl,14.6,PEAI,0.517,,,Me-4PACz,0.212,DMACPA,0.071,2PACz,0.047,,,,,1000,10,5000,40,10,160,110,25,PEAI,1.9,,,,,,,5000.0,30.0,11.0,100.0,100.0,7.0,22.1323,77.5153,1.12727,25.3285,9405,CH2,v3,
37619,20250324,88,Cs0.05MA0.1FA0.85PbI3.0,1.73,MACl,14.6,PEAI,0.517,,,Me-4PACz,0.212,DMACPA,0.071,2PACz,0.047,,,,,1000,10,5000,40,10,160,110,25,PEAI,1.9,,,,,,,5000.0,30.0,11.0,100.0,100.0,7.0,7.19909,28.9838,1.00279,24.7693,9405,CH3,v3,
37620,20250324,88,Cs0.05MA0.1FA0.85PbI3.0,1.73,MACl,14.6,PEAI,0.517,,,Me-4PACz,0.212,DMACPA,0.071,2PACz,0.047,,,,,1000,10,5000,40,10,160,110,25,PEAI,1.9,,,,,,,5000.0,30.0,11.0,100.0,100.0,7.0,21.407,76.8893,1.12255,24.8019,9405,CH4,v3,
37621,20250324,88,Cs0.05MA0.1FA0.85PbI3.0,1.73,MACl,14.6,PEAI,0.517,,,Me-4PACz,0.198,DMACPA,0.066,2PACz,0.066,,,,,1000,10,5000,40,10,160,110,25,PEACl,1.0,,,,,,,4000.0,30.0,10.0,100.0,100.0,3.0,21.9993,78.3073,1.1427,24.5853,9406,CH1,v3,
37622,20250324,88,Cs0.05MA0.1FA0.85PbI3.0,1.73,MACl,14.6,PEAI,0.517,,,Me-4PACz,0.198,DMACPA,0.066,2PACz,0.066,,,,,1000,10,5000,40,10,160,110,25,PEACl,1.0,,,,,,,4000.0,30.0,10.0,100.0,100.0,3.0,22.139,77.9794,1.14268,24.8459,9406,CH2,v3,
37623,20250324,88,Cs0.05MA0.1FA0.85PbI3.0,1.73,MACl,14.6,PEAI,0.517,,,Me-4PACz,0.198,DMACPA,0.066,2PACz,0.066,,,,,1000,10,5000,40,10,160,110,25,PEACl,1.0,,,,,,,4000.0,30.0,10.0,100.0,100.0,3.0,22.0805,77.7907,1.14173,24.8609,9406,CH3,v3,
37624,20250324,88,Cs0.05MA0.1FA0.85PbI3.0,1.73,MACl,14.6,PEAI,0.517,,,Me-4PACz,0.198,DMACPA,0.066,2PACz,0.066,,,,,1000,10,5000,40,10,160,110,25,PEACl,1.0,,,,,,,4000.0,30.0,10.0,100.0,100.0,3.0,21.7067,78.0856,1.13259,24.5444,9406,CH4,v3,
37625,20250324,88,Cs0.05MA0.1FA0.85PbI3.0,1.73,MACl,14.6,PEAI,0.517,,,Me-4PACz,0.198,DMACPA,0.066,2PACz,0.066,,,,,1000,10,5000,40,10,160,110,25,PEACl,1.0,,,,,,,4100.0,30.0,12.0,100.0,100.0,4.0,22.1844,78.8858,1.14262,24.6119,9407,CH1,v3,
37626,20250324,88,Cs0.05MA0.1FA0.85PbI3.0,1.73,MACl,14.6,PEAI,0.517,,,Me-4PACz,0.198,DMACPA,0.066,2PACz,0.066,,,,,1000,10,5000,40,10,160,110,25,PEACl,1.0,,,,,,,4100.0,30.0,12.0,100.0,100.0,4.0,22.0895,78.0661,1.14311,24.7534,9407,CH2,v3,
37627,20250324,88,Cs0.05MA0.1FA0.85PbI3.0,1.73,MACl,14.6,PEAI,0.517,,,Me-4PACz,0.198,DMACPA,0.066,2PACz,0.066,,,,,1000,10,5000,40,10,160,110,25,PEACl,1.0,,,,,,,4100.0,30.0,12.0,100.0,100.0,4.0,21.9857,78.3127,1.13742,24.6823,9407,CH3,v3,
37628,20250324,88,Cs0.05MA0.1FA0.85PbI3.0,1.73,MACl,14.6,PEAI,0.517,,,Me-4PACz,0.198,DMACPA,0.066,2PACz,0.066,,,,,1000,10,5000,40,10,160,110,25,PEACl,1.0,,,,,,,4100.0,30.0,12.0,100.0,100.0,4.0,21.5498,78.2853,1.13452,24.2634,9407,CH4,v3,
37629,20250324,88,Cs0.05MA0.1FA0.85PbI3.0,1.73,MACl,14.6,PEAI,0.517,,,Me-4PACz,0.198,DMACPA,0.066,2PACz,0.066,,,,,1000,10,5000,40,10,160,110,25,PEACl,1.0,,,,,,,4100.0,30.0,12.0,100.0,100.0,5.0,22.8305,79.4912,1.14487,25.0865,9408,CH1,v3,
37630,20250324,88,Cs0.05MA0.1FA0.85PbI3.0,1.73,MACl,14.6,PEAI,0.517,,,Me-4PACz,0.198,DMACPA,0.066,2PACz,0.066,,,,,1000,10,5000,40,10,160,110,25,PEACl,1.0,,,,,,,4100.0,30.0,12.0,100.0,100.0,5.0,23.0587,79.0679,1.14214,25.5337,9408,CH2,v3,
37631,20250324,88,Cs0.05MA0.1FA0.85PbI3.0,1.73,MACl,14.6,PEAI,0.517,,,Me-4PACz,0.198,DMACPA,0.066,2PACz,0.066,,,,,1000,10,5000,40,10,160,110,25,PEACl,1.0,,,,,,,4100.0,30.0,12.0,100.0,100.0,5.0,22.8826,78.9988,1.13665,25.4834,9408,CH3,v3,
37632,20250324,88,Cs0.05MA0.1FA0.85PbI3.0,1.73,MACl,14.6,PEAI,0.517,,,Me-4PACz,0.198,DMACPA,0.066,2PACz,0.066,,,,,1000,10,5000,40,10,160,110,25,PEACl,1.0,,,,,,,4100.0,30.0,12.0,100.0,100.0,5.0,22.4455,78.9524,1.13435,25.062,9408,CH4,v3,
37633,20250324,88,Cs0.05MA0.1FA0.85PbI3.0,1.73,MACl,14.6,PEAI,0.517,,,Me-4PACz,0.198,DMACPA,0.066,2PACz,0.066,,,,,1000,10,5000,40,10,160,110,25,PEAI,1.9,,,,,,,5000.0,30.0,10.0,100.0,100.0,5.0,20.3846,75.4547,1.1356,23.7899,9409,CH1,v3,
37634,20250324,88,Cs0.05MA0.1FA0.85PbI3.0,1.73,MACl,14.6,PEAI,0.517,,,Me-4PACz,0.198,DMACPA,0.066,2PACz,0.066,,,,,1000,10,5000,40,10,160,110,25,PEAI,1.9,,,,,,,5000.0,30.0,10.0,100.0,100.0,5.0,18.927,68.8336,1.13132,24.305,9409,CH2,v3,
37635,20250324,88,Cs0.05MA0.1FA0.85PbI3.0,1.73,MACl,14.6,PEAI,0.517,,,Me-4PACz,0.198,DMACPA,0.066,2PACz,0.066,,,,,1000,10,5000,40,10,160,110,25,PEAI,1.9,,,,,,,5000.0,30.0,10.0,100.0,100.0,5.0,20.9363,75.9308,1.13284,24.3397,9409,CH3,v3,
37636,20250324,88,Cs0.05MA0.1FA0.85PbI3.0,1.73,MACl,14.6,PEAI,0.517,,,Me-4PACz,0.198,DMACPA,0.066,2PACz,0.066,,,,,1000,10,5000,40,10,160,110,25,PEAI,1.9,,,,,,,5000.0,30.0,10.0,100.0,100.0,5.0,20.6347,76.4924,1.12479,23.9832,9409,CH4,v3,
37637,20250324,88,Cs0.05MA0.1FA0.85PbI3.0,1.73,MACl,14.6,PEAI,0.517,,,Me-4PACz,0.198,DMACPA,0.066,2PACz,0.066,,,,,1000,10,5000,40,10,160,110,25,PEAI,1.9,,,,,,,5000.0,30.0,11.0,100.0,100.0,7.0,21.2904,75.6836,1.13117,24.8687,9410,CH1,v3,
37638,20250324,88,Cs0.05MA0.1FA0.85PbI3.0,1.73,MACl,14.6,PEAI,0.517,,,Me-4PACz,0.198,DMACPA,0.066,2PACz,0.066,,,,,1000,10,5000,40,10,160,110,25,PEAI,1.9,,,,,,,5000.0,30.0,11.0,100.0,100.0,7.0,21.1784,73.8027,1.12899,25.4173,9410,CH2,v3,
37639,20250324,88,Cs0.05MA0.1FA0.85PbI3.0,1.73,MACl,14.6,PEAI,0.517,,,Me-4PACz,0.198,DMACPA,0.066,2PACz,0.066,,,,,1000,10,5000,40,10,160,110,25,PEAI,1.9,,,,,,,5000.0,30.0,11.0,100.0,100.0,7.0,19.4476,68.2244,1.1224,25.3967,9410,CH3,v3,
37640,20250324,88,Cs0.05MA0.1FA0.85PbI3.0,1.73,MACl,14.6,PEAI,0.517,,,Me-4PACz,0.198,DMACPA,0.066,2PACz,0.066,,,,,1000,10,5000,40,10,160,110,25,PEAI,1.9,,,,,,,5000.0,30.0,11.0,100.0,100.0,7.0,21.7924,77.6433,1.12276,24.9985,9410,CH4,v3,
37641,20250324,88,Cs0.05MA0.1FA0.85PbI3.0,1.73,MACl,14.6,PEAI,0.517,,,Me-4PACz,0.165,DMACPA,0.083,2PACz,0.083,,,,,1000,10,5000,40,10,160,110,25,PEACl,1.0,,,,,,,4000.0,30.0,10.0,100.0,100.0,3.0,21.7803,76.7942,1.14242,24.8261,9411,CH1,v3,
37642,20250324,88,Cs0.05MA0.1FA0.85PbI3.0,1.73,MACl,14.6,PEAI,0.517,,,Me-4PACz,0.165,DMACPA,0.083,2PACz,0.083,,,,,1000,10,5000,40,10,160,110,25,PEACl,1.0,,,,,,,4000.0,30.0,10.0,100.0,100.0,3.0,22.3674,77.0046,1.14365,25.3984,9411,CH2,v3,
37643,20250324,88,Cs0.05MA0.1FA0.85PbI3.0,1.73,MACl,14.6,PEAI,0.517,,,Me-4PACz,0.165,DMACPA,0.083,2PACz,0.083,,,,,1000,10,5000,40,10,160,110,25,PEACl,1.0,,,,,,,4000.0,30.0,10.0,100.0,100.0,3.0,22.2427,77.3032,1.13696,25.3072,9411,CH3,v3,
37644,20250324,88,Cs0.05MA0.1FA0.85PbI3.0,1.73,MACl,14.6,PEAI,0.517,,,Me-4PACz,0.165,DMACPA,0.083,2PACz,0.083,,,,,1000,10,5000,40,10,160,110,25,PEACl,1.0,,,,,,,4000.0,30.0,10.0,100.0,100.0,3.0,21.7388,77.0352,1.13282,24.9107,9411,CH4,v3,
37645,20250324,88,Cs0.05MA0.1FA0.85PbI3.0,1.73,MACl,14.6,PEAI,0.517,,,Me-4PACz,0.165,DMACPA,0.083,2PACz,0.083,,,,,1000,10,5000,40,10,160,110,25,PEACl,1.0,,,,,,,4100.0,30.0,12.0,100.0,100.0,4.0,19.8573,65.4555,1.12792,26.8966,9412,CH1,v3,
37646,20250324,88,Cs0.05MA0.1FA0.85PbI3.0,1.73,MACl,14.6,PEAI,0.517,,,Me-4PACz,0.165,DMACPA,0.083,2PACz,0.083,,,,,1000,10,5000,40,10,160,110,25,PEACl,1.0,,,,,,,4100.0,30.0,12.0,100.0,100.0,4.0,21.9046,71.2604,1.13233,27.1466,9412,CH2,v3,
37647,20250324,88,Cs0.05MA0.1FA0.85PbI3.0,1.73,MACl,14.6,PEAI,0.517,,,Me-4PACz,0.165,DMACPA,0.083,2PACz,0.083,,,,,1000,10,5000,40,10,160,110,25,PEACl,1.0,,,,,,,4100.0,30.0,12.0,100.0,100.0,4.0,22.1019,72.0775,1.12704,27.2075,9412,CH3,v3,
37648,20250324,88,Cs0.05MA0.1FA0.85PbI3.0,1.73,MACl,14.6,PEAI,0.517,,,Me-4PACz,0.165,DMACPA,0.083,2PACz,0.083,,,,,1000,10,5000,40,10,160,110,25,PEACl,1.0,,,,,,,4100.0,30.0,12.0,100.0,100.0,4.0,21.5419,72.0999,1.12417,26.5777,9412,CH4,v3,
37649,20250324,88,Cs0.05MA0.1FA0.85PbI3.0,1.73,MACl,14.6,PEAI,0.517,,,Me-4PACz,0.165,DMACPA,0.083,2PACz,0.083,,,,,1000,10,5000,40,10,160,110,25,PEACl,1.0,,,,,,,4100.0,30.0,12.0,100.0,100.0,5.0,21.845,78.0311,1.13747,24.6119,9413,CH1,v3,
37650,20250324,88,Cs0.05MA0.1FA0.85PbI3.0,1.73,MACl,14.6,PEAI,0.517,,,Me-4PACz,0.165,DMACPA,0.083,2PACz,0.083,,,,,1000,10,5000,40,10,160,110,25,PEACl,1.0,,,,,,,4100.0,30.0,12.0,100.0,100.0,5.0,22.1344,78.2435,1.13437,24.9381,9413,CH2,v3,
37651,20250324,88,Cs0.05MA0.1FA0.85PbI3.0,1.73,MACl,14.6,PEAI,0.517,,,Me-4PACz,0.165,DMACPA,0.083,2PACz,0.083,,,,,1000,10,5000,40,10,160,110,25,PEACl,1.0,,,,,,,4100.0,30.0,12.0,100.0,100.0,5.0,22.1462,78.354,1.13274,24.9522,9413,CH3,v3,
37652,20250324,88,Cs0.05MA0.1FA0.85PbI3.0,1.73,MACl,14.6,PEAI,0.517,,,Me-4PACz,0.165,DMACPA,0.083,2PACz,0.083,,,,,1000,10,5000,40,10,160,110,25,PEACl,1.0,,,,,,,4100.0,30.0,12.0,100.0,100.0,5.0,21.7162,78.4932,1.12712,24.546,9413,CH4,v3,
37653,20250324,88,Cs0.05MA0.1FA0.85PbI3.0,1.73,MACl,14.6,PEAI,0.517,,,Me-4PACz,0.165,DMACPA,0.083,2PACz,0.083,,,,,1000,10,5000,40,10,160,110,25,PEAI,1.9,,,,,,,5000.0,30.0,10.0,100.0,100.0,5.0,21.3156,74.0152,1.1358,25.3556,9414,CH1,v3,
37654,20250324,88,Cs0.05MA0.1FA0.85PbI3.0,1.73,MACl,14.6,PEAI,0.517,,,Me-4PACz,0.165,DMACPA,0.083,2PACz,0.083,,,,,1000,10,5000,40,10,160,110,25,PEAI,1.9,,,,,,,5000.0,30.0,10.0,100.0,100.0,5.0,22.5923,77.4638,1.13468,25.7033,9414,CH2,v3,
37655,20250324,88,Cs0.05MA0.1FA0.85PbI3.0,1.73,MACl,14.6,PEAI,0.517,,,Me-4PACz,0.165,DMACPA,0.083,2PACz,0.083,,,,,1000,10,5000,40,10,160,110,25,PEAI,1.9,,,,,,,5000.0,30.0,10.0,100.0,100.0,5.0,22.642,77.6227,1.1335,25.7338,9414,CH3,v3,
37656,20250324,88,Cs0.05MA0.1FA0.85PbI3.0,1.73,MACl,14.6,PEAI,0.517,,,Me-4PACz,0.165,DMACPA,0.083,2PACz,0.083,,,,,1000,10,5000,40,10,160,110,25,PEAI,1.9,,,,,,,5000.0,30.0,10.0,100.0,100.0,5.0,22.1408,77.9389,1.12576,25.2344,9414,CH4,v3,
37657,20250324,88,Cs0.05MA0.1FA0.85PbI3.0,1.73,MACl,14.6,PEAI,0.517,,,Me-4PACz,0.165,DMACPA,0.083,2PACz,0.083,,,,,1000,10,5000,40,10,160,110,25,PEAI,1.9,,,,,,,5000.0,30.0,11.0,100.0,100.0,7.0,22.4388,78.5015,1.13348,25.2178,9415,CH1,v3,
37658,20250324,88,Cs0.05MA0.1FA0.85PbI3.0,1.73,MACl,14.6,PEAI,0.517,,,Me-4PACz,0.165,DMACPA,0.083,2PACz,0.083,,,,,1000,10,5000,40,10,160,110,25,PEAI,1.9,,,,,,,5000.0,30.0,11.0,100.0,100.0,7.0,22.5078,78.3051,1.12702,25.5043,9415,CH2,v3,
37659,20250324,88,Cs0.05MA0.1FA0.85PbI3.0,1.73,MACl,14.6,PEAI,0.517,,,Me-4PACz,0.165,DMACPA,0.083,2PACz,0.083,,,,,1000,10,5000,40,10,160,110,25,PEAI,1.9,,,,,,,5000.0,30.0,11.0,100.0,100.0,7.0,20.521,72.1178,1.12142,25.3741,9415,CH3,v3,
37660,20250324,88,Cs0.05MA0.1FA0.85PbI3.0,1.73,MACl,14.6,PEAI,0.517,,,Me-4PACz,0.165,DMACPA,0.083,2PACz,0.083,,,,,1000,10,5000,40,10,160,110,25,PEAI,1.9,,,,,,,5000.0,30.0,11.0,100.0,100.0,7.0,20.1817,72.8,1.11085,24.9557,9415,CH4,v3,
37661,20250324,88,Cs0.05MA0.1FA0.85PbI3.0,1.73,MACl,14.6,PEAI,0.517,,,Me-4PACz,0.18,DMACPA,0.09,2PACz,0.06,,,,,1000,10,5000,40,10,160,110,25,PEACl,1.0,,,,,,,4000.0,30.0,10.0,100.0,100.0,3.0,6.62289,30.964,0.854172,25.0406,9416,CH1,v3,
37662,20250324,88,Cs0.05MA0.1FA0.85PbI3.0,1.73,MACl,14.6,PEAI,0.517,,,Me-4PACz,0.18,DMACPA,0.09,2PACz,0.06,,,,,1000,10,5000,40,10,160,110,25,PEACl,1.0,,,,,,,4000.0,30.0,10.0,100.0,100.0,3.0,23.1916,78.5352,1.14262,25.8443,9416,CH2,v3,
37663,20250324,88,Cs0.05MA0.1FA0.85PbI3.0,1.73,MACl,14.6,PEAI,0.517,,,Me-4PACz,0.18,DMACPA,0.09,2PACz,0.06,,,,,1000,10,5000,40,10,160,110,25,PEACl,1.0,,,,,,,4000.0,30.0,10.0,100.0,100.0,3.0,23.1121,78.4719,1.14085,25.8166,9416,CH3,v3,
37664,20250324,88,Cs0.05MA0.1FA0.85PbI3.0,1.73,MACl,14.6,PEAI,0.517,,,Me-4PACz,0.18,DMACPA,0.09,2PACz,0.06,,,,,1000,10,5000,40,10,160,110,25,PEACl,1.0,,,,,,,4000.0,30.0,10.0,100.0,100.0,3.0,22.4785,78.1929,1.13292,25.3747,9416,CH4,v3,
37665,20250324,88,Cs0.05MA0.1FA0.85PbI3.0,1.73,MACl,14.6,PEAI,0.517,,,Me-4PACz,0.18,DMACPA,0.09,2PACz,0.06,,,,,1000,10,5000,40,10,160,110,25,PEACl,1.0,,,,,,,4100.0,30.0,12.0,100.0,100.0,4.0,21.5978,78.5917,1.13568,24.1978,9417,CH1,v3,
37666,20250324,88,Cs0.05MA0.1FA0.85PbI3.0,1.73,MACl,14.6,PEAI,0.517,,,Me-4PACz,0.18,DMACPA,0.09,2PACz,0.06,,,,,1000,10,5000,40,10,160,110,25,PEACl,1.0,,,,,,,4100.0,30.0,12.0,100.0,100.0,4.0,21.6838,77.7198,1.13474,24.5871,9417,CH2,v3,
37667,20250324,88,Cs0.05MA0.1FA0.85PbI3.0,1.73,MACl,14.6,PEAI,0.517,,,Me-4PACz,0.18,DMACPA,0.09,2PACz,0.06,,,,,1000,10,5000,40,10,160,110,25,PEACl,1.0,,,,,,,4100.0,30.0,12.0,100.0,100.0,4.0,21.9592,78.048,1.13419,24.8067,9417,CH3,v3,
37668,20250324,88,Cs0.05MA0.1FA0.85PbI3.0,1.73,MACl,14.6,PEAI,0.517,,,Me-4PACz,0.18,DMACPA,0.09,2PACz,0.06,,,,,1000,10,5000,40,10,160,110,25,PEACl,1.0,,,,,,,4100.0,30.0,12.0,100.0,100.0,4.0,21.6335,78.2545,1.12386,24.5982,9417,CH4,v3,
37669,20250324,88,Cs0.05MA0.1FA0.85PbI3.0,1.73,MACl,14.6,PEAI,0.517,,,Me-4PACz,0.18,DMACPA,0.09,2PACz,0.06,,,,,1000,10,5000,40,10,160,110,25,PEACl,1.0,,,,,,,4100.0,30.0,12.0,100.0,100.0,5.0,22.4726,78.2376,1.13213,25.3712,9418,CH1,v3,
37670,20250324,88,Cs0.05MA0.1FA0.85PbI3.0,1.73,MACl,14.6,PEAI,0.517,,,Me-4PACz,0.18,DMACPA,0.09,2PACz,0.06,,,,,1000,10,5000,40,10,160,110,25,PEACl,1.0,,,,,,,4100.0,30.0,12.0,100.0,100.0,5.0,21.1523,72.6395,1.13457,25.6656,9418,CH2,v3,
37671,20250324,88,Cs0.05MA0.1FA0.85PbI3.0,1.73,MACl,14.6,PEAI,0.517,,,Me-4PACz,0.18,DMACPA,0.09,2PACz,0.06,,,,,1000,10,5000,40,10,160,110,25,PEACl,1.0,,,,,,,4100.0,30.0,12.0,100.0,100.0,5.0,22.8519,77.8839,1.13295,25.8978,9418,CH3,v3,
37672,20250324,88,Cs0.05MA0.1FA0.85PbI3.0,1.73,MACl,14.6,PEAI,0.517,,,Me-4PACz,0.18,DMACPA,0.09,2PACz,0.06,,,,,1000,10,5000,40,10,160,110,25,PEACl,1.0,,,,,,,4100.0,30.0,12.0,100.0,100.0,5.0,22.5701,78.2154,1.12715,25.6012,9418,CH4,v3,
37673,20250324,88,Cs0.05MA0.1FA0.85PbI3.0,1.73,MACl,14.6,PEAI,0.517,,,Me-4PACz,0.18,DMACPA,0.09,2PACz,0.06,,,,,1000,10,5000,40,10,160,110,25,PEAI,1.9,,,,,,,5000.0,30.0,10.0,100.0,100.0,5.0,21.7868,78.1626,1.13267,24.6087,9419,CH1,v3,
37674,20250324,88,Cs0.05MA0.1FA0.85PbI3.0,1.73,MACl,14.6,PEAI,0.517,,,Me-4PACz,0.18,DMACPA,0.09,2PACz,0.06,,,,,1000,10,5000,40,10,160,110,25,PEAI,1.9,,,,,,,5000.0,30.0,10.0,100.0,100.0,5.0,20.8417,73.6238,1.13573,24.9253,9419,CH2,v3,
37675,20250324,88,Cs0.05MA0.1FA0.85PbI3.0,1.73,MACl,14.6,PEAI,0.517,,,Me-4PACz,0.18,DMACPA,0.09,2PACz,0.06,,,,,1000,10,5000,40,10,160,110,25,PEAI,1.9,,,,,,,5000.0,30.0,10.0,100.0,100.0,5.0,22.0163,77.8291,1.13326,24.9616,9419,CH3,v3,
37676,20250324,88,Cs0.05MA0.1FA0.85PbI3.0,1.73,MACl,14.6,PEAI,0.517,,,Me-4PACz,0.18,DMACPA,0.09,2PACz,0.06,,,,,1000,10,5000,40,10,160,110,25,PEAI,1.9,,,,,,,5000.0,30.0,10.0,100.0,100.0,5.0,21.6229,78.4098,1.12531,24.506,9419,CH4,v3,
37677,20250324,88,Cs0.05MA0.1FA0.85PbI3.0,1.73,MACl,14.6,PEAI,0.517,,,Me-4PACz,0.18,DMACPA,0.09,2PACz,0.06,,,,,1000,10,5000,40,10,160,110,25,PEAI,1.9,,,,,,,5000.0,30.0,11.0,100.0,100.0,7.0,17.9028,61.1242,1.12381,26.0624,9420,CH1,v3,
37678,20250324,88,Cs0.05MA0.1FA0.85PbI3.0,1.73,MACl,14.6,PEAI,0.517,,,Me-4PACz,0.18,DMACPA,0.09,2PACz,0.06,,,,,1000,10,5000,40,10,160,110,25,PEAI,1.9,,,,,,,5000.0,30.0,11.0,100.0,100.0,7.0,22.0257,74.4259,1.13239,26.1341,9420,CH2,v3,
37679,20250324,88,Cs0.05MA0.1FA0.85PbI3.0,1.73,MACl,14.6,PEAI,0.517,,,Me-4PACz,0.18,DMACPA,0.09,2PACz,0.06,,,,,1000,10,5000,40,10,160,110,25,PEAI,1.9,,,,,,,5000.0,30.0,11.0,100.0,100.0,7.0,21.8532,75.2732,1.13228,25.6401,9420,CH3,v3,
37680,20250324,88,Cs0.05MA0.1FA0.85PbI3.0,1.73,MACl,14.6,PEAI,0.517,,,Me-4PACz,0.18,DMACPA,0.09,2PACz,0.06,,,,,1000,10,5000,40,10,160,110,25,PEAI,1.9,,,,,,,5000.0,30.0,11.0,100.0,100.0,7.0,20.9558,75.7039,1.1252,24.6012,9420,CH4,v3,
37681,20250324,88,Cs0.05MA0.1FA0.85PbI3.0,1.73,MACl,14.6,PEAI,0.517,,,Me-4PACz,0.212,DMACPA,0.071,Me-2PACz,0.047,,,,,1000,10,5000,40,10,160,110,25,PEACl,1.0,,,,,,,4000.0,30.0,10.0,100.0,100.0,3.0,22.2459,78.3159,1.14182,24.8772,9421,CH1,v3,
37682,20250324,88,Cs0.05MA0.1FA0.85PbI3.0,1.73,MACl,14.6,PEAI,0.517,,,Me-4PACz,0.212,DMACPA,0.071,Me-2PACz,0.047,,,,,1000,10,5000,40,10,160,110,25,PEACl,1.0,,,,,,,4000.0,30.0,10.0,100.0,100.0,3.0,22.5523,78.1699,1.14334,25.2334,9421,CH2,v3,
37683,20250324,88,Cs0.05MA0.1FA0.85PbI3.0,1.73,MACl,14.6,PEAI,0.517,,,Me-4PACz,0.212,DMACPA,0.071,Me-2PACz,0.047,,,,,1000,10,5000,40,10,160,110,25,PEACl,1.0,,,,,,,4000.0,30.0,10.0,100.0,100.0,3.0,22.4851,78.627,1.13572,25.1798,9421,CH3,v3,
37684,20250324,88,Cs0.05MA0.1FA0.85PbI3.0,1.73,MACl,14.6,PEAI,0.517,,,Me-4PACz,0.212,DMACPA,0.071,Me-2PACz,0.047,,,,,1000,10,5000,40,10,160,110,25,PEACl,1.0,,,,,,,4000.0,30.0,10.0,100.0,100.0,3.0,21.8267,77.968,1.13229,24.7238,9421,CH4,v3,
37685,20250324,88,Cs0.05MA0.1FA0.85PbI3.0,1.73,MACl,14.6,PEAI,0.517,,,Me-4PACz,0.212,DMACPA,0.071,Me-2PACz,0.047,,,,,1000,10,5000,40,10,160,110,25,PEACl,1.0,,,,,,,4100.0,30.0,12.0,100.0,100.0,4.0,11.1888,41.8367,1.06253,25.1701,9422,CH1,v3,
37686,20250324,88,Cs0.05MA0.1FA0.85PbI3.0,1.73,MACl,14.6,PEAI,0.517,,,Me-4PACz,0.212,DMACPA,0.071,Me-2PACz,0.047,,,,,1000,10,5000,40,10,160,110,25,PEACl,1.0,,,,,,,4100.0,30.0,12.0,100.0,100.0,4.0,23.3104,78.9497,1.14307,25.8301,9422,CH2,v3,
37687,20250324,88,Cs0.05MA0.1FA0.85PbI3.0,1.73,MACl,14.6,PEAI,0.517,,,Me-4PACz,0.212,DMACPA,0.071,Me-2PACz,0.047,,,,,1000,10,5000,40,10,160,110,25,PEACl,1.0,,,,,,,4100.0,30.0,12.0,100.0,100.0,4.0,23.2433,79.1214,1.13455,25.8929,9422,CH3,v3,
37688,20250324,88,Cs0.05MA0.1FA0.85PbI3.0,1.73,MACl,14.6,PEAI,0.517,,,Me-4PACz,0.212,DMACPA,0.071,Me-2PACz,0.047,,,,,1000,10,5000,40,10,160,110,25,PEACl,1.0,,,,,,,4100.0,30.0,12.0,100.0,100.0,4.0,22.716,78.4721,1.13336,25.5417,9422,CH4,v3,
37689,20250324,88,Cs0.05MA0.1FA0.85PbI3.0,1.73,MACl,14.6,PEAI,0.517,,,Me-4PACz,0.212,DMACPA,0.071,Me-2PACz,0.047,,,,,1000,10,5000,40,10,160,110,25,PEACl,1.0,,,,,,,4100.0,30.0,12.0,100.0,100.0,5.0,22.0382,77.3521,1.13699,25.0582,9423,CH1,v3,
37690,20250324,88,Cs0.05MA0.1FA0.85PbI3.0,1.73,MACl,14.6,PEAI,0.517,,,Me-4PACz,0.212,DMACPA,0.071,Me-2PACz,0.047,,,,,1000,10,5000,40,10,160,110,25,PEACl,1.0,,,,,,,4100.0,30.0,12.0,100.0,100.0,5.0,22.1221,76.7497,1.13605,25.3719,9423,CH2,v3,
37691,20250324,88,Cs0.05MA0.1FA0.85PbI3.0,1.73,MACl,14.6,PEAI,0.517,,,Me-4PACz,0.212,DMACPA,0.071,Me-2PACz,0.047,,,,,1000,10,5000,40,10,160,110,25,PEACl,1.0,,,,,,,4100.0,30.0,12.0,100.0,100.0,5.0,22.0676,77.4183,1.13365,25.1439,9423,CH3,v3,
37692,20250324,88,Cs0.05MA0.1FA0.85PbI3.0,1.73,MACl,14.6,PEAI,0.517,,,Me-4PACz,0.212,DMACPA,0.071,Me-2PACz,0.047,,,,,1000,10,5000,40,10,160,110,25,PEACl,1.0,,,,,,,4100.0,30.0,12.0,100.0,100.0,5.0,21.549,77.439,1.13269,24.5672,9423,CH4,v3,
37693,20250324,88,Cs0.05MA0.1FA0.85PbI3.0,1.73,MACl,14.6,PEAI,0.517,,,Me-4PACz,0.212,DMACPA,0.071,Me-2PACz,0.047,,,,,1000,10,5000,40,10,160,110,25,PEAI,1.9,,,,,,,5000.0,30.0,10.0,100.0,100.0,5.0,8.98031,37.6051,0.944767,25.2767,9424,CH1,v3,
37694,20250324,88,Cs0.05MA0.1FA0.85PbI3.0,1.73,MACl,14.6,PEAI,0.517,,,Me-4PACz,0.212,DMACPA,0.071,Me-2PACz,0.047,,,,,1000,10,5000,40,10,160,110,25,PEAI,1.9,,,,,,,5000.0,30.0,10.0,100.0,100.0,5.0,23.3526,78.1361,1.13573,26.3155,9424,CH2,v3,
37695,20250324,88,Cs0.05MA0.1FA0.85PbI3.0,1.73,MACl,14.6,PEAI,0.517,,,Me-4PACz,0.212,DMACPA,0.071,Me-2PACz,0.047,,,,,1000,10,5000,40,10,160,110,25,PEAI,1.9,,,,,,,5000.0,30.0,10.0,100.0,100.0,5.0,23.3393,77.5449,1.13235,26.5799,9424,CH3,v3,
37696,20250324,88,Cs0.05MA0.1FA0.85PbI3.0,1.73,MACl,14.6,PEAI,0.517,,,Me-4PACz,0.212,DMACPA,0.071,Me-2PACz,0.047,,,,,1000,10,5000,40,10,160,110,25,PEAI,1.9,,,,,,,5000.0,30.0,10.0,100.0,100.0,5.0,22.9372,76.8117,1.12617,26.5161,9424,CH4,v3,
37697,20250324,88,Cs0.05MA0.1FA0.85PbI3.0,1.73,MACl,14.6,PEAI,0.517,,,Me-4PACz,0.212,DMACPA,0.071,Me-2PACz,0.047,,,,,1000,10,5000,40,10,160,110,25,PEAI,1.9,,,,,,,5000.0,30.0,11.0,100.0,100.0,7.0,24.2315,74.2311,1.12527,29.0094,9425,CH1,v3,
37698,20250324,88,Cs0.05MA0.1FA0.85PbI3.0,1.73,MACl,14.6,PEAI,0.517,,,Me-4PACz,0.212,DMACPA,0.071,Me-2PACz,0.047,,,,,1000,10,5000,40,10,160,110,25,PEAI,1.9,,,,,,,5000.0,30.0,11.0,100.0,100.0,7.0,24.0795,74.8664,1.1255,28.5769,9425,CH2,v3,
37699,20250324,88,Cs0.05MA0.1FA0.85PbI3.0,1.73,MACl,14.6,PEAI,0.517,,,Me-4PACz,0.212,DMACPA,0.071,Me-2PACz,0.047,,,,,1000,10,5000,40,10,160,110,25,PEAI,1.9,,,,,,,5000.0,30.0,11.0,100.0,100.0,7.0,23.5889,75.0933,1.12396,27.9482,9425,CH3,v3,
37700,20250324,88,Cs0.05MA0.1FA0.85PbI3.0,1.73,MACl,14.6,PEAI,0.517,,,Me-4PACz,0.212,DMACPA,0.071,Me-2PACz,0.047,,,,,1000,10,5000,40,10,160,110,25,PEAI,1.9,,,,,,,5000.0,30.0,11.0,100.0,100.0,7.0,22.5984,76.1281,1.11251,26.6827,9425,CH4,v3,
37701,20250324,88,Cs0.05MA0.1FA0.85PbI3.0,1.73,MACl,14.6,PEAI,0.517,,,Me-4PACz,0.198,DMACPA,0.066,Me-2PACz,0.066,,,,,1000,10,5000,40,10,160,110,25,PEACl,1.0,,,,,,,4000.0,30.0,10.0,100.0,100.0,3.0,21.0311,76.3381,1.14041,24.1579,9426,CH1,v3,
37702,20250324,88,Cs0.05MA0.1FA0.85PbI3.0,1.73,MACl,14.6,PEAI,0.517,,,Me-4PACz,0.198,DMACPA,0.066,Me-2PACz,0.066,,,,,1000,10,5000,40,10,160,110,25,PEACl,1.0,,,,,,,4000.0,30.0,10.0,100.0,100.0,3.0,21.8212,77.5556,1.14059,24.6682,9426,CH2,v3,
37703,20250324,88,Cs0.05MA0.1FA0.85PbI3.0,1.73,MACl,14.6,PEAI,0.517,,,Me-4PACz,0.198,DMACPA,0.066,Me-2PACz,0.066,,,,,1000,10,5000,40,10,160,110,25,PEACl,1.0,,,,,,,4000.0,30.0,10.0,100.0,100.0,3.0,21.9679,77.8803,1.13652,24.8189,9426,CH3,v3,
37704,20250324,88,Cs0.05MA0.1FA0.85PbI3.0,1.73,MACl,14.6,PEAI,0.517,,,Me-4PACz,0.198,DMACPA,0.066,Me-2PACz,0.066,,,,,1000,10,5000,40,10,160,110,25,PEACl,1.0,,,,,,,4000.0,30.0,10.0,100.0,100.0,3.0,21.6344,77.7114,1.13127,24.6089,9426,CH4,v3,
