Repository: MI-Materials-Intelligence/Recipe-Language-Model

# Learning Layer

## Overview

In the learning layer, the formulas and parameters are encoded and then tokenised into recipes as inputs. Through atomic skills of data extraction, cleaning, and matching, these data are organised into standardised datasets, providing the basis for RLM training and iterative recipe refinement.

Key Atomic Skills:
- **Cleaning**: Preprocessing and outlier cleaning
- **Matching**: Matching data pairs based on variables
- **Extraction**: Data extraction from robotic boxes

File: seven_ai_layers_robotics/learning/data/data50764_from_db.csv (part 171 of 253)
No,date,rank,Formula PVK,Concentration PVK,Formula Additive 1,Concentration Additive 1,Formula Additive 2,Concentration Additive 2,Formula Additive 3,Concentration Additive 3,Formula SAM 1,Concentration SAM 1,Formula SAM 2,Concentration SAM 2,Formula SAM 3,Concentration SAM 3,Spin Coating Speed SAM,Spin Coating Time SAM,Annealed Temperature SAM,Annealed Time SAM,Spin Coating Speed PVK 1,Spin Coating Time PVK 1,Spin Coating Speed PVK 2,Spin Coating Time PVK 2,Antisolvent Dropping Timing,Antisolvent Volume,Annealed Temperature PVK,Annealed Time PVK,Formula Passivator 1,Concentration Passivator 1,Formula Passivator 2,Concentration Passivator 2,Formula Passivator 3,Concentration Passivator 3,Formula Passivator 4,Concentration Passivator 4,Spin Coating Speed Passivator,Spin Coating Time Passivator,Passivator Dropping Timing,Passivator Volume,Annealed Temperature Passivator,Annealed Time Passivator,PCE,FF,Voc,Jsc,Product,Channel,From,upload_time
37705,20250324,88,Cs0.05MA0.1FA0.85PbI3.0,1.73,MACl,14.6,PEAI,0.517,,,Me-4PACz,0.198,DMACPA,0.066,Me-2PACz,0.066,,,,,1000,10,5000,40,10,160,110,25,PEACl,1.0,,,,,,,4100.0,30.0,12.0,100.0,100.0,4.0,22.2096,77.7134,1.13323,25.219,9427,CH1,v3,
37706,20250324,88,Cs0.05MA0.1FA0.85PbI3.0,1.73,MACl,14.6,PEAI,0.517,,,Me-4PACz,0.198,DMACPA,0.066,Me-2PACz,0.066,,,,,1000,10,5000,40,10,160,110,25,PEACl,1.0,,,,,,,4100.0,30.0,12.0,100.0,100.0,4.0,22.8757,77.7458,1.13301,25.9696,9427,CH2,v3,
37707,20250324,88,Cs0.05MA0.1FA0.85PbI3.0,1.73,MACl,14.6,PEAI,0.517,,,Me-4PACz,0.198,DMACPA,0.066,Me-2PACz,0.066,,,,,1000,10,5000,40,10,160,110,25,PEACl,1.0,,,,,,,4100.0,30.0,12.0,100.0,100.0,4.0,7.37022,28.9635,1.01106,25.1683,9427,CH3,v3,
37708,20250324,88,Cs0.05MA0.1FA0.85PbI3.0,1.73,MACl,14.6,PEAI,0.517,,,Me-4PACz,0.198,DMACPA,0.066,Me-2PACz,0.066,,,,,1000,10,5000,40,10,160,110,25,PEACl,1.0,,,,,,,4100.0,30.0,12.0,100.0,100.0,4.0,4.04095,27.967,0.571368,25.2884,9427,CH4,v3,
37709,20250324,88,Cs0.05MA0.1FA0.85PbI3.0,1.73,MACl,14.6,PEAI,0.517,,,Me-4PACz,0.198,DMACPA,0.066,Me-2PACz,0.066,,,,,1000,10,5000,40,10,160,110,25,PEACl,1.0,,,,,,,4100.0,30.0,12.0,100.0,100.0,5.0,21.6428,75.932,1.13323,25.1518,9428,CH1,v3,
37710,20250324,88,Cs0.05MA0.1FA0.85PbI3.0,1.73,MACl,14.6,PEAI,0.517,,,Me-4PACz,0.198,DMACPA,0.066,Me-2PACz,0.066,,,,,1000,10,5000,40,10,160,110,25,PEACl,1.0,,,,,,,4100.0,30.0,12.0,100.0,100.0,5.0,1.62036,25.1893,0.259735,24.7665,9428,CH2,v3,
37711,20250324,88,Cs0.05MA0.1FA0.85PbI3.0,1.73,MACl,14.6,PEAI,0.517,,,Me-4PACz,0.198,DMACPA,0.066,Me-2PACz,0.066,,,,,1000,10,5000,40,10,160,110,25,PEACl,1.0,,,,,,,4100.0,30.0,12.0,100.0,100.0,5.0,1.76042,25.6618,0.276205,24.8368,9428,CH3,v3,
37712,20250324,88,Cs0.05MA0.1FA0.85PbI3.0,1.73,MACl,14.6,PEAI,0.517,,,Me-4PACz,0.198,DMACPA,0.066,Me-2PACz,0.066,,,,,1000,10,5000,40,10,160,110,25,PEACl,1.0,,,,,,,4100.0,30.0,12.0,100.0,100.0,5.0,21.9859,78.3048,1.12365,24.9876,9428,CH4,v3,
37713,20250324,88,Cs0.05MA0.1FA0.85PbI3.0,1.73,MACl,14.6,PEAI,0.517,,,Me-4PACz,0.198,DMACPA,0.066,Me-2PACz,0.066,,,,,1000,10,5000,40,10,160,110,25,PEAI,1.9,,,,,,,5000.0,30.0,10.0,100.0,100.0,5.0,22.3622,79.497,1.13287,24.8304,9429,CH1,v3,
37714,20250324,88,Cs0.05MA0.1FA0.85PbI3.0,1.73,MACl,14.6,PEAI,0.517,,,Me-4PACz,0.198,DMACPA,0.066,Me-2PACz,0.066,,,,,1000,10,5000,40,10,160,110,25,PEAI,1.9,,,,,,,5000.0,30.0,10.0,100.0,100.0,5.0,22.611,79.0985,1.13449,25.1971,9429,CH2,v3,
37715,20250324,88,Cs0.05MA0.1FA0.85PbI3.0,1.73,MACl,14.6,PEAI,0.517,,,Me-4PACz,0.198,DMACPA,0.066,Me-2PACz,0.066,,,,,1000,10,5000,40,10,160,110,25,PEAI,1.9,,,,,,,5000.0,30.0,10.0,100.0,100.0,5.0,22.4415,78.6932,1.13237,25.1841,9429,CH3,v3,
37716,20250324,88,Cs0.05MA0.1FA0.85PbI3.0,1.73,MACl,14.6,PEAI,0.517,,,Me-4PACz,0.198,DMACPA,0.066,Me-2PACz,0.066,,,,,1000,10,5000,40,10,160,110,25,PEAI,1.9,,,,,,,5000.0,30.0,10.0,100.0,100.0,5.0,21.8118,78.8241,1.12227,24.6567,9429,CH4,v3,
37717,20250324,88,Cs0.05MA0.1FA0.85PbI3.0,1.73,MACl,14.6,PEAI,0.517,,,Me-4PACz,0.198,DMACPA,0.066,Me-2PACz,0.066,,,,,1000,10,5000,40,10,160,110,25,PEAI,1.9,,,,,,,5000.0,30.0,11.0,100.0,100.0,7.0,21.6405,77.9096,1.13107,24.5576,9430,CH1,v3,
37718,20250324,88,Cs0.05MA0.1FA0.85PbI3.0,1.73,MACl,14.6,PEAI,0.517,,,Me-4PACz,0.198,DMACPA,0.066,Me-2PACz,0.066,,,,,1000,10,5000,40,10,160,110,25,PEAI,1.9,,,,,,,5000.0,30.0,11.0,100.0,100.0,7.0,21.8016,77.4954,1.12702,24.962,9430,CH2,v3,
37719,20250324,88,Cs0.05MA0.1FA0.85PbI3.0,1.73,MACl,14.6,PEAI,0.517,,,Me-4PACz,0.198,DMACPA,0.066,Me-2PACz,0.066,,,,,1000,10,5000,40,10,160,110,25,PEAI,1.9,,,,,,,5000.0,30.0,11.0,100.0,100.0,7.0,22.1342,78.399,1.12332,25.1332,9430,CH3,v3,
37720,20250324,88,Cs0.05MA0.1FA0.85PbI3.0,1.73,MACl,14.6,PEAI,0.517,,,Me-4PACz,0.198,DMACPA,0.066,Me-2PACz,0.066,,,,,1000,10,5000,40,10,160,110,25,PEAI,1.9,,,,,,,5000.0,30.0,11.0,100.0,100.0,7.0,21.1136,76.357,1.11457,24.8087,9430,CH4,v3,
37721,20250324,88,Cs0.05MA0.1FA0.85PbI3.0,1.73,MACl,14.6,PEAI,0.517,,,Me-4PACz,0.165,DMACPA,0.083,Me-2PACz,0.083,,,,,1000,10,5000,40,10,160,110,25,PEACl,1.0,,,,,,,4000.0,30.0,10.0,100.0,100.0,3.0,11.4296,28.0575,0.898522,45.337,9431,CH1,v3,
37722,20250324,88,Cs0.05MA0.1FA0.85PbI3.0,1.73,MACl,14.6,PEAI,0.517,,,Me-4PACz,0.165,DMACPA,0.083,Me-2PACz,0.083,,,,,1000,10,5000,40,10,160,110,25,PEACl,1.0,,,,,,,4000.0,30.0,10.0,100.0,100.0,3.0,16.8204,41.575,1.10735,36.5358,9431,CH2,v3,
37723,20250324,88,Cs0.05MA0.1FA0.85PbI3.0,1.73,MACl,14.6,PEAI,0.517,,,Me-4PACz,0.165,DMACPA,0.083,Me-2PACz,0.083,,,,,1000,10,5000,40,10,160,110,25,PEACl,1.0,,,,,,,4000.0,30.0,10.0,100.0,100.0,3.0,22.934,77.3122,1.13649,26.1016,9431,CH3,v3,
37724,20250324,88,Cs0.05MA0.1FA0.85PbI3.0,1.73,MACl,14.6,PEAI,0.517,,,Me-4PACz,0.165,DMACPA,0.083,Me-2PACz,0.083,,,,,1000,10,5000,40,10,160,110,25,PEACl,1.0,,,,,,,4000.0,30.0,10.0,100.0,100.0,3.0,22.3901,76.6966,1.13403,25.7429,9431,CH4,v3,
37725,20250324,88,Cs0.05MA0.1FA0.85PbI3.0,1.73,MACl,14.6,PEAI,0.517,,,Me-4PACz,0.165,DMACPA,0.083,Me-2PACz,0.083,,,,,1000,10,5000,40,10,160,110,25,PEACl,1.0,,,,,,,4100.0,30.0,12.0,100.0,100.0,4.0,21.1701,76.4972,1.13635,24.3537,9432,CH1,v3,
37726,20250324,88,Cs0.05MA0.1FA0.85PbI3.0,1.73,MACl,14.6,PEAI,0.517,,,Me-4PACz,0.165,DMACPA,0.083,Me-2PACz,0.083,,,,,1000,10,5000,40,10,160,110,25,PEACl,1.0,,,,,,,4100.0,30.0,12.0,100.0,100.0,4.0,21.1108,75.3176,1.13362,24.7253,9432,CH2,v3,
37727,20250324,88,Cs0.05MA0.1FA0.85PbI3.0,1.73,MACl,14.6,PEAI,0.517,,,Me-4PACz,0.165,DMACPA,0.083,Me-2PACz,0.083,,,,,1000,10,5000,40,10,160,110,25,PEACl,1.0,,,,,,,4100.0,30.0,12.0,100.0,100.0,4.0,22.1786,79.2913,1.12692,24.8209,9432,CH3,v3,
37728,20250324,88,Cs0.05MA0.1FA0.85PbI3.0,1.73,MACl,14.6,PEAI,0.517,,,Me-4PACz,0.165,DMACPA,0.083,Me-2PACz,0.083,,,,,1000,10,5000,40,10,160,110,25,PEACl,1.0,,,,,,,4100.0,30.0,12.0,100.0,100.0,4.0,21.6563,79.0186,1.12347,24.3946,9432,CH4,v3,
37729,20250324,88,Cs0.05MA0.1FA0.85PbI3.0,1.73,MACl,14.6,PEAI,0.517,,,Me-4PACz,0.165,DMACPA,0.083,Me-2PACz,0.083,,,,,1000,10,5000,40,10,160,110,25,PEACl,1.0,,,,,,,4100.0,30.0,12.0,100.0,100.0,5.0,22.9203,79.8565,1.13718,25.2395,9433,CH1,v3,
37730,20250324,88,Cs0.05MA0.1FA0.85PbI3.0,1.73,MACl,14.6,PEAI,0.517,,,Me-4PACz,0.165,DMACPA,0.083,Me-2PACz,0.083,,,,,1000,10,5000,40,10,160,110,25,PEACl,1.0,,,,,,,4100.0,30.0,12.0,100.0,100.0,5.0,23.4673,77.5874,1.13353,26.6834,9433,CH2,v3,
37731,20250324,88,Cs0.05MA0.1FA0.85PbI3.0,1.73,MACl,14.6,PEAI,0.517,,,Me-4PACz,0.165,DMACPA,0.083,Me-2PACz,0.083,,,,,1000,10,5000,40,10,160,110,25,PEACl,1.0,,,,,,,4100.0,30.0,12.0,100.0,100.0,5.0,23.6538,75.7567,1.13298,27.5585,9433,CH3,v3,
37732,20250324,88,Cs0.05MA0.1FA0.85PbI3.0,1.73,MACl,14.6,PEAI,0.517,,,Me-4PACz,0.165,DMACPA,0.083,Me-2PACz,0.083,,,,,1000,10,5000,40,10,160,110,25,PEACl,1.0,,,,,,,4100.0,30.0,12.0,100.0,100.0,5.0,23.5025,74.917,1.1239,27.9129,9433,CH4,v3,
37733,20250324,88,Cs0.05MA0.1FA0.85PbI3.0,1.73,MACl,14.6,PEAI,0.517,,,Me-4PACz,0.165,DMACPA,0.083,Me-2PACz,0.083,,,,,1000,10,5000,40,10,160,110,25,PEAI,1.9,,,,,,,5000.0,30.0,10.0,100.0,100.0,5.0,24.6507,74.0644,1.1314,29.4173,9434,CH1,v3,
37734,20250324,88,Cs0.05MA0.1FA0.85PbI3.0,1.73,MACl,14.6,PEAI,0.517,,,Me-4PACz,0.165,DMACPA,0.083,Me-2PACz,0.083,,,,,1000,10,5000,40,10,160,110,25,PEAI,1.9,,,,,,,5000.0,30.0,10.0,100.0,100.0,5.0,24.0721,75.1016,1.13308,28.288,9434,CH2,v3,
37735,20250324,88,Cs0.05MA0.1FA0.85PbI3.0,1.73,MACl,14.6,PEAI,0.517,,,Me-4PACz,0.165,DMACPA,0.083,Me-2PACz,0.083,,,,,1000,10,5000,40,10,160,110,25,PEAI,1.9,,,,,,,5000.0,30.0,10.0,100.0,100.0,5.0,23.2561,76.6188,1.12892,26.8867,9434,CH3,v3,
37736,20250324,88,Cs0.05MA0.1FA0.85PbI3.0,1.73,MACl,14.6,PEAI,0.517,,,Me-4PACz,0.165,DMACPA,0.083,Me-2PACz,0.083,,,,,1000,10,5000,40,10,160,110,25,PEAI,1.9,,,,,,,5000.0,30.0,10.0,100.0,100.0,5.0,22.2044,78.8094,1.12297,25.0895,9434,CH4,v3,
37737,20250324,88,Cs0.05MA0.1FA0.85PbI3.0,1.73,MACl,14.6,PEAI,0.517,,,Me-4PACz,0.165,DMACPA,0.083,Me-2PACz,0.083,,,,,1000,10,5000,40,10,160,110,25,PEAI,1.9,,,,,,,5000.0,30.0,11.0,100.0,100.0,7.0,22.4529,79.987,1.12434,24.9664,9435,CH1,v3,
37738,20250324,88,Cs0.05MA0.1FA0.85PbI3.0,1.73,MACl,14.6,PEAI,0.517,,,Me-4PACz,0.165,DMACPA,0.083,Me-2PACz,0.083,,,,,1000,10,5000,40,10,160,110,25,PEAI,1.9,,,,,,,5000.0,30.0,11.0,100.0,100.0,7.0,22.6466,79.8759,1.1257,25.1863,9435,CH2,v3,
37739,20250324,88,Cs0.05MA0.1FA0.85PbI3.0,1.73,MACl,14.6,PEAI,0.517,,,Me-4PACz,0.165,DMACPA,0.083,Me-2PACz,0.083,,,,,1000,10,5000,40,10,160,110,25,PEAI,1.9,,,,,,,5000.0,30.0,11.0,100.0,100.0,7.0,22.5497,79.8523,1.12372,25.1301,9435,CH3,v3,
37740,20250324,88,Cs0.05MA0.1FA0.85PbI3.0,1.73,MACl,14.6,PEAI,0.517,,,Me-4PACz,0.165,DMACPA,0.083,Me-2PACz,0.083,,,,,1000,10,5000,40,10,160,110,25,PEAI,1.9,,,,,,,5000.0,30.0,11.0,100.0,100.0,7.0,21.9378,79.5972,1.12076,24.5913,9435,CH4,v3,
37741,20250324,88,Cs0.05MA0.1FA0.85PbI3.0,1.73,MACl,14.6,PEAI,0.517,,,Me-4PACz,0.18,DMACPA,0.09,Me-2PACz,0.06,,,,,1000,10,5000,40,10,160,110,25,PEACl,1.0,,,,,,,4000.0,30.0,10.0,100.0,100.0,3.0,22.5904,80.1156,1.1352,24.839,9436,CH1,v3,
37742,20250324,88,Cs0.05MA0.1FA0.85PbI3.0,1.73,MACl,14.6,PEAI,0.517,,,Me-4PACz,0.18,DMACPA,0.09,Me-2PACz,0.06,,,,,1000,10,5000,40,10,160,110,25,PEACl,1.0,,,,,,,4000.0,30.0,10.0,100.0,100.0,3.0,22.9501,80.1255,1.13469,25.2427,9436,CH2,v3,
37743,20250324,88,Cs0.05MA0.1FA0.85PbI3.0,1.73,MACl,14.6,PEAI,0.517,,,Me-4PACz,0.18,DMACPA,0.09,Me-2PACz,0.06,,,,,1000,10,5000,40,10,160,110,25,PEACl,1.0,,,,,,,4000.0,30.0,10.0,100.0,100.0,3.0,22.558,79.1768,1.13338,25.1379,9436,CH3,v3,
37744,20250324,88,Cs0.05MA0.1FA0.85PbI3.0,1.73,MACl,14.6,PEAI,0.517,,,Me-4PACz,0.18,DMACPA,0.09,Me-2PACz,0.06,,,,,1000,10,5000,40,10,160,110,25,PEACl,1.0,,,,,,,4000.0,30.0,10.0,100.0,100.0,3.0,22.2852,79.512,1.13103,24.7806,9436,CH4,v3,
37745,20250324,88,Cs0.05MA0.1FA0.85PbI3.0,1.73,MACl,14.6,PEAI,0.517,,,Me-4PACz,0.18,DMACPA,0.09,Me-2PACz,0.06,,,,,1000,10,5000,40,10,160,110,25,PEACl,1.0,,,,,,,4100.0,30.0,12.0,100.0,100.0,4.0,22.9313,79.2134,1.14459,25.2919,9437,CH1,v3,
37746,20250324,88,Cs0.05MA0.1FA0.85PbI3.0,1.73,MACl,14.6,PEAI,0.517,,,Me-4PACz,0.18,DMACPA,0.09,Me-2PACz,0.06,,,,,1000,10,5000,40,10,160,110,25,PEACl,1.0,,,,,,,4100.0,30.0,12.0,100.0,100.0,4.0,23.1724,79.4106,1.14075,25.58,9437,CH2,v3,
37747,20250324,88,Cs0.05MA0.1FA0.85PbI3.0,1.73,MACl,14.6,PEAI,0.517,,,Me-4PACz,0.18,DMACPA,0.09,Me-2PACz,0.06,,,,,1000,10,5000,40,10,160,110,25,PEACl,1.0,,,,,,,4100.0,30.0,12.0,100.0,100.0,4.0,22.9439,79.4766,1.13224,25.4971,9437,CH3,v3,
37748,20250324,88,Cs0.05MA0.1FA0.85PbI3.0,1.73,MACl,14.6,PEAI,0.517,,,Me-4PACz,0.18,DMACPA,0.09,Me-2PACz,0.06,,,,,1000,10,5000,40,10,160,110,25,PEACl,1.0,,,,,,,4100.0,30.0,12.0,100.0,100.0,4.0,22.3375,79.3296,1.12547,25.0188,9437,CH4,v3,
37749,20250324,88,Cs0.05MA0.1FA0.85PbI3.0,1.73,MACl,14.6,PEAI,0.517,,,Me-4PACz,0.18,DMACPA,0.09,Me-2PACz,0.06,,,,,1000,10,5000,40,10,160,110,25,PEACl,1.0,,,,,,,4100.0,30.0,12.0,100.0,100.0,5.0,22.576,79.7378,1.14469,24.734,9438,CH1,v3,
37750,20250324,88,Cs0.05MA0.1FA0.85PbI3.0,1.73,MACl,14.6,PEAI,0.517,,,Me-4PACz,0.18,DMACPA,0.09,Me-2PACz,0.06,,,,,1000,10,5000,40,10,160,110,25,PEACl,1.0,,,,,,,4100.0,30.0,12.0,100.0,100.0,5.0,22.3739,79.1183,1.13225,24.9759,9438,CH2,v3,
37751,20250324,88,Cs0.05MA0.1FA0.85PbI3.0,1.73,MACl,14.6,PEAI,0.517,,,Me-4PACz,0.18,DMACPA,0.09,Me-2PACz,0.06,,,,,1000,10,5000,40,10,160,110,25,PEACl,1.0,,,,,,,4100.0,30.0,12.0,100.0,100.0,5.0,22.3853,78.58,1.13405,25.1201,9438,CH3,v3,
37752,20250324,88,Cs0.05MA0.1FA0.85PbI3.0,1.73,MACl,14.6,PEAI,0.517,,,Me-4PACz,0.18,DMACPA,0.09,Me-2PACz,0.06,,,,,1000,10,5000,40,10,160,110,25,PEACl,1.0,,,,,,,4100.0,30.0,12.0,100.0,100.0,5.0,22.3102,79.4569,1.13167,24.8113,9438,CH4,v3,
37753,20250324,88,Cs0.05MA0.1FA0.85PbI3.0,1.73,MACl,14.6,PEAI,0.517,,,Me-4PACz,0.18,DMACPA,0.09,Me-2PACz,0.06,,,,,1000,10,5000,40,10,160,110,25,PEAI,1.9,,,,,,,5000.0,30.0,10.0,100.0,100.0,5.0,17.0674,59.1461,1.12327,25.6895,9439,CH1,v3,
37754,20250324,88,Cs0.05MA0.1FA0.85PbI3.0,1.73,MACl,14.6,PEAI,0.517,,,Me-4PACz,0.18,DMACPA,0.09,Me-2PACz,0.06,,,,,1000,10,5000,40,10,160,110,25,PEAI,1.9,,,,,,,5000.0,30.0,10.0,100.0,100.0,5.0,23.0323,78.1009,1.13454,25.9933,9439,CH2,v3,
37755,20250324,88,Cs0.05MA0.1FA0.85PbI3.0,1.73,MACl,14.6,PEAI,0.517,,,Me-4PACz,0.18,DMACPA,0.09,Me-2PACz,0.06,,,,,1000,10,5000,40,10,160,110,25,PEAI,1.9,,,,,,,5000.0,30.0,10.0,100.0,100.0,5.0,10.3058,37.047,1.08271,25.6932,9439,CH3,v3,
37756,20250324,88,Cs0.05MA0.1FA0.85PbI3.0,1.73,MACl,14.6,PEAI,0.517,,,Me-4PACz,0.18,DMACPA,0.09,Me-2PACz,0.06,,,,,1000,10,5000,40,10,160,110,25,PEAI,1.9,,,,,,,5000.0,30.0,10.0,100.0,100.0,5.0,20.9389,73.6092,1.12699,25.2408,9439,CH4,v3,
37757,20250324,88,Cs0.05MA0.1FA0.85PbI3.0,1.73,MACl,14.6,PEAI,0.517,,,Me-4PACz,0.18,DMACPA,0.09,Me-2PACz,0.06,,,,,1000,10,5000,40,10,160,110,25,PEAI,1.9,,,,,,,5000.0,30.0,11.0,100.0,100.0,7.0,22.0243,80.3159,1.12741,24.3231,9440,CH1,v3,
37758,20250324,88,Cs0.05MA0.1FA0.85PbI3.0,1.73,MACl,14.6,PEAI,0.517,,,Me-4PACz,0.18,DMACPA,0.09,Me-2PACz,0.06,,,,,1000,10,5000,40,10,160,110,25,PEAI,1.9,,,,,,,5000.0,30.0,11.0,100.0,100.0,7.0,22.0142,79.2734,1.13243,24.5224,9440,CH2,v3,
37759,20250324,88,Cs0.05MA0.1FA0.85PbI3.0,1.73,MACl,14.6,PEAI,0.517,,,Me-4PACz,0.18,DMACPA,0.09,Me-2PACz,0.06,,,,,1000,10,5000,40,10,160,110,25,PEAI,1.9,,,,,,,5000.0,30.0,11.0,100.0,100.0,7.0,22.0059,79.6545,1.12622,24.5303,9440,CH3,v3,
37760,20250324,88,Cs0.05MA0.1FA0.85PbI3.0,1.73,MACl,14.6,PEAI,0.517,,,Me-4PACz,0.18,DMACPA,0.09,Me-2PACz,0.06,,,,,1000,10,5000,40,10,160,110,25,PEAI,1.9,,,,,,,5000.0,30.0,11.0,100.0,100.0,7.0,21.5067,79.3704,1.12241,24.1415,9440,CH4,v3,
37761,20250324,88,Cs0.05MA0.1FA0.85PbI3.0,1.73,MACl,14.6,PEAI,0.517,,,Me-4PACz,0.212,DMACPA,0.071,MeO-2PACz,0.047,,,,,1000,10,5000,40,10,160,110,25,PEACl,1.0,,,,,,,4000.0,30.0,10.0,100.0,100.0,3.0,1.63129,26.5337,0.253464,24.2559,9441,CH1,v3,
37762,20250324,88,Cs0.05MA0.1FA0.85PbI3.0,1.73,MACl,14.6,PEAI,0.517,,,Me-4PACz,0.212,DMACPA,0.071,MeO-2PACz,0.047,,,,,1000,10,5000,40,10,160,110,25,PEACl,1.0,,,,,,,4000.0,30.0,10.0,100.0,100.0,3.0,23.1652,80.2347,1.1421,25.2796,9441,CH2,v3,
37763,20250324,88,Cs0.05MA0.1FA0.85PbI3.0,1.73,MACl,14.6,PEAI,0.517,,,Me-4PACz,0.212,DMACPA,0.071,MeO-2PACz,0.047,,,,,1000,10,5000,40,10,160,110,25,PEACl,1.0,,,,,,,4000.0,30.0,10.0,100.0,100.0,3.0,22.9933,80.1533,1.13555,25.2624,9441,CH3,v3,
37764,20250324,88,Cs0.05MA0.1FA0.85PbI3.0,1.73,MACl,14.6,PEAI,0.517,,,Me-4PACz,0.212,DMACPA,0.071,MeO-2PACz,0.047,,,,,1000,10,5000,40,10,160,110,25,PEACl,1.0,,,,,,,4000.0,30.0,10.0,100.0,100.0,3.0,22.5086,79.5133,1.13452,24.9514,9441,CH4,v3,
37765,20250324,88,Cs0.05MA0.1FA0.85PbI3.0,1.73,MACl,14.6,PEAI,0.517,,,Me-4PACz,0.212,DMACPA,0.071,MeO-2PACz,0.047,,,,,1000,10,5000,40,10,160,110,25,PEACl,1.0,,,,,,,4100.0,30.0,12.0,100.0,100.0,4.0,22.9759,80.3087,1.13447,25.2183,9442,CH1,v3,
37766,20250324,88,Cs0.05MA0.1FA0.85PbI3.0,1.73,MACl,14.6,PEAI,0.517,,,Me-4PACz,0.212,DMACPA,0.071,MeO-2PACz,0.047,,,,,1000,10,5000,40,10,160,110,25,PEACl,1.0,,,,,,,4100.0,30.0,12.0,100.0,100.0,4.0,21.1358,74.49,1.1322,25.061,9442,CH2,v3,
37767,20250324,88,Cs0.05MA0.1FA0.85PbI3.0,1.73,MACl,14.6,PEAI,0.517,,,Me-4PACz,0.212,DMACPA,0.071,MeO-2PACz,0.047,,,,,1000,10,5000,40,10,160,110,25,PEACl,1.0,,,,,,,4100.0,30.0,12.0,100.0,100.0,4.0,22.939,79.0747,1.13321,25.5992,9442,CH3,v3,
37768,20250324,88,Cs0.05MA0.1FA0.85PbI3.0,1.73,MACl,14.6,PEAI,0.517,,,Me-4PACz,0.212,DMACPA,0.071,MeO-2PACz,0.047,,,,,1000,10,5000,40,10,160,110,25,PEACl,1.0,,,,,,,4100.0,30.0,12.0,100.0,100.0,4.0,22.5656,79.2432,1.12471,25.3187,9442,CH4,v3,
37769,20250324,88,Cs0.05MA0.1FA0.85PbI3.0,1.73,MACl,14.6,PEAI,0.517,,,Me-4PACz,0.212,DMACPA,0.071,MeO-2PACz,0.047,,,,,1000,10,5000,40,10,160,110,25,PEACl,1.0,,,,,,,4100.0,30.0,12.0,100.0,100.0,5.0,22.4933,79.747,1.13319,24.8905,9443,CH1,v3,
37770,20250324,88,Cs0.05MA0.1FA0.85PbI3.0,1.73,MACl,14.6,PEAI,0.517,,,Me-4PACz,0.212,DMACPA,0.071,MeO-2PACz,0.047,,,,,1000,10,5000,40,10,160,110,25,PEACl,1.0,,,,,,,4100.0,30.0,12.0,100.0,100.0,5.0,22.4936,79.3857,1.13056,25.0623,9443,CH2,v3,
37771,20250324,88,Cs0.05MA0.1FA0.85PbI3.0,1.73,MACl,14.6,PEAI,0.517,,,Me-4PACz,0.212,DMACPA,0.071,MeO-2PACz,0.047,,,,,1000,10,5000,40,10,160,110,25,PEACl,1.0,,,,,,,4100.0,30.0,12.0,100.0,100.0,5.0,22.4073,79.5805,1.12334,25.0651,9443,CH3,v3,
37772,20250324,88,Cs0.05MA0.1FA0.85PbI3.0,1.73,MACl,14.6,PEAI,0.517,,,Me-4PACz,0.212,DMACPA,0.071,MeO-2PACz,0.047,,,,,1000,10,5000,40,10,160,110,25,PEACl,1.0,,,,,,,4100.0,30.0,12.0,100.0,100.0,5.0,21.7604,79.2701,1.12067,24.4952,9443,CH4,v3,
37773,20250324,88,Cs0.05MA0.1FA0.85PbI3.0,1.73,MACl,14.6,PEAI,0.517,,,Me-4PACz,0.212,DMACPA,0.071,MeO-2PACz,0.047,,,,,1000,10,5000,40,10,160,110,25,PEAI,1.9,,,,,,,5000.0,30.0,10.0,100.0,100.0,5.0,20.2244,71.8771,1.13472,24.7968,9444,CH1,v3,
37774,20250324,88,Cs0.05MA0.1FA0.85PbI3.0,1.73,MACl,14.6,PEAI,0.517,,,Me-4PACz,0.212,DMACPA,0.071,MeO-2PACz,0.047,,,,,1000,10,5000,40,10,160,110,25,PEAI,1.9,,,,,,,5000.0,30.0,10.0,100.0,100.0,5.0,22.8133,79.3842,1.13293,25.366,9444,CH2,v3,
37775,20250324,88,Cs0.05MA0.1FA0.85PbI3.0,1.73,MACl,14.6,PEAI,0.517,,,Me-4PACz,0.212,DMACPA,0.071,MeO-2PACz,0.047,,,,,1000,10,5000,40,10,160,110,25,PEAI,1.9,,,,,,,5000.0,30.0,10.0,100.0,100.0,5.0,22.7024,79.378,1.13023,25.3048,9444,CH3,v3,
37776,20250324,88,Cs0.05MA0.1FA0.85PbI3.0,1.73,MACl,14.6,PEAI,0.517,,,Me-4PACz,0.212,DMACPA,0.071,MeO-2PACz,0.047,,,,,1000,10,5000,40,10,160,110,25,PEAI,1.9,,,,,,,5000.0,30.0,10.0,100.0,100.0,5.0,21.947,78.9356,1.12466,24.7218,9444,CH4,v3,
37777,20250324,88,Cs0.05MA0.1FA0.85PbI3.0,1.73,MACl,14.6,PEAI,0.517,,,Me-4PACz,0.212,DMACPA,0.071,MeO-2PACz,0.047,,,,,1000,10,5000,40,10,160,110,25,PEAI,1.9,,,,,,,5000.0,30.0,11.0,100.0,100.0,7.0,21.6678,76.2716,1.12319,25.2929,9445,CH1,v3,
37778,20250324,88,Cs0.05MA0.1FA0.85PbI3.0,1.73,MACl,14.6,PEAI,0.517,,,Me-4PACz,0.212,DMACPA,0.071,MeO-2PACz,0.047,,,,,1000,10,5000,40,10,160,110,25,PEAI,1.9,,,,,,,5000.0,30.0,11.0,100.0,100.0,7.0,20.157,70.0277,1.11453,25.8264,9445,CH2,v3,
37779,20250324,88,Cs0.05MA0.1FA0.85PbI3.0,1.73,MACl,14.6,PEAI,0.517,,,Me-4PACz,0.212,DMACPA,0.071,MeO-2PACz,0.047,,,,,1000,10,5000,40,10,160,110,25,PEAI,1.9,,,,,,,5000.0,30.0,11.0,100.0,100.0,7.0,23.0026,79.3842,1.11971,25.8785,9445,CH3,v3,
37780,20250324,88,Cs0.05MA0.1FA0.85PbI3.0,1.73,MACl,14.6,PEAI,0.517,,,Me-4PACz,0.212,DMACPA,0.071,MeO-2PACz,0.047,,,,,1000,10,5000,40,10,160,110,25,PEAI,1.9,,,,,,,5000.0,30.0,11.0,100.0,100.0,7.0,22.6571,79.3574,1.11479,25.6107,9445,CH4,v3,
37781,20250324,88,Cs0.05MA0.1FA0.85PbI3.0,1.73,MACl,14.6,PEAI,0.517,,,Me-4PACz,0.198,DMACPA,0.066,MeO-2PACz,0.066,,,,,1000,10,5000,40,10,160,110,25,PEACl,1.0,,,,,,,4000.0,30.0,10.0,100.0,100.0,3.0,22.9881,81.2525,1.12535,25.1407,9446,CH1,v3,
37782,20250324,88,Cs0.05MA0.1FA0.85PbI3.0,1.73,MACl,14.6,PEAI,0.517,,,Me-4PACz,0.198,DMACPA,0.066,MeO-2PACz,0.066,,,,,1000,10,5000,40,10,160,110,25,PEACl,1.0,,,,,,,4000.0,30.0,10.0,100.0,100.0,3.0,17.9663,63.636,1.11412,25.341,9446,CH2,v3,
37783,20250324,88,Cs0.05MA0.1FA0.85PbI3.0,1.73,MACl,14.6,PEAI,0.517,,,Me-4PACz,0.198,DMACPA,0.066,MeO-2PACz,0.066,,,,,1000,10,5000,40,10,160,110,25,PEACl,1.0,,,,,,,4000.0,30.0,10.0,100.0,100.0,3.0,22.7849,79.7463,1.12419,25.4154,9446,CH3,v3,
37784,20250324,88,Cs0.05MA0.1FA0.85PbI3.0,1.73,MACl,14.6,PEAI,0.517,,,Me-4PACz,0.198,DMACPA,0.066,MeO-2PACz,0.066,,,,,1000,10,5000,40,10,160,110,25,PEACl,1.0,,,,,,,4000.0,30.0,10.0,100.0,100.0,3.0,21.5662,76.748,1.12157,25.0542,9446,CH4,v3,
37785,20250324,88,Cs0.05MA0.1FA0.85PbI3.0,1.73,MACl,14.6,PEAI,0.517,,,Me-4PACz,0.198,DMACPA,0.066,MeO-2PACz,0.066,,,,,1000,10,5000,40,10,160,110,25,PEACl,1.0,,,,,,,4100.0,30.0,12.0,100.0,100.0,4.0,22.2156,76.961,1.13209,25.4979,9447,CH1,v3,
37786,20250324,88,Cs0.05MA0.1FA0.85PbI3.0,1.73,MACl,14.6,PEAI,0.517,,,Me-4PACz,0.198,DMACPA,0.066,MeO-2PACz,0.066,,,,,1000,10,5000,40,10,160,110,25,PEACl,1.0,,,,,,,4100.0,30.0,12.0,100.0,100.0,4.0,23.6895,80.4163,1.13153,26.0342,9447,CH2,v3,
37787,20250324,88,Cs0.05MA0.1FA0.85PbI3.0,1.73,MACl,14.6,PEAI,0.517,,,Me-4PACz,0.198,DMACPA,0.066,MeO-2PACz,0.066,,,,,1000,10,5000,40,10,160,110,25,PEACl,1.0,,,,,,,4100.0,30.0,12.0,100.0,100.0,4.0,23.4376,79.7652,1.12954,26.0134,9447,CH3,v3,
37788,20250324,88,Cs0.05MA0.1FA0.85PbI3.0,1.73,MACl,14.6,PEAI,0.517,,,Me-4PACz,0.198,DMACPA,0.066,MeO-2PACz,0.066,,,,,1000,10,5000,40,10,160,110,25,PEACl,1.0,,,,,,,4100.0,30.0,12.0,100.0,100.0,4.0,22.9671,79.5217,1.12428,25.6888,9447,CH4,v3,
37789,20250324,88,Cs0.05MA0.1FA0.85PbI3.0,1.73,MACl,14.6,PEAI,0.517,,,Me-4PACz,0.198,DMACPA,0.066,MeO-2PACz,0.066,,,,,1000,10,5000,40,10,160,110,25,PEACl,1.0,,,,,,,4100.0,30.0,12.0,100.0,100.0,5.0,21.1112,76.7172,1.13292,24.2896,9448,CH1,v3,
37790,20250324,88,Cs0.05MA0.1FA0.85PbI3.0,1.73,MACl,14.6,PEAI,0.517,,,Me-4PACz,0.198,DMACPA,0.066,MeO-2PACz,0.066,,,,,1000,10,5000,40,10,160,110,25,PEACl,1.0,,,,,,,4100.0,30.0,12.0,100.0,100.0,5.0,14.1199,52.0145,1.10386,24.5921,9448,CH2,v3,
37791,20250324,88,Cs0.05MA0.1FA0.85PbI3.0,1.73,MACl,14.6,PEAI,0.517,,,Me-4PACz,0.198,DMACPA,0.066,MeO-2PACz,0.066,,,,,1000,10,5000,40,10,160,110,25,PEACl,1.0,,,,,,,4100.0,30.0,12.0,100.0,100.0,5.0,22.1941,79.9528,1.12208,24.7388,9448,CH3,v3,
37792,20250324,88,Cs0.05MA0.1FA0.85PbI3.0,1.73,MACl,14.6,PEAI,0.517,,,Me-4PACz,0.198,DMACPA,0.066,MeO-2PACz,0.066,,,,,1000,10,5000,40,10,160,110,25,PEACl,1.0,,,,,,,4100.0,30.0,12.0,100.0,100.0,5.0,21.838,79.7304,1.12257,24.3993,9448,CH4,v3,
37793,20250324,88,Cs0.05MA0.1FA0.85PbI3.0,1.73,MACl,14.6,PEAI,0.517,,,Me-4PACz,0.198,DMACPA,0.066,MeO-2PACz,0.066,,,,,1000,10,5000,40,10,160,110,25,PEAI,1.9,,,,,,,5000.0,30.0,10.0,100.0,100.0,5.0,21.4933,75.6268,1.13144,25.1187,9449,CH1,v3,
37794,20250324,88,Cs0.05MA0.1FA0.85PbI3.0,1.73,MACl,14.6,PEAI,0.517,,,Me-4PACz,0.198,DMACPA,0.066,MeO-2PACz,0.066,,,,,1000,10,5000,40,10,160,110,25,PEAI,1.9,,,,,,,5000.0,30.0,10.0,100.0,100.0,5.0,18.6679,66.1432,1.11544,25.3026,9449,CH2,v3,
37795,20250324,88,Cs0.05MA0.1FA0.85PbI3.0,1.73,MACl,14.6,PEAI,0.517,,,Me-4PACz,0.198,DMACPA,0.066,MeO-2PACz,0.066,,,,,1000,10,5000,40,10,160,110,25,PEAI,1.9,,,,,,,5000.0,30.0,10.0,100.0,100.0,5.0,22.1064,77.5395,1.12558,25.329,9449,CH3,v3,
37796,20250324,88,Cs0.05MA0.1FA0.85PbI3.0,1.73,MACl,14.6,PEAI,0.517,,,Me-4PACz,0.198,DMACPA,0.066,MeO-2PACz,0.066,,,,,1000,10,5000,40,10,160,110,25,PEAI,1.9,,,,,,,5000.0,30.0,10.0,100.0,100.0,5.0,14.2708,52.4902,1.09338,24.8656,9449,CH4,v3,
37797,20250324,88,Cs0.05MA0.1FA0.85PbI3.0,1.73,MACl,14.6,PEAI,0.517,,,Me-4PACz,0.198,DMACPA,0.066,MeO-2PACz,0.066,,,,,1000,10,5000,40,10,160,110,25,PEAI,1.9,,,,,,,5000.0,30.0,11.0,100.0,100.0,7.0,23.1236,80.8816,1.1211,25.5012,9450,CH1,v3,
37798,20250324,88,Cs0.05MA0.1FA0.85PbI3.0,1.73,MACl,14.6,PEAI,0.517,,,Me-4PACz,0.198,DMACPA,0.066,MeO-2PACz,0.066,,,,,1000,10,5000,40,10,160,110,25,PEAI,1.9,,,,,,,5000.0,30.0,11.0,100.0,100.0,7.0,23.5415,80.5397,1.12198,26.0519,9450,CH2,v3,
37799,20250324,88,Cs0.05MA0.1FA0.85PbI3.0,1.73,MACl,14.6,PEAI,0.517,,,Me-4PACz,0.198,DMACPA,0.066,MeO-2PACz,0.066,,,,,1000,10,5000,40,10,160,110,25,PEAI,1.9,,,,,,,5000.0,30.0,11.0,100.0,100.0,7.0,23.0083,78.8699,1.12192,26.0023,9450,CH3,v3,
37800,20250324,88,Cs0.05MA0.1FA0.85PbI3.0,1.73,MACl,14.6,PEAI,0.517,,,Me-4PACz,0.198,DMACPA,0.066,MeO-2PACz,0.066,,,,,1000,10,5000,40,10,160,110,25,PEAI,1.9,,,,,,,5000.0,30.0,11.0,100.0,100.0,7.0,22.5934,78.9283,1.11307,25.7173,9450,CH4,v3,
37801,20250324,88,Cs0.05MA0.1FA0.85PbI3.0,1.73,MACl,14.6,PEAI,0.517,,,Me-4PACz,0.165,DMACPA,0.083,MeO-2PACz,0.083,,,,,1000,10,5000,40,10,160,110,25,PEACl,1.0,,,,,,,4000.0,30.0,10.0,100.0,100.0,3.0,22.4428,80.5737,1.12414,24.7777,9451,CH1,v3,
37802,20250324,88,Cs0.05MA0.1FA0.85PbI3.0,1.73,MACl,14.6,PEAI,0.517,,,Me-4PACz,0.165,DMACPA,0.083,MeO-2PACz,0.083,,,,,1000,10,5000,40,10,160,110,25,PEACl,1.0,,,,,,,4000.0,30.0,10.0,100.0,100.0,3.0,22.5576,79.9226,1.12188,25.1582,9451,CH2,v3,
37803,20250324,88,Cs0.05MA0.1FA0.85PbI3.0,1.73,MACl,14.6,PEAI,0.517,,,Me-4PACz,0.165,DMACPA,0.083,MeO-2PACz,0.083,,,,,1000,10,5000,40,10,160,110,25,PEACl,1.0,,,,,,,4000.0,30.0,10.0,100.0,100.0,3.0,22.341,79.4211,1.12061,25.1022,9451,CH3,v3,
37804,20250324,88,Cs0.05MA0.1FA0.85PbI3.0,1.73,MACl,14.6,PEAI,0.517,,,Me-4PACz,0.165,DMACPA,0.083,MeO-2PACz,0.083,,,,,1000,10,5000,40,10,160,110,25,PEACl,1.0,,,,,,,4000.0,30.0,10.0,100.0,100.0,3.0,21.6134,78.8747,1.11374,24.6038,9451,CH4,v3,
37805,20250324,88,Cs0.05MA0.1FA0.85PbI3.0,1.73,MACl,14.6,PEAI,0.517,,,Me-4PACz,0.165,DMACPA,0.083,MeO-2PACz,0.083,,,,,1000,10,5000,40,10,160,110,25,PEACl,1.0,,,,,,,4100.0,30.0,12.0,100.0,100.0,4.0,22.343,80.8103,1.13222,24.4199,9452,CH1,v3,
37806,20250324,88,Cs0.05MA0.1FA0.85PbI3.0,1.73,MACl,14.6,PEAI,0.517,,,Me-4PACz,0.165,DMACPA,0.083,MeO-2PACz,0.083,,,,,1000,10,5000,40,10,160,110,25,PEACl,1.0,,,,,,,4100.0,30.0,12.0,100.0,100.0,4.0,22.5388,80.2621,1.13121,24.8243,9452,CH2,v3,
37807,20250324,88,Cs0.05MA0.1FA0.85PbI3.0,1.73,MACl,14.6,PEAI,0.517,,,Me-4PACz,0.165,DMACPA,0.083,MeO-2PACz,0.083,,,,,1000,10,5000,40,10,160,110,25,PEACl,1.0,,,,,,,4100.0,30.0,12.0,100.0,100.0,4.0,22.1976,79.535,1.12728,24.7581,9452,CH3,v3,
37808,20250324,88,Cs0.05MA0.1FA0.85PbI3.0,1.73,MACl,14.6,PEAI,0.517,,,Me-4PACz,0.165,DMACPA,0.083,MeO-2PACz,0.083,,,,,1000,10,5000,40,10,160,110,25,PEACl,1.0,,,,,,,4100.0,30.0,12.0,100.0,100.0,4.0,21.786,79.7739,1.12556,24.2633,9452,CH4,v3,
37809,20250324,88,Cs0.05MA0.1FA0.85PbI3.0,1.73,MACl,14.6,PEAI,0.517,,,Me-4PACz,0.165,DMACPA,0.083,MeO-2PACz,0.083,,,,,1000,10,5000,40,10,160,110,25,PEACl,1.0,,,,,,,4100.0,30.0,12.0,100.0,100.0,5.0,22.2502,79.9599,1.13524,24.5118,9453,CH1,v3,
37810,20250324,88,Cs0.05MA0.1FA0.85PbI3.0,1.73,MACl,14.6,PEAI,0.517,,,Me-4PACz,0.165,DMACPA,0.083,MeO-2PACz,0.083,,,,,1000,10,5000,40,10,160,110,25,PEACl,1.0,,,,,,,4100.0,30.0,12.0,100.0,100.0,5.0,19.1552,68.2039,1.12381,24.9911,9453,CH2,v3,
37811,20250324,88,Cs0.05MA0.1FA0.85PbI3.0,1.73,MACl,14.6,PEAI,0.517,,,Me-4PACz,0.165,DMACPA,0.083,MeO-2PACz,0.083,,,,,1000,10,5000,40,10,160,110,25,PEACl,1.0,,,,,,,4100.0,30.0,12.0,100.0,100.0,5.0,21.925,77.9819,1.12407,25.0122,9453,CH3,v3,
37812,20250324,88,Cs0.05MA0.1FA0.85PbI3.0,1.73,MACl,14.6,PEAI,0.517,,,Me-4PACz,0.165,DMACPA,0.083,MeO-2PACz,0.083,,,,,1000,10,5000,40,10,160,110,25,PEACl,1.0,,,,,,,4100.0,30.0,12.0,100.0,100.0,5.0,21.1359,76.2888,1.12249,24.6818,9453,CH4,v3,
37813,20250324,88,Cs0.05MA0.1FA0.85PbI3.0,1.73,MACl,14.6,PEAI,0.517,,,Me-4PACz,0.165,DMACPA,0.083,MeO-2PACz,0.083,,,,,1000,10,5000,40,10,160,110,25,PEAI,1.9,,,,,,,5000.0,30.0,10.0,100.0,100.0,5.0,22.5838,80.744,1.12098,24.9512,9454,CH1,v3,
37814,20250324,88,Cs0.05MA0.1FA0.85PbI3.0,1.73,MACl,14.6,PEAI,0.517,,,Me-4PACz,0.165,DMACPA,0.083,MeO-2PACz,0.083,,,,,1000,10,5000,40,10,160,110,25,PEAI,1.9,,,,,,,5000.0,30.0,10.0,100.0,100.0,5.0,21.5559,75.8397,1.12622,25.2376,9454,CH2,v3,
37815,20250324,88,Cs0.05MA0.1FA0.85PbI3.0,1.73,MACl,14.6,PEAI,0.517,,,Me-4PACz,0.165,DMACPA,0.083,MeO-2PACz,0.083,,,,,1000,10,5000,40,10,160,110,25,PEAI,1.9,,,,,,,5000.0,30.0,10.0,100.0,100.0,5.0,22.5984,79.887,1.1188,25.2842,9454,CH3,v3,
37816,20250324,88,Cs0.05MA0.1FA0.85PbI3.0,1.73,MACl,14.6,PEAI,0.517,,,Me-4PACz,0.165,DMACPA,0.083,MeO-2PACz,0.083,,,,,1000,10,5000,40,10,160,110,25,PEAI,1.9,,,,,,,5000.0,30.0,10.0,100.0,100.0,5.0,22.0587,79.6412,1.1135,24.8743,9454,CH4,v3,
37817,20250324,88,Cs0.05MA0.1FA0.85PbI3.0,1.73,MACl,14.6,PEAI,0.517,,,Me-4PACz,0.165,DMACPA,0.083,MeO-2PACz,0.083,,,,,1000,10,5000,40,10,160,110,25,PEAI,1.9,,,,,,,5000.0,30.0,11.0,100.0,100.0,7.0,21.1244,73.6871,1.12266,25.5355,9455,CH1,v3,
37818,20250324,88,Cs0.05MA0.1FA0.85PbI3.0,1.73,MACl,14.6,PEAI,0.517,,,Me-4PACz,0.165,DMACPA,0.083,MeO-2PACz,0.083,,,,,1000,10,5000,40,10,160,110,25,PEAI,1.9,,,,,,,5000.0,30.0,11.0,100.0,100.0,7.0,22.0117,76.4038,1.12331,25.6471,9455,CH2,v3,
37819,20250324,88,Cs0.05MA0.1FA0.85PbI3.0,1.73,MACl,14.6,PEAI,0.517,,,Me-4PACz,0.165,DMACPA,0.083,MeO-2PACz,0.083,,,,,1000,10,5000,40,10,160,110,25,PEAI,1.9,,,,,,,5000.0,30.0,11.0,100.0,100.0,7.0,12.5025,45.6242,1.08243,25.3164,9455,CH3,v3,
37820,20250324,88,Cs0.05MA0.1FA0.85PbI3.0,1.73,MACl,14.6,PEAI,0.517,,,Me-4PACz,0.165,DMACPA,0.083,MeO-2PACz,0.083,,,,,1000,10,5000,40,10,160,110,25,PEAI,1.9,,,,,,,5000.0,30.0,11.0,100.0,100.0,7.0,8.91111,35.933,1.00796,24.6034,9455,CH4,v3,
37821,20250324,88,Cs0.05MA0.1FA0.85PbI3.0,1.73,MACl,14.6,PEAI,0.517,,,Me-4PACz,0.18,DMACPA,0.09,MeO-2PACz,0.06,,,,,1000,10,5000,40,10,160,110,25,PEACl,1.0,,,,,,,4000.0,30.0,10.0,100.0,100.0,3.0,22.6287,79.863,1.12686,25.1446,9456,CH1,v3,
37822,20250324,88,Cs0.05MA0.1FA0.85PbI3.0,1.73,MACl,14.6,PEAI,0.517,,,Me-4PACz,0.18,DMACPA,0.09,MeO-2PACz,0.06,,,,,1000,10,5000,40,10,160,110,25,PEACl,1.0,,,,,,,4000.0,30.0,10.0,100.0,100.0,3.0,22.5699,79.7012,1.12567,25.1566,9456,CH2,v3,
37823,20250324,88,Cs0.05MA0.1FA0.85PbI3.0,1.73,MACl,14.6,PEAI,0.517,,,Me-4PACz,0.18,DMACPA,0.09,MeO-2PACz,0.06,,,,,1000,10,5000,40,10,160,110,25,PEACl,1.0,,,,,,,4000.0,30.0,10.0,100.0,100.0,3.0,22.4893,80.2696,1.12677,24.8651,9456,CH3,v3,
37824,20250324,88,Cs0.05MA0.1FA0.85PbI3.0,1.73,MACl,14.6,PEAI,0.517,,,Me-4PACz,0.18,DMACPA,0.09,MeO-2PACz,0.06,,,,,1000,10,5000,40,10,160,110,25,PEACl,1.0,,,,,,,4000.0,30.0,10.0,100.0,100.0,3.0,21.1465,77.7627,1.12446,24.1837,9456,CH4,v3,
37825,20250324,88,Cs0.05MA0.1FA0.85PbI3.0,1.73,MACl,14.6,PEAI,0.517,,,Me-4PACz,0.18,DMACPA,0.09,MeO-2PACz,0.06,,,,,1000,10,5000,40,10,160,110,25,PEACl,1.0,,,,,,,4100.0,30.0,12.0,100.0,100.0,4.0,21.8535,81.1973,1.12448,23.9348,9457,CH1,v3,
37826,20250324,88,Cs0.05MA0.1FA0.85PbI3.0,1.73,MACl,14.6,PEAI,0.517,,,Me-4PACz,0.18,DMACPA,0.09,MeO-2PACz,0.06,,,,,1000,10,5000,40,10,160,110,25,PEACl,1.0,,,,,,,4100.0,30.0,12.0,100.0,100.0,4.0,21.93,79.7246,1.13322,24.2734,9457,CH2,v3,
37827,20250324,88,Cs0.05MA0.1FA0.85PbI3.0,1.73,MACl,14.6,PEAI,0.517,,,Me-4PACz,0.18,DMACPA,0.09,MeO-2PACz,0.06,,,,,1000,10,5000,40,10,160,110,25,PEACl,1.0,,,,,,,4100.0,30.0,12.0,100.0,100.0,4.0,21.9685,81.4354,1.12281,24.0259,9457,CH3,v3,
37828,20250324,88,Cs0.05MA0.1FA0.85PbI3.0,1.73,MACl,14.6,PEAI,0.517,,,Me-4PACz,0.18,DMACPA,0.09,MeO-2PACz,0.06,,,,,1000,10,5000,40,10,160,110,25,PEACl,1.0,,,,,,,4100.0,30.0,12.0,100.0,100.0,4.0,20.3074,75.9757,1.12326,23.7956,9457,CH4,v3,
37829,20250324,88,Cs0.05MA0.1FA0.85PbI3.0,1.73,MACl,14.6,PEAI,0.517,,,Me-4PACz,0.18,DMACPA,0.09,MeO-2PACz,0.06,,,,,1000,10,5000,40,10,160,110,25,PEACl,1.0,,,,,,,4100.0,30.0,12.0,100.0,100.0,5.0,20.8548,73.6232,1.13603,24.9346,9458,CH1,v3,
37830,20250324,88,Cs0.05MA0.1FA0.85PbI3.0,1.73,MACl,14.6,PEAI,0.517,,,Me-4PACz,0.18,DMACPA,0.09,MeO-2PACz,0.06,,,,,1000,10,5000,40,10,160,110,25,PEACl,1.0,,,,,,,4100.0,30.0,12.0,100.0,100.0,5.0,23.0299,80.4001,1.13428,25.253,9458,CH2,v3,
37831,20250324,88,Cs0.05MA0.1FA0.85PbI3.0,1.73,MACl,14.6,PEAI,0.517,,,Me-4PACz,0.18,DMACPA,0.09,MeO-2PACz,0.06,,,,,1000,10,5000,40,10,160,110,25,PEACl,1.0,,,,,,,4100.0,30.0,12.0,100.0,100.0,5.0,1.27179,25.7875,0.202599,24.3426,9458,CH3,v3,
37832,20250324,88,Cs0.05MA0.1FA0.85PbI3.0,1.73,MACl,14.6,PEAI,0.517,,,Me-4PACz,0.18,DMACPA,0.09,MeO-2PACz,0.06,,,,,1000,10,5000,40,10,160,110,25,PEACl,1.0,,,,,,,4100.0,30.0,12.0,100.0,100.0,5.0,22.5761,80.0878,1.13057,24.9335,9458,CH4,v3,
37833,20250324,88,Cs0.05MA0.1FA0.85PbI3.0,1.73,MACl,14.6,PEAI,0.517,,,Me-4PACz,0.18,DMACPA,0.09,MeO-2PACz,0.06,,,,,1000,10,5000,40,10,160,110,25,PEAI,1.9,,,,,,,5000.0,30.0,10.0,100.0,100.0,5.0,18.2752,66.7161,1.12426,24.365,9459,CH1,v3,
37834,20250324,88,Cs0.05MA0.1FA0.85PbI3.0,1.73,MACl,14.6,PEAI,0.517,,,Me-4PACz,0.18,DMACPA,0.09,MeO-2PACz,0.06,,,,,1000,10,5000,40,10,160,110,25,PEAI,1.9,,,,,,,5000.0,30.0,10.0,100.0,100.0,5.0,22.3693,79.4969,1.12393,25.036,9459,CH2,v3,
37835,20250324,88,Cs0.05MA0.1FA0.85PbI3.0,1.73,MACl,14.6,PEAI,0.517,,,Me-4PACz,0.18,DMACPA,0.09,MeO-2PACz,0.06,,,,,1000,10,5000,40,10,160,110,25,PEAI,1.9,,,,,,,5000.0,30.0,10.0,100.0,100.0,5.0,22.3586,79.4464,1.12353,25.0486,9459,CH3,v3,
37836,20250324,88,Cs0.05MA0.1FA0.85PbI3.0,1.73,MACl,14.6,PEAI,0.517,,,Me-4PACz,0.18,DMACPA,0.09,MeO-2PACz,0.06,,,,,1000,10,5000,40,10,160,110,25,PEAI,1.9,,,,,,,5000.0,30.0,10.0,100.0,100.0,5.0,21.9089,79.5877,1.11756,24.6322,9459,CH4,v3,
37837,20250324,88,Cs0.05MA0.1FA0.85PbI3.0,1.73,MACl,14.6,PEAI,0.517,,,Me-4PACz,0.18,DMACPA,0.09,MeO-2PACz,0.06,,,,,1000,10,5000,40,10,160,110,25,PEAI,1.9,,,,,,,5000.0,30.0,11.0,100.0,100.0,7.0,22.3296,80.4858,1.12237,24.7187,9460,CH1,v3,
37838,20250324,88,Cs0.05MA0.1FA0.85PbI3.0,1.73,MACl,14.6,PEAI,0.517,,,Me-4PACz,0.18,DMACPA,0.09,MeO-2PACz,0.06,,,,,1000,10,5000,40,10,160,110,25,PEAI,1.9,,,,,,,5000.0,30.0,11.0,100.0,100.0,7.0,22.6669,80.4443,1.12291,25.0929,9460,CH2,v3,
37839,20250324,88,Cs0.05MA0.1FA0.85PbI3.0,1.73,MACl,14.6,PEAI,0.517,,,Me-4PACz,0.18,DMACPA,0.09,MeO-2PACz,0.06,,,,,1000,10,5000,40,10,160,110,25,PEAI,1.9,,,,,,,5000.0,30.0,11.0,100.0,100.0,7.0,22.6203,80.2472,1.1239,25.0806,9460,CH3,v3,
37840,20250324,88,Cs0.05MA0.1FA0.85PbI3.0,1.73,MACl,14.6,PEAI,0.517,,,Me-4PACz,0.18,DMACPA,0.09,MeO-2PACz,0.06,,,,,1000,10,5000,40,10,160,110,25,PEAI,1.9,,,,,,,5000.0,30.0,11.0,100.0,100.0,7.0,22.2094,80.067,1.12082,24.7484,9460,CH4,v3,
37841,20250325,89,Cs0.05MA0.1FA0.85PbI3.0,1.73,MACl,14.6,PEAI,0.517,,,Me-4PACz,0.198,DMACPA,0.132,,,,,,,1000,10,5000,40,10,160,110,25,PEAI,1.0,PDADI,0.25,,,,,4000.0,30.0,10.0,100.0,90.0,5.0,20.3053,76.8526,1.15124,22.9502,9461,CH1,v3,
37842,20250325,89,Cs0.05MA0.1FA0.85PbI3.0,1.73,MACl,14.6,PEAI,0.517,,,Me-4PACz,0.198,DMACPA,0.132,,,,,,,1000,10,5000,40,10,160,110,25,PEAI,1.0,PDADI,0.25,,,,,4000.0,30.0,10.0,100.0,90.0,5.0,23.0023,84.6821,1.14685,23.6851,9461,CH2,v3,
37843,20250325,89,Cs0.05MA0.1FA0.85PbI3.0,1.73,MACl,14.6,PEAI,0.517,,,Me-4PACz,0.198,DMACPA,0.132,,,,,,,1000,10,5000,40,10,160,110,25,PEAI,1.0,PDADI,0.25,,,,,4000.0,30.0,10.0,100.0,90.0,5.0,22.4776,83.5964,1.14569,23.4689,9461,CH3,v3,
37844,20250325,89,Cs0.05MA0.1FA0.85PbI3.0,1.73,MACl,14.6,PEAI,0.517,,,Me-4PACz,0.198,DMACPA,0.132,,,,,,,1000,10,5000,40,10,160,110,25,PEAI,1.0,PDADI,0.25,,,,,4000.0,30.0,10.0,100.0,90.0,5.0,20.0657,76.8894,1.13927,22.9066,9461,CH4,v3,
37845,20250325,89,Cs0.05MA0.1FA0.85PbI3.0,1.73,MACl,14.6,PEAI,0.517,,,Me-4PACz,0.198,DMACPA,0.132,,,,,,,1000,10,5000,40,10,160,110,25,PEAI,1.0,PDADI,0.25,,,,,4900.0,31.0,14.0,120.0,100.0,5.0,4.16557,30.859,0.595518,22.6671,9462,CH1,v3,
37846,20250325,89,Cs0.05MA0.1FA0.85PbI3.0,1.73,MACl,14.6,PEAI,0.517,,,Me-4PACz,0.198,DMACPA,0.132,,,,,,,1000,10,5000,40,10,160,110,25,PEAI,1.0,PDADI,0.25,,,,,4900.0,31.0,14.0,120.0,100.0,5.0,21.2419,76.9324,1.14178,24.1825,9462,CH2,v3,
37847,20250325,89,Cs0.05MA0.1FA0.85PbI3.0,1.73,MACl,14.6,PEAI,0.517,,,Me-4PACz,0.198,DMACPA,0.132,,,,,,,1000,10,5000,40,10,160,110,25,PEAI,1.0,PDADI,0.25,,,,,4900.0,31.0,14.0,120.0,100.0,5.0,20.4448,72.7997,1.13849,24.6675,9462,CH3,v3,
37848,20250325,89,Cs0.05MA0.1FA0.85PbI3.0,1.73,MACl,14.6,PEAI,0.517,,,Me-4PACz,0.198,DMACPA,0.132,,,,,,,1000,10,5000,40,10,160,110,25,PEAI,1.0,PDADI,0.25,,,,,4900.0,31.0,14.0,120.0,100.0,5.0,17.4104,64.9634,1.12261,23.8732,9462,CH4,v3,
37849,20250325,89,Cs0.05MA0.1FA0.85PbI3.0,1.73,MACl,14.6,PEAI,0.517,,,Me-4PACz,0.198,DMACPA,0.132,,,,,,,1000,10,5000,40,10,160,110,25,PEAI,1.0,PDADI,0.25,,,,,5000.0,33.0,11.0,100.0,100.0,7.0,14.9729,58.4838,1.1164,22.9325,9463,CH1,v3,
37850,20250325,89,Cs0.05MA0.1FA0.85PbI3.0,1.73,MACl,14.6,PEAI,0.517,,,Me-4PACz,0.198,DMACPA,0.132,,,,,,,1000,10,5000,40,10,160,110,25,PEAI,1.0,PDADI,0.25,,,,,5000.0,33.0,11.0,100.0,100.0,7.0,22.042,81.4568,1.14134,23.7088,9463,CH2,v3,
37851,20250325,89,Cs0.05MA0.1FA0.85PbI3.0,1.73,MACl,14.6,PEAI,0.517,,,Me-4PACz,0.198,DMACPA,0.132,,,,,,,1000,10,5000,40,10,160,110,25,PEAI,1.0,PDADI,0.25,,,,,5000.0,33.0,11.0,100.0,100.0,7.0,22.503,83.4106,1.13876,23.6913,9463,CH3,v3,
37852,20250325,89,Cs0.05MA0.1FA0.85PbI3.0,1.73,MACl,14.6,PEAI,0.517,,,Me-4PACz,0.198,DMACPA,0.132,,,,,,,1000,10,5000,40,10,160,110,25,PEAI,1.0,PDADI,0.25,,,,,5000.0,33.0,11.0,100.0,100.0,7.0,18.7934,72.3934,1.13417,22.8891,9463,CH4,v3,
37853,20250325,89,Cs0.05MA0.1FA0.85PbI3.0,1.73,MACl,14.6,PEAI,0.517,,,Me-4PACz,0.198,DMACPA,0.132,,,,,,,1000,10,5000,40,10,160,110,25,PEAI,1.0,PDADI,0.25,,,,,5000.0,30.0,11.0,100.0,100.0,7.0,21.5143,79.236,1.1465,23.6827,9464,CH1,v3,
37854,20250325,89,Cs0.05MA0.1FA0.85PbI3.0,1.73,MACl,14.6,PEAI,0.517,,,Me-4PACz,0.198,DMACPA,0.132,,,,,,,1000,10,5000,40,10,160,110,25,PEAI,1.0,PDADI,0.25,,,,,5000.0,30.0,11.0,100.0,100.0,7.0,22.0997,80.3625,1.145,24.0174,9464,CH2,v3,
37855,20250325,89,Cs0.05MA0.1FA0.85PbI3.0,1.73,MACl,14.6,PEAI,0.517,,,Me-4PACz,0.198,DMACPA,0.132,,,,,,,1000,10,5000,40,10,160,110,25,PEAI,1.0,PDADI,0.25,,,,,5000.0,30.0,11.0,100.0,100.0,7.0,21.2758,80.2817,1.14128,23.2208,9464,CH3,v3,
37856,20250325,89,Cs0.05MA0.1FA0.85PbI3.0,1.73,MACl,14.6,PEAI,0.517,,,Me-4PACz,0.198,DMACPA,0.132,,,,,,,1000,10,5000,40,10,160,110,25,PEAI,1.0,PDADI,0.25,,,,,5000.0,30.0,11.0,100.0,100.0,7.0,21.6746,81.8326,1.13922,23.2498,9464,CH4,v3,
37857,20250325,89,Cs0.05MA0.1FA0.85PbI3.0,1.73,MACl,14.6,PEAI,0.517,,,Me-4PACz,0.198,DMACPA,0.132,,,,,,,1000,10,5000,40,10,160,110,25,PEAI,1.0,PDADI,0.25,,,,,4400.0,31.0,10.0,100.0,90.0,5.0,15.1978,58.8708,1.12938,22.8582,9465,CH1,v3,
37858,20250325,89,Cs0.05MA0.1FA0.85PbI3.0,1.73,MACl,14.6,PEAI,0.517,,,Me-4PACz,0.198,DMACPA,0.132,,,,,,,1000,10,5000,40,10,160,110,25,PEAI,1.0,PDADI,0.25,,,,,4400.0,31.0,10.0,100.0,90.0,5.0,16.5611,63.1412,1.12956,23.2202,9465,CH2,v3,
37859,20250325,89,Cs0.05MA0.1FA0.85PbI3.0,1.73,MACl,14.6,PEAI,0.517,,,Me-4PACz,0.198,DMACPA,0.132,,,,,,,1000,10,5000,40,10,160,110,25,PEAI,1.0,PDADI,0.25,,,,,4400.0,31.0,10.0,100.0,90.0,5.0,21.4104,80.5466,1.14062,23.3043,9465,CH3,v3,
37860,20250325,89,Cs0.05MA0.1FA0.85PbI3.0,1.73,MACl,14.6,PEAI,0.517,,,Me-4PACz,0.198,DMACPA,0.132,,,,,,,1000,10,5000,40,10,160,110,25,PEAI,1.0,PDADI,0.25,,,,,4400.0,31.0,10.0,100.0,90.0,5.0,21.9269,83.7631,1.13406,23.0828,9465,CH4,v3,
37861,20250325,89,Cs0.05MA0.1FA0.85PbI3.0,1.73,MACl,14.6,PEAI,0.517,,,Me-4PACz,0.198,DMACPA,0.132,,,,,,,1000,10,5000,40,10,160,110,25,PEAI,1.0,PDADI,0.5,,,,,4000.0,30.0,10.0,100.0,90.0,5.0,17.7507,64.2959,1.11868,24.6788,9466,CH1,v3,
37862,20250325,89,Cs0.05MA0.1FA0.85PbI3.0,1.73,MACl,14.6,PEAI,0.517,,,Me-4PACz,0.198,DMACPA,0.132,,,,,,,1000,10,5000,40,10,160,110,25,PEAI,1.0,PDADI,0.5,,,,,4000.0,30.0,10.0,100.0,90.0,5.0,21.3654,75.6395,1.12281,25.1567,9466,CH2,v3,
37863,20250325,89,Cs0.05MA0.1FA0.85PbI3.0,1.73,MACl,14.6,PEAI,0.517,,,Me-4PACz,0.198,DMACPA,0.132,,,,,,,1000,10,5000,40,10,160,110,25,PEAI,1.0,PDADI,0.5,,,,,4000.0,30.0,10.0,100.0,90.0,5.0,18.6878,67.2012,1.10744,25.1108,9466,CH3,v3,
37864,20250325,89,Cs0.05MA0.1FA0.85PbI3.0,1.73,MACl,14.6,PEAI,0.517,,,Me-4PACz,0.198,DMACPA,0.132,,,,,,,1000,10,5000,40,10,160,110,25,PEAI,1.0,PDADI,0.5,,,,,4000.0,30.0,10.0,100.0,90.0,5.0,20.2384,74.4996,1.10951,24.4845,9466,CH4,v3,
37865,20250325,89,Cs0.05MA0.1FA0.85PbI3.0,1.73,MACl,14.6,PEAI,0.517,,,Me-4PACz,0.198,DMACPA,0.132,,,,,,,1000,10,5000,40,10,160,110,25,PEAI,1.0,PDADI,0.5,,,,,5000.0,33.0,11.0,100.0,100.0,7.0,23.1431,83.0902,1.13488,24.5426,9467,CH1,v3,
37866,20250325,89,Cs0.05MA0.1FA0.85PbI3.0,1.73,MACl,14.6,PEAI,0.517,,,Me-4PACz,0.198,DMACPA,0.132,,,,,,,1000,10,5000,40,10,160,110,25,PEAI,1.0,PDADI,0.5,,,,,5000.0,33.0,11.0,100.0,100.0,7.0,19.7281,70.1682,1.1312,24.8546,9467,CH2,v3,
37867,20250325,89,Cs0.05MA0.1FA0.85PbI3.0,1.73,MACl,14.6,PEAI,0.517,,,Me-4PACz,0.198,DMACPA,0.132,,,,,,,1000,10,5000,40,10,160,110,25,PEAI,1.0,PDADI,0.5,,,,,5000.0,33.0,11.0,100.0,100.0,7.0,23.7886,84.0283,1.12762,25.1062,9467,CH3,v3,
37868,20250325,89,Cs0.05MA0.1FA0.85PbI3.0,1.73,MACl,14.6,PEAI,0.517,,,Me-4PACz,0.198,DMACPA,0.132,,,,,,,1000,10,5000,40,10,160,110,25,PEAI,1.0,PDADI,0.5,,,,,5000.0,33.0,11.0,100.0,100.0,7.0,23.4476,83.9478,1.12442,24.8406,9467,CH4,v3,
37869,20250325,89,Cs0.05MA0.1FA0.85PbI3.0,1.73,MACl,14.6,PEAI,0.517,,,Me-4PACz,0.198,DMACPA,0.132,,,,,,,1000,10,5000,40,10,160,110,25,PEAI,1.0,PDADI,0.5,,,,,4900.0,31.0,14.0,120.0,100.0,5.0,22.6709,79.8917,1.14727,24.7345,9468,CH1,v3,
37870,20250325,89,Cs0.05MA0.1FA0.85PbI3.0,1.73,MACl,14.6,PEAI,0.517,,,Me-4PACz,0.198,DMACPA,0.132,,,,,,,1000,10,5000,40,10,160,110,25,PEAI,1.0,PDADI,0.5,,,,,4900.0,31.0,14.0,120.0,100.0,5.0,24.4552,85.1649,1.13403,25.3212,9468,CH2,v3,
37871,20250325,89,Cs0.05MA0.1FA0.85PbI3.0,1.73,MACl,14.6,PEAI,0.517,,,Me-4PACz,0.198,DMACPA,0.132,,,,,,,1000,10,5000,40,10,160,110,25,PEAI,1.0,PDADI,0.5,,,,,4900.0,31.0,14.0,120.0,100.0,5.0,24.1427,85.3322,1.12481,25.1532,9468,CH3,v3,
