Repository: MI-Materials-Intelligence/Recipe-Language-Model

# Learning Layer

## Overview

In the learning layer, the formulas and parameters are encoded and then tokenised into recipes as inputs. Through atomic skills of data extraction, cleaning, and matching, these data are organised into standardised datasets, providing the basis for RLM training and iterative recipe refinement.

Key Atomic Skills:
- **Cleaning**: Preprocessing and outlier cleaning
- **Matching**: Matching data pairs based on variables
- **Extraction**: Data extraction from robotic boxes

File: seven_ai_layers_robotics/learning/data/data50764_from_db.csv (part 172 of 253)
No,date,rank,Formula PVK,Concentration PVK,Formula Additive 1,Concentration Additive 1,Formula Additive 2,Concentration Additive 2,Formula Additive 3,Concentration Additive 3,Formula SAM 1,Concentration SAM 1,Formula SAM 2,Concentration SAM 2,Formula SAM 3,Concentration SAM 3,Spin Coating Speed SAM,Spin Coating Time SAM,Annealed Temperature SAM,Annealed Time SAM,Spin Coating Speed PVK 1,Spin Coating Time PVK 1,Spin Coating Speed PVK 2,Spin Coating Time PVK 2,Antisolvent Dropping Timing,Antisolvent Volume,Annealed Temperature PVK,Annealed Time PVK,Formula Passivator 1,Concentration Passivator 1,Formula Passivator 2,Concentration Passivator 2,Formula Passivator 3,Concentration Passivator 3,Formula Passivator 4,Concentration Passivator 4,Spin Coating Speed Passivator,Spin Coating Time Passivator,Passivator Dropping Timing,Passivator Volume,Annealed Temperature Passivator,Annealed Time Passivator,PCE,FF,Voc,Jsc,Product,Channel,From,upload_time
37872,20250325,89,Cs0.05MA0.1FA0.85PbI3.0,1.73,MACl,14.6,PEAI,0.517,,,Me-4PACz,0.198,DMACPA,0.132,,,,,,,1000,10,5000,40,10,160,110,25,PEAI,1.0,PDADI,0.5,,,,,4900.0,31.0,14.0,120.0,100.0,5.0,22.7609,83.0003,1.11725,24.5449,9468,CH4,v3,
37873,20250325,89,Cs0.05MA0.1FA0.85PbI3.0,1.73,MACl,14.6,PEAI,0.517,,,Me-4PACz,0.198,DMACPA,0.132,,,,,,,1000,10,5000,40,10,160,110,25,PEAI,1.0,PDADI,0.5,,,,,5000.0,30.0,11.0,100.0,100.0,7.0,1.06899,24.7256,0.193722,22.3176,9469,CH1,v3,
37874,20250325,89,Cs0.05MA0.1FA0.85PbI3.0,1.73,MACl,14.6,PEAI,0.517,,,Me-4PACz,0.198,DMACPA,0.132,,,,,,,1000,10,5000,40,10,160,110,25,PEAI,1.0,PDADI,0.5,,,,,5000.0,30.0,11.0,100.0,100.0,7.0,21.0422,77.9753,1.1431,23.6075,9469,CH2,v3,
37875,20250325,89,Cs0.05MA0.1FA0.85PbI3.0,1.73,MACl,14.6,PEAI,0.517,,,Me-4PACz,0.198,DMACPA,0.132,,,,,,,1000,10,5000,40,10,160,110,25,PEAI,1.0,PDADI,0.5,,,,,5000.0,30.0,11.0,100.0,100.0,7.0,21.9294,81.0067,1.13754,23.7979,9469,CH3,v3,
37876,20250325,89,Cs0.05MA0.1FA0.85PbI3.0,1.73,MACl,14.6,PEAI,0.517,,,Me-4PACz,0.198,DMACPA,0.132,,,,,,,1000,10,5000,40,10,160,110,25,PEAI,1.0,PDADI,0.5,,,,,5000.0,30.0,11.0,100.0,100.0,7.0,20.6832,78.949,1.13563,23.0693,9469,CH4,v3,
37877,20250325,89,Cs0.05MA0.1FA0.85PbI3.0,1.73,MACl,14.6,PEAI,0.517,,,Me-4PACz,0.198,DMACPA,0.132,,,,,,,1000,10,5000,40,10,160,110,25,PEAI,1.0,PDADI,0.5,,,,,4400.0,31.0,10.0,100.0,90.0,5.0,19.2944,69.9,1.13372,24.3472,9470,CH1,v3,
37878,20250325,89,Cs0.05MA0.1FA0.85PbI3.0,1.73,MACl,14.6,PEAI,0.517,,,Me-4PACz,0.198,DMACPA,0.132,,,,,,,1000,10,5000,40,10,160,110,25,PEAI,1.0,PDADI,0.5,,,,,4400.0,31.0,10.0,100.0,90.0,5.0,22.2272,80.0374,1.12702,24.641,9470,CH2,v3,
37879,20250325,89,Cs0.05MA0.1FA0.85PbI3.0,1.73,MACl,14.6,PEAI,0.517,,,Me-4PACz,0.198,DMACPA,0.132,,,,,,,1000,10,5000,40,10,160,110,25,PEAI,1.0,PDADI,0.5,,,,,4400.0,31.0,10.0,100.0,90.0,5.0,22.8122,82.4359,1.12501,24.5977,9470,CH3,v3,
37880,20250325,89,Cs0.05MA0.1FA0.85PbI3.0,1.73,MACl,14.6,PEAI,0.517,,,Me-4PACz,0.198,DMACPA,0.132,,,,,,,1000,10,5000,40,10,160,110,25,PEAI,1.0,PDADI,0.5,,,,,4400.0,31.0,10.0,100.0,90.0,5.0,20.9512,78.6077,1.12055,23.7855,9470,CH4,v3,
37881,20250325,89,Cs0.05MA0.1FA0.85PbI3.0,1.73,MACl,14.6,PEAI,0.517,,,Me-4PACz,0.198,DMACPA,0.132,,,,,,,1000,10,5000,40,10,160,110,25,PEAI,1.4,PDADI,0.5,,,,,4000.0,30.0,10.0,100.0,90.0,5.0,11.0718,47.031,1.10168,21.3687,9471,CH1,v3,
37882,20250325,89,Cs0.05MA0.1FA0.85PbI3.0,1.73,MACl,14.6,PEAI,0.517,,,Me-4PACz,0.198,DMACPA,0.132,,,,,,,1000,10,5000,40,10,160,110,25,PEAI,1.4,PDADI,0.5,,,,,4000.0,30.0,10.0,100.0,90.0,5.0,17.4558,68.7311,1.13807,22.3161,9471,CH2,v3,
37883,20250325,89,Cs0.05MA0.1FA0.85PbI3.0,1.73,MACl,14.6,PEAI,0.517,,,Me-4PACz,0.198,DMACPA,0.132,,,,,,,1000,10,5000,40,10,160,110,25,PEAI,1.4,PDADI,0.5,,,,,4000.0,30.0,10.0,100.0,90.0,5.0,18.6678,75.34,1.13258,21.8774,9471,CH3,v3,
37884,20250325,89,Cs0.05MA0.1FA0.85PbI3.0,1.73,MACl,14.6,PEAI,0.517,,,Me-4PACz,0.198,DMACPA,0.132,,,,,,,1000,10,5000,40,10,160,110,25,PEAI,1.4,PDADI,0.5,,,,,4000.0,30.0,10.0,100.0,90.0,5.0,18.4607,76.6766,1.1298,21.31,9471,CH4,v3,
37885,20250325,89,Cs0.05MA0.1FA0.85PbI3.0,1.73,MACl,14.6,PEAI,0.517,,,Me-4PACz,0.198,DMACPA,0.132,,,,,,,1000,10,5000,40,10,160,110,25,PEAI,1.4,PDADI,0.5,,,,,4900.0,31.0,14.0,120.0,100.0,5.0,18.0681,69.6915,1.13786,22.7846,9472,CH1,v3,
37886,20250325,89,Cs0.05MA0.1FA0.85PbI3.0,1.73,MACl,14.6,PEAI,0.517,,,Me-4PACz,0.198,DMACPA,0.132,,,,,,,1000,10,5000,40,10,160,110,25,PEAI,1.4,PDADI,0.5,,,,,4900.0,31.0,14.0,120.0,100.0,5.0,22.0903,82.3322,1.1374,23.5894,9472,CH2,v3,
37887,20250325,89,Cs0.05MA0.1FA0.85PbI3.0,1.73,MACl,14.6,PEAI,0.517,,,Me-4PACz,0.198,DMACPA,0.132,,,,,,,1000,10,5000,40,10,160,110,25,PEAI,1.4,PDADI,0.5,,,,,4900.0,31.0,14.0,120.0,100.0,5.0,21.109,80.84,1.1348,23.0103,9472,CH3,v3,
37888,20250325,89,Cs0.05MA0.1FA0.85PbI3.0,1.73,MACl,14.6,PEAI,0.517,,,Me-4PACz,0.198,DMACPA,0.132,,,,,,,1000,10,5000,40,10,160,110,25,PEAI,1.4,PDADI,0.5,,,,,4900.0,31.0,14.0,120.0,100.0,5.0,20.0557,79.9237,1.12839,22.2383,9472,CH4,v3,
37889,20250325,89,Cs0.05MA0.1FA0.85PbI3.0,1.73,MACl,14.6,PEAI,0.517,,,Me-4PACz,0.198,DMACPA,0.132,,,,,,,1000,10,5000,40,10,160,110,25,PEAI,1.4,PDADI,0.5,,,,,5000.0,33.0,11.0,100.0,100.0,7.0,16.6563,63.1996,1.14331,23.0515,9473,CH1,v3,
37890,20250325,89,Cs0.05MA0.1FA0.85PbI3.0,1.73,MACl,14.6,PEAI,0.517,,,Me-4PACz,0.198,DMACPA,0.132,,,,,,,1000,10,5000,40,10,160,110,25,PEAI,1.4,PDADI,0.5,,,,,5000.0,33.0,11.0,100.0,100.0,7.0,2.44328,28.5585,0.361495,23.6666,9473,CH2,v3,
37891,20250325,89,Cs0.05MA0.1FA0.85PbI3.0,1.73,MACl,14.6,PEAI,0.517,,,Me-4PACz,0.198,DMACPA,0.132,,,,,,,1000,10,5000,40,10,160,110,25,PEAI,1.4,PDADI,0.5,,,,,5000.0,33.0,11.0,100.0,100.0,7.0,1.34923,26.3972,0.216364,23.6234,9473,CH3,v3,
37892,20250325,89,Cs0.05MA0.1FA0.85PbI3.0,1.73,MACl,14.6,PEAI,0.517,,,Me-4PACz,0.198,DMACPA,0.132,,,,,,,1000,10,5000,40,10,160,110,25,PEAI,1.4,PDADI,0.5,,,,,5000.0,33.0,11.0,100.0,100.0,7.0,8.62883,38.7304,0.962443,23.1487,9473,CH4,v3,
37893,20250325,89,Cs0.05MA0.1FA0.85PbI3.0,1.73,MACl,14.6,PEAI,0.517,,,Me-4PACz,0.198,DMACPA,0.132,,,,,,,1000,10,5000,40,10,160,110,25,PEAI,1.4,PDADI,0.5,,,,,5000.0,30.0,11.0,100.0,100.0,7.0,0.0,,0.0,0.0,9474,CH1,v3,
37894,20250325,89,Cs0.05MA0.1FA0.85PbI3.0,1.73,MACl,14.6,PEAI,0.517,,,Me-4PACz,0.198,DMACPA,0.132,,,,,,,1000,10,5000,40,10,160,110,25,PEAI,1.4,PDADI,0.5,,,,,5000.0,30.0,11.0,100.0,100.0,7.0,12.7371,54.5356,1.10564,21.1241,9474,CH2,v3,
37895,20250325,89,Cs0.05MA0.1FA0.85PbI3.0,1.73,MACl,14.6,PEAI,0.517,,,Me-4PACz,0.198,DMACPA,0.132,,,,,,,1000,10,5000,40,10,160,110,25,PEAI,1.4,PDADI,0.5,,,,,5000.0,30.0,11.0,100.0,100.0,7.0,21.726,83.7014,1.1269,23.0336,9474,CH3,v3,
37896,20250325,89,Cs0.05MA0.1FA0.85PbI3.0,1.73,MACl,14.6,PEAI,0.517,,,Me-4PACz,0.198,DMACPA,0.132,,,,,,,1000,10,5000,40,10,160,110,25,PEAI,1.4,PDADI,0.5,,,,,5000.0,30.0,11.0,100.0,100.0,7.0,18.6098,76.7434,1.11805,21.689,9474,CH4,v3,
37897,20250325,89,Cs0.05MA0.1FA0.85PbI3.0,1.73,MACl,14.6,PEAI,0.517,,,Me-4PACz,0.198,DMACPA,0.132,,,,,,,1000,10,5000,40,10,160,110,25,PEAI,1.4,PDADI,0.5,,,,,4900.0,31.0,12.0,100.0,100.0,5.0,15.4089,68.7535,1.11309,20.1348,9475,CH1,v3,
37898,20250325,89,Cs0.05MA0.1FA0.85PbI3.0,1.73,MACl,14.6,PEAI,0.517,,,Me-4PACz,0.198,DMACPA,0.132,,,,,,,1000,10,5000,40,10,160,110,25,PEAI,1.4,PDADI,0.5,,,,,4900.0,31.0,12.0,100.0,100.0,5.0,21.0607,79.453,1.14624,23.1252,9475,CH2,v3,
37899,20250325,89,Cs0.05MA0.1FA0.85PbI3.0,1.73,MACl,14.6,PEAI,0.517,,,Me-4PACz,0.198,DMACPA,0.132,,,,,,,1000,10,5000,40,10,160,110,25,PEAI,1.4,PDADI,0.5,,,,,4900.0,31.0,12.0,100.0,100.0,5.0,19.4065,76.352,1.14491,22.2001,9475,CH3,v3,
37900,20250325,89,Cs0.05MA0.1FA0.85PbI3.0,1.73,MACl,14.6,PEAI,0.517,,,Me-4PACz,0.198,DMACPA,0.132,,,,,,,1000,10,5000,40,10,160,110,25,PEAI,1.4,PDADI,0.5,,,,,4900.0,31.0,12.0,100.0,100.0,5.0,15.166,66.9414,1.13773,19.9131,9475,CH4,v3,
37901,20250325,89,Cs0.05MA0.1FA0.85PbI3.0,1.73,MACl,14.6,PEAI,0.517,,,Me-4PACz,0.198,DMACPA,0.132,,,,,,,1000,10,5000,40,10,160,110,25,PEAI,1.9,PDADI,0.5,,,,,5000.0,33.0,11.0,100.0,100.0,7.0,6.53094,33.7349,0.835318,23.1763,9476,CH1,v3,
37902,20250325,89,Cs0.05MA0.1FA0.85PbI3.0,1.73,MACl,14.6,PEAI,0.517,,,Me-4PACz,0.198,DMACPA,0.132,,,,,,,1000,10,5000,40,10,160,110,25,PEAI,1.9,PDADI,0.5,,,,,5000.0,33.0,11.0,100.0,100.0,7.0,0.0876824,24.5963,0.020934,17.0292,9476,CH2,v3,
37903,20250325,89,Cs0.05MA0.1FA0.85PbI3.0,1.73,MACl,14.6,PEAI,0.517,,,Me-4PACz,0.198,DMACPA,0.132,,,,,,,1000,10,5000,40,10,160,110,25,PEAI,1.9,PDADI,0.5,,,,,5000.0,33.0,11.0,100.0,100.0,7.0,0.0213135,12.6071,0.012055,14.0239,9476,CH3,v3,
37904,20250325,89,Cs0.05MA0.1FA0.85PbI3.0,1.73,MACl,14.6,PEAI,0.517,,,Me-4PACz,0.198,DMACPA,0.132,,,,,,,1000,10,5000,40,10,160,110,25,PEAI,1.9,PDADI,0.5,,,,,5000.0,33.0,11.0,100.0,100.0,7.0,20.3919,79.3836,1.12535,22.8265,9476,CH4,v3,
37905,20250325,89,Cs0.05MA0.1FA0.85PbI3.0,1.73,MACl,14.6,PEAI,0.517,,,Me-4PACz,0.198,DMACPA,0.132,,,,,,,1000,10,5000,40,10,160,110,25,PEAI,1.9,PDADI,0.5,,,,,4000.0,30.0,10.0,100.0,90.0,5.0,3.31729,28.1404,0.506354,23.2809,9477,CH1,v3,
37906,20250325,89,Cs0.05MA0.1FA0.85PbI3.0,1.73,MACl,14.6,PEAI,0.517,,,Me-4PACz,0.198,DMACPA,0.132,,,,,,,1000,10,5000,40,10,160,110,25,PEAI,1.9,PDADI,0.5,,,,,4000.0,30.0,10.0,100.0,90.0,5.0,22.1076,81.9901,1.1282,23.8998,9477,CH2,v3,
37907,20250325,89,Cs0.05MA0.1FA0.85PbI3.0,1.73,MACl,14.6,PEAI,0.517,,,Me-4PACz,0.198,DMACPA,0.132,,,,,,,1000,10,5000,40,10,160,110,25,PEAI,1.9,PDADI,0.5,,,,,4000.0,30.0,10.0,100.0,90.0,5.0,21.904,82.0715,1.12575,23.7077,9477,CH3,v3,
37908,20250325,89,Cs0.05MA0.1FA0.85PbI3.0,1.73,MACl,14.6,PEAI,0.517,,,Me-4PACz,0.198,DMACPA,0.132,,,,,,,1000,10,5000,40,10,160,110,25,PEAI,1.9,PDADI,0.5,,,,,4000.0,30.0,10.0,100.0,90.0,5.0,20.8161,81.0846,1.11906,22.9407,9477,CH4,v3,
37909,20250325,89,Cs0.05MA0.1FA0.85PbI3.0,1.73,MACl,14.6,PEAI,0.517,,,Me-4PACz,0.198,DMACPA,0.132,,,,,,,1000,10,5000,40,10,160,110,25,PEAI,1.9,PDADI,0.5,,,,,4900.0,31.0,14.0,120.0,100.0,5.0,17.217,68.0026,1.14971,22.0213,9478,CH1,v3,
37910,20250325,89,Cs0.05MA0.1FA0.85PbI3.0,1.73,MACl,14.6,PEAI,0.517,,,Me-4PACz,0.198,DMACPA,0.132,,,,,,,1000,10,5000,40,10,160,110,25,PEAI,1.9,PDADI,0.5,,,,,4900.0,31.0,14.0,120.0,100.0,5.0,17.1895,69.9065,1.1467,21.4436,9478,CH2,v3,
37911,20250325,89,Cs0.05MA0.1FA0.85PbI3.0,1.73,MACl,14.6,PEAI,0.517,,,Me-4PACz,0.198,DMACPA,0.132,,,,,,,1000,10,5000,40,10,160,110,25,PEAI,1.9,PDADI,0.5,,,,,4900.0,31.0,14.0,120.0,100.0,5.0,17.1382,71.2225,1.14308,21.0508,9478,CH3,v3,
37912,20250325,89,Cs0.05MA0.1FA0.85PbI3.0,1.73,MACl,14.6,PEAI,0.517,,,Me-4PACz,0.198,DMACPA,0.132,,,,,,,1000,10,5000,40,10,160,110,25,PEAI,1.9,PDADI,0.5,,,,,4900.0,31.0,14.0,120.0,100.0,5.0,16.4282,71.0786,1.13866,20.2982,9478,CH4,v3,
37913,20250325,89,Cs0.05MA0.1FA0.85PbI3.0,1.73,MACl,14.6,PEAI,0.517,,,Me-4PACz,0.198,DMACPA,0.132,,,,,,,1000,10,5000,40,10,160,110,25,PEAI,1.9,PDADI,0.5,,,,,5000.0,30.0,11.0,100.0,100.0,7.0,21.4809,79.8686,1.14057,23.5805,9479,CH1,v3,
37914,20250325,89,Cs0.05MA0.1FA0.85PbI3.0,1.73,MACl,14.6,PEAI,0.517,,,Me-4PACz,0.198,DMACPA,0.132,,,,,,,1000,10,5000,40,10,160,110,25,PEAI,1.9,PDADI,0.5,,,,,5000.0,30.0,11.0,100.0,100.0,7.0,21.3384,80.312,1.14045,23.2973,9479,CH2,v3,
37915,20250325,89,Cs0.05MA0.1FA0.85PbI3.0,1.73,MACl,14.6,PEAI,0.517,,,Me-4PACz,0.198,DMACPA,0.132,,,,,,,1000,10,5000,40,10,160,110,25,PEAI,1.9,PDADI,0.5,,,,,5000.0,30.0,11.0,100.0,100.0,7.0,21.3486,80.8013,1.14049,23.1664,9479,CH3,v3,
37916,20250325,89,Cs0.05MA0.1FA0.85PbI3.0,1.73,MACl,14.6,PEAI,0.517,,,Me-4PACz,0.198,DMACPA,0.132,,,,,,,1000,10,5000,40,10,160,110,25,PEAI,1.9,PDADI,0.5,,,,,5000.0,30.0,11.0,100.0,100.0,7.0,18.9029,73.2252,1.13092,22.8264,9479,CH4,v3,
37917,20250325,89,Cs0.05MA0.1FA0.85PbI3.0,1.73,MACl,14.6,PEAI,0.517,,,Me-4PACz,0.198,DMACPA,0.132,,,,,,,1000,10,5000,40,10,160,110,25,PEAI,1.9,PDADI,0.5,,,,,5000.0,30.0,10.0,100.0,90.0,5.0,12.4635,49.4832,1.14158,22.0635,9480,CH1,v3,
37918,20250325,89,Cs0.05MA0.1FA0.85PbI3.0,1.73,MACl,14.6,PEAI,0.517,,,Me-4PACz,0.198,DMACPA,0.132,,,,,,,1000,10,5000,40,10,160,110,25,PEAI,1.9,PDADI,0.5,,,,,5000.0,30.0,10.0,100.0,90.0,5.0,14.7701,60.4749,1.13731,21.4749,9480,CH2,v3,
37919,20250325,89,Cs0.05MA0.1FA0.85PbI3.0,1.73,MACl,14.6,PEAI,0.517,,,Me-4PACz,0.198,DMACPA,0.132,,,,,,,1000,10,5000,40,10,160,110,25,PEAI,1.9,PDADI,0.5,,,,,5000.0,30.0,10.0,100.0,90.0,5.0,12.6352,56.9656,1.12495,19.7168,9480,CH3,v3,
37920,20250325,89,Cs0.05MA0.1FA0.85PbI3.0,1.73,MACl,14.6,PEAI,0.517,,,Me-4PACz,0.198,DMACPA,0.132,,,,,,,1000,10,5000,40,10,160,110,25,PEAI,1.9,PDADI,0.5,,,,,5000.0,30.0,10.0,100.0,90.0,5.0,10.6759,56.0156,1.11045,17.1632,9480,CH4,v3,
37921,20250325,89,Cs0.05MA0.1FA0.85PbI3.0,1.73,MACl,14.6,PEAI,0.517,,,Me-4PACz,0.198,DMACPA,0.132,,,,,,,1000,10,5000,40,10,160,110,25,PEACl,1.0,PDADI,0.25,,,,,4800.0,31.0,12.0,115.0,100.0,6.0,1.14705,24.9252,0.199478,23.07,9481,CH1,v3,
37922,20250325,89,Cs0.05MA0.1FA0.85PbI3.0,1.73,MACl,14.6,PEAI,0.517,,,Me-4PACz,0.198,DMACPA,0.132,,,,,,,1000,10,5000,40,10,160,110,25,PEACl,1.0,PDADI,0.25,,,,,4800.0,31.0,12.0,115.0,100.0,6.0,0.376169,24.3142,0.069941,22.1204,9481,CH2,v3,
37923,20250325,89,Cs0.05MA0.1FA0.85PbI3.0,1.73,MACl,14.6,PEAI,0.517,,,Me-4PACz,0.198,DMACPA,0.132,,,,,,,1000,10,5000,40,10,160,110,25,PEACl,1.0,PDADI,0.25,,,,,4800.0,31.0,12.0,115.0,100.0,6.0,21.7707,78.6977,1.12303,24.6331,9481,CH3,v3,
37924,20250325,89,Cs0.05MA0.1FA0.85PbI3.0,1.73,MACl,14.6,PEAI,0.517,,,Me-4PACz,0.198,DMACPA,0.132,,,,,,,1000,10,5000,40,10,160,110,25,PEACl,1.0,PDADI,0.25,,,,,4800.0,31.0,12.0,115.0,100.0,6.0,21.0933,77.7355,1.11719,24.2885,9481,CH4,v3,
37925,20250325,89,Cs0.05MA0.1FA0.85PbI3.0,1.73,MACl,14.6,PEAI,0.517,,,Me-4PACz,0.198,DMACPA,0.132,,,,,,,1000,10,5000,40,10,160,110,25,PEACl,1.0,PDADI,0.25,,,,,4000.0,30.0,10.0,100.0,90.0,5.0,22.0065,80.8285,1.12054,24.2974,9482,CH1,v3,
37926,20250325,89,Cs0.05MA0.1FA0.85PbI3.0,1.73,MACl,14.6,PEAI,0.517,,,Me-4PACz,0.198,DMACPA,0.132,,,,,,,1000,10,5000,40,10,160,110,25,PEACl,1.0,PDADI,0.25,,,,,4000.0,30.0,10.0,100.0,90.0,5.0,20.7356,74.796,1.12518,24.6387,9482,CH2,v3,
37927,20250325,89,Cs0.05MA0.1FA0.85PbI3.0,1.73,MACl,14.6,PEAI,0.517,,,Me-4PACz,0.198,DMACPA,0.132,,,,,,,1000,10,5000,40,10,160,110,25,PEACl,1.0,PDADI,0.25,,,,,4000.0,30.0,10.0,100.0,90.0,5.0,22.451,80.6066,1.1185,24.9018,9482,CH3,v3,
37928,20250325,89,Cs0.05MA0.1FA0.85PbI3.0,1.73,MACl,14.6,PEAI,0.517,,,Me-4PACz,0.198,DMACPA,0.132,,,,,,,1000,10,5000,40,10,160,110,25,PEACl,1.0,PDADI,0.25,,,,,4000.0,30.0,10.0,100.0,90.0,5.0,22.2204,80.7073,1.11725,24.6428,9482,CH4,v3,
37929,20250325,89,Cs0.05MA0.1FA0.85PbI3.0,1.73,MACl,14.6,PEAI,0.517,,,Me-4PACz,0.198,DMACPA,0.132,,,,,,,1000,10,5000,40,10,160,110,25,PEACl,1.0,PDADI,0.25,,,,,4900.0,31.0,14.0,120.0,100.0,5.0,23.0203,72.5843,1.1247,28.199,9483,CH1,v3,
37930,20250325,89,Cs0.05MA0.1FA0.85PbI3.0,1.73,MACl,14.6,PEAI,0.517,,,Me-4PACz,0.198,DMACPA,0.132,,,,,,,1000,10,5000,40,10,160,110,25,PEACl,1.0,PDADI,0.25,,,,,4900.0,31.0,14.0,120.0,100.0,5.0,23.1371,71.7934,1.11819,28.821,9483,CH2,v3,
37931,20250325,89,Cs0.05MA0.1FA0.85PbI3.0,1.73,MACl,14.6,PEAI,0.517,,,Me-4PACz,0.198,DMACPA,0.132,,,,,,,1000,10,5000,40,10,160,110,25,PEACl,1.0,PDADI,0.25,,,,,4900.0,31.0,14.0,120.0,100.0,5.0,22.463,69.1226,1.11699,29.0935,9483,CH3,v3,
37932,20250325,89,Cs0.05MA0.1FA0.85PbI3.0,1.73,MACl,14.6,PEAI,0.517,,,Me-4PACz,0.198,DMACPA,0.132,,,,,,,1000,10,5000,40,10,160,110,25,PEACl,1.0,PDADI,0.25,,,,,4900.0,31.0,14.0,120.0,100.0,5.0,21.9911,70.4373,1.11438,28.0163,9483,CH4,v3,
37933,20250325,89,Cs0.05MA0.1FA0.85PbI3.0,1.73,MACl,14.6,PEAI,0.517,,,Me-4PACz,0.198,DMACPA,0.132,,,,,,,1000,10,5000,40,10,160,110,25,PEACl,1.0,PDADI,0.25,,,,,5000.0,31.0,10.0,120.0,100.0,5.0,19.6109,69.7375,1.12262,25.0496,9484,CH1,v3,
37934,20250325,89,Cs0.05MA0.1FA0.85PbI3.0,1.73,MACl,14.6,PEAI,0.517,,,Me-4PACz,0.198,DMACPA,0.132,,,,,,,1000,10,5000,40,10,160,110,25,PEACl,1.0,PDADI,0.25,,,,,5000.0,31.0,10.0,120.0,100.0,5.0,22.6801,78.9297,1.11954,25.6663,9484,CH2,v3,
37935,20250325,89,Cs0.05MA0.1FA0.85PbI3.0,1.73,MACl,14.6,PEAI,0.517,,,Me-4PACz,0.198,DMACPA,0.132,,,,,,,1000,10,5000,40,10,160,110,25,PEACl,1.0,PDADI,0.25,,,,,5000.0,31.0,10.0,120.0,100.0,5.0,23.3546,81.1995,1.11723,25.744,9484,CH3,v3,
37936,20250325,89,Cs0.05MA0.1FA0.85PbI3.0,1.73,MACl,14.6,PEAI,0.517,,,Me-4PACz,0.198,DMACPA,0.132,,,,,,,1000,10,5000,40,10,160,110,25,PEACl,1.0,PDADI,0.25,,,,,5000.0,31.0,10.0,120.0,100.0,5.0,22.7667,80.5259,1.11268,25.4094,9484,CH4,v3,
37937,20250325,89,Cs0.05MA0.1FA0.85PbI3.0,1.73,MACl,14.6,PEAI,0.517,,,Me-4PACz,0.198,DMACPA,0.132,,,,,,,1000,10,5000,40,10,160,110,25,PEACl,1.0,PDADI,0.25,,,,,5000.0,33.0,11.0,100.0,100.0,7.0,21.8614,79.7455,1.11664,24.5504,9485,CH1,v3,
37938,20250325,89,Cs0.05MA0.1FA0.85PbI3.0,1.73,MACl,14.6,PEAI,0.517,,,Me-4PACz,0.198,DMACPA,0.132,,,,,,,1000,10,5000,40,10,160,110,25,PEACl,1.0,PDADI,0.25,,,,,5000.0,33.0,11.0,100.0,100.0,7.0,22.2016,79.9942,1.11421,24.9091,9485,CH2,v3,
37939,20250325,89,Cs0.05MA0.1FA0.85PbI3.0,1.73,MACl,14.6,PEAI,0.517,,,Me-4PACz,0.198,DMACPA,0.132,,,,,,,1000,10,5000,40,10,160,110,25,PEACl,1.0,PDADI,0.25,,,,,5000.0,33.0,11.0,100.0,100.0,7.0,21.939,79.3298,1.10961,24.9237,9485,CH3,v3,
37940,20250325,89,Cs0.05MA0.1FA0.85PbI3.0,1.73,MACl,14.6,PEAI,0.517,,,Me-4PACz,0.198,DMACPA,0.132,,,,,,,1000,10,5000,40,10,160,110,25,PEACl,1.0,PDADI,0.25,,,,,5000.0,33.0,11.0,100.0,100.0,7.0,21.4938,79.0532,1.10611,24.5807,9485,CH4,v3,
37941,20250325,89,Cs0.05MA0.1FA0.85PbI3.0,1.73,MACl,14.6,PEAI,0.517,,,Me-4PACz,0.198,DMACPA,0.132,,,,,,,1000,10,5000,40,10,160,110,25,PEACl,1.0,PDADI,0.5,,,,,4800.0,31.0,12.0,115.0,100.0,6.0,21.4992,79.1283,1.11772,24.3086,9486,CH1,v3,
37942,20250325,89,Cs0.05MA0.1FA0.85PbI3.0,1.73,MACl,14.6,PEAI,0.517,,,Me-4PACz,0.198,DMACPA,0.132,,,,,,,1000,10,5000,40,10,160,110,25,PEACl,1.0,PDADI,0.5,,,,,4800.0,31.0,12.0,115.0,100.0,6.0,21.7819,79.1759,1.11825,24.6017,9486,CH2,v3,
37943,20250325,89,Cs0.05MA0.1FA0.85PbI3.0,1.73,MACl,14.6,PEAI,0.517,,,Me-4PACz,0.198,DMACPA,0.132,,,,,,,1000,10,5000,40,10,160,110,25,PEACl,1.0,PDADI,0.5,,,,,4800.0,31.0,12.0,115.0,100.0,6.0,20.9575,76.1409,1.11623,24.6586,9486,CH3,v3,
37944,20250325,89,Cs0.05MA0.1FA0.85PbI3.0,1.73,MACl,14.6,PEAI,0.517,,,Me-4PACz,0.198,DMACPA,0.132,,,,,,,1000,10,5000,40,10,160,110,25,PEACl,1.0,PDADI,0.5,,,,,4800.0,31.0,12.0,115.0,100.0,6.0,21.341,78.8682,1.10806,24.4202,9486,CH4,v3,
37945,20250325,89,Cs0.05MA0.1FA0.85PbI3.0,1.73,MACl,14.6,PEAI,0.517,,,Me-4PACz,0.198,DMACPA,0.132,,,,,,,1000,10,5000,40,10,160,110,25,PEACl,1.0,PDADI,0.5,,,,,4000.0,30.0,10.0,100.0,90.0,5.0,22.1085,78.5726,1.12239,25.0695,9487,CH1,v3,
37946,20250325,89,Cs0.05MA0.1FA0.85PbI3.0,1.73,MACl,14.6,PEAI,0.517,,,Me-4PACz,0.198,DMACPA,0.132,,,,,,,1000,10,5000,40,10,160,110,25,PEACl,1.0,PDADI,0.5,,,,,4000.0,30.0,10.0,100.0,90.0,5.0,22.4818,78.054,1.12451,25.6136,9487,CH2,v3,
37947,20250325,89,Cs0.05MA0.1FA0.85PbI3.0,1.73,MACl,14.6,PEAI,0.517,,,Me-4PACz,0.198,DMACPA,0.132,,,,,,,1000,10,5000,40,10,160,110,25,PEACl,1.0,PDADI,0.5,,,,,4000.0,30.0,10.0,100.0,90.0,5.0,22.8291,79.5637,1.11698,25.6878,9487,CH3,v3,
37948,20250325,89,Cs0.05MA0.1FA0.85PbI3.0,1.73,MACl,14.6,PEAI,0.517,,,Me-4PACz,0.198,DMACPA,0.132,,,,,,,1000,10,5000,40,10,160,110,25,PEACl,1.0,PDADI,0.5,,,,,4000.0,30.0,10.0,100.0,90.0,5.0,22.2147,78.9087,1.10873,25.3915,9487,CH4,v3,
37949,20250325,89,Cs0.05MA0.1FA0.85PbI3.0,1.73,MACl,14.6,PEAI,0.517,,,Me-4PACz,0.198,DMACPA,0.132,,,,,,,1000,10,5000,40,10,160,110,25,PEACl,1.0,PDADI,0.5,,,,,4900.0,31.0,14.0,120.0,100.0,5.0,21.5039,79.9734,1.11865,24.0369,9488,CH1,v3,
37950,20250325,89,Cs0.05MA0.1FA0.85PbI3.0,1.73,MACl,14.6,PEAI,0.517,,,Me-4PACz,0.198,DMACPA,0.132,,,,,,,1000,10,5000,40,10,160,110,25,PEACl,1.0,PDADI,0.5,,,,,4900.0,31.0,14.0,120.0,100.0,5.0,21.9521,79.8812,1.12078,24.5196,9488,CH2,v3,
37951,20250325,89,Cs0.05MA0.1FA0.85PbI3.0,1.73,MACl,14.6,PEAI,0.517,,,Me-4PACz,0.198,DMACPA,0.132,,,,,,,1000,10,5000,40,10,160,110,25,PEACl,1.0,PDADI,0.5,,,,,4900.0,31.0,14.0,120.0,100.0,5.0,22.079,80.1562,1.11847,24.6273,9488,CH3,v3,
37952,20250325,89,Cs0.05MA0.1FA0.85PbI3.0,1.73,MACl,14.6,PEAI,0.517,,,Me-4PACz,0.198,DMACPA,0.132,,,,,,,1000,10,5000,40,10,160,110,25,PEACl,1.0,PDADI,0.5,,,,,4900.0,31.0,14.0,120.0,100.0,5.0,20.2324,74.8045,1.11457,24.2669,9488,CH4,v3,
37953,20250325,89,Cs0.05MA0.1FA0.85PbI3.0,1.73,MACl,14.6,PEAI,0.517,,,Me-4PACz,0.198,DMACPA,0.132,,,,,,,1000,10,5000,40,10,160,110,25,PEACl,1.0,PDADI,0.5,,,,,5000.0,31.0,10.0,120.0,100.0,5.0,20.6615,75.9978,1.12116,24.2491,9489,CH1,v3,
37954,20250325,89,Cs0.05MA0.1FA0.85PbI3.0,1.73,MACl,14.6,PEAI,0.517,,,Me-4PACz,0.198,DMACPA,0.132,,,,,,,1000,10,5000,40,10,160,110,25,PEACl,1.0,PDADI,0.5,,,,,5000.0,31.0,10.0,120.0,100.0,5.0,21.7125,78.5406,1.11877,24.71,9489,CH2,v3,
37955,20250325,89,Cs0.05MA0.1FA0.85PbI3.0,1.73,MACl,14.6,PEAI,0.517,,,Me-4PACz,0.198,DMACPA,0.132,,,,,,,1000,10,5000,40,10,160,110,25,PEACl,1.0,PDADI,0.5,,,,,5000.0,31.0,10.0,120.0,100.0,5.0,21.7833,78.7128,1.11712,24.7731,9489,CH3,v3,
37956,20250325,89,Cs0.05MA0.1FA0.85PbI3.0,1.73,MACl,14.6,PEAI,0.517,,,Me-4PACz,0.198,DMACPA,0.132,,,,,,,1000,10,5000,40,10,160,110,25,PEACl,1.0,PDADI,0.5,,,,,5000.0,31.0,10.0,120.0,100.0,5.0,0.134664,22.601,0.031052,19.1885,9489,CH4,v3,
37957,20250325,89,Cs0.05MA0.1FA0.85PbI3.0,1.73,MACl,14.6,PEAI,0.517,,,Me-4PACz,0.198,DMACPA,0.132,,,,,,,1000,10,5000,40,10,160,110,25,PEACl,1.0,PDADI,0.5,,,,,5000.0,33.0,11.0,100.0,100.0,7.0,21.5698,74.5957,1.12058,25.804,9490,CH1,v3,
37958,20250325,89,Cs0.05MA0.1FA0.85PbI3.0,1.73,MACl,14.6,PEAI,0.517,,,Me-4PACz,0.198,DMACPA,0.132,,,,,,,1000,10,5000,40,10,160,110,25,PEACl,1.0,PDADI,0.5,,,,,5000.0,33.0,11.0,100.0,100.0,7.0,22.3521,75.7304,1.12195,26.3071,9490,CH2,v3,
37959,20250325,89,Cs0.05MA0.1FA0.85PbI3.0,1.73,MACl,14.6,PEAI,0.517,,,Me-4PACz,0.198,DMACPA,0.132,,,,,,,1000,10,5000,40,10,160,110,25,PEACl,1.0,PDADI,0.5,,,,,5000.0,33.0,11.0,100.0,100.0,7.0,22.1852,74.7912,1.11945,26.4976,9490,CH3,v3,
37960,20250325,89,Cs0.05MA0.1FA0.85PbI3.0,1.73,MACl,14.6,PEAI,0.517,,,Me-4PACz,0.198,DMACPA,0.132,,,,,,,1000,10,5000,40,10,160,110,25,PEACl,1.0,PDADI,0.5,,,,,5000.0,33.0,11.0,100.0,100.0,7.0,22.2661,76.4748,1.11219,26.1787,9490,CH4,v3,
37961,20250325,89,Cs0.05MA0.1FA0.85PbI3.0,1.73,MACl,14.6,PEAI,0.517,,,Me-4PACz,0.198,DMACPA,0.132,,,,,,,1000,10,5000,40,10,160,110,25,PEACl,1.0,PDADI,0.75,,,,,4800.0,31.0,12.0,115.0,100.0,6.0,23.15,67.75,1.11621,30.6122,9491,CH1,v3,
37962,20250325,89,Cs0.05MA0.1FA0.85PbI3.0,1.73,MACl,14.6,PEAI,0.517,,,Me-4PACz,0.198,DMACPA,0.132,,,,,,,1000,10,5000,40,10,160,110,25,PEACl,1.0,PDADI,0.75,,,,,4800.0,31.0,12.0,115.0,100.0,6.0,23.0277,70.9164,1.11329,29.1672,9491,CH2,v3,
37963,20250325,89,Cs0.05MA0.1FA0.85PbI3.0,1.73,MACl,14.6,PEAI,0.517,,,Me-4PACz,0.198,DMACPA,0.132,,,,,,,1000,10,5000,40,10,160,110,25,PEACl,1.0,PDADI,0.75,,,,,4800.0,31.0,12.0,115.0,100.0,6.0,22.4684,73.5931,1.11199,27.4558,9491,CH3,v3,
37964,20250325,89,Cs0.05MA0.1FA0.85PbI3.0,1.73,MACl,14.6,PEAI,0.517,,,Me-4PACz,0.198,DMACPA,0.132,,,,,,,1000,10,5000,40,10,160,110,25,PEACl,1.0,PDADI,0.75,,,,,4800.0,31.0,12.0,115.0,100.0,6.0,21.3922,75.6735,1.10706,25.5352,9491,CH4,v3,
37965,20250325,89,Cs0.05MA0.1FA0.85PbI3.0,1.73,MACl,14.6,PEAI,0.517,,,Me-4PACz,0.198,DMACPA,0.132,,,,,,,1000,10,5000,40,10,160,110,25,PEACl,1.0,PDADI,0.75,,,,,4000.0,30.0,10.0,100.0,90.0,5.0,21.9929,80.8528,1.12372,24.2063,9492,CH1,v3,
37966,20250325,89,Cs0.05MA0.1FA0.85PbI3.0,1.73,MACl,14.6,PEAI,0.517,,,Me-4PACz,0.198,DMACPA,0.132,,,,,,,1000,10,5000,40,10,160,110,25,PEACl,1.0,PDADI,0.75,,,,,4000.0,30.0,10.0,100.0,90.0,5.0,22.1773,80.7214,1.12108,24.5067,9492,CH2,v3,
37967,20250325,89,Cs0.05MA0.1FA0.85PbI3.0,1.73,MACl,14.6,PEAI,0.517,,,Me-4PACz,0.198,DMACPA,0.132,,,,,,,1000,10,5000,40,10,160,110,25,PEACl,1.0,PDADI,0.75,,,,,4000.0,30.0,10.0,100.0,90.0,5.0,22.0504,80.2051,1.11827,24.5849,9492,CH3,v3,
37968,20250325,89,Cs0.05MA0.1FA0.85PbI3.0,1.73,MACl,14.6,PEAI,0.517,,,Me-4PACz,0.198,DMACPA,0.132,,,,,,,1000,10,5000,40,10,160,110,25,PEACl,1.0,PDADI,0.75,,,,,4000.0,30.0,10.0,100.0,90.0,5.0,21.505,79.8999,1.11495,24.1401,9492,CH4,v3,
37969,20250325,89,Cs0.05MA0.1FA0.85PbI3.0,1.73,MACl,14.6,PEAI,0.517,,,Me-4PACz,0.198,DMACPA,0.132,,,,,,,1000,10,5000,40,10,160,110,25,PEACl,1.0,PDADI,0.75,,,,,4900.0,31.0,14.0,120.0,100.0,5.0,22.381,80.296,1.12505,24.775,9493,CH1,v3,
37970,20250325,89,Cs0.05MA0.1FA0.85PbI3.0,1.73,MACl,14.6,PEAI,0.517,,,Me-4PACz,0.198,DMACPA,0.132,,,,,,,1000,10,5000,40,10,160,110,25,PEACl,1.0,PDADI,0.75,,,,,4900.0,31.0,14.0,120.0,100.0,5.0,22.3899,79.8824,1.11693,25.0942,9493,CH2,v3,
37971,20250325,89,Cs0.05MA0.1FA0.85PbI3.0,1.73,MACl,14.6,PEAI,0.517,,,Me-4PACz,0.198,DMACPA,0.132,,,,,,,1000,10,5000,40,10,160,110,25,PEACl,1.0,PDADI,0.75,,,,,4900.0,31.0,14.0,120.0,100.0,5.0,20.8112,76.8611,1.10373,24.5316,9493,CH3,v3,
37972,20250325,89,Cs0.05MA0.1FA0.85PbI3.0,1.73,MACl,14.6,PEAI,0.517,,,Me-4PACz,0.198,DMACPA,0.132,,,,,,,1000,10,5000,40,10,160,110,25,PEACl,1.0,PDADI,0.75,,,,,4900.0,31.0,14.0,120.0,100.0,5.0,20.7676,76.7891,1.10347,24.509,9493,CH4,v3,
37973,20250325,89,Cs0.05MA0.1FA0.85PbI3.0,1.73,MACl,14.6,PEAI,0.517,,,Me-4PACz,0.198,DMACPA,0.132,,,,,,,1000,10,5000,40,10,160,110,25,PEACl,1.0,PDADI,0.75,,,,,5000.0,31.0,10.0,120.0,100.0,5.0,21.2337,77.8783,1.11362,24.4834,9494,CH1,v3,
37974,20250325,89,Cs0.05MA0.1FA0.85PbI3.0,1.73,MACl,14.6,PEAI,0.517,,,Me-4PACz,0.198,DMACPA,0.132,,,,,,,1000,10,5000,40,10,160,110,25,PEACl,1.0,PDADI,0.75,,,,,5000.0,31.0,10.0,120.0,100.0,5.0,21.5237,77.8037,1.1128,24.8599,9494,CH2,v3,
37975,20250325,89,Cs0.05MA0.1FA0.85PbI3.0,1.73,MACl,14.6,PEAI,0.517,,,Me-4PACz,0.198,DMACPA,0.132,,,,,,,1000,10,5000,40,10,160,110,25,PEACl,1.0,PDADI,0.75,,,,,5000.0,31.0,10.0,120.0,100.0,5.0,21.434,77.4334,1.11059,24.9242,9494,CH3,v3,
37976,20250325,89,Cs0.05MA0.1FA0.85PbI3.0,1.73,MACl,14.6,PEAI,0.517,,,Me-4PACz,0.198,DMACPA,0.132,,,,,,,1000,10,5000,40,10,160,110,25,PEACl,1.0,PDADI,0.75,,,,,5000.0,31.0,10.0,120.0,100.0,5.0,21.0553,77.5607,1.10424,24.5843,9494,CH4,v3,
37977,20250325,89,Cs0.05MA0.1FA0.85PbI3.0,1.73,MACl,14.6,PEAI,0.517,,,Me-4PACz,0.198,DMACPA,0.132,,,,,,,1000,10,5000,40,10,160,110,25,PEACl,1.0,PDADI,0.75,,,,,5000.0,33.0,11.0,100.0,100.0,7.0,19.7215,71.3692,1.11453,24.7934,9495,CH1,v3,
37978,20250325,89,Cs0.05MA0.1FA0.85PbI3.0,1.73,MACl,14.6,PEAI,0.517,,,Me-4PACz,0.198,DMACPA,0.132,,,,,,,1000,10,5000,40,10,160,110,25,PEACl,1.0,PDADI,0.75,,,,,5000.0,33.0,11.0,100.0,100.0,7.0,21.6076,76.8191,1.11283,25.2759,9495,CH2,v3,
37979,20250325,89,Cs0.05MA0.1FA0.85PbI3.0,1.73,MACl,14.6,PEAI,0.517,,,Me-4PACz,0.198,DMACPA,0.132,,,,,,,1000,10,5000,40,10,160,110,25,PEACl,1.0,PDADI,0.75,,,,,5000.0,33.0,11.0,100.0,100.0,7.0,13.5645,49.6817,1.07936,25.2954,9495,CH3,v3,
37980,20250325,89,Cs0.05MA0.1FA0.85PbI3.0,1.73,MACl,14.6,PEAI,0.517,,,Me-4PACz,0.198,DMACPA,0.132,,,,,,,1000,10,5000,40,10,160,110,25,PEACl,1.0,PDADI,0.75,,,,,5000.0,33.0,11.0,100.0,100.0,7.0,21.3512,77.4656,1.10404,24.9648,9495,CH4,v3,
37981,20250325,89,Cs0.05MA0.1FA0.85PbI3.0,1.73,MACl,14.6,PEAI,0.517,,,Me-4PACz,0.198,DMACPA,0.132,,,,,,,1000,10,5000,40,10,160,110,25,PEACl,1.0,PDADI,1.0,,,,,4800.0,31.0,12.0,115.0,100.0,6.0,0.0353687,17.0302,0.013258,15.6646,9496,CH1,v3,
37982,20250325,89,Cs0.05MA0.1FA0.85PbI3.0,1.73,MACl,14.6,PEAI,0.517,,,Me-4PACz,0.198,DMACPA,0.132,,,,,,,1000,10,5000,40,10,160,110,25,PEACl,1.0,PDADI,1.0,,,,,4800.0,31.0,12.0,115.0,100.0,6.0,21.7487,77.2267,1.11333,25.2954,9496,CH2,v3,
37983,20250325,89,Cs0.05MA0.1FA0.85PbI3.0,1.73,MACl,14.6,PEAI,0.517,,,Me-4PACz,0.198,DMACPA,0.132,,,,,,,1000,10,5000,40,10,160,110,25,PEACl,1.0,PDADI,1.0,,,,,4800.0,31.0,12.0,115.0,100.0,6.0,21.8951,77.4157,1.11073,25.463,9496,CH3,v3,
37984,20250325,89,Cs0.05MA0.1FA0.85PbI3.0,1.73,MACl,14.6,PEAI,0.517,,,Me-4PACz,0.198,DMACPA,0.132,,,,,,,1000,10,5000,40,10,160,110,25,PEACl,1.0,PDADI,1.0,,,,,4800.0,31.0,12.0,115.0,100.0,6.0,21.214,77.4505,1.10322,24.8277,9496,CH4,v3,
37985,20250325,89,Cs0.05MA0.1FA0.85PbI3.0,1.73,MACl,14.6,PEAI,0.517,,,Me-4PACz,0.198,DMACPA,0.132,,,,,,,1000,10,5000,40,10,160,110,25,PEACl,1.0,PDADI,1.0,,,,,4000.0,30.0,10.0,100.0,90.0,5.0,20.5429,76.646,1.12103,23.9087,9497,CH1,v3,
37986,20250325,89,Cs0.05MA0.1FA0.85PbI3.0,1.73,MACl,14.6,PEAI,0.517,,,Me-4PACz,0.198,DMACPA,0.132,,,,,,,1000,10,5000,40,10,160,110,25,PEACl,1.0,PDADI,1.0,,,,,4000.0,30.0,10.0,100.0,90.0,5.0,21.1723,78.0493,1.11886,24.2451,9497,CH2,v3,
37987,20250325,89,Cs0.05MA0.1FA0.85PbI3.0,1.73,MACl,14.6,PEAI,0.517,,,Me-4PACz,0.198,DMACPA,0.132,,,,,,,1000,10,5000,40,10,160,110,25,PEACl,1.0,PDADI,1.0,,,,,4000.0,30.0,10.0,100.0,90.0,5.0,21.2608,78.5176,1.11477,24.29,9497,CH3,v3,
37988,20250325,89,Cs0.05MA0.1FA0.85PbI3.0,1.73,MACl,14.6,PEAI,0.517,,,Me-4PACz,0.198,DMACPA,0.132,,,,,,,1000,10,5000,40,10,160,110,25,PEACl,1.0,PDADI,1.0,,,,,4000.0,30.0,10.0,100.0,90.0,5.0,20.8255,78.3206,1.11279,23.8949,9497,CH4,v3,
37989,20250325,89,Cs0.05MA0.1FA0.85PbI3.0,1.73,MACl,14.6,PEAI,0.517,,,Me-4PACz,0.198,DMACPA,0.132,,,,,,,1000,10,5000,40,10,160,110,25,PEACl,1.0,PDADI,1.0,,,,,4900.0,31.0,14.0,120.0,100.0,5.0,21.8676,78.3156,1.12953,24.7203,9498,CH1,v3,
37990,20250325,89,Cs0.05MA0.1FA0.85PbI3.0,1.73,MACl,14.6,PEAI,0.517,,,Me-4PACz,0.198,DMACPA,0.132,,,,,,,1000,10,5000,40,10,160,110,25,PEACl,1.0,PDADI,1.0,,,,,4900.0,31.0,14.0,120.0,100.0,5.0,22.127,78.3043,1.12394,25.1415,9498,CH2,v3,
37991,20250325,89,Cs0.05MA0.1FA0.85PbI3.0,1.73,MACl,14.6,PEAI,0.517,,,Me-4PACz,0.198,DMACPA,0.132,,,,,,,1000,10,5000,40,10,160,110,25,PEACl,1.0,PDADI,1.0,,,,,4900.0,31.0,14.0,120.0,100.0,5.0,22.0163,77.9525,1.12126,25.1887,9498,CH3,v3,
37992,20250325,89,Cs0.05MA0.1FA0.85PbI3.0,1.73,MACl,14.6,PEAI,0.517,,,Me-4PACz,0.198,DMACPA,0.132,,,,,,,1000,10,5000,40,10,160,110,25,PEACl,1.0,PDADI,1.0,,,,,4900.0,31.0,14.0,120.0,100.0,5.0,21.4175,77.5548,1.11405,24.7888,9498,CH4,v3,
37993,20250325,89,Cs0.05MA0.1FA0.85PbI3.0,1.73,MACl,14.6,PEAI,0.517,,,Me-4PACz,0.198,DMACPA,0.132,,,,,,,1000,10,5000,40,10,160,110,25,PEACl,1.0,PDADI,1.0,,,,,5000.0,31.0,10.0,120.0,100.0,5.0,8.92794,37.3264,1.01129,23.6516,9499,CH1,v3,
37994,20250325,89,Cs0.05MA0.1FA0.85PbI3.0,1.73,MACl,14.6,PEAI,0.517,,,Me-4PACz,0.198,DMACPA,0.132,,,,,,,1000,10,5000,40,10,160,110,25,PEACl,1.0,PDADI,1.0,,,,,5000.0,31.0,10.0,120.0,100.0,5.0,22.4046,78.6443,1.12289,25.3707,9499,CH2,v3,
37995,20250325,89,Cs0.05MA0.1FA0.85PbI3.0,1.73,MACl,14.6,PEAI,0.517,,,Me-4PACz,0.198,DMACPA,0.132,,,,,,,1000,10,5000,40,10,160,110,25,PEACl,1.0,PDADI,1.0,,,,,5000.0,31.0,10.0,120.0,100.0,5.0,22.3084,78.3677,1.12032,25.409,9499,CH3,v3,
37996,20250325,89,Cs0.05MA0.1FA0.85PbI3.0,1.73,MACl,14.6,PEAI,0.517,,,Me-4PACz,0.198,DMACPA,0.132,,,,,,,1000,10,5000,40,10,160,110,25,PEACl,1.0,PDADI,1.0,,,,,5000.0,31.0,10.0,120.0,100.0,5.0,21.9979,78.6418,1.11471,25.0937,9499,CH4,v3,
37997,20250325,89,Cs0.05MA0.1FA0.85PbI3.0,1.73,MACl,14.6,PEAI,0.517,,,Me-4PACz,0.198,DMACPA,0.132,,,,,,,1000,10,5000,40,10,160,110,25,PEACl,1.0,PDADI,1.0,,,,,5000.0,33.0,11.0,100.0,100.0,7.0,21.7167,79.2663,1.12514,24.35,9500,CH1,v3,
37998,20250325,89,Cs0.05MA0.1FA0.85PbI3.0,1.73,MACl,14.6,PEAI,0.517,,,Me-4PACz,0.198,DMACPA,0.132,,,,,,,1000,10,5000,40,10,160,110,25,PEACl,1.0,PDADI,1.0,,,,,5000.0,33.0,11.0,100.0,100.0,7.0,21.7636,78.748,1.12298,24.6103,9500,CH2,v3,
37999,20250325,89,Cs0.05MA0.1FA0.85PbI3.0,1.73,MACl,14.6,PEAI,0.517,,,Me-4PACz,0.198,DMACPA,0.132,,,,,,,1000,10,5000,40,10,160,110,25,PEACl,1.0,PDADI,1.0,,,,,5000.0,33.0,11.0,100.0,100.0,7.0,21.7367,78.7298,1.11584,24.7431,9500,CH3,v3,
38000,20250325,89,Cs0.05MA0.1FA0.85PbI3.0,1.73,MACl,14.6,PEAI,0.517,,,Me-4PACz,0.198,DMACPA,0.132,,,,,,,1000,10,5000,40,10,160,110,25,PEACl,1.0,PDADI,1.0,,,,,5000.0,33.0,11.0,100.0,100.0,7.0,18.7264,70.8314,1.10033,24.0274,9500,CH4,v3,
38001,20250325,89,Cs0.05MA0.1FA0.85PbI3.0,1.73,MACl,14.6,PEAI,0.517,,,Me-4PACz,0.198,DMACPA,0.132,,,,,,,1000,10,5000,40,10,160,110,25,PEAI,1.0,PEACl,1.0,,,,,4000.0,30.0,10.0,100.0,90.0,5.0,21.3302,77.5074,1.13425,24.2628,9501,CH1,v3,
38002,20250325,89,Cs0.05MA0.1FA0.85PbI3.0,1.73,MACl,14.6,PEAI,0.517,,,Me-4PACz,0.198,DMACPA,0.132,,,,,,,1000,10,5000,40,10,160,110,25,PEAI,1.0,PEACl,1.0,,,,,4000.0,30.0,10.0,100.0,90.0,5.0,22.2273,79.0934,1.13604,24.7373,9501,CH2,v3,
38003,20250325,89,Cs0.05MA0.1FA0.85PbI3.0,1.73,MACl,14.6,PEAI,0.517,,,Me-4PACz,0.198,DMACPA,0.132,,,,,,,1000,10,5000,40,10,160,110,25,PEAI,1.0,PEACl,1.0,,,,,4000.0,30.0,10.0,100.0,90.0,5.0,10.125,38.7302,1.06638,24.5151,9501,CH3,v3,
38004,20250325,89,Cs0.05MA0.1FA0.85PbI3.0,1.73,MACl,14.6,PEAI,0.517,,,Me-4PACz,0.198,DMACPA,0.132,,,,,,,1000,10,5000,40,10,160,110,25,PEAI,1.0,PEACl,1.0,,,,,4000.0,30.0,10.0,100.0,90.0,5.0,21.9833,78.9167,1.12926,24.6678,9501,CH4,v3,
38005,20250325,89,Cs0.05MA0.1FA0.85PbI3.0,1.73,MACl,14.6,PEAI,0.517,,,Me-4PACz,0.198,DMACPA,0.132,,,,,,,1000,10,5000,40,10,160,110,25,PEAI,1.0,PEACl,1.0,,,,,4900.0,31.0,14.0,120.0,100.0,5.0,20.691,76.7937,1.13316,23.7775,9502,CH1,v3,
38006,20250325,89,Cs0.05MA0.1FA0.85PbI3.0,1.73,MACl,14.6,PEAI,0.517,,,Me-4PACz,0.198,DMACPA,0.132,,,,,,,1000,10,5000,40,10,160,110,25,PEAI,1.0,PEACl,1.0,,,,,4900.0,31.0,14.0,120.0,100.0,5.0,21.4428,77.8708,1.13207,24.324,9502,CH2,v3,
38007,20250325,89,Cs0.05MA0.1FA0.85PbI3.0,1.73,MACl,14.6,PEAI,0.517,,,Me-4PACz,0.198,DMACPA,0.132,,,,,,,1000,10,5000,40,10,160,110,25,PEAI,1.0,PEACl,1.0,,,,,4900.0,31.0,14.0,120.0,100.0,5.0,19.9568,74.3065,1.11769,24.0294,9502,CH3,v3,
38008,20250325,89,Cs0.05MA0.1FA0.85PbI3.0,1.73,MACl,14.6,PEAI,0.517,,,Me-4PACz,0.198,DMACPA,0.132,,,,,,,1000,10,5000,40,10,160,110,25,PEAI,1.0,PEACl,1.0,,,,,4900.0,31.0,14.0,120.0,100.0,5.0,20.1429,75.0304,1.11693,24.0358,9502,CH4,v3,
38009,20250325,89,Cs0.05MA0.1FA0.85PbI3.0,1.73,MACl,14.6,PEAI,0.517,,,Me-4PACz,0.198,DMACPA,0.132,,,,,,,1000,10,5000,40,10,160,110,25,PEAI,1.0,PEACl,1.0,,,,,5000.0,30.0,11.0,100.0,100.0,7.0,20.8994,74.9436,1.12247,24.8442,9503,CH1,v3,
38010,20250325,89,Cs0.05MA0.1FA0.85PbI3.0,1.73,MACl,14.6,PEAI,0.517,,,Me-4PACz,0.198,DMACPA,0.132,,,,,,,1000,10,5000,40,10,160,110,25,PEAI,1.0,PEACl,1.0,,,,,5000.0,30.0,11.0,100.0,100.0,7.0,20.8748,73.606,1.12115,25.2957,9503,CH2,v3,
38011,20250325,89,Cs0.05MA0.1FA0.85PbI3.0,1.73,MACl,14.6,PEAI,0.517,,,Me-4PACz,0.198,DMACPA,0.132,,,,,,,1000,10,5000,40,10,160,110,25,PEAI,1.0,PEACl,1.0,,,,,5000.0,30.0,11.0,100.0,100.0,7.0,20.4365,71.6972,1.12273,25.388,9503,CH3,v3,
38012,20250325,89,Cs0.05MA0.1FA0.85PbI3.0,1.73,MACl,14.6,PEAI,0.517,,,Me-4PACz,0.198,DMACPA,0.132,,,,,,,1000,10,5000,40,10,160,110,25,PEAI,1.0,PEACl,1.0,,,,,5000.0,30.0,11.0,100.0,100.0,7.0,21.5775,76.6647,1.12023,25.1246,9503,CH4,v3,
38013,20250325,89,Cs0.05MA0.1FA0.85PbI3.0,1.73,MACl,14.6,PEAI,0.517,,,Me-4PACz,0.198,DMACPA,0.132,,,,,,,1000,10,5000,40,10,160,110,25,PEAI,1.0,PEACl,1.0,,,,,5000.0,33.0,11.0,100.0,100.0,7.0,19.7978,73.9818,1.12049,23.8827,9504,CH1,v3,
38014,20250325,89,Cs0.05MA0.1FA0.85PbI3.0,1.73,MACl,14.6,PEAI,0.517,,,Me-4PACz,0.198,DMACPA,0.132,,,,,,,1000,10,5000,40,10,160,110,25,PEAI,1.0,PEACl,1.0,,,,,5000.0,33.0,11.0,100.0,100.0,7.0,20.4613,75.5556,1.11601,24.2659,9504,CH2,v3,
38015,20250325,89,Cs0.05MA0.1FA0.85PbI3.0,1.73,MACl,14.6,PEAI,0.517,,,Me-4PACz,0.198,DMACPA,0.132,,,,,,,1000,10,5000,40,10,160,110,25,PEAI,1.0,PEACl,1.0,,,,,5000.0,33.0,11.0,100.0,100.0,7.0,20.5922,76.1404,1.1128,24.3036,9504,CH3,v3,
38016,20250325,89,Cs0.05MA0.1FA0.85PbI3.0,1.73,MACl,14.6,PEAI,0.517,,,Me-4PACz,0.198,DMACPA,0.132,,,,,,,1000,10,5000,40,10,160,110,25,PEAI,1.0,PEACl,1.0,,,,,5000.0,33.0,11.0,100.0,100.0,7.0,19.8065,74.3669,1.11025,23.9887,9504,CH4,v3,
38017,20250325,89,Cs0.05MA0.1FA0.85PbI3.0,1.73,MACl,14.6,PEAI,0.517,,,Me-4PACz,0.198,DMACPA,0.132,,,,,,,1000,10,5000,40,10,160,110,25,PEAI,1.0,PEACl,1.0,,,,,5000.0,30.0,10.0,100.0,100.0,5.0,21.2901,78.562,1.12383,24.1137,9505,CH1,v3,
38018,20250325,89,Cs0.05MA0.1FA0.85PbI3.0,1.73,MACl,14.6,PEAI,0.517,,,Me-4PACz,0.198,DMACPA,0.132,,,,,,,1000,10,5000,40,10,160,110,25,PEAI,1.0,PEACl,1.0,,,,,5000.0,30.0,10.0,100.0,100.0,5.0,13.166,49.3519,1.09887,24.2774,9505,CH2,v3,
38019,20250325,89,Cs0.05MA0.1FA0.85PbI3.0,1.73,MACl,14.6,PEAI,0.517,,,Me-4PACz,0.198,DMACPA,0.132,,,,,,,1000,10,5000,40,10,160,110,25,PEAI,1.0,PEACl,1.0,,,,,5000.0,30.0,10.0,100.0,100.0,5.0,21.9,79.1333,1.12415,24.6184,9505,CH3,v3,
38020,20250325,89,Cs0.05MA0.1FA0.85PbI3.0,1.73,MACl,14.6,PEAI,0.517,,,Me-4PACz,0.198,DMACPA,0.132,,,,,,,1000,10,5000,40,10,160,110,25,PEAI,1.0,PEACl,1.0,,,,,5000.0,30.0,10.0,100.0,100.0,5.0,21.4405,78.4874,1.12096,24.3693,9505,CH4,v3,
38021,20250325,89,Cs0.05MA0.1FA0.85PbI3.0,1.73,MACl,14.6,PEAI,0.517,,,Me-4PACz,0.198,DMACPA,0.132,,,,,,,1000,10,5000,40,10,160,110,25,PEAI,1.4,PEACl,0.5,,,,,4000.0,30.0,10.0,100.0,90.0,5.0,22.5377,78.4887,1.12259,25.5789,9506,CH1,v3,
38022,20250325,89,Cs0.05MA0.1FA0.85PbI3.0,1.73,MACl,14.6,PEAI,0.517,,,Me-4PACz,0.198,DMACPA,0.132,,,,,,,1000,10,5000,40,10,160,110,25,PEAI,1.4,PEACl,0.5,,,,,4000.0,30.0,10.0,100.0,90.0,5.0,23.4769,79.9359,1.13331,25.9149,9506,CH2,v3,
38023,20250325,89,Cs0.05MA0.1FA0.85PbI3.0,1.73,MACl,14.6,PEAI,0.517,,,Me-4PACz,0.198,DMACPA,0.132,,,,,,,1000,10,5000,40,10,160,110,25,PEAI,1.4,PEACl,0.5,,,,,4000.0,30.0,10.0,100.0,90.0,5.0,23.3401,79.9229,1.13137,25.8124,9506,CH3,v3,
38024,20250325,89,Cs0.05MA0.1FA0.85PbI3.0,1.73,MACl,14.6,PEAI,0.517,,,Me-4PACz,0.198,DMACPA,0.132,,,,,,,1000,10,5000,40,10,160,110,25,PEAI,1.4,PEACl,0.5,,,,,4000.0,30.0,10.0,100.0,90.0,5.0,22.6876,79.261,1.12549,25.4325,9506,CH4,v3,
38025,20250325,89,Cs0.05MA0.1FA0.85PbI3.0,1.73,MACl,14.6,PEAI,0.517,,,Me-4PACz,0.198,DMACPA,0.132,,,,,,,1000,10,5000,40,10,160,110,25,PEAI,1.4,PEACl,0.5,,,,,5000.0,33.0,11.0,100.0,100.0,7.0,17.5436,64.3163,1.10444,24.6977,9507,CH1,v3,
38026,20250325,89,Cs0.05MA0.1FA0.85PbI3.0,1.73,MACl,14.6,PEAI,0.517,,,Me-4PACz,0.198,DMACPA,0.132,,,,,,,1000,10,5000,40,10,160,110,25,PEAI,1.4,PEACl,0.5,,,,,5000.0,33.0,11.0,100.0,100.0,7.0,22.2653,78.4628,1.11711,25.402,9507,CH2,v3,
38027,20250325,89,Cs0.05MA0.1FA0.85PbI3.0,1.73,MACl,14.6,PEAI,0.517,,,Me-4PACz,0.198,DMACPA,0.132,,,,,,,1000,10,5000,40,10,160,110,25,PEAI,1.4,PEACl,0.5,,,,,5000.0,33.0,11.0,100.0,100.0,7.0,21.9825,77.3575,1.11672,25.4466,9507,CH3,v3,
38028,20250325,89,Cs0.05MA0.1FA0.85PbI3.0,1.73,MACl,14.6,PEAI,0.517,,,Me-4PACz,0.198,DMACPA,0.132,,,,,,,1000,10,5000,40,10,160,110,25,PEAI,1.4,PEACl,0.5,,,,,5000.0,33.0,11.0,100.0,100.0,7.0,21.2783,75.801,1.11307,25.2197,9507,CH4,v3,
38029,20250325,89,Cs0.05MA0.1FA0.85PbI3.0,1.73,MACl,14.6,PEAI,0.517,,,Me-4PACz,0.198,DMACPA,0.132,,,,,,,1000,10,5000,40,10,160,110,25,PEAI,1.4,PEACl,0.5,,,,,5000.0,30.0,11.0,100.0,100.0,7.0,22.5589,80.0186,1.12049,25.1605,9508,CH1,v3,
38030,20250325,89,Cs0.05MA0.1FA0.85PbI3.0,1.73,MACl,14.6,PEAI,0.517,,,Me-4PACz,0.198,DMACPA,0.132,,,,,,,1000,10,5000,40,10,160,110,25,PEAI,1.4,PEACl,0.5,,,,,5000.0,30.0,11.0,100.0,100.0,7.0,22.8133,79.5779,1.12088,25.5762,9508,CH2,v3,
38031,20250325,89,Cs0.05MA0.1FA0.85PbI3.0,1.73,MACl,14.6,PEAI,0.517,,,Me-4PACz,0.198,DMACPA,0.132,,,,,,,1000,10,5000,40,10,160,110,25,PEAI,1.4,PEACl,0.5,,,,,5000.0,30.0,11.0,100.0,100.0,7.0,22.775,79.1538,1.12032,25.6829,9508,CH3,v3,
38032,20250325,89,Cs0.05MA0.1FA0.85PbI3.0,1.73,MACl,14.6,PEAI,0.517,,,Me-4PACz,0.198,DMACPA,0.132,,,,,,,1000,10,5000,40,10,160,110,25,PEAI,1.4,PEACl,0.5,,,,,5000.0,30.0,11.0,100.0,100.0,7.0,22.8424,80.1195,1.11393,25.5945,9508,CH4,v3,
38033,20250325,89,Cs0.05MA0.1FA0.85PbI3.0,1.73,MACl,14.6,PEAI,0.517,,,Me-4PACz,0.198,DMACPA,0.132,,,,,,,1000,10,5000,40,10,160,110,25,PEAI,1.4,PEACl,0.5,,,,,4500.0,32.0,12.0,110.0,95.0,6.0,20.7732,61.8539,1.11293,30.1765,9509,CH1,v3,
38034,20250325,89,Cs0.05MA0.1FA0.85PbI3.0,1.73,MACl,14.6,PEAI,0.517,,,Me-4PACz,0.198,DMACPA,0.132,,,,,,,1000,10,5000,40,10,160,110,25,PEAI,1.4,PEACl,0.5,,,,,4500.0,32.0,12.0,110.0,95.0,6.0,21.3664,65.5528,1.11908,29.1257,9509,CH2,v3,
38035,20250325,89,Cs0.05MA0.1FA0.85PbI3.0,1.73,MACl,14.6,PEAI,0.517,,,Me-4PACz,0.198,DMACPA,0.132,,,,,,,1000,10,5000,40,10,160,110,25,PEAI,1.4,PEACl,0.5,,,,,4500.0,32.0,12.0,110.0,95.0,6.0,21.0046,67.0739,1.12017,27.9563,9509,CH3,v3,
38036,20250325,89,Cs0.05MA0.1FA0.85PbI3.0,1.73,MACl,14.6,PEAI,0.517,,,Me-4PACz,0.198,DMACPA,0.132,,,,,,,1000,10,5000,40,10,160,110,25,PEAI,1.4,PEACl,0.5,,,,,4500.0,32.0,12.0,110.0,95.0,6.0,22.073,75.2358,1.11859,26.228,9509,CH4,v3,
38037,20250325,89,Cs0.05MA0.1FA0.85PbI3.0,1.73,MACl,14.6,PEAI,0.517,,,Me-4PACz,0.198,DMACPA,0.132,,,,,,,1000,10,5000,40,10,160,110,25,PEAI,1.4,PEACl,0.5,,,,,4900.0,31.0,14.0,120.0,100.0,5.0,22.2255,78.6195,1.12343,25.1637,9510,CH1,v3,
38038,20250325,89,Cs0.05MA0.1FA0.85PbI3.0,1.73,MACl,14.6,PEAI,0.517,,,Me-4PACz,0.198,DMACPA,0.132,,,,,,,1000,10,5000,40,10,160,110,25,PEAI,1.4,PEACl,0.5,,,,,4900.0,31.0,14.0,120.0,100.0,5.0,22.5033,78.3998,1.12247,25.5715,9510,CH2,v3,
38039,20250325,89,Cs0.05MA0.1FA0.85PbI3.0,1.73,MACl,14.6,PEAI,0.517,,,Me-4PACz,0.198,DMACPA,0.132,,,,,,,1000,10,5000,40,10,160,110,25,PEAI,1.4,PEACl,0.5,,,,,4900.0,31.0,14.0,120.0,100.0,5.0,22.7102,79.0224,1.12309,25.5891,9510,CH3,v3,
38040,20250325,89,Cs0.05MA0.1FA0.85PbI3.0,1.73,MACl,14.6,PEAI,0.517,,,Me-4PACz,0.198,DMACPA,0.132,,,,,,,1000,10,5000,40,10,160,110,25,PEAI,1.4,PEACl,0.5,,,,,4900.0,31.0,14.0,120.0,100.0,5.0,22.4073,79.1622,1.11948,25.2845,9510,CH4,v3,
38041,20250325,89,Cs0.05MA0.1FA0.85PbI3.0,1.73,MACl,14.6,PEAI,0.517,,,Me-4PACz,0.198,DMACPA,0.132,,,,,,,1000,10,5000,40,10,160,110,25,PEAI,1.4,PEACl,1.0,,,,,5000.0,30.0,11.0,100.0,100.0,7.0,17.382,63.1289,1.12204,24.5394,9511,CH1,v3,
