Repository: MI-Materials-Intelligence/Recipe-Language-Model

# Learning Layer

## Overview

In the learning layer, the formulas and parameters are encoded and then tokenised into recipes as inputs. Through atomic skills of data extraction, cleaning, and matching, these data are organised into standardised datasets, providing the basis for RLM training and iterative recipe refinement.

Key Atomic Skills:
- **Cleaning**: Preprocessing and outlier cleaning
- **Matching**: Matching data pairs based on variables
- **Extraction**: Data extraction from robotic boxes

File: seven_ai_layers_robotics/learning/data/data50764_from_db.csv (part 173 of 253)
No,date,rank,Formula PVK,Concentration PVK,Formula Additive 1,Concentration Additive 1,Formula Additive 2,Concentration Additive 2,Formula Additive 3,Concentration Additive 3,Formula SAM 1,Concentration SAM 1,Formula SAM 2,Concentration SAM 2,Formula SAM 3,Concentration SAM 3,Spin Coating Speed SAM,Spin Coating Time SAM,Annealed Temperature SAM,Annealed Time SAM,Spin Coating Speed PVK 1,Spin Coating Time PVK 1,Spin Coating Speed PVK 2,Spin Coating Time PVK 2,Antisolvent Dropping Timing,Antisolvent Volume,Annealed Temperature PVK,Annealed Time PVK,Formula Passivator 1,Concentration Passivator 1,Formula Passivator 2,Concentration Passivator 2,Formula Passivator 3,Concentration Passivator 3,Formula Passivator 4,Concentration Passivator 4,Spin Coating Speed Passivator,Spin Coating Time Passivator,Passivator Dropping Timing,Passivator Volume,Annealed Temperature Passivator,Annealed Time Passivator,PCE,FF,Voc,Jsc,Product,Channel,From,upload_time
38042,20250325,89,Cs0.05MA0.1FA0.85PbI3.0,1.73,MACl,14.6,PEAI,0.517,,,Me-4PACz,0.198,DMACPA,0.132,,,,,,,1000,10,5000,40,10,160,110,25,PEAI,1.4,PEACl,1.0,,,,,5000.0,30.0,11.0,100.0,100.0,7.0,22.6082,79.5741,1.1221,25.32,9511,CH2,v3,
38043,20250325,89,Cs0.05MA0.1FA0.85PbI3.0,1.73,MACl,14.6,PEAI,0.517,,,Me-4PACz,0.198,DMACPA,0.132,,,,,,,1000,10,5000,40,10,160,110,25,PEAI,1.4,PEACl,1.0,,,,,5000.0,30.0,11.0,100.0,100.0,7.0,22.423,78.7404,1.12313,25.3552,9511,CH3,v3,
38044,20250325,89,Cs0.05MA0.1FA0.85PbI3.0,1.73,MACl,14.6,PEAI,0.517,,,Me-4PACz,0.198,DMACPA,0.132,,,,,,,1000,10,5000,40,10,160,110,25,PEAI,1.4,PEACl,1.0,,,,,5000.0,30.0,11.0,100.0,100.0,7.0,22.3211,79.6312,1.11881,25.0538,9511,CH4,v3,
38045,20250325,89,Cs0.05MA0.1FA0.85PbI3.0,1.73,MACl,14.6,PEAI,0.517,,,Me-4PACz,0.198,DMACPA,0.132,,,,,,,1000,10,5000,40,10,160,110,25,PEAI,1.4,PEACl,1.0,,,,,4000.0,30.0,10.0,100.0,90.0,5.0,21.9738,78.2163,1.12518,24.9681,9512,CH1,v3,
38046,20250325,89,Cs0.05MA0.1FA0.85PbI3.0,1.73,MACl,14.6,PEAI,0.517,,,Me-4PACz,0.198,DMACPA,0.132,,,,,,,1000,10,5000,40,10,160,110,25,PEAI,1.4,PEACl,1.0,,,,,4000.0,30.0,10.0,100.0,90.0,5.0,23.023,80.019,1.13236,25.4088,9512,CH2,v3,
38047,20250325,89,Cs0.05MA0.1FA0.85PbI3.0,1.73,MACl,14.6,PEAI,0.517,,,Me-4PACz,0.198,DMACPA,0.132,,,,,,,1000,10,5000,40,10,160,110,25,PEAI,1.4,PEACl,1.0,,,,,4000.0,30.0,10.0,100.0,90.0,5.0,23.1335,80.285,1.13094,25.4781,9512,CH3,v3,
38048,20250325,89,Cs0.05MA0.1FA0.85PbI3.0,1.73,MACl,14.6,PEAI,0.517,,,Me-4PACz,0.198,DMACPA,0.132,,,,,,,1000,10,5000,40,10,160,110,25,PEAI,1.4,PEACl,1.0,,,,,4000.0,30.0,10.0,100.0,90.0,5.0,22.6689,80.2177,1.12676,25.08,9512,CH4,v3,
38049,20250325,89,Cs0.05MA0.1FA0.85PbI3.0,1.73,MACl,14.6,PEAI,0.517,,,Me-4PACz,0.198,DMACPA,0.132,,,,,,,1000,10,5000,40,10,160,110,25,PEAI,1.4,PEACl,1.0,,,,,5000.0,33.0,11.0,100.0,100.0,7.0,17.3084,61.2299,1.11879,25.2665,9513,CH1,v3,
38050,20250325,89,Cs0.05MA0.1FA0.85PbI3.0,1.73,MACl,14.6,PEAI,0.517,,,Me-4PACz,0.198,DMACPA,0.132,,,,,,,1000,10,5000,40,10,160,110,25,PEAI,1.4,PEACl,1.0,,,,,5000.0,33.0,11.0,100.0,100.0,7.0,19.5853,67.4844,1.125,25.7972,9513,CH2,v3,
38051,20250325,89,Cs0.05MA0.1FA0.85PbI3.0,1.73,MACl,14.6,PEAI,0.517,,,Me-4PACz,0.198,DMACPA,0.132,,,,,,,1000,10,5000,40,10,160,110,25,PEAI,1.4,PEACl,1.0,,,,,5000.0,33.0,11.0,100.0,100.0,7.0,19.5221,67.3972,1.11911,25.8829,9513,CH3,v3,
38052,20250325,89,Cs0.05MA0.1FA0.85PbI3.0,1.73,MACl,14.6,PEAI,0.517,,,Me-4PACz,0.198,DMACPA,0.132,,,,,,,1000,10,5000,40,10,160,110,25,PEAI,1.4,PEACl,1.0,,,,,5000.0,33.0,11.0,100.0,100.0,7.0,22.7436,79.1532,1.11926,25.672,9513,CH4,v3,
38053,20250325,89,Cs0.05MA0.1FA0.85PbI3.0,1.73,MACl,14.6,PEAI,0.517,,,Me-4PACz,0.198,DMACPA,0.132,,,,,,,1000,10,5000,40,10,160,110,25,PEAI,1.4,PEACl,1.0,,,,,4900.0,31.0,14.0,120.0,100.0,5.0,19.3036,68.5836,1.11565,25.2283,9514,CH1,v3,
38054,20250325,89,Cs0.05MA0.1FA0.85PbI3.0,1.73,MACl,14.6,PEAI,0.517,,,Me-4PACz,0.198,DMACPA,0.132,,,,,,,1000,10,5000,40,10,160,110,25,PEAI,1.4,PEACl,1.0,,,,,4900.0,31.0,14.0,120.0,100.0,5.0,22.6364,78.28,1.12269,25.7571,9514,CH2,v3,
38055,20250325,89,Cs0.05MA0.1FA0.85PbI3.0,1.73,MACl,14.6,PEAI,0.517,,,Me-4PACz,0.198,DMACPA,0.132,,,,,,,1000,10,5000,40,10,160,110,25,PEAI,1.4,PEACl,1.0,,,,,4900.0,31.0,14.0,120.0,100.0,5.0,21.8243,75.235,1.1263,25.7553,9514,CH3,v3,
38056,20250325,89,Cs0.05MA0.1FA0.85PbI3.0,1.73,MACl,14.6,PEAI,0.517,,,Me-4PACz,0.198,DMACPA,0.132,,,,,,,1000,10,5000,40,10,160,110,25,PEAI,1.4,PEACl,1.0,,,,,4900.0,31.0,14.0,120.0,100.0,5.0,3.18793,29.2233,0.492769,22.1379,9514,CH4,v3,
38057,20250325,89,Cs0.05MA0.1FA0.85PbI3.0,1.73,MACl,14.6,PEAI,0.517,,,Me-4PACz,0.198,DMACPA,0.132,,,,,,,1000,10,5000,40,10,160,110,25,PEAI,1.4,PEACl,1.0,,,,,5000.0,30.0,11.0,120.0,100.0,5.0,15.9633,57.6033,1.11212,24.9186,9515,CH1,v3,
38058,20250325,89,Cs0.05MA0.1FA0.85PbI3.0,1.73,MACl,14.6,PEAI,0.517,,,Me-4PACz,0.198,DMACPA,0.132,,,,,,,1000,10,5000,40,10,160,110,25,PEAI,1.4,PEACl,1.0,,,,,5000.0,30.0,11.0,120.0,100.0,5.0,22.0038,76.7393,1.12128,25.572,9515,CH2,v3,
38059,20250325,89,Cs0.05MA0.1FA0.85PbI3.0,1.73,MACl,14.6,PEAI,0.517,,,Me-4PACz,0.198,DMACPA,0.132,,,,,,,1000,10,5000,40,10,160,110,25,PEAI,1.4,PEACl,1.0,,,,,5000.0,30.0,11.0,120.0,100.0,5.0,20.9267,72.7844,1.12371,25.5864,9515,CH3,v3,
38060,20250325,89,Cs0.05MA0.1FA0.85PbI3.0,1.73,MACl,14.6,PEAI,0.517,,,Me-4PACz,0.198,DMACPA,0.132,,,,,,,1000,10,5000,40,10,160,110,25,PEAI,1.4,PEACl,1.0,,,,,5000.0,30.0,11.0,120.0,100.0,5.0,21.9976,77.6557,1.11688,25.3626,9515,CH4,v3,
38061,20250325,89,Cs0.05MA0.1FA0.85PbI3.0,1.73,MACl,14.6,PEAI,0.517,,,Me-4PACz,0.198,DMACPA,0.132,,,,,,,1000,10,5000,40,10,160,110,25,PEAI,1.9,PEACl,0.5,,,,,4000.0,30.0,10.0,100.0,90.0,5.0,22.7017,81.3436,1.13135,24.6682,9516,CH1,v3,
38062,20250325,89,Cs0.05MA0.1FA0.85PbI3.0,1.73,MACl,14.6,PEAI,0.517,,,Me-4PACz,0.198,DMACPA,0.132,,,,,,,1000,10,5000,40,10,160,110,25,PEAI,1.9,PEACl,0.5,,,,,4000.0,30.0,10.0,100.0,90.0,5.0,22.2229,78.8221,1.12742,25.0073,9516,CH2,v3,
38063,20250325,89,Cs0.05MA0.1FA0.85PbI3.0,1.73,MACl,14.6,PEAI,0.517,,,Me-4PACz,0.198,DMACPA,0.132,,,,,,,1000,10,5000,40,10,160,110,25,PEAI,1.9,PEACl,0.5,,,,,4000.0,30.0,10.0,100.0,90.0,5.0,23.0569,81.4567,1.13071,25.0336,9516,CH3,v3,
38064,20250325,89,Cs0.05MA0.1FA0.85PbI3.0,1.73,MACl,14.6,PEAI,0.517,,,Me-4PACz,0.198,DMACPA,0.132,,,,,,,1000,10,5000,40,10,160,110,25,PEAI,1.9,PEACl,0.5,,,,,4000.0,30.0,10.0,100.0,90.0,5.0,22.6573,81.2039,1.12659,24.7666,9516,CH4,v3,
38065,20250325,89,Cs0.05MA0.1FA0.85PbI3.0,1.73,MACl,14.6,PEAI,0.517,,,Me-4PACz,0.198,DMACPA,0.132,,,,,,,1000,10,5000,40,10,160,110,25,PEAI,1.9,PEACl,0.5,,,,,5000.0,33.0,11.0,100.0,100.0,7.0,9.46826,38.2444,1.0344,23.9341,9517,CH1,v3,
38066,20250325,89,Cs0.05MA0.1FA0.85PbI3.0,1.73,MACl,14.6,PEAI,0.517,,,Me-4PACz,0.198,DMACPA,0.132,,,,,,,1000,10,5000,40,10,160,110,25,PEAI,1.9,PEACl,0.5,,,,,5000.0,33.0,11.0,100.0,100.0,7.0,21.7086,77.6595,1.12616,24.822,9517,CH2,v3,
38067,20250325,89,Cs0.05MA0.1FA0.85PbI3.0,1.73,MACl,14.6,PEAI,0.517,,,Me-4PACz,0.198,DMACPA,0.132,,,,,,,1000,10,5000,40,10,160,110,25,PEAI,1.9,PEACl,0.5,,,,,5000.0,33.0,11.0,100.0,100.0,7.0,19.1717,68.879,1.12605,24.7181,9517,CH3,v3,
38068,20250325,89,Cs0.05MA0.1FA0.85PbI3.0,1.73,MACl,14.6,PEAI,0.517,,,Me-4PACz,0.198,DMACPA,0.132,,,,,,,1000,10,5000,40,10,160,110,25,PEAI,1.9,PEACl,0.5,,,,,5000.0,33.0,11.0,100.0,100.0,7.0,20.9874,76.0119,1.12248,24.5979,9517,CH4,v3,
38069,20250326,90,Cs0.05MA0.1FA0.85PbI3.0,1.73,MACl,14.6,PEAI,0.517,,,Me-4PACz,0.189,DMACPA,0.126,2-AEP,0.016,,,,,1000,10,5000,40,10,160,110,25,PEACl,1.0,,,,,,,4100.0,30.0,12.0,100.0,100.0,4.0,0.569479,28.1516,0.090684,22.3072,9518,CH1,v3,
38070,20250326,90,Cs0.05MA0.1FA0.85PbI3.0,1.73,MACl,14.6,PEAI,0.517,,,Me-4PACz,0.189,DMACPA,0.126,2-AEP,0.016,,,,,1000,10,5000,40,10,160,110,25,PEACl,1.0,,,,,,,4100.0,30.0,12.0,100.0,100.0,4.0,0.471556,24.9502,0.086384,21.8789,9518,CH2,v3,
38071,20250326,90,Cs0.05MA0.1FA0.85PbI3.0,1.73,MACl,14.6,PEAI,0.517,,,Me-4PACz,0.189,DMACPA,0.126,2-AEP,0.016,,,,,1000,10,5000,40,10,160,110,25,PEACl,1.0,,,,,,,4100.0,30.0,12.0,100.0,100.0,4.0,22.3481,82.3778,1.11295,24.3756,9518,CH3,v3,
38072,20250326,90,Cs0.05MA0.1FA0.85PbI3.0,1.73,MACl,14.6,PEAI,0.517,,,Me-4PACz,0.189,DMACPA,0.126,2-AEP,0.016,,,,,1000,10,5000,40,10,160,110,25,PEACl,1.0,,,,,,,4100.0,30.0,12.0,100.0,100.0,4.0,6.62419,30.0165,0.914343,24.1359,9518,CH4,v3,
38073,20250326,90,Cs0.05MA0.1FA0.85PbI3.0,1.73,MACl,14.6,PEAI,0.517,,,Me-4PACz,0.189,DMACPA,0.126,2-AEP,0.016,,,,,1000,10,5000,40,10,160,110,25,PEACl,1.0,,,,,,,4100.0,30.0,12.0,100.0,100.0,5.0,24.1996,84.0755,1.12578,25.5673,9519,CH1,v3,
38074,20250326,90,Cs0.05MA0.1FA0.85PbI3.0,1.73,MACl,14.6,PEAI,0.517,,,Me-4PACz,0.189,DMACPA,0.126,2-AEP,0.016,,,,,1000,10,5000,40,10,160,110,25,PEACl,1.0,,,,,,,4100.0,30.0,12.0,100.0,100.0,5.0,24.3772,83.7269,1.1221,25.947,9519,CH2,v3,
38075,20250326,90,Cs0.05MA0.1FA0.85PbI3.0,1.73,MACl,14.6,PEAI,0.517,,,Me-4PACz,0.189,DMACPA,0.126,2-AEP,0.016,,,,,1000,10,5000,40,10,160,110,25,PEACl,1.0,,,,,,,4100.0,30.0,12.0,100.0,100.0,5.0,24.0876,83.222,1.11764,25.8973,9519,CH3,v3,
38076,20250326,90,Cs0.05MA0.1FA0.85PbI3.0,1.73,MACl,14.6,PEAI,0.517,,,Me-4PACz,0.189,DMACPA,0.126,2-AEP,0.016,,,,,1000,10,5000,40,10,160,110,25,PEACl,1.0,,,,,,,4100.0,30.0,12.0,100.0,100.0,5.0,23.9256,83.2508,1.11455,25.7853,9519,CH4,v3,
38077,20250326,90,Cs0.05MA0.1FA0.85PbI3.0,1.73,MACl,14.6,PEAI,0.517,,,Me-4PACz,0.189,DMACPA,0.126,2-AEP,0.016,,,,,1000,10,5000,40,10,160,110,25,PEACl,1.0,,,,,,,4000.0,30.0,10.0,100.0,100.0,3.0,21.8121,79.9537,1.12917,24.1601,9520,CH1,v3,
38078,20250326,90,Cs0.05MA0.1FA0.85PbI3.0,1.73,MACl,14.6,PEAI,0.517,,,Me-4PACz,0.189,DMACPA,0.126,2-AEP,0.016,,,,,1000,10,5000,40,10,160,110,25,PEACl,1.0,,,,,,,4000.0,30.0,10.0,100.0,100.0,3.0,22.452,81.4609,1.127,24.4557,9520,CH2,v3,
38079,20250326,90,Cs0.05MA0.1FA0.85PbI3.0,1.73,MACl,14.6,PEAI,0.517,,,Me-4PACz,0.189,DMACPA,0.126,2-AEP,0.016,,,,,1000,10,5000,40,10,160,110,25,PEACl,1.0,,,,,,,4000.0,30.0,10.0,100.0,100.0,3.0,22.2552,80.897,1.12551,24.4428,9520,CH3,v3,
38080,20250326,90,Cs0.05MA0.1FA0.85PbI3.0,1.73,MACl,14.6,PEAI,0.517,,,Me-4PACz,0.189,DMACPA,0.126,2-AEP,0.016,,,,,1000,10,5000,40,10,160,110,25,PEACl,1.0,,,,,,,4000.0,30.0,10.0,100.0,100.0,3.0,22.1906,81.2797,1.12407,24.2881,9520,CH4,v3,
38081,20250326,90,Cs0.05MA0.1FA0.85PbI3.0,1.73,MACl,14.6,PEAI,0.517,,,Me-4PACz,0.189,DMACPA,0.126,2-AEP,0.016,,,,,1000,10,5000,40,10,160,110,25,m-F-PEAI,4.5,,,,,,,4000.0,30.0,6.0,120.0,100.0,5.0,3.30673,27.9492,0.486884,24.2999,9521,CH1,v3,
38082,20250326,90,Cs0.05MA0.1FA0.85PbI3.0,1.73,MACl,14.6,PEAI,0.517,,,Me-4PACz,0.189,DMACPA,0.126,2-AEP,0.016,,,,,1000,10,5000,40,10,160,110,25,m-F-PEAI,4.5,,,,,,,4000.0,30.0,6.0,120.0,100.0,5.0,4.49078,29.7692,0.608971,24.7718,9521,CH2,v3,
38083,20250326,90,Cs0.05MA0.1FA0.85PbI3.0,1.73,MACl,14.6,PEAI,0.517,,,Me-4PACz,0.189,DMACPA,0.126,2-AEP,0.016,,,,,1000,10,5000,40,10,160,110,25,m-F-PEAI,4.5,,,,,,,4000.0,30.0,6.0,120.0,100.0,5.0,4.25409,29.1046,0.595382,24.55,9521,CH3,v3,
38084,20250326,90,Cs0.05MA0.1FA0.85PbI3.0,1.73,MACl,14.6,PEAI,0.517,,,Me-4PACz,0.189,DMACPA,0.126,2-AEP,0.016,,,,,1000,10,5000,40,10,160,110,25,m-F-PEAI,4.5,,,,,,,4000.0,30.0,6.0,120.0,100.0,5.0,13.6228,51.11,1.08781,24.5022,9521,CH4,v3,
38085,20250326,90,Cs0.05MA0.1FA0.85PbI3.0,1.73,MACl,14.6,PEAI,0.517,,,Me-4PACz,0.189,DMACPA,0.126,2-AEP,0.016,,,,,1000,10,5000,40,10,160,110,25,m-F-PEAI,4.5,,,,,,,4000.0,30.0,6.0,130.0,100.0,5.0,21.1788,77.6802,1.10988,24.5649,9522,CH1,v3,
38086,20250326,90,Cs0.05MA0.1FA0.85PbI3.0,1.73,MACl,14.6,PEAI,0.517,,,Me-4PACz,0.189,DMACPA,0.126,2-AEP,0.016,,,,,1000,10,5000,40,10,160,110,25,m-F-PEAI,4.5,,,,,,,4000.0,30.0,6.0,130.0,100.0,5.0,21.7886,78.9142,1.11883,24.6781,9522,CH2,v3,
38087,20250326,90,Cs0.05MA0.1FA0.85PbI3.0,1.73,MACl,14.6,PEAI,0.517,,,Me-4PACz,0.189,DMACPA,0.126,2-AEP,0.016,,,,,1000,10,5000,40,10,160,110,25,m-F-PEAI,4.5,,,,,,,4000.0,30.0,6.0,130.0,100.0,5.0,20.4473,74.5976,1.12132,24.4446,9522,CH3,v3,
38088,20250326,90,Cs0.05MA0.1FA0.85PbI3.0,1.73,MACl,14.6,PEAI,0.517,,,Me-4PACz,0.189,DMACPA,0.126,2-AEP,0.016,,,,,1000,10,5000,40,10,160,110,25,m-F-PEAI,4.5,,,,,,,4000.0,30.0,6.0,130.0,100.0,5.0,22.5347,82.5886,1.1176,24.4144,9522,CH4,v3,
38089,20250326,90,Cs0.05MA0.1FA0.85PbI3.0,1.73,MACl,14.6,PEAI,0.517,,,Me-4PACz,0.18,DMACPA,0.12,2-AEP,0.03,,,,,1000,10,5000,40,10,160,110,25,PEACl,1.0,,,,,,,4100.0,30.0,12.0,100.0,100.0,4.0,17.6595,64.2716,1.13539,24.1999,9523,CH1,v3,
38090,20250326,90,Cs0.05MA0.1FA0.85PbI3.0,1.73,MACl,14.6,PEAI,0.517,,,Me-4PACz,0.18,DMACPA,0.12,2-AEP,0.03,,,,,1000,10,5000,40,10,160,110,25,PEACl,1.0,,,,,,,4100.0,30.0,12.0,100.0,100.0,4.0,23.4597,83.7606,1.12664,24.8598,9523,CH2,v3,
38091,20250326,90,Cs0.05MA0.1FA0.85PbI3.0,1.73,MACl,14.6,PEAI,0.517,,,Me-4PACz,0.18,DMACPA,0.12,2-AEP,0.03,,,,,1000,10,5000,40,10,160,110,25,PEACl,1.0,,,,,,,4100.0,30.0,12.0,100.0,100.0,4.0,19.171,68.6163,1.12316,24.8758,9523,CH3,v3,
38092,20250326,90,Cs0.05MA0.1FA0.85PbI3.0,1.73,MACl,14.6,PEAI,0.517,,,Me-4PACz,0.18,DMACPA,0.12,2-AEP,0.03,,,,,1000,10,5000,40,10,160,110,25,PEACl,1.0,,,,,,,4100.0,30.0,12.0,100.0,100.0,4.0,23.0111,82.3184,1.11865,24.9888,9523,CH4,v3,
38093,20250326,90,Cs0.05MA0.1FA0.85PbI3.0,1.73,MACl,14.6,PEAI,0.517,,,Me-4PACz,0.18,DMACPA,0.12,2-AEP,0.03,,,,,1000,10,5000,40,10,160,110,25,PEACl,1.0,,,,,,,4100.0,30.0,12.0,100.0,100.0,5.0,23.7683,84.2092,1.12188,25.1588,9524,CH1,v3,
38094,20250326,90,Cs0.05MA0.1FA0.85PbI3.0,1.73,MACl,14.6,PEAI,0.517,,,Me-4PACz,0.18,DMACPA,0.12,2-AEP,0.03,,,,,1000,10,5000,40,10,160,110,25,PEACl,1.0,,,,,,,4100.0,30.0,12.0,100.0,100.0,5.0,23.6514,83.8102,1.11813,25.2388,9524,CH2,v3,
38095,20250326,90,Cs0.05MA0.1FA0.85PbI3.0,1.73,MACl,14.6,PEAI,0.517,,,Me-4PACz,0.18,DMACPA,0.12,2-AEP,0.03,,,,,1000,10,5000,40,10,160,110,25,PEACl,1.0,,,,,,,4100.0,30.0,12.0,100.0,100.0,5.0,23.0806,82.2583,1.11567,25.1496,9524,CH3,v3,
38096,20250326,90,Cs0.05MA0.1FA0.85PbI3.0,1.73,MACl,14.6,PEAI,0.517,,,Me-4PACz,0.18,DMACPA,0.12,2-AEP,0.03,,,,,1000,10,5000,40,10,160,110,25,PEACl,1.0,,,,,,,4100.0,30.0,12.0,100.0,100.0,5.0,22.7367,81.6771,1.11247,25.023,9524,CH4,v3,
38097,20250326,90,Cs0.05MA0.1FA0.85PbI3.0,1.73,MACl,14.6,PEAI,0.517,,,Me-4PACz,0.18,DMACPA,0.12,2-AEP,0.03,,,,,1000,10,5000,40,10,160,110,25,PEACl,1.0,,,,,,,4000.0,30.0,10.0,100.0,100.0,3.0,16.2569,60.7234,1.11719,23.9637,9525,CH1,v3,
38098,20250326,90,Cs0.05MA0.1FA0.85PbI3.0,1.73,MACl,14.6,PEAI,0.517,,,Me-4PACz,0.18,DMACPA,0.12,2-AEP,0.03,,,,,1000,10,5000,40,10,160,110,25,PEACl,1.0,,,,,,,4000.0,30.0,10.0,100.0,100.0,3.0,22.9986,83.3654,1.11785,24.6792,9525,CH2,v3,
38099,20250326,90,Cs0.05MA0.1FA0.85PbI3.0,1.73,MACl,14.6,PEAI,0.517,,,Me-4PACz,0.18,DMACPA,0.12,2-AEP,0.03,,,,,1000,10,5000,40,10,160,110,25,PEACl,1.0,,,,,,,4000.0,30.0,10.0,100.0,100.0,3.0,22.6238,82.1155,1.11462,24.7181,9525,CH3,v3,
38100,20250326,90,Cs0.05MA0.1FA0.85PbI3.0,1.73,MACl,14.6,PEAI,0.517,,,Me-4PACz,0.18,DMACPA,0.12,2-AEP,0.03,,,,,1000,10,5000,40,10,160,110,25,PEACl,1.0,,,,,,,4000.0,30.0,10.0,100.0,100.0,3.0,21.9762,80.516,1.10888,24.6142,9525,CH4,v3,
38101,20250326,90,Cs0.05MA0.1FA0.85PbI3.0,1.73,MACl,14.6,PEAI,0.517,,,Me-4PACz,0.18,DMACPA,0.12,2-AEP,0.03,,,,,1000,10,5000,40,10,160,110,25,m-F-PEAI,4.5,,,,,,,4000.0,30.0,6.0,120.0,100.0,5.0,21.5125,80.4602,1.13639,23.5279,9526,CH1,v3,
38102,20250326,90,Cs0.05MA0.1FA0.85PbI3.0,1.73,MACl,14.6,PEAI,0.517,,,Me-4PACz,0.18,DMACPA,0.12,2-AEP,0.03,,,,,1000,10,5000,40,10,160,110,25,m-F-PEAI,4.5,,,,,,,4000.0,30.0,6.0,120.0,100.0,5.0,20.8773,77.7615,1.13718,23.6092,9526,CH2,v3,
38103,20250326,90,Cs0.05MA0.1FA0.85PbI3.0,1.73,MACl,14.6,PEAI,0.517,,,Me-4PACz,0.18,DMACPA,0.12,2-AEP,0.03,,,,,1000,10,5000,40,10,160,110,25,m-F-PEAI,4.5,,,,,,,4000.0,30.0,6.0,120.0,100.0,5.0,21.5874,80.3192,1.13289,23.7242,9526,CH3,v3,
38104,20250326,90,Cs0.05MA0.1FA0.85PbI3.0,1.73,MACl,14.6,PEAI,0.517,,,Me-4PACz,0.18,DMACPA,0.12,2-AEP,0.03,,,,,1000,10,5000,40,10,160,110,25,m-F-PEAI,4.5,,,,,,,4000.0,30.0,6.0,120.0,100.0,5.0,7.76246,35.8174,0.93513,23.1757,9526,CH4,v3,
38105,20250326,90,Cs0.05MA0.1FA0.85PbI3.0,1.73,MACl,14.6,PEAI,0.517,,,Me-4PACz,0.18,DMACPA,0.12,2-AEP,0.03,,,,,1000,10,5000,40,10,160,110,25,m-F-PEAI,4.5,,,,,,,4000.0,30.0,6.0,130.0,100.0,5.0,22.6424,80.7987,1.12881,24.8255,9527,CH1,v3,
38106,20250326,90,Cs0.05MA0.1FA0.85PbI3.0,1.73,MACl,14.6,PEAI,0.517,,,Me-4PACz,0.18,DMACPA,0.12,2-AEP,0.03,,,,,1000,10,5000,40,10,160,110,25,m-F-PEAI,4.5,,,,,,,4000.0,30.0,6.0,130.0,100.0,5.0,21.4668,76.443,1.12696,24.9185,9527,CH2,v3,
38107,20250326,90,Cs0.05MA0.1FA0.85PbI3.0,1.73,MACl,14.6,PEAI,0.517,,,Me-4PACz,0.18,DMACPA,0.12,2-AEP,0.03,,,,,1000,10,5000,40,10,160,110,25,m-F-PEAI,4.5,,,,,,,4000.0,30.0,6.0,130.0,100.0,5.0,22.0977,78.5743,1.12624,24.9708,9527,CH3,v3,
38108,20250326,90,Cs0.05MA0.1FA0.85PbI3.0,1.73,MACl,14.6,PEAI,0.517,,,Me-4PACz,0.18,DMACPA,0.12,2-AEP,0.03,,,,,1000,10,5000,40,10,160,110,25,m-F-PEAI,4.5,,,,,,,4000.0,30.0,6.0,130.0,100.0,5.0,20.898,75.0279,1.1242,24.7764,9527,CH4,v3,
38109,20250326,90,Cs0.05MA0.1FA0.85PbI3.0,1.73,MACl,14.6,PEAI,0.517,,,Me-4PACz,0.165,DMACPA,0.11,2-AEP,0.055,,,,,1000,10,5000,40,10,160,110,25,PEACl,1.0,,,,,,,4100.0,30.0,12.0,100.0,100.0,4.0,24.6569,79.0637,1.11802,27.894,9528,CH1,v3,
38110,20250326,90,Cs0.05MA0.1FA0.85PbI3.0,1.73,MACl,14.6,PEAI,0.517,,,Me-4PACz,0.165,DMACPA,0.11,2-AEP,0.055,,,,,1000,10,5000,40,10,160,110,25,PEACl,1.0,,,,,,,4100.0,30.0,12.0,100.0,100.0,4.0,24.1691,79.8533,1.11568,27.1288,9528,CH2,v3,
38111,20250326,90,Cs0.05MA0.1FA0.85PbI3.0,1.73,MACl,14.6,PEAI,0.517,,,Me-4PACz,0.165,DMACPA,0.11,2-AEP,0.055,,,,,1000,10,5000,40,10,160,110,25,PEACl,1.0,,,,,,,4100.0,30.0,12.0,100.0,100.0,4.0,23.1662,79.7533,1.11071,26.152,9528,CH3,v3,
38112,20250326,90,Cs0.05MA0.1FA0.85PbI3.0,1.73,MACl,14.6,PEAI,0.517,,,Me-4PACz,0.165,DMACPA,0.11,2-AEP,0.055,,,,,1000,10,5000,40,10,160,110,25,PEACl,1.0,,,,,,,4100.0,30.0,12.0,100.0,100.0,4.0,21.9881,79.9695,1.10791,24.8176,9528,CH4,v3,
38113,20250326,90,Cs0.05MA0.1FA0.85PbI3.0,1.73,MACl,14.6,PEAI,0.517,,,Me-4PACz,0.165,DMACPA,0.11,2-AEP,0.055,,,,,1000,10,5000,40,10,160,110,25,PEACl,1.0,,,,,,,4100.0,30.0,12.0,100.0,100.0,5.0,21.9881,79.9695,1.10791,24.8176,9529,CH1,v3,
38114,20250326,90,Cs0.05MA0.1FA0.85PbI3.0,1.73,MACl,14.6,PEAI,0.517,,,Me-4PACz,0.165,DMACPA,0.11,2-AEP,0.055,,,,,1000,10,5000,40,10,160,110,25,PEACl,1.0,,,,,,,4100.0,30.0,12.0,100.0,100.0,5.0,21.9881,79.9695,1.10791,24.8176,9529,CH2,v3,
38115,20250326,90,Cs0.05MA0.1FA0.85PbI3.0,1.73,MACl,14.6,PEAI,0.517,,,Me-4PACz,0.165,DMACPA,0.11,2-AEP,0.055,,,,,1000,10,5000,40,10,160,110,25,PEACl,1.0,,,,,,,4100.0,30.0,12.0,100.0,100.0,5.0,21.9881,79.9695,1.10791,24.8176,9529,CH3,v3,
38116,20250326,90,Cs0.05MA0.1FA0.85PbI3.0,1.73,MACl,14.6,PEAI,0.517,,,Me-4PACz,0.165,DMACPA,0.11,2-AEP,0.055,,,,,1000,10,5000,40,10,160,110,25,PEACl,1.0,,,,,,,4100.0,30.0,12.0,100.0,100.0,5.0,21.9881,79.9695,1.10791,24.8176,9529,CH4,v3,
38117,20250326,90,Cs0.05MA0.1FA0.85PbI3.0,1.73,MACl,14.6,PEAI,0.517,,,Me-4PACz,0.165,DMACPA,0.11,2-AEP,0.055,,,,,1000,10,5000,40,10,160,110,25,PEACl,1.0,,,,,,,4000.0,30.0,10.0,100.0,100.0,3.0,21.5326,78.4476,1.10662,24.8039,9530,CH1,v3,
38118,20250326,90,Cs0.05MA0.1FA0.85PbI3.0,1.73,MACl,14.6,PEAI,0.517,,,Me-4PACz,0.165,DMACPA,0.11,2-AEP,0.055,,,,,1000,10,5000,40,10,160,110,25,PEACl,1.0,,,,,,,4000.0,30.0,10.0,100.0,100.0,3.0,21.562,78.1206,1.10556,24.9655,9530,CH2,v3,
38119,20250326,90,Cs0.05MA0.1FA0.85PbI3.0,1.73,MACl,14.6,PEAI,0.517,,,Me-4PACz,0.165,DMACPA,0.11,2-AEP,0.055,,,,,1000,10,5000,40,10,160,110,25,PEACl,1.0,,,,,,,4000.0,30.0,10.0,100.0,100.0,3.0,21.5639,78.4606,1.10275,24.9229,9530,CH3,v3,
38120,20250326,90,Cs0.05MA0.1FA0.85PbI3.0,1.73,MACl,14.6,PEAI,0.517,,,Me-4PACz,0.165,DMACPA,0.11,2-AEP,0.055,,,,,1000,10,5000,40,10,160,110,25,PEACl,1.0,,,,,,,4000.0,30.0,10.0,100.0,100.0,3.0,21.232,78.1467,1.10343,24.6226,9530,CH4,v3,
38121,20250326,90,Cs0.05MA0.1FA0.85PbI3.0,1.73,MACl,14.6,PEAI,0.517,,,Me-4PACz,0.165,DMACPA,0.11,2-AEP,0.055,,,,,1000,10,5000,40,10,160,110,25,m-F-PEAI,4.5,,,,,,,4000.0,30.0,6.0,120.0,100.0,5.0,22.7695,81.3179,1.1187,25.0297,9531,CH1,v3,
38122,20250326,90,Cs0.05MA0.1FA0.85PbI3.0,1.73,MACl,14.6,PEAI,0.517,,,Me-4PACz,0.165,DMACPA,0.11,2-AEP,0.055,,,,,1000,10,5000,40,10,160,110,25,m-F-PEAI,4.5,,,,,,,4000.0,30.0,6.0,120.0,100.0,5.0,23.266,81.7143,1.12681,25.2681,9531,CH2,v3,
38123,20250326,90,Cs0.05MA0.1FA0.85PbI3.0,1.73,MACl,14.6,PEAI,0.517,,,Me-4PACz,0.165,DMACPA,0.11,2-AEP,0.055,,,,,1000,10,5000,40,10,160,110,25,m-F-PEAI,4.5,,,,,,,4000.0,30.0,6.0,120.0,100.0,5.0,23.1515,81.6821,1.12497,25.1949,9531,CH3,v3,
38124,20250326,90,Cs0.05MA0.1FA0.85PbI3.0,1.73,MACl,14.6,PEAI,0.517,,,Me-4PACz,0.165,DMACPA,0.11,2-AEP,0.055,,,,,1000,10,5000,40,10,160,110,25,m-F-PEAI,4.5,,,,,,,4000.0,30.0,6.0,120.0,100.0,5.0,22.8247,81.3863,1.12273,24.9792,9531,CH4,v3,
38125,20250326,90,Cs0.05MA0.1FA0.85PbI3.0,1.73,MACl,14.6,PEAI,0.517,,,Me-4PACz,0.165,DMACPA,0.11,2-AEP,0.055,,,,,1000,10,5000,40,10,160,110,25,m-F-PEAI,4.5,,,,,,,4000.0,30.0,6.0,130.0,100.0,5.0,22.5104,80.1654,1.12088,25.0517,9532,CH1,v3,
38126,20250326,90,Cs0.05MA0.1FA0.85PbI3.0,1.73,MACl,14.6,PEAI,0.517,,,Me-4PACz,0.165,DMACPA,0.11,2-AEP,0.055,,,,,1000,10,5000,40,10,160,110,25,m-F-PEAI,4.5,,,,,,,4000.0,30.0,6.0,130.0,100.0,5.0,23.3451,81.8094,1.1262,25.3382,9532,CH2,v3,
38127,20250326,90,Cs0.05MA0.1FA0.85PbI3.0,1.73,MACl,14.6,PEAI,0.517,,,Me-4PACz,0.165,DMACPA,0.11,2-AEP,0.055,,,,,1000,10,5000,40,10,160,110,25,m-F-PEAI,4.5,,,,,,,4000.0,30.0,6.0,130.0,100.0,5.0,23.3571,81.8269,1.1252,25.3684,9532,CH3,v3,
38128,20250326,90,Cs0.05MA0.1FA0.85PbI3.0,1.73,MACl,14.6,PEAI,0.517,,,Me-4PACz,0.165,DMACPA,0.11,2-AEP,0.055,,,,,1000,10,5000,40,10,160,110,25,m-F-PEAI,4.5,,,,,,,4000.0,30.0,6.0,130.0,100.0,5.0,23.0691,81.1889,1.12338,25.2935,9532,CH4,v3,
38129,20250326,90,Cs0.05MA0.1FA0.85PbI3.0,1.73,MACl,14.6,PEAI,0.517,,,Me-4PACz,0.189,DMACPA,0.126,4-ABnP,0.016,,,,,1000,10,5000,40,10,160,110,25,PEACl,1.0,,,,,,,4100.0,30.0,12.0,100.0,100.0,4.0,24.51,84.3239,1.11946,25.9649,9533,CH1,v3,
38130,20250326,90,Cs0.05MA0.1FA0.85PbI3.0,1.73,MACl,14.6,PEAI,0.517,,,Me-4PACz,0.189,DMACPA,0.126,4-ABnP,0.016,,,,,1000,10,5000,40,10,160,110,25,PEACl,1.0,,,,,,,4100.0,30.0,12.0,100.0,100.0,4.0,24.4157,83.5351,1.11601,26.1899,9533,CH2,v3,
38131,20250326,90,Cs0.05MA0.1FA0.85PbI3.0,1.73,MACl,14.6,PEAI,0.517,,,Me-4PACz,0.189,DMACPA,0.126,4-ABnP,0.016,,,,,1000,10,5000,40,10,160,110,25,PEACl,1.0,,,,,,,4100.0,30.0,12.0,100.0,100.0,4.0,22.7672,78.0978,1.11797,26.0759,9533,CH3,v3,
38132,20250326,90,Cs0.05MA0.1FA0.85PbI3.0,1.73,MACl,14.6,PEAI,0.517,,,Me-4PACz,0.189,DMACPA,0.126,4-ABnP,0.016,,,,,1000,10,5000,40,10,160,110,25,PEACl,1.0,,,,,,,4100.0,30.0,12.0,100.0,100.0,4.0,23.111,80.5437,1.10932,25.8661,9533,CH4,v3,
38133,20250326,90,Cs0.05MA0.1FA0.85PbI3.0,1.73,MACl,14.6,PEAI,0.517,,,Me-4PACz,0.189,DMACPA,0.126,4-ABnP,0.016,,,,,1000,10,5000,40,10,160,110,25,PEACl,1.0,,,,,,,4100.0,30.0,12.0,100.0,100.0,5.0,23.2569,84.2965,1.11662,24.7079,9534,CH1,v3,
38134,20250326,90,Cs0.05MA0.1FA0.85PbI3.0,1.73,MACl,14.6,PEAI,0.517,,,Me-4PACz,0.189,DMACPA,0.126,4-ABnP,0.016,,,,,1000,10,5000,40,10,160,110,25,PEACl,1.0,,,,,,,4100.0,30.0,12.0,100.0,100.0,5.0,22.9694,83.3984,1.116,24.679,9534,CH2,v3,
38135,20250326,90,Cs0.05MA0.1FA0.85PbI3.0,1.73,MACl,14.6,PEAI,0.517,,,Me-4PACz,0.189,DMACPA,0.126,4-ABnP,0.016,,,,,1000,10,5000,40,10,160,110,25,PEACl,1.0,,,,,,,4100.0,30.0,12.0,100.0,100.0,5.0,22.4829,82.5684,1.11249,24.4762,9534,CH3,v3,
38136,20250326,90,Cs0.05MA0.1FA0.85PbI3.0,1.73,MACl,14.6,PEAI,0.517,,,Me-4PACz,0.189,DMACPA,0.126,4-ABnP,0.016,,,,,1000,10,5000,40,10,160,110,25,PEACl,1.0,,,,,,,4100.0,30.0,12.0,100.0,100.0,5.0,21.7445,81.5399,1.1087,24.0527,9534,CH4,v3,
38137,20250326,90,Cs0.05MA0.1FA0.85PbI3.0,1.73,MACl,14.6,PEAI,0.517,,,Me-4PACz,0.189,DMACPA,0.126,4-ABnP,0.016,,,,,1000,10,5000,40,10,160,110,25,PEACl,1.0,,,,,,,4000.0,30.0,10.0,100.0,100.0,3.0,22.3706,79.3356,1.12574,25.0478,9535,CH1,v3,
38138,20250326,90,Cs0.05MA0.1FA0.85PbI3.0,1.73,MACl,14.6,PEAI,0.517,,,Me-4PACz,0.189,DMACPA,0.126,4-ABnP,0.016,,,,,1000,10,5000,40,10,160,110,25,PEACl,1.0,,,,,,,4000.0,30.0,10.0,100.0,100.0,3.0,23.6421,83.0633,1.11781,25.4629,9535,CH2,v3,
38139,20250326,90,Cs0.05MA0.1FA0.85PbI3.0,1.73,MACl,14.6,PEAI,0.517,,,Me-4PACz,0.189,DMACPA,0.126,4-ABnP,0.016,,,,,1000,10,5000,40,10,160,110,25,PEACl,1.0,,,,,,,4000.0,30.0,10.0,100.0,100.0,3.0,23.2122,81.7028,1.11387,25.5062,9535,CH3,v3,
38140,20250326,90,Cs0.05MA0.1FA0.85PbI3.0,1.73,MACl,14.6,PEAI,0.517,,,Me-4PACz,0.189,DMACPA,0.126,4-ABnP,0.016,,,,,1000,10,5000,40,10,160,110,25,PEACl,1.0,,,,,,,4000.0,30.0,10.0,100.0,100.0,3.0,22.2265,79.0785,1.11034,25.3137,9535,CH4,v3,
38141,20250326,90,Cs0.05MA0.1FA0.85PbI3.0,1.73,MACl,14.6,PEAI,0.517,,,Me-4PACz,0.189,DMACPA,0.126,4-ABnP,0.016,,,,,1000,10,5000,40,10,160,110,25,m-F-PEAI,4.5,,,,,,,4000.0,30.0,6.0,120.0,100.0,5.0,22.8164,83.4349,1.11757,24.4694,9536,CH1,v3,
38142,20250326,90,Cs0.05MA0.1FA0.85PbI3.0,1.73,MACl,14.6,PEAI,0.517,,,Me-4PACz,0.189,DMACPA,0.126,4-ABnP,0.016,,,,,1000,10,5000,40,10,160,110,25,m-F-PEAI,4.5,,,,,,,4000.0,30.0,6.0,120.0,100.0,5.0,23.1842,83.3395,1.12636,24.6981,9536,CH2,v3,
38143,20250326,90,Cs0.05MA0.1FA0.85PbI3.0,1.73,MACl,14.6,PEAI,0.517,,,Me-4PACz,0.189,DMACPA,0.126,4-ABnP,0.016,,,,,1000,10,5000,40,10,160,110,25,m-F-PEAI,4.5,,,,,,,4000.0,30.0,6.0,120.0,100.0,5.0,23.0213,82.8629,1.12717,24.648,9536,CH3,v3,
38144,20250326,90,Cs0.05MA0.1FA0.85PbI3.0,1.73,MACl,14.6,PEAI,0.517,,,Me-4PACz,0.189,DMACPA,0.126,4-ABnP,0.016,,,,,1000,10,5000,40,10,160,110,25,m-F-PEAI,4.5,,,,,,,4000.0,30.0,6.0,120.0,100.0,5.0,22.2919,82.0231,1.11722,24.326,9536,CH4,v3,
38145,20250326,90,Cs0.05MA0.1FA0.85PbI3.0,1.73,MACl,14.6,PEAI,0.517,,,Me-4PACz,0.189,DMACPA,0.126,4-ABnP,0.016,,,,,1000,10,5000,40,10,160,110,25,m-F-PEAI,4.5,,,,,,,4000.0,30.0,6.0,130.0,100.0,5.0,21.5044,79.999,1.11922,24.0175,9537,CH1,v3,
38146,20250326,90,Cs0.05MA0.1FA0.85PbI3.0,1.73,MACl,14.6,PEAI,0.517,,,Me-4PACz,0.189,DMACPA,0.126,4-ABnP,0.016,,,,,1000,10,5000,40,10,160,110,25,m-F-PEAI,4.5,,,,,,,4000.0,30.0,6.0,130.0,100.0,5.0,18.8051,69.5737,1.12204,24.0891,9537,CH2,v3,
38147,20250326,90,Cs0.05MA0.1FA0.85PbI3.0,1.73,MACl,14.6,PEAI,0.517,,,Me-4PACz,0.189,DMACPA,0.126,4-ABnP,0.016,,,,,1000,10,5000,40,10,160,110,25,m-F-PEAI,4.5,,,,,,,4000.0,30.0,6.0,130.0,100.0,5.0,21.9796,80.2484,1.12721,24.2984,9537,CH3,v3,
38148,20250326,90,Cs0.05MA0.1FA0.85PbI3.0,1.73,MACl,14.6,PEAI,0.517,,,Me-4PACz,0.189,DMACPA,0.126,4-ABnP,0.016,,,,,1000,10,5000,40,10,160,110,25,m-F-PEAI,4.5,,,,,,,4000.0,30.0,6.0,130.0,100.0,5.0,21.6377,79.7196,1.12542,24.1175,9537,CH4,v3,
38149,20250326,90,Cs0.05MA0.1FA0.85PbI3.0,1.73,MACl,14.6,PEAI,0.517,,,Me-4PACz,0.18,DMACPA,0.12,4-ABnP,0.03,,,,,1000,10,5000,40,10,160,110,25,PEACl,1.0,,,,,,,4100.0,30.0,12.0,100.0,100.0,4.0,23.9485,84.6264,1.10701,25.5635,9538,CH1,v3,
38150,20250326,90,Cs0.05MA0.1FA0.85PbI3.0,1.73,MACl,14.6,PEAI,0.517,,,Me-4PACz,0.18,DMACPA,0.12,4-ABnP,0.03,,,,,1000,10,5000,40,10,160,110,25,PEACl,1.0,,,,,,,4100.0,30.0,12.0,100.0,100.0,4.0,23.9576,83.6523,1.11046,25.7906,9538,CH2,v3,
38151,20250326,90,Cs0.05MA0.1FA0.85PbI3.0,1.73,MACl,14.6,PEAI,0.517,,,Me-4PACz,0.18,DMACPA,0.12,4-ABnP,0.03,,,,,1000,10,5000,40,10,160,110,25,PEACl,1.0,,,,,,,4100.0,30.0,12.0,100.0,100.0,4.0,23.6551,82.855,1.10761,25.7762,9538,CH3,v3,
38152,20250326,90,Cs0.05MA0.1FA0.85PbI3.0,1.73,MACl,14.6,PEAI,0.517,,,Me-4PACz,0.18,DMACPA,0.12,4-ABnP,0.03,,,,,1000,10,5000,40,10,160,110,25,PEACl,1.0,,,,,,,4100.0,30.0,12.0,100.0,100.0,4.0,22.9951,81.5998,1.10567,25.4872,9538,CH4,v3,
38153,20250326,90,Cs0.05MA0.1FA0.85PbI3.0,1.73,MACl,14.6,PEAI,0.517,,,Me-4PACz,0.18,DMACPA,0.12,4-ABnP,0.03,,,,,1000,10,5000,40,10,160,110,25,PEACl,1.0,,,,,,,4100.0,30.0,12.0,100.0,100.0,5.0,23.2376,83.1398,1.11246,25.1245,9539,CH1,v3,
38154,20250326,90,Cs0.05MA0.1FA0.85PbI3.0,1.73,MACl,14.6,PEAI,0.517,,,Me-4PACz,0.18,DMACPA,0.12,4-ABnP,0.03,,,,,1000,10,5000,40,10,160,110,25,PEACl,1.0,,,,,,,4100.0,30.0,12.0,100.0,100.0,5.0,23.0252,82.1438,1.11298,25.185,9539,CH2,v3,
38155,20250326,90,Cs0.05MA0.1FA0.85PbI3.0,1.73,MACl,14.6,PEAI,0.517,,,Me-4PACz,0.18,DMACPA,0.12,4-ABnP,0.03,,,,,1000,10,5000,40,10,160,110,25,PEACl,1.0,,,,,,,4100.0,30.0,12.0,100.0,100.0,5.0,22.8304,81.8927,1.11062,25.1017,9539,CH3,v3,
38156,20250326,90,Cs0.05MA0.1FA0.85PbI3.0,1.73,MACl,14.6,PEAI,0.517,,,Me-4PACz,0.18,DMACPA,0.12,4-ABnP,0.03,,,,,1000,10,5000,40,10,160,110,25,PEACl,1.0,,,,,,,4100.0,30.0,12.0,100.0,100.0,5.0,22.3884,81.4218,1.10732,24.8318,9539,CH4,v3,
38157,20250326,90,Cs0.05MA0.1FA0.85PbI3.0,1.73,MACl,14.6,PEAI,0.517,,,Me-4PACz,0.18,DMACPA,0.12,4-ABnP,0.03,,,,,1000,10,5000,40,10,160,110,25,PEACl,1.0,,,,,,,4000.0,30.0,10.0,100.0,100.0,3.0,23.9238,83.7112,1.11534,25.6236,9540,CH1,v3,
38158,20250326,90,Cs0.05MA0.1FA0.85PbI3.0,1.73,MACl,14.6,PEAI,0.517,,,Me-4PACz,0.18,DMACPA,0.12,4-ABnP,0.03,,,,,1000,10,5000,40,10,160,110,25,PEACl,1.0,,,,,,,4000.0,30.0,10.0,100.0,100.0,3.0,23.7549,82.2562,1.11483,25.9045,9540,CH2,v3,
38159,20250326,90,Cs0.05MA0.1FA0.85PbI3.0,1.73,MACl,14.6,PEAI,0.517,,,Me-4PACz,0.18,DMACPA,0.12,4-ABnP,0.03,,,,,1000,10,5000,40,10,160,110,25,PEACl,1.0,,,,,,,4000.0,30.0,10.0,100.0,100.0,3.0,23.499,81.368,1.11027,26.0117,9540,CH3,v3,
38160,20250326,90,Cs0.05MA0.1FA0.85PbI3.0,1.73,MACl,14.6,PEAI,0.517,,,Me-4PACz,0.18,DMACPA,0.12,4-ABnP,0.03,,,,,1000,10,5000,40,10,160,110,25,PEACl,1.0,,,,,,,4000.0,30.0,10.0,100.0,100.0,3.0,22.9411,80.0436,1.10425,25.9549,9540,CH4,v3,
38161,20250326,90,Cs0.05MA0.1FA0.85PbI3.0,1.73,MACl,14.6,PEAI,0.517,,,Me-4PACz,0.18,DMACPA,0.12,4-ABnP,0.03,,,,,1000,10,5000,40,10,160,110,25,m-F-PEAI,4.5,,,,,,,4000.0,30.0,6.0,120.0,100.0,5.0,23.2712,82.4671,1.1128,25.3584,9541,CH1,v3,
38162,20250326,90,Cs0.05MA0.1FA0.85PbI3.0,1.73,MACl,14.6,PEAI,0.517,,,Me-4PACz,0.18,DMACPA,0.12,4-ABnP,0.03,,,,,1000,10,5000,40,10,160,110,25,m-F-PEAI,4.5,,,,,,,4000.0,30.0,6.0,120.0,100.0,5.0,24.2001,83.722,1.1234,25.7302,9541,CH2,v3,
38163,20250326,90,Cs0.05MA0.1FA0.85PbI3.0,1.73,MACl,14.6,PEAI,0.517,,,Me-4PACz,0.18,DMACPA,0.12,4-ABnP,0.03,,,,,1000,10,5000,40,10,160,110,25,m-F-PEAI,4.5,,,,,,,4000.0,30.0,6.0,120.0,100.0,5.0,24.0599,83.5336,1.1233,25.6412,9541,CH3,v3,
38164,20250326,90,Cs0.05MA0.1FA0.85PbI3.0,1.73,MACl,14.6,PEAI,0.517,,,Me-4PACz,0.18,DMACPA,0.12,4-ABnP,0.03,,,,,1000,10,5000,40,10,160,110,25,m-F-PEAI,4.5,,,,,,,4000.0,30.0,6.0,120.0,100.0,5.0,23.439,82.7099,1.11852,25.3359,9541,CH4,v3,
38165,20250326,90,Cs0.05MA0.1FA0.85PbI3.0,1.73,MACl,14.6,PEAI,0.517,,,Me-4PACz,0.18,DMACPA,0.12,4-ABnP,0.03,,,,,1000,10,5000,40,10,160,110,25,m-F-PEAI,4.5,,,,,,,4000.0,30.0,6.0,130.0,100.0,5.0,22.8945,83.9103,1.11332,24.5073,9542,CH1,v3,
38166,20250326,90,Cs0.05MA0.1FA0.85PbI3.0,1.73,MACl,14.6,PEAI,0.517,,,Me-4PACz,0.18,DMACPA,0.12,4-ABnP,0.03,,,,,1000,10,5000,40,10,160,110,25,m-F-PEAI,4.5,,,,,,,4000.0,30.0,6.0,130.0,100.0,5.0,23.2071,84.106,1.11679,24.7071,9542,CH2,v3,
38167,20250326,90,Cs0.05MA0.1FA0.85PbI3.0,1.73,MACl,14.6,PEAI,0.517,,,Me-4PACz,0.18,DMACPA,0.12,4-ABnP,0.03,,,,,1000,10,5000,40,10,160,110,25,m-F-PEAI,4.5,,,,,,,4000.0,30.0,6.0,130.0,100.0,5.0,23.1528,83.7433,1.1178,24.7338,9542,CH3,v3,
38168,20250326,90,Cs0.05MA0.1FA0.85PbI3.0,1.73,MACl,14.6,PEAI,0.517,,,Me-4PACz,0.18,DMACPA,0.12,4-ABnP,0.03,,,,,1000,10,5000,40,10,160,110,25,m-F-PEAI,4.5,,,,,,,4000.0,30.0,6.0,130.0,100.0,5.0,22.3422,81.9884,1.11392,24.4635,9542,CH4,v3,
38169,20250326,90,Cs0.05MA0.1FA0.85PbI3.0,1.73,MACl,14.6,PEAI,0.517,,,Me-4PACz,0.165,DMACPA,0.11,4-ABnP,0.055,,,,,1000,10,5000,40,10,160,110,25,PEACl,1.0,,,,,,,4100.0,30.0,12.0,100.0,100.0,4.0,23.5487,84.1717,1.1169,25.0487,9543,CH1,v3,
38170,20250326,90,Cs0.05MA0.1FA0.85PbI3.0,1.73,MACl,14.6,PEAI,0.517,,,Me-4PACz,0.165,DMACPA,0.11,4-ABnP,0.055,,,,,1000,10,5000,40,10,160,110,25,PEACl,1.0,,,,,,,4100.0,30.0,12.0,100.0,100.0,4.0,23.6864,83.6046,1.1191,25.3162,9543,CH2,v3,
38171,20250326,90,Cs0.05MA0.1FA0.85PbI3.0,1.73,MACl,14.6,PEAI,0.517,,,Me-4PACz,0.165,DMACPA,0.11,4-ABnP,0.055,,,,,1000,10,5000,40,10,160,110,25,PEACl,1.0,,,,,,,4100.0,30.0,12.0,100.0,100.0,4.0,23.7292,83.4828,1.11762,25.4326,9543,CH3,v3,
38172,20250326,90,Cs0.05MA0.1FA0.85PbI3.0,1.73,MACl,14.6,PEAI,0.517,,,Me-4PACz,0.165,DMACPA,0.11,4-ABnP,0.055,,,,,1000,10,5000,40,10,160,110,25,PEACl,1.0,,,,,,,4100.0,30.0,12.0,100.0,100.0,4.0,23.2365,82.5072,1.11294,25.3051,9543,CH4,v3,
38173,20250326,90,Cs0.05MA0.1FA0.85PbI3.0,1.73,MACl,14.6,PEAI,0.517,,,Me-4PACz,0.165,DMACPA,0.11,4-ABnP,0.055,,,,,1000,10,5000,40,10,160,110,25,PEACl,1.0,,,,,,,4100.0,30.0,12.0,100.0,100.0,5.0,26.0773,79.9278,1.11534,29.2522,9544,CH1,v3,
38174,20250326,90,Cs0.05MA0.1FA0.85PbI3.0,1.73,MACl,14.6,PEAI,0.517,,,Me-4PACz,0.165,DMACPA,0.11,4-ABnP,0.055,,,,,1000,10,5000,40,10,160,110,25,PEACl,1.0,,,,,,,4100.0,30.0,12.0,100.0,100.0,5.0,25.3849,80.511,1.11493,28.2795,9544,CH2,v3,
38175,20250326,90,Cs0.05MA0.1FA0.85PbI3.0,1.73,MACl,14.6,PEAI,0.517,,,Me-4PACz,0.165,DMACPA,0.11,4-ABnP,0.055,,,,,1000,10,5000,40,10,160,110,25,PEACl,1.0,,,,,,,4100.0,30.0,12.0,100.0,100.0,5.0,24.2232,80.8557,1.11276,26.9227,9544,CH3,v3,
38176,20250326,90,Cs0.05MA0.1FA0.85PbI3.0,1.73,MACl,14.6,PEAI,0.517,,,Me-4PACz,0.165,DMACPA,0.11,4-ABnP,0.055,,,,,1000,10,5000,40,10,160,110,25,PEACl,1.0,,,,,,,4100.0,30.0,12.0,100.0,100.0,5.0,22.9837,81.5461,1.10893,25.4163,9544,CH4,v3,
38177,20250326,90,Cs0.05MA0.1FA0.85PbI3.0,1.73,MACl,14.6,PEAI,0.517,,,Me-4PACz,0.165,DMACPA,0.11,4-ABnP,0.055,,,,,1000,10,5000,40,10,160,110,25,PEACl,1.0,,,,,,,4000.0,30.0,10.0,100.0,100.0,3.0,23.4463,84.5182,1.11943,24.7815,9545,CH1,v3,
38178,20250326,90,Cs0.05MA0.1FA0.85PbI3.0,1.73,MACl,14.6,PEAI,0.517,,,Me-4PACz,0.165,DMACPA,0.11,4-ABnP,0.055,,,,,1000,10,5000,40,10,160,110,25,PEACl,1.0,,,,,,,4000.0,30.0,10.0,100.0,100.0,3.0,23.4739,83.6106,1.11908,25.0878,9545,CH2,v3,
38179,20250326,90,Cs0.05MA0.1FA0.85PbI3.0,1.73,MACl,14.6,PEAI,0.517,,,Me-4PACz,0.165,DMACPA,0.11,4-ABnP,0.055,,,,,1000,10,5000,40,10,160,110,25,PEACl,1.0,,,,,,,4000.0,30.0,10.0,100.0,100.0,3.0,21.4188,76.5403,1.1185,25.0189,9545,CH3,v3,
38180,20250326,90,Cs0.05MA0.1FA0.85PbI3.0,1.73,MACl,14.6,PEAI,0.517,,,Me-4PACz,0.165,DMACPA,0.11,4-ABnP,0.055,,,,,1000,10,5000,40,10,160,110,25,PEACl,1.0,,,,,,,4000.0,30.0,10.0,100.0,100.0,3.0,22.2699,80.9182,1.10815,24.8355,9545,CH4,v3,
38181,20250326,90,Cs0.05MA0.1FA0.85PbI3.0,1.73,MACl,14.6,PEAI,0.517,,,Me-4PACz,0.165,DMACPA,0.11,4-ABnP,0.055,,,,,1000,10,5000,40,10,160,110,25,m-F-PEAI,4.5,,,,,,,4000.0,30.0,6.0,120.0,100.0,5.0,22.5047,83.7846,1.11025,24.193,9546,CH1,v3,
38182,20250326,90,Cs0.05MA0.1FA0.85PbI3.0,1.73,MACl,14.6,PEAI,0.517,,,Me-4PACz,0.165,DMACPA,0.11,4-ABnP,0.055,,,,,1000,10,5000,40,10,160,110,25,m-F-PEAI,4.5,,,,,,,4000.0,30.0,6.0,120.0,100.0,5.0,22.6572,82.8619,1.11859,24.4445,9546,CH2,v3,
38183,20250326,90,Cs0.05MA0.1FA0.85PbI3.0,1.73,MACl,14.6,PEAI,0.517,,,Me-4PACz,0.165,DMACPA,0.11,4-ABnP,0.055,,,,,1000,10,5000,40,10,160,110,25,m-F-PEAI,4.5,,,,,,,4000.0,30.0,6.0,120.0,100.0,5.0,22.7615,83.3339,1.11908,24.4071,9546,CH3,v3,
38184,20250326,90,Cs0.05MA0.1FA0.85PbI3.0,1.73,MACl,14.6,PEAI,0.517,,,Me-4PACz,0.165,DMACPA,0.11,4-ABnP,0.055,,,,,1000,10,5000,40,10,160,110,25,m-F-PEAI,4.5,,,,,,,4000.0,30.0,6.0,120.0,100.0,5.0,22.3807,82.7878,1.11956,24.1468,9546,CH4,v3,
38185,20250326,90,Cs0.05MA0.1FA0.85PbI3.0,1.73,MACl,14.6,PEAI,0.517,,,Me-4PACz,0.165,DMACPA,0.11,4-ABnP,0.055,,,,,1000,10,5000,40,10,160,110,25,m-F-PEAI,4.5,,,,,,,4000.0,30.0,6.0,130.0,100.0,5.0,23.4211,82.114,1.11757,25.5222,9547,CH1,v3,
38186,20250326,90,Cs0.05MA0.1FA0.85PbI3.0,1.73,MACl,14.6,PEAI,0.517,,,Me-4PACz,0.165,DMACPA,0.11,4-ABnP,0.055,,,,,1000,10,5000,40,10,160,110,25,m-F-PEAI,4.5,,,,,,,4000.0,30.0,6.0,130.0,100.0,5.0,22.0804,76.9259,1.12516,25.5104,9547,CH2,v3,
38187,20250326,90,Cs0.05MA0.1FA0.85PbI3.0,1.73,MACl,14.6,PEAI,0.517,,,Me-4PACz,0.165,DMACPA,0.11,4-ABnP,0.055,,,,,1000,10,5000,40,10,160,110,25,m-F-PEAI,4.5,,,,,,,4000.0,30.0,6.0,130.0,100.0,5.0,24.002,83.5898,1.12484,25.5272,9547,CH3,v3,
38188,20250326,90,Cs0.05MA0.1FA0.85PbI3.0,1.73,MACl,14.6,PEAI,0.517,,,Me-4PACz,0.165,DMACPA,0.11,4-ABnP,0.055,,,,,1000,10,5000,40,10,160,110,25,m-F-PEAI,4.5,,,,,,,4000.0,30.0,6.0,130.0,100.0,5.0,23.0565,81.559,1.12282,25.1776,9547,CH4,v3,
38189,20250326,90,Cs0.05MA0.1FA0.85PbI3.0,1.73,MACl,14.6,PEAI,0.517,,,Me-4PACz,0.189,DMACPA,0.126,4-ABuP,0.016,,,,,1000,10,5000,40,10,160,110,25,PEACl,1.0,,,,,,,4100.0,30.0,12.0,100.0,100.0,4.0,23.8953,84.7337,1.12223,25.1291,9548,CH1,v3,
38190,20250326,90,Cs0.05MA0.1FA0.85PbI3.0,1.73,MACl,14.6,PEAI,0.517,,,Me-4PACz,0.189,DMACPA,0.126,4-ABuP,0.016,,,,,1000,10,5000,40,10,160,110,25,PEACl,1.0,,,,,,,4100.0,30.0,12.0,100.0,100.0,4.0,24.0607,84.2094,1.11882,25.5381,9548,CH2,v3,
38191,20250326,90,Cs0.05MA0.1FA0.85PbI3.0,1.73,MACl,14.6,PEAI,0.517,,,Me-4PACz,0.189,DMACPA,0.126,4-ABuP,0.016,,,,,1000,10,5000,40,10,160,110,25,PEACl,1.0,,,,,,,4100.0,30.0,12.0,100.0,100.0,4.0,23.8706,83.6785,1.11672,25.545,9548,CH3,v3,
38192,20250326,90,Cs0.05MA0.1FA0.85PbI3.0,1.73,MACl,14.6,PEAI,0.517,,,Me-4PACz,0.189,DMACPA,0.126,4-ABuP,0.016,,,,,1000,10,5000,40,10,160,110,25,PEACl,1.0,,,,,,,4100.0,30.0,12.0,100.0,100.0,4.0,23.3279,82.5256,1.11448,25.3639,9548,CH4,v3,
38193,20250326,90,Cs0.05MA0.1FA0.85PbI3.0,1.73,MACl,14.6,PEAI,0.517,,,Me-4PACz,0.189,DMACPA,0.126,4-ABuP,0.016,,,,,1000,10,5000,40,10,160,110,25,PEACl,1.0,,,,,,,4100.0,30.0,12.0,100.0,100.0,5.0,1.06965,26.4766,0.179757,22.4747,9549,CH1,v3,
38194,20250326,90,Cs0.05MA0.1FA0.85PbI3.0,1.73,MACl,14.6,PEAI,0.517,,,Me-4PACz,0.189,DMACPA,0.126,4-ABuP,0.016,,,,,1000,10,5000,40,10,160,110,25,PEACl,1.0,,,,,,,4100.0,30.0,12.0,100.0,100.0,5.0,21.4128,76.0132,1.11524,25.2589,9549,CH2,v3,
38195,20250326,90,Cs0.05MA0.1FA0.85PbI3.0,1.73,MACl,14.6,PEAI,0.517,,,Me-4PACz,0.189,DMACPA,0.126,4-ABuP,0.016,,,,,1000,10,5000,40,10,160,110,25,PEACl,1.0,,,,,,,4100.0,30.0,12.0,100.0,100.0,5.0,23.0628,82.7456,1.10622,25.1958,9549,CH3,v3,
38196,20250326,90,Cs0.05MA0.1FA0.85PbI3.0,1.73,MACl,14.6,PEAI,0.517,,,Me-4PACz,0.189,DMACPA,0.126,4-ABuP,0.016,,,,,1000,10,5000,40,10,160,110,25,PEACl,1.0,,,,,,,4100.0,30.0,12.0,100.0,100.0,5.0,22.4116,82.2065,1.1032,24.7123,9549,CH4,v3,
38197,20250326,90,Cs0.05MA0.1FA0.85PbI3.0,1.73,MACl,14.6,PEAI,0.517,,,Me-4PACz,0.189,DMACPA,0.126,4-ABuP,0.016,,,,,1000,10,5000,40,10,160,110,25,PEACl,1.0,,,,,,,4000.0,30.0,10.0,100.0,100.0,3.0,23.1108,83.5658,1.11635,24.7735,9550,CH1,v3,
38198,20250326,90,Cs0.05MA0.1FA0.85PbI3.0,1.73,MACl,14.6,PEAI,0.517,,,Me-4PACz,0.189,DMACPA,0.126,4-ABuP,0.016,,,,,1000,10,5000,40,10,160,110,25,PEACl,1.0,,,,,,,4000.0,30.0,10.0,100.0,100.0,3.0,17.9263,64.8669,1.11302,24.8293,9550,CH2,v3,
38199,20250326,90,Cs0.05MA0.1FA0.85PbI3.0,1.73,MACl,14.6,PEAI,0.517,,,Me-4PACz,0.189,DMACPA,0.126,4-ABuP,0.016,,,,,1000,10,5000,40,10,160,110,25,PEACl,1.0,,,,,,,4000.0,30.0,10.0,100.0,100.0,3.0,22.6244,81.9019,1.10781,24.9355,9550,CH3,v3,
38200,20250326,90,Cs0.05MA0.1FA0.85PbI3.0,1.73,MACl,14.6,PEAI,0.517,,,Me-4PACz,0.189,DMACPA,0.126,4-ABuP,0.016,,,,,1000,10,5000,40,10,160,110,25,PEACl,1.0,,,,,,,4000.0,30.0,10.0,100.0,100.0,3.0,21.6959,80.1558,1.10607,24.4715,9550,CH4,v3,
38201,20250326,90,Cs0.05MA0.1FA0.85PbI3.0,1.73,MACl,14.6,PEAI,0.517,,,Me-4PACz,0.189,DMACPA,0.126,4-ABuP,0.016,,,,,1000,10,5000,40,10,160,110,25,m-F-PEAI,4.5,,,,,,,4000.0,30.0,6.0,120.0,100.0,5.0,23.4525,84.6031,1.11246,24.9184,9551,CH1,v3,
38202,20250326,90,Cs0.05MA0.1FA0.85PbI3.0,1.73,MACl,14.6,PEAI,0.517,,,Me-4PACz,0.189,DMACPA,0.126,4-ABuP,0.016,,,,,1000,10,5000,40,10,160,110,25,m-F-PEAI,4.5,,,,,,,4000.0,30.0,6.0,120.0,100.0,5.0,23.7179,84.5185,1.1202,25.0513,9551,CH2,v3,
38203,20250326,90,Cs0.05MA0.1FA0.85PbI3.0,1.73,MACl,14.6,PEAI,0.517,,,Me-4PACz,0.189,DMACPA,0.126,4-ABuP,0.016,,,,,1000,10,5000,40,10,160,110,25,m-F-PEAI,4.5,,,,,,,4000.0,30.0,6.0,120.0,100.0,5.0,23.4333,84.1082,1.11858,24.9073,9551,CH3,v3,
38204,20250326,90,Cs0.05MA0.1FA0.85PbI3.0,1.73,MACl,14.6,PEAI,0.517,,,Me-4PACz,0.189,DMACPA,0.126,4-ABuP,0.016,,,,,1000,10,5000,40,10,160,110,25,m-F-PEAI,4.5,,,,,,,4000.0,30.0,6.0,120.0,100.0,5.0,22.917,83.4109,1.11756,24.5846,9551,CH4,v3,
38205,20250326,90,Cs0.05MA0.1FA0.85PbI3.0,1.73,MACl,14.6,PEAI,0.517,,,Me-4PACz,0.189,DMACPA,0.126,4-ABuP,0.016,,,,,1000,10,5000,40,10,160,110,25,m-F-PEAI,4.5,,,,,,,4000.0,30.0,6.0,130.0,100.0,5.0,22.2476,82.1337,1.10973,24.4087,9552,CH1,v3,
38206,20250326,90,Cs0.05MA0.1FA0.85PbI3.0,1.73,MACl,14.6,PEAI,0.517,,,Me-4PACz,0.189,DMACPA,0.126,4-ABuP,0.016,,,,,1000,10,5000,40,10,160,110,25,m-F-PEAI,4.5,,,,,,,4000.0,30.0,6.0,130.0,100.0,5.0,22.8952,82.4851,1.12024,24.7775,9552,CH2,v3,
38207,20250326,90,Cs0.05MA0.1FA0.85PbI3.0,1.73,MACl,14.6,PEAI,0.517,,,Me-4PACz,0.189,DMACPA,0.126,4-ABuP,0.016,,,,,1000,10,5000,40,10,160,110,25,m-F-PEAI,4.5,,,,,,,4000.0,30.0,6.0,130.0,100.0,5.0,23.1323,83.5669,1.1241,24.6253,9552,CH3,v3,
38208,20250326,90,Cs0.05MA0.1FA0.85PbI3.0,1.73,MACl,14.6,PEAI,0.517,,,Me-4PACz,0.189,DMACPA,0.126,4-ABuP,0.016,,,,,1000,10,5000,40,10,160,110,25,m-F-PEAI,4.5,,,,,,,4000.0,30.0,6.0,130.0,100.0,5.0,22.3086,81.5014,1.11833,24.4758,9552,CH4,v3,
38209,20250326,90,Cs0.05MA0.1FA0.85PbI3.0,1.73,MACl,14.6,PEAI,0.517,,,Me-4PACz,0.18,DMACPA,0.12,4-ABuP,0.03,,,,,1000,10,5000,40,10,160,110,25,PEACl,1.0,,,,,,,4100.0,30.0,12.0,100.0,100.0,4.0,22.7293,84.3971,1.11254,24.207,9553,CH1,v3,
