Repository: MI-Materials-Intelligence/Recipe-Language-Model

# Learning Layer

## Overview

In the learning layer, the formulas and parameters are encoded and then tokenised into recipes as inputs. Through atomic skills of data extraction, cleaning, and matching, these data are organised into standardised datasets, providing the basis for RLM training and iterative recipe refinement.

Key Atomic Skills:
- **Cleaning**: Preprocessing and outlier cleaning
- **Matching**: Matching data pairs based on variables
- **Extraction**: Data extraction from robotic boxes

File: seven_ai_layers_robotics/learning/data/data50764_from_db.csv (part 174 of 253)
No,date,rank,Formula PVK,Concentration PVK,Formula Additive 1,Concentration Additive 1,Formula Additive 2,Concentration Additive 2,Formula Additive 3,Concentration Additive 3,Formula SAM 1,Concentration SAM 1,Formula SAM 2,Concentration SAM 2,Formula SAM 3,Concentration SAM 3,Spin Coating Speed SAM,Spin Coating Time SAM,Annealed Temperature SAM,Annealed Time SAM,Spin Coating Speed PVK 1,Spin Coating Time PVK 1,Spin Coating Speed PVK 2,Spin Coating Time PVK 2,Antisolvent Dropping Timing,Antisolvent Volume,Annealed Temperature PVK,Annealed Time PVK,Formula Passivator 1,Concentration Passivator 1,Formula Passivator 2,Concentration Passivator 2,Formula Passivator 3,Concentration Passivator 3,Formula Passivator 4,Concentration Passivator 4,Spin Coating Speed Passivator,Spin Coating Time Passivator,Passivator Dropping Timing,Passivator Volume,Annealed Temperature Passivator,Annealed Time Passivator,PCE,FF,Voc,Jsc,Product,Channel,From,upload_time
38210,20250326,90,Cs0.05MA0.1FA0.85PbI3.0,1.73,MACl,14.6,PEAI,0.517,,,Me-4PACz,0.18,DMACPA,0.12,4-ABuP,0.03,,,,,1000,10,5000,40,10,160,110,25,PEACl,1.0,,,,,,,4100.0,30.0,12.0,100.0,100.0,4.0,23.1551,84.1306,1.1171,24.6378,9553,CH2,v3,
38211,20250326,90,Cs0.05MA0.1FA0.85PbI3.0,1.73,MACl,14.6,PEAI,0.517,,,Me-4PACz,0.18,DMACPA,0.12,4-ABuP,0.03,,,,,1000,10,5000,40,10,160,110,25,PEACl,1.0,,,,,,,4100.0,30.0,12.0,100.0,100.0,4.0,22.85,83.2229,1.11365,24.6545,9553,CH3,v3,
38212,20250326,90,Cs0.05MA0.1FA0.85PbI3.0,1.73,MACl,14.6,PEAI,0.517,,,Me-4PACz,0.18,DMACPA,0.12,4-ABuP,0.03,,,,,1000,10,5000,40,10,160,110,25,PEACl,1.0,,,,,,,4100.0,30.0,12.0,100.0,100.0,4.0,22.0482,81.6229,1.10833,24.3721,9553,CH4,v3,
38213,20250326,90,Cs0.05MA0.1FA0.85PbI3.0,1.73,MACl,14.6,PEAI,0.517,,,Me-4PACz,0.18,DMACPA,0.12,4-ABuP,0.03,,,,,1000,10,5000,40,10,160,110,25,PEACl,1.0,,,,,,,4100.0,30.0,12.0,100.0,100.0,5.0,0.000103693,0.0308615,0.006371,52.7361,9554,CH1,v3,
38214,20250326,90,Cs0.05MA0.1FA0.85PbI3.0,1.73,MACl,14.6,PEAI,0.517,,,Me-4PACz,0.18,DMACPA,0.12,4-ABuP,0.03,,,,,1000,10,5000,40,10,160,110,25,PEACl,1.0,,,,,,,4100.0,30.0,12.0,100.0,100.0,5.0,0.00013297,0.0272032,0.008105,60.311,9554,CH2,v3,
38215,20250326,90,Cs0.05MA0.1FA0.85PbI3.0,1.73,MACl,14.6,PEAI,0.517,,,Me-4PACz,0.18,DMACPA,0.12,4-ABuP,0.03,,,,,1000,10,5000,40,10,160,110,25,PEACl,1.0,,,,,,,4100.0,30.0,12.0,100.0,100.0,5.0,0.000157121,0.0332789,0.007788,60.6205,9554,CH3,v3,
38216,20250326,90,Cs0.05MA0.1FA0.85PbI3.0,1.73,MACl,14.6,PEAI,0.517,,,Me-4PACz,0.18,DMACPA,0.12,4-ABuP,0.03,,,,,1000,10,5000,40,10,160,110,25,PEACl,1.0,,,,,,,4100.0,30.0,12.0,100.0,100.0,5.0,0.000126461,0.0452446,0.005267,53.0702,9554,CH4,v3,
38217,20250326,90,Cs0.05MA0.1FA0.85PbI3.0,1.73,MACl,14.6,PEAI,0.517,,,Me-4PACz,0.18,DMACPA,0.12,4-ABuP,0.03,,,,,1000,10,5000,40,10,160,110,25,PEACl,1.0,,,,,,,4000.0,30.0,10.0,100.0,100.0,3.0,22.943,83.8548,1.11689,24.497,9555,CH1,v3,
38218,20250326,90,Cs0.05MA0.1FA0.85PbI3.0,1.73,MACl,14.6,PEAI,0.517,,,Me-4PACz,0.18,DMACPA,0.12,4-ABuP,0.03,,,,,1000,10,5000,40,10,160,110,25,PEACl,1.0,,,,,,,4000.0,30.0,10.0,100.0,100.0,3.0,23.1225,83.0794,1.11465,24.9692,9555,CH2,v3,
38219,20250326,90,Cs0.05MA0.1FA0.85PbI3.0,1.73,MACl,14.6,PEAI,0.517,,,Me-4PACz,0.18,DMACPA,0.12,4-ABuP,0.03,,,,,1000,10,5000,40,10,160,110,25,PEACl,1.0,,,,,,,4000.0,30.0,10.0,100.0,100.0,3.0,22.7186,82.1744,1.10966,24.9147,9555,CH3,v3,
38220,20250326,90,Cs0.05MA0.1FA0.85PbI3.0,1.73,MACl,14.6,PEAI,0.517,,,Me-4PACz,0.18,DMACPA,0.12,4-ABuP,0.03,,,,,1000,10,5000,40,10,160,110,25,PEACl,1.0,,,,,,,4000.0,30.0,10.0,100.0,100.0,3.0,21.9612,81.0348,1.10647,24.4932,9555,CH4,v3,
38221,20250326,90,Cs0.05MA0.1FA0.85PbI3.0,1.73,MACl,14.6,PEAI,0.517,,,Me-4PACz,0.18,DMACPA,0.12,4-ABuP,0.03,,,,,1000,10,5000,40,10,160,110,25,m-F-PEAI,4.5,,,,,,,4000.0,30.0,6.0,120.0,100.0,5.0,23.2183,84.7372,1.11042,24.6757,9556,CH1,v3,
38222,20250326,90,Cs0.05MA0.1FA0.85PbI3.0,1.73,MACl,14.6,PEAI,0.517,,,Me-4PACz,0.18,DMACPA,0.12,4-ABuP,0.03,,,,,1000,10,5000,40,10,160,110,25,m-F-PEAI,4.5,,,,,,,4000.0,30.0,6.0,120.0,100.0,5.0,23.494,83.6636,1.12471,24.9677,9556,CH2,v3,
38223,20250326,90,Cs0.05MA0.1FA0.85PbI3.0,1.73,MACl,14.6,PEAI,0.517,,,Me-4PACz,0.18,DMACPA,0.12,4-ABuP,0.03,,,,,1000,10,5000,40,10,160,110,25,m-F-PEAI,4.5,,,,,,,4000.0,30.0,6.0,120.0,100.0,5.0,19.2812,70.1352,1.11516,24.6524,9556,CH3,v3,
38224,20250326,90,Cs0.05MA0.1FA0.85PbI3.0,1.73,MACl,14.6,PEAI,0.517,,,Me-4PACz,0.18,DMACPA,0.12,4-ABuP,0.03,,,,,1000,10,5000,40,10,160,110,25,m-F-PEAI,4.5,,,,,,,4000.0,30.0,6.0,120.0,100.0,5.0,22.3955,82.1585,1.11325,24.4858,9556,CH4,v3,
38225,20250326,90,Cs0.05MA0.1FA0.85PbI3.0,1.73,MACl,14.6,PEAI,0.517,,,Me-4PACz,0.18,DMACPA,0.12,4-ABuP,0.03,,,,,1000,10,5000,40,10,160,110,25,m-F-PEAI,4.5,,,,,,,4000.0,30.0,6.0,130.0,100.0,5.0,23.9493,84.8885,1.12068,25.1747,9557,CH1,v3,
38226,20250326,90,Cs0.05MA0.1FA0.85PbI3.0,1.73,MACl,14.6,PEAI,0.517,,,Me-4PACz,0.18,DMACPA,0.12,4-ABuP,0.03,,,,,1000,10,5000,40,10,160,110,25,m-F-PEAI,4.5,,,,,,,4000.0,30.0,6.0,130.0,100.0,5.0,24.1561,84.6903,1.12618,25.3272,9557,CH2,v3,
38227,20250326,90,Cs0.05MA0.1FA0.85PbI3.0,1.73,MACl,14.6,PEAI,0.517,,,Me-4PACz,0.18,DMACPA,0.12,4-ABuP,0.03,,,,,1000,10,5000,40,10,160,110,25,m-F-PEAI,4.5,,,,,,,4000.0,30.0,6.0,130.0,100.0,5.0,23.8766,84.2507,1.12499,25.1912,9557,CH3,v3,
38228,20250326,90,Cs0.05MA0.1FA0.85PbI3.0,1.73,MACl,14.6,PEAI,0.517,,,Me-4PACz,0.18,DMACPA,0.12,4-ABuP,0.03,,,,,1000,10,5000,40,10,160,110,25,m-F-PEAI,4.5,,,,,,,4000.0,30.0,6.0,130.0,100.0,5.0,22.8127,81.9943,1.11931,24.8566,9557,CH4,v3,
38229,20250326,90,Cs0.05MA0.1FA0.85PbI3.0,1.73,MACl,14.6,PEAI,0.517,,,Me-4PACz,0.165,DMACPA,0.11,4-ABuP,0.055,,,,,1000,10,5000,40,10,160,110,25,PEACl,1.0,,,,,,,4100.0,30.0,12.0,100.0,100.0,4.0,23.319,84.1305,1.11637,24.8285,9558,CH1,v3,
38230,20250326,90,Cs0.05MA0.1FA0.85PbI3.0,1.73,MACl,14.6,PEAI,0.517,,,Me-4PACz,0.165,DMACPA,0.11,4-ABuP,0.055,,,,,1000,10,5000,40,10,160,110,25,PEACl,1.0,,,,,,,4100.0,30.0,12.0,100.0,100.0,4.0,23.451,83.484,1.11842,25.1163,9558,CH2,v3,
38231,20250326,90,Cs0.05MA0.1FA0.85PbI3.0,1.73,MACl,14.6,PEAI,0.517,,,Me-4PACz,0.165,DMACPA,0.11,4-ABuP,0.055,,,,,1000,10,5000,40,10,160,110,25,PEACl,1.0,,,,,,,4100.0,30.0,12.0,100.0,100.0,4.0,23.1854,82.7438,1.11542,25.1212,9558,CH3,v3,
38232,20250326,90,Cs0.05MA0.1FA0.85PbI3.0,1.73,MACl,14.6,PEAI,0.517,,,Me-4PACz,0.165,DMACPA,0.11,4-ABuP,0.055,,,,,1000,10,5000,40,10,160,110,25,PEACl,1.0,,,,,,,4100.0,30.0,12.0,100.0,100.0,4.0,22.5,81.3833,1.10827,24.946,9558,CH4,v3,
38233,20250326,90,Cs0.05MA0.1FA0.85PbI3.0,1.73,MACl,14.6,PEAI,0.517,,,Me-4PACz,0.165,DMACPA,0.11,4-ABuP,0.055,,,,,1000,10,5000,40,10,160,110,25,PEACl,1.0,,,,,,,4100.0,30.0,12.0,100.0,100.0,5.0,20.6934,73.5595,1.11809,25.1603,9559,CH1,v3,
38234,20250326,90,Cs0.05MA0.1FA0.85PbI3.0,1.73,MACl,14.6,PEAI,0.517,,,Me-4PACz,0.165,DMACPA,0.11,4-ABuP,0.055,,,,,1000,10,5000,40,10,160,110,25,PEACl,1.0,,,,,,,4100.0,30.0,12.0,100.0,100.0,5.0,23.9385,84.4132,1.11382,25.4607,9559,CH2,v3,
38235,20250326,90,Cs0.05MA0.1FA0.85PbI3.0,1.73,MACl,14.6,PEAI,0.517,,,Me-4PACz,0.165,DMACPA,0.11,4-ABuP,0.055,,,,,1000,10,5000,40,10,160,110,25,PEACl,1.0,,,,,,,4100.0,30.0,12.0,100.0,100.0,5.0,23.674,83.9061,1.10902,25.4412,9559,CH3,v3,
38236,20250326,90,Cs0.05MA0.1FA0.85PbI3.0,1.73,MACl,14.6,PEAI,0.517,,,Me-4PACz,0.165,DMACPA,0.11,4-ABuP,0.055,,,,,1000,10,5000,40,10,160,110,25,PEACl,1.0,,,,,,,4100.0,30.0,12.0,100.0,100.0,5.0,23.0242,82.5989,1.10828,25.1512,9559,CH4,v3,
38237,20250326,90,Cs0.05MA0.1FA0.85PbI3.0,1.73,MACl,14.6,PEAI,0.517,,,Me-4PACz,0.165,DMACPA,0.11,4-ABuP,0.055,,,,,1000,10,5000,40,10,160,110,25,PEACl,1.0,,,,,,,4000.0,30.0,10.0,100.0,100.0,3.0,17.1938,63.925,1.10886,24.2564,9560,CH1,v3,
38238,20250326,90,Cs0.05MA0.1FA0.85PbI3.0,1.73,MACl,14.6,PEAI,0.517,,,Me-4PACz,0.165,DMACPA,0.11,4-ABuP,0.055,,,,,1000,10,5000,40,10,160,110,25,PEACl,1.0,,,,,,,4000.0,30.0,10.0,100.0,100.0,3.0,20.4315,74.4985,1.1163,24.5682,9560,CH2,v3,
38239,20250326,90,Cs0.05MA0.1FA0.85PbI3.0,1.73,MACl,14.6,PEAI,0.517,,,Me-4PACz,0.165,DMACPA,0.11,4-ABuP,0.055,,,,,1000,10,5000,40,10,160,110,25,PEACl,1.0,,,,,,,4000.0,30.0,10.0,100.0,100.0,3.0,22.635,82.0216,1.11578,24.7329,9560,CH3,v3,
38240,20250326,90,Cs0.05MA0.1FA0.85PbI3.0,1.73,MACl,14.6,PEAI,0.517,,,Me-4PACz,0.165,DMACPA,0.11,4-ABuP,0.055,,,,,1000,10,5000,40,10,160,110,25,PEACl,1.0,,,,,,,4000.0,30.0,10.0,100.0,100.0,3.0,21.2636,78.3709,1.11118,24.4173,9560,CH4,v3,
38241,20250326,90,Cs0.05MA0.1FA0.85PbI3.0,1.73,MACl,14.6,PEAI,0.517,,,Me-4PACz,0.165,DMACPA,0.11,4-ABuP,0.055,,,,,1000,10,5000,40,10,160,110,25,m-F-PEAI,4.5,,,,,,,4000.0,30.0,6.0,120.0,100.0,5.0,23.2321,84.58,1.11388,24.6594,9561,CH1,v3,
38242,20250326,90,Cs0.05MA0.1FA0.85PbI3.0,1.73,MACl,14.6,PEAI,0.517,,,Me-4PACz,0.165,DMACPA,0.11,4-ABuP,0.055,,,,,1000,10,5000,40,10,160,110,25,m-F-PEAI,4.5,,,,,,,4000.0,30.0,6.0,120.0,100.0,5.0,23.7031,84.7144,1.12331,24.9086,9561,CH2,v3,
38243,20250326,90,Cs0.05MA0.1FA0.85PbI3.0,1.73,MACl,14.6,PEAI,0.517,,,Me-4PACz,0.165,DMACPA,0.11,4-ABuP,0.055,,,,,1000,10,5000,40,10,160,110,25,m-F-PEAI,4.5,,,,,,,4000.0,30.0,6.0,120.0,100.0,5.0,23.1403,83.5238,1.12088,24.7172,9561,CH3,v3,
38244,20250326,90,Cs0.05MA0.1FA0.85PbI3.0,1.73,MACl,14.6,PEAI,0.517,,,Me-4PACz,0.165,DMACPA,0.11,4-ABuP,0.055,,,,,1000,10,5000,40,10,160,110,25,m-F-PEAI,4.5,,,,,,,4000.0,30.0,6.0,120.0,100.0,5.0,22.792,83.6966,1.11828,24.3515,9561,CH4,v3,
38245,20250326,90,Cs0.05MA0.1FA0.85PbI3.0,1.73,MACl,14.6,PEAI,0.517,,,Me-4PACz,0.165,DMACPA,0.11,4-ABuP,0.055,,,,,1000,10,5000,40,10,160,110,25,m-F-PEAI,4.5,,,,,,,4000.0,30.0,6.0,130.0,100.0,5.0,22.2044,83.7853,1.11841,23.6957,9562,CH1,v3,
38246,20250326,90,Cs0.05MA0.1FA0.85PbI3.0,1.73,MACl,14.6,PEAI,0.517,,,Me-4PACz,0.165,DMACPA,0.11,4-ABuP,0.055,,,,,1000,10,5000,40,10,160,110,25,m-F-PEAI,4.5,,,,,,,4000.0,30.0,6.0,130.0,100.0,5.0,22.8915,84.6692,1.12496,24.0333,9562,CH2,v3,
38247,20250326,90,Cs0.05MA0.1FA0.85PbI3.0,1.73,MACl,14.6,PEAI,0.517,,,Me-4PACz,0.165,DMACPA,0.11,4-ABuP,0.055,,,,,1000,10,5000,40,10,160,110,25,m-F-PEAI,4.5,,,,,,,4000.0,30.0,6.0,130.0,100.0,5.0,22.7701,84.4599,1.12534,23.957,9562,CH3,v3,
38248,20250326,90,Cs0.05MA0.1FA0.85PbI3.0,1.73,MACl,14.6,PEAI,0.517,,,Me-4PACz,0.165,DMACPA,0.11,4-ABuP,0.055,,,,,1000,10,5000,40,10,160,110,25,m-F-PEAI,4.5,,,,,,,4000.0,30.0,6.0,130.0,100.0,5.0,21.8539,83.2423,1.12037,23.4328,9562,CH4,v3,
38249,20250326,90,Cs0.05MA0.1FA0.85PbI3.0,1.73,MACl,14.6,PEAI,0.517,,,4PADCB,0.198,DMACPA,0.066,MeO-2PACz,0.066,,,,,1000,10,5000,40,10,160,110,25,PEACl,1.0,,,,,,,4100.0,30.0,12.0,100.0,100.0,4.0,23.553,84.0919,1.1056,25.3334,9563,CH1,v3,
38250,20250326,90,Cs0.05MA0.1FA0.85PbI3.0,1.73,MACl,14.6,PEAI,0.517,,,4PADCB,0.198,DMACPA,0.066,MeO-2PACz,0.066,,,,,1000,10,5000,40,10,160,110,25,PEACl,1.0,,,,,,,4100.0,30.0,12.0,100.0,100.0,4.0,23.6609,83.7832,1.10688,25.5137,9563,CH2,v3,
38251,20250326,90,Cs0.05MA0.1FA0.85PbI3.0,1.73,MACl,14.6,PEAI,0.517,,,4PADCB,0.198,DMACPA,0.066,MeO-2PACz,0.066,,,,,1000,10,5000,40,10,160,110,25,PEACl,1.0,,,,,,,4100.0,30.0,12.0,100.0,100.0,4.0,23.4463,83.3026,1.10269,25.5248,9563,CH3,v3,
38252,20250326,90,Cs0.05MA0.1FA0.85PbI3.0,1.73,MACl,14.6,PEAI,0.517,,,4PADCB,0.198,DMACPA,0.066,MeO-2PACz,0.066,,,,,1000,10,5000,40,10,160,110,25,PEACl,1.0,,,,,,,4100.0,30.0,12.0,100.0,100.0,4.0,22.9178,82.3734,1.09889,25.3182,9563,CH4,v3,
38253,20250326,90,Cs0.05MA0.1FA0.85PbI3.0,1.73,MACl,14.6,PEAI,0.517,,,4PADCB,0.198,DMACPA,0.066,MeO-2PACz,0.066,,,,,1000,10,5000,40,10,160,110,25,PEACl,1.0,,,,,,,4100.0,30.0,12.0,100.0,100.0,5.0,22.76,83.7968,1.10678,24.5404,9564,CH1,v3,
38254,20250326,90,Cs0.05MA0.1FA0.85PbI3.0,1.73,MACl,14.6,PEAI,0.517,,,4PADCB,0.198,DMACPA,0.066,MeO-2PACz,0.066,,,,,1000,10,5000,40,10,160,110,25,PEACl,1.0,,,,,,,4100.0,30.0,12.0,100.0,100.0,5.0,22.9821,83.5496,1.10661,24.8572,9564,CH2,v3,
38255,20250326,90,Cs0.05MA0.1FA0.85PbI3.0,1.73,MACl,14.6,PEAI,0.517,,,4PADCB,0.198,DMACPA,0.066,MeO-2PACz,0.066,,,,,1000,10,5000,40,10,160,110,25,PEACl,1.0,,,,,,,4100.0,30.0,12.0,100.0,100.0,5.0,22.5782,82.7198,1.10232,24.7613,9564,CH3,v3,
38256,20250326,90,Cs0.05MA0.1FA0.85PbI3.0,1.73,MACl,14.6,PEAI,0.517,,,4PADCB,0.198,DMACPA,0.066,MeO-2PACz,0.066,,,,,1000,10,5000,40,10,160,110,25,PEACl,1.0,,,,,,,4100.0,30.0,12.0,100.0,100.0,5.0,22.0993,81.5811,1.10065,24.6116,9564,CH4,v3,
38257,20250326,90,Cs0.05MA0.1FA0.85PbI3.0,1.73,MACl,14.6,PEAI,0.517,,,4PADCB,0.198,DMACPA,0.066,MeO-2PACz,0.066,,,,,1000,10,5000,40,10,160,110,25,PEACl,1.0,,,,,,,4000.0,30.0,10.0,100.0,100.0,3.0,20.7692,75.4089,1.11111,24.7879,9565,CH1,v3,
38258,20250326,90,Cs0.05MA0.1FA0.85PbI3.0,1.73,MACl,14.6,PEAI,0.517,,,4PADCB,0.198,DMACPA,0.066,MeO-2PACz,0.066,,,,,1000,10,5000,40,10,160,110,25,PEACl,1.0,,,,,,,4000.0,30.0,10.0,100.0,100.0,3.0,23.3865,83.5779,1.10214,25.3885,9565,CH2,v3,
38259,20250326,90,Cs0.05MA0.1FA0.85PbI3.0,1.73,MACl,14.6,PEAI,0.517,,,4PADCB,0.198,DMACPA,0.066,MeO-2PACz,0.066,,,,,1000,10,5000,40,10,160,110,25,PEACl,1.0,,,,,,,4000.0,30.0,10.0,100.0,100.0,3.0,23.0269,82.3099,1.09852,25.4669,9565,CH3,v3,
38260,20250326,90,Cs0.05MA0.1FA0.85PbI3.0,1.73,MACl,14.6,PEAI,0.517,,,4PADCB,0.198,DMACPA,0.066,MeO-2PACz,0.066,,,,,1000,10,5000,40,10,160,110,25,PEACl,1.0,,,,,,,4000.0,30.0,10.0,100.0,100.0,3.0,22.4806,80.7917,1.09828,25.3354,9565,CH4,v3,
38261,20250326,90,Cs0.05MA0.1FA0.85PbI3.0,1.73,MACl,14.6,PEAI,0.517,,,4PADCB,0.198,DMACPA,0.066,MeO-2PACz,0.066,,,,,1000,10,5000,40,10,160,110,25,m-F-PEAI,4.5,,,,,,,4000.0,30.0,6.0,120.0,100.0,5.0,20.1398,74.1334,1.09618,24.7833,9566,CH1,v3,
38262,20250326,90,Cs0.05MA0.1FA0.85PbI3.0,1.73,MACl,14.6,PEAI,0.517,,,4PADCB,0.198,DMACPA,0.066,MeO-2PACz,0.066,,,,,1000,10,5000,40,10,160,110,25,m-F-PEAI,4.5,,,,,,,4000.0,30.0,6.0,120.0,100.0,5.0,23.2853,83.3694,1.10333,25.3145,9566,CH2,v3,
38263,20250326,90,Cs0.05MA0.1FA0.85PbI3.0,1.73,MACl,14.6,PEAI,0.517,,,4PADCB,0.198,DMACPA,0.066,MeO-2PACz,0.066,,,,,1000,10,5000,40,10,160,110,25,m-F-PEAI,4.5,,,,,,,4000.0,30.0,6.0,120.0,100.0,5.0,23.4768,84.1114,1.107,25.2137,9566,CH3,v3,
38264,20250326,90,Cs0.05MA0.1FA0.85PbI3.0,1.73,MACl,14.6,PEAI,0.517,,,4PADCB,0.198,DMACPA,0.066,MeO-2PACz,0.066,,,,,1000,10,5000,40,10,160,110,25,m-F-PEAI,4.5,,,,,,,4000.0,30.0,6.0,120.0,100.0,5.0,23.2312,83.8224,1.10843,25.0037,9566,CH4,v3,
38265,20250326,90,Cs0.05MA0.1FA0.85PbI3.0,1.73,MACl,14.6,PEAI,0.517,,,4PADCB,0.198,DMACPA,0.066,MeO-2PACz,0.066,,,,,1000,10,5000,40,10,160,110,25,m-F-PEAI,4.5,,,,,,,4000.0,30.0,6.0,130.0,100.0,5.0,23.7885,84.1095,1.10677,25.5544,9567,CH1,v3,
38266,20250326,90,Cs0.05MA0.1FA0.85PbI3.0,1.73,MACl,14.6,PEAI,0.517,,,4PADCB,0.198,DMACPA,0.066,MeO-2PACz,0.066,,,,,1000,10,5000,40,10,160,110,25,m-F-PEAI,4.5,,,,,,,4000.0,30.0,6.0,130.0,100.0,5.0,23.5949,84.0988,1.10387,25.4163,9567,CH2,v3,
38267,20250326,90,Cs0.05MA0.1FA0.85PbI3.0,1.73,MACl,14.6,PEAI,0.517,,,4PADCB,0.198,DMACPA,0.066,MeO-2PACz,0.066,,,,,1000,10,5000,40,10,160,110,25,m-F-PEAI,4.5,,,,,,,4000.0,30.0,6.0,130.0,100.0,5.0,23.4946,84.4086,1.10739,25.1351,9567,CH3,v3,
38268,20250326,90,Cs0.05MA0.1FA0.85PbI3.0,1.73,MACl,14.6,PEAI,0.517,,,4PADCB,0.198,DMACPA,0.066,MeO-2PACz,0.066,,,,,1000,10,5000,40,10,160,110,25,m-F-PEAI,4.5,,,,,,,4000.0,30.0,6.0,130.0,100.0,5.0,23.1499,83.9237,1.10861,24.882,9567,CH4,v3,
38269,20250326,90,Cs0.05MA0.1FA0.85PbI3.0,1.73,MACl,14.6,PEAI,0.517,,,Me-4PACz,0.198,DMACPA,0.066,MeO-2PACz,0.066,,,,,1000,10,5000,40,10,160,110,25,PEACl,1.0,,,,,,,4100.0,30.0,12.0,100.0,100.0,4.0,20.7851,71.6853,1.11123,26.0928,9568,CH1,v3,
38270,20250326,90,Cs0.05MA0.1FA0.85PbI3.0,1.73,MACl,14.6,PEAI,0.517,,,Me-4PACz,0.198,DMACPA,0.066,MeO-2PACz,0.066,,,,,1000,10,5000,40,10,160,110,25,PEACl,1.0,,,,,,,4100.0,30.0,12.0,100.0,100.0,4.0,25.1551,76.9071,1.10865,29.5029,9568,CH2,v3,
38271,20250326,90,Cs0.05MA0.1FA0.85PbI3.0,1.73,MACl,14.6,PEAI,0.517,,,Me-4PACz,0.198,DMACPA,0.066,MeO-2PACz,0.066,,,,,1000,10,5000,40,10,160,110,25,PEACl,1.0,,,,,,,4100.0,30.0,12.0,100.0,100.0,4.0,1.58e-05,0.168369,0.000777,12.081,9568,CH3,v3,
38272,20250326,90,Cs0.05MA0.1FA0.85PbI3.0,1.73,MACl,14.6,PEAI,0.517,,,Me-4PACz,0.198,DMACPA,0.066,MeO-2PACz,0.066,,,,,1000,10,5000,40,10,160,110,25,PEACl,1.0,,,,,,,4100.0,30.0,12.0,100.0,100.0,4.0,0.00104665,24.5269,0.000447,9.54077,9568,CH4,v3,
38273,20250326,90,Cs0.05MA0.1FA0.85PbI3.0,1.73,MACl,14.6,PEAI,0.517,,,Me-4PACz,0.198,DMACPA,0.066,MeO-2PACz,0.066,,,,,1000,10,5000,40,10,160,110,25,PEACl,1.0,,,,,,,4100.0,30.0,12.0,100.0,100.0,5.0,23.1977,83.9539,1.10838,24.9297,9569,CH1,v3,
38274,20250326,90,Cs0.05MA0.1FA0.85PbI3.0,1.73,MACl,14.6,PEAI,0.517,,,Me-4PACz,0.198,DMACPA,0.066,MeO-2PACz,0.066,,,,,1000,10,5000,40,10,160,110,25,PEACl,1.0,,,,,,,4100.0,30.0,12.0,100.0,100.0,5.0,23.5314,83.704,1.10901,25.3493,9569,CH2,v3,
38275,20250326,90,Cs0.05MA0.1FA0.85PbI3.0,1.73,MACl,14.6,PEAI,0.517,,,Me-4PACz,0.198,DMACPA,0.066,MeO-2PACz,0.066,,,,,1000,10,5000,40,10,160,110,25,PEACl,1.0,,,,,,,4100.0,30.0,12.0,100.0,100.0,5.0,23.4246,83.3222,1.10702,25.3954,9569,CH3,v3,
38276,20250326,90,Cs0.05MA0.1FA0.85PbI3.0,1.73,MACl,14.6,PEAI,0.517,,,Me-4PACz,0.198,DMACPA,0.066,MeO-2PACz,0.066,,,,,1000,10,5000,40,10,160,110,25,PEACl,1.0,,,,,,,4100.0,30.0,12.0,100.0,100.0,5.0,22.7715,81.8282,1.10691,25.1405,9569,CH4,v3,
38277,20250326,90,Cs0.05MA0.1FA0.85PbI3.0,1.73,MACl,14.6,PEAI,0.517,,,Me-4PACz,0.198,DMACPA,0.066,MeO-2PACz,0.066,,,,,1000,10,5000,40,10,160,110,25,PEACl,1.0,,,,,,,4000.0,30.0,10.0,100.0,100.0,3.0,21.8152,80.9589,1.10886,24.3007,9570,CH1,v3,
38278,20250326,90,Cs0.05MA0.1FA0.85PbI3.0,1.73,MACl,14.6,PEAI,0.517,,,Me-4PACz,0.198,DMACPA,0.066,MeO-2PACz,0.066,,,,,1000,10,5000,40,10,160,110,25,PEACl,1.0,,,,,,,4000.0,30.0,10.0,100.0,100.0,3.0,22.266,81.6402,1.10679,24.6418,9570,CH2,v3,
38279,20250326,90,Cs0.05MA0.1FA0.85PbI3.0,1.73,MACl,14.6,PEAI,0.517,,,Me-4PACz,0.198,DMACPA,0.066,MeO-2PACz,0.066,,,,,1000,10,5000,40,10,160,110,25,PEACl,1.0,,,,,,,4000.0,30.0,10.0,100.0,100.0,3.0,22.0867,81.2792,1.10308,24.6345,9570,CH3,v3,
38280,20250326,90,Cs0.05MA0.1FA0.85PbI3.0,1.73,MACl,14.6,PEAI,0.517,,,Me-4PACz,0.198,DMACPA,0.066,MeO-2PACz,0.066,,,,,1000,10,5000,40,10,160,110,25,PEACl,1.0,,,,,,,4000.0,30.0,10.0,100.0,100.0,3.0,20.7396,77.5984,1.10175,24.2584,9570,CH4,v3,
38281,20250326,90,Cs0.05MA0.1FA0.85PbI3.0,1.73,MACl,14.6,PEAI,0.517,,,Me-4PACz,0.198,DMACPA,0.066,MeO-2PACz,0.066,,,,,1000,10,5000,40,10,160,110,25,PEACl,1.0,,,,,,,4000.0,30.0,10.0,100.0,100.0,4.0,15.8813,58.0886,1.08699,25.1518,9571,CH1,v3,
38282,20250326,90,Cs0.05MA0.1FA0.85PbI3.0,1.73,MACl,14.6,PEAI,0.517,,,Me-4PACz,0.198,DMACPA,0.066,MeO-2PACz,0.066,,,,,1000,10,5000,40,10,160,110,25,PEACl,1.0,,,,,,,4000.0,30.0,10.0,100.0,100.0,4.0,24.3466,80.3786,1.10482,27.4163,9571,CH2,v3,
38283,20250326,90,Cs0.05MA0.1FA0.85PbI3.0,1.73,MACl,14.6,PEAI,0.517,,,Me-4PACz,0.198,DMACPA,0.066,MeO-2PACz,0.066,,,,,1000,10,5000,40,10,160,110,25,PEACl,1.0,,,,,,,4000.0,30.0,10.0,100.0,100.0,4.0,24.7032,77.7618,1.09897,28.9069,9571,CH3,v3,
38284,20250326,90,Cs0.05MA0.1FA0.85PbI3.0,1.73,MACl,14.6,PEAI,0.517,,,Me-4PACz,0.198,DMACPA,0.066,MeO-2PACz,0.066,,,,,1000,10,5000,40,10,160,110,25,PEACl,1.0,,,,,,,4000.0,30.0,10.0,100.0,100.0,4.0,24.1177,73.9105,1.09899,29.6917,9571,CH4,v3,
38285,20250326,90,Cs0.05MA0.1FA0.85PbI3.0,1.73,MACl,14.6,PEAI,0.517,,,Me-4PACz,0.198,DMACPA,0.066,MeO-2PACz,0.066,,,,,1000,10,5000,40,10,160,110,25,PEACl,1.0,,,,,,,4000.0,30.0,11.0,100.0,100.0,3.0,0.152871,23.112,0.031597,20.9334,9572,CH1,v3,
38286,20250326,90,Cs0.05MA0.1FA0.85PbI3.0,1.73,MACl,14.6,PEAI,0.517,,,Me-4PACz,0.198,DMACPA,0.066,MeO-2PACz,0.066,,,,,1000,10,5000,40,10,160,110,25,PEACl,1.0,,,,,,,4000.0,30.0,11.0,100.0,100.0,3.0,22.7252,82.8153,1.10741,24.7793,9572,CH2,v3,
38287,20250326,90,Cs0.05MA0.1FA0.85PbI3.0,1.73,MACl,14.6,PEAI,0.517,,,Me-4PACz,0.198,DMACPA,0.066,MeO-2PACz,0.066,,,,,1000,10,5000,40,10,160,110,25,PEACl,1.0,,,,,,,4000.0,30.0,11.0,100.0,100.0,3.0,22.5212,82.1135,1.10301,24.8655,9572,CH3,v3,
38288,20250326,90,Cs0.05MA0.1FA0.85PbI3.0,1.73,MACl,14.6,PEAI,0.517,,,Me-4PACz,0.198,DMACPA,0.066,MeO-2PACz,0.066,,,,,1000,10,5000,40,10,160,110,25,PEACl,1.0,,,,,,,4000.0,30.0,11.0,100.0,100.0,3.0,21.5998,79.4798,1.10034,24.6982,9572,CH4,v3,
38289,20250326,90,Cs0.05MA0.1FA0.85PbI3.0,1.73,MACl,14.6,PEAI,0.517,,,Me-4PACz,0.198,DMACPA,0.066,MeO-2PACz,0.066,,,,,1000,10,5000,40,10,160,110,25,m-F-PEAI,4.5,,,,,,,4000.0,30.0,6.0,120.0,100.0,5.0,20.8642,76.9191,1.10151,24.6251,9573,CH1,v3,
38290,20250326,90,Cs0.05MA0.1FA0.85PbI3.0,1.73,MACl,14.6,PEAI,0.517,,,Me-4PACz,0.198,DMACPA,0.066,MeO-2PACz,0.066,,,,,1000,10,5000,40,10,160,110,25,m-F-PEAI,4.5,,,,,,,4000.0,30.0,6.0,120.0,100.0,5.0,23.2706,83.8996,1.11111,24.9627,9573,CH2,v3,
38291,20250326,90,Cs0.05MA0.1FA0.85PbI3.0,1.73,MACl,14.6,PEAI,0.517,,,Me-4PACz,0.198,DMACPA,0.066,MeO-2PACz,0.066,,,,,1000,10,5000,40,10,160,110,25,m-F-PEAI,4.5,,,,,,,4000.0,30.0,6.0,120.0,100.0,5.0,23.499,84.4627,1.11454,24.9625,9573,CH3,v3,
38292,20250326,90,Cs0.05MA0.1FA0.85PbI3.0,1.73,MACl,14.6,PEAI,0.517,,,Me-4PACz,0.198,DMACPA,0.066,MeO-2PACz,0.066,,,,,1000,10,5000,40,10,160,110,25,m-F-PEAI,4.5,,,,,,,4000.0,30.0,6.0,120.0,100.0,5.0,23.0039,83.9886,1.11052,24.6636,9573,CH4,v3,
38293,20250326,90,Cs0.05MA0.1FA0.85PbI3.0,1.73,MACl,14.6,PEAI,0.517,,,Me-4PACz,0.198,DMACPA,0.066,MeO-2PACz,0.066,,,,,1000,10,5000,40,10,160,110,25,m-F-PEAI,4.5,,,,,,,4000.0,30.0,6.0,130.0,100.0,5.0,21.4802,77.4271,1.10599,25.0837,9574,CH1,v3,
38294,20250326,90,Cs0.05MA0.1FA0.85PbI3.0,1.73,MACl,14.6,PEAI,0.517,,,Me-4PACz,0.198,DMACPA,0.066,MeO-2PACz,0.066,,,,,1000,10,5000,40,10,160,110,25,m-F-PEAI,4.5,,,,,,,4000.0,30.0,6.0,130.0,100.0,5.0,22.8279,77.1559,1.11357,26.5691,9574,CH2,v3,
38295,20250326,90,Cs0.05MA0.1FA0.85PbI3.0,1.73,MACl,14.6,PEAI,0.517,,,Me-4PACz,0.198,DMACPA,0.066,MeO-2PACz,0.066,,,,,1000,10,5000,40,10,160,110,25,m-F-PEAI,4.5,,,,,,,4000.0,30.0,6.0,130.0,100.0,5.0,25.8858,82.9666,1.11394,28.0088,9574,CH3,v3,
38296,20250326,90,Cs0.05MA0.1FA0.85PbI3.0,1.73,MACl,14.6,PEAI,0.517,,,Me-4PACz,0.198,DMACPA,0.066,MeO-2PACz,0.066,,,,,1000,10,5000,40,10,160,110,25,m-F-PEAI,4.5,,,,,,,4000.0,30.0,6.0,130.0,100.0,5.0,26.1562,81.2976,1.11082,28.9636,9574,CH4,v3,
38297,20250326,90,Cs0.05MA0.1FA0.85PbI3.0,1.73,MACl,14.6,PEAI,0.517,,,Me-4PACz,0.198,DMACPA,0.066,MeO-2PACz,0.066,,,,,1000,10,5000,40,10,160,110,25,m-F-PEAI,4.5,,,,,,,4000.0,30.0,6.0,110.0,100.0,5.0,22.651,84.3177,1.11587,24.0744,9575,CH1,v3,
38298,20250326,90,Cs0.05MA0.1FA0.85PbI3.0,1.73,MACl,14.6,PEAI,0.517,,,Me-4PACz,0.198,DMACPA,0.066,MeO-2PACz,0.066,,,,,1000,10,5000,40,10,160,110,25,m-F-PEAI,4.5,,,,,,,4000.0,30.0,6.0,110.0,100.0,5.0,23.3886,85.0501,1.1229,24.49,9575,CH2,v3,
38299,20250326,90,Cs0.05MA0.1FA0.85PbI3.0,1.73,MACl,14.6,PEAI,0.517,,,Me-4PACz,0.198,DMACPA,0.066,MeO-2PACz,0.066,,,,,1000,10,5000,40,10,160,110,25,m-F-PEAI,4.5,,,,,,,4000.0,30.0,6.0,110.0,100.0,5.0,21.8321,80.0817,1.11815,24.3815,9575,CH3,v3,
38300,20250326,90,Cs0.05MA0.1FA0.85PbI3.0,1.73,MACl,14.6,PEAI,0.517,,,Me-4PACz,0.198,DMACPA,0.066,MeO-2PACz,0.066,,,,,1000,10,5000,40,10,160,110,25,m-F-PEAI,4.5,,,,,,,4000.0,30.0,6.0,110.0,100.0,5.0,18.6816,69.6936,1.10523,24.2532,9575,CH4,v3,
38301,20250326,90,Cs0.05MA0.1FA0.85PbI3.0,1.73,MACl,14.6,PEAI,0.517,,,Me-4PACz,0.198,DMACPA,0.066,MeO-2PACz,0.066,,,,,1000,10,5000,40,10,160,110,25,m-F-PEAI,4.5,,,,,,,4000.0,30.0,5.0,120.0,100.0,5.0,22.6599,83.6582,1.11436,24.3066,9576,CH1,v3,
38302,20250326,90,Cs0.05MA0.1FA0.85PbI3.0,1.73,MACl,14.6,PEAI,0.517,,,Me-4PACz,0.198,DMACPA,0.066,MeO-2PACz,0.066,,,,,1000,10,5000,40,10,160,110,25,m-F-PEAI,4.5,,,,,,,4000.0,30.0,5.0,120.0,100.0,5.0,23.33,84.9559,1.11845,24.5531,9576,CH2,v3,
38303,20250326,90,Cs0.05MA0.1FA0.85PbI3.0,1.73,MACl,14.6,PEAI,0.517,,,Me-4PACz,0.198,DMACPA,0.066,MeO-2PACz,0.066,,,,,1000,10,5000,40,10,160,110,25,m-F-PEAI,4.5,,,,,,,4000.0,30.0,5.0,120.0,100.0,5.0,21.211,77.943,1.11972,24.3038,9576,CH3,v3,
38304,20250326,90,Cs0.05MA0.1FA0.85PbI3.0,1.73,MACl,14.6,PEAI,0.517,,,Me-4PACz,0.198,DMACPA,0.066,MeO-2PACz,0.066,,,,,1000,10,5000,40,10,160,110,25,m-F-PEAI,4.5,,,,,,,4000.0,30.0,5.0,120.0,100.0,5.0,17.7471,66.5396,1.10891,24.052,9576,CH4,v3,
38305,20250326,90,Cs0.05MA0.1FA0.85PbI3.0,1.73,MACl,14.6,PEAI,0.517,,,Me-4PACz,0.198,DMACPA,0.066,MeO-2PACz,0.066,,,,,1000,10,5000,40,10,160,110,25,m-F-PEAI,4.5,,,,,,,4000.0,30.0,7.0,120.0,100.0,5.0,22.5218,84.7952,1.11526,23.8153,9577,CH1,v3,
38306,20250326,90,Cs0.05MA0.1FA0.85PbI3.0,1.73,MACl,14.6,PEAI,0.517,,,Me-4PACz,0.198,DMACPA,0.066,MeO-2PACz,0.066,,,,,1000,10,5000,40,10,160,110,25,m-F-PEAI,4.5,,,,,,,4000.0,30.0,7.0,120.0,100.0,5.0,22.748,84.9625,1.11903,23.9261,9577,CH2,v3,
38307,20250326,90,Cs0.05MA0.1FA0.85PbI3.0,1.73,MACl,14.6,PEAI,0.517,,,Me-4PACz,0.198,DMACPA,0.066,MeO-2PACz,0.066,,,,,1000,10,5000,40,10,160,110,25,m-F-PEAI,4.5,,,,,,,4000.0,30.0,7.0,120.0,100.0,5.0,22.6781,85.0017,1.1184,23.855,9577,CH3,v3,
38308,20250326,90,Cs0.05MA0.1FA0.85PbI3.0,1.73,MACl,14.6,PEAI,0.517,,,Me-4PACz,0.198,DMACPA,0.066,MeO-2PACz,0.066,,,,,1000,10,5000,40,10,160,110,25,m-F-PEAI,4.5,,,,,,,4000.0,30.0,7.0,120.0,100.0,5.0,22.3684,84.8515,1.11892,23.5601,9577,CH4,v3,
38309,20250327,91,Cs0.05MA0.1FA0.85PbI3.0,1.73,MACl,14.6,PEAI,0.517,,,Me-4PACz,0.198,DMACPA,0.132,,,,,,,1000,10,5000,40,10,160,110,25,PEAI,1.0,PDADI,0.5,,,,,4000.0,30.0,10.0,100.0,100.0,3.0,23.3121,85.1906,1.13482,24.1135,9578,CH1,v3,
38310,20250327,91,Cs0.05MA0.1FA0.85PbI3.0,1.73,MACl,14.6,PEAI,0.517,,,Me-4PACz,0.198,DMACPA,0.132,,,,,,,1000,10,5000,40,10,160,110,25,PEAI,1.0,PDADI,0.5,,,,,4000.0,30.0,10.0,100.0,100.0,3.0,22.5504,82.7885,1.12963,24.1129,9578,CH2,v3,
38311,20250327,91,Cs0.05MA0.1FA0.85PbI3.0,1.73,MACl,14.6,PEAI,0.517,,,Me-4PACz,0.198,DMACPA,0.132,,,,,,,1000,10,5000,40,10,160,110,25,PEAI,1.0,PDADI,0.5,,,,,4000.0,30.0,10.0,100.0,100.0,3.0,22.5593,83.6118,1.12492,23.9848,9578,CH3,v3,
38312,20250327,91,Cs0.05MA0.1FA0.85PbI3.0,1.73,MACl,14.6,PEAI,0.517,,,Me-4PACz,0.198,DMACPA,0.132,,,,,,,1000,10,5000,40,10,160,110,25,PEAI,1.0,PDADI,0.5,,,,,4000.0,30.0,10.0,100.0,100.0,3.0,22.2071,83.3297,1.12391,23.7116,9578,CH4,v3,
38313,20250327,91,Cs0.05MA0.1FA0.85PbI3.0,1.73,MACl,14.6,PEAI,0.517,,,Me-4PACz,0.198,DMACPA,0.132,,,,,,,1000,10,5000,40,10,160,110,25,PEAI,1.0,PDADI,0.5,,,,,4100.0,30.0,12.0,100.0,100.0,4.0,23.427,84.1233,1.13301,24.5793,9579,CH1,v3,
38314,20250327,91,Cs0.05MA0.1FA0.85PbI3.0,1.73,MACl,14.6,PEAI,0.517,,,Me-4PACz,0.198,DMACPA,0.132,,,,,,,1000,10,5000,40,10,160,110,25,PEAI,1.0,PDADI,0.5,,,,,4100.0,30.0,12.0,100.0,100.0,4.0,23.522,84.1898,1.13027,24.7193,9579,CH2,v3,
38315,20250327,91,Cs0.05MA0.1FA0.85PbI3.0,1.73,MACl,14.6,PEAI,0.517,,,Me-4PACz,0.198,DMACPA,0.132,,,,,,,1000,10,5000,40,10,160,110,25,PEAI,1.0,PDADI,0.5,,,,,4100.0,30.0,12.0,100.0,100.0,4.0,23.2482,84.233,1.12678,24.4944,9579,CH3,v3,
38316,20250327,91,Cs0.05MA0.1FA0.85PbI3.0,1.73,MACl,14.6,PEAI,0.517,,,Me-4PACz,0.198,DMACPA,0.132,,,,,,,1000,10,5000,40,10,160,110,25,PEAI,1.0,PDADI,0.5,,,,,4100.0,30.0,12.0,100.0,100.0,4.0,21.9412,80.8675,1.12514,24.1145,9579,CH4,v3,
38317,20250327,91,Cs0.05MA0.1FA0.85PbI3.0,1.73,MACl,14.6,PEAI,0.517,,,Me-4PACz,0.198,DMACPA,0.132,,,,,,,1000,10,5000,40,10,160,110,25,PEAI,1.0,PDADI,0.5,,,,,4900.0,31.0,14.0,120.0,100.0,5.0,22.259,80.2968,1.14674,24.1736,9580,CH1,v3,
38318,20250327,91,Cs0.05MA0.1FA0.85PbI3.0,1.73,MACl,14.6,PEAI,0.517,,,Me-4PACz,0.198,DMACPA,0.132,,,,,,,1000,10,5000,40,10,160,110,25,PEAI,1.0,PDADI,0.5,,,,,4900.0,31.0,14.0,120.0,100.0,5.0,22.6752,81.0133,1.14654,24.4121,9580,CH2,v3,
38319,20250327,91,Cs0.05MA0.1FA0.85PbI3.0,1.73,MACl,14.6,PEAI,0.517,,,Me-4PACz,0.198,DMACPA,0.132,,,,,,,1000,10,5000,40,10,160,110,25,PEAI,1.0,PDADI,0.5,,,,,4900.0,31.0,14.0,120.0,100.0,5.0,22.2802,80.4365,1.14239,24.2467,9580,CH3,v3,
38320,20250327,91,Cs0.05MA0.1FA0.85PbI3.0,1.73,MACl,14.6,PEAI,0.517,,,Me-4PACz,0.198,DMACPA,0.132,,,,,,,1000,10,5000,40,10,160,110,25,PEAI,1.0,PDADI,0.5,,,,,4900.0,31.0,14.0,120.0,100.0,5.0,21.4759,79.3125,1.13588,23.8383,9580,CH4,v3,
38321,20250327,91,Cs0.05MA0.1FA0.85PbI3.0,1.73,MACl,14.6,PEAI,0.517,,,Me-4PACz,0.198,DMACPA,0.132,,,,,,,1000,10,5000,40,10,160,110,25,PEAI,1.0,PDADI,0.5,,,,,5000.0,33.0,11.0,100.0,100.0,7.0,19.6061,71.7841,1.14532,23.8472,9581,CH1,v3,
38322,20250327,91,Cs0.05MA0.1FA0.85PbI3.0,1.73,MACl,14.6,PEAI,0.517,,,Me-4PACz,0.198,DMACPA,0.132,,,,,,,1000,10,5000,40,10,160,110,25,PEAI,1.0,PDADI,0.5,,,,,5000.0,33.0,11.0,100.0,100.0,7.0,21.7366,78.2623,1.1435,24.2887,9581,CH2,v3,
38323,20250327,91,Cs0.05MA0.1FA0.85PbI3.0,1.73,MACl,14.6,PEAI,0.517,,,Me-4PACz,0.198,DMACPA,0.132,,,,,,,1000,10,5000,40,10,160,110,25,PEAI,1.0,PDADI,0.5,,,,,5000.0,33.0,11.0,100.0,100.0,7.0,23.6533,84.9169,1.13704,24.4975,9581,CH3,v3,
38324,20250327,91,Cs0.05MA0.1FA0.85PbI3.0,1.73,MACl,14.6,PEAI,0.517,,,Me-4PACz,0.198,DMACPA,0.132,,,,,,,1000,10,5000,40,10,160,110,25,PEAI,1.0,PDADI,0.5,,,,,5000.0,33.0,11.0,100.0,100.0,7.0,23.061,84.9603,1.13376,23.9409,9581,CH4,v3,
38325,20250327,91,Cs0.05MA0.1FA0.85PbI3.0,1.73,MACl,14.6,PEAI,0.517,,,Me-4PACz,0.198,DMACPA,0.132,,,,,,,1000,10,5000,40,10,160,110,25,PEAI,1.0,"5-Amino-1,3,4-thiadiazole-2-thiol",1.5,,,,,4000.0,30.0,10.0,100.0,100.0,3.0,19.0685,74.0105,1.08497,23.7469,9582,CH1,v3,
38326,20250327,91,Cs0.05MA0.1FA0.85PbI3.0,1.73,MACl,14.6,PEAI,0.517,,,Me-4PACz,0.198,DMACPA,0.132,,,,,,,1000,10,5000,40,10,160,110,25,PEAI,1.0,"5-Amino-1,3,4-thiadiazole-2-thiol",1.5,,,,,4000.0,30.0,10.0,100.0,100.0,3.0,11.4293,44.2537,1.05116,24.5696,9582,CH2,v3,
38327,20250327,91,Cs0.05MA0.1FA0.85PbI3.0,1.73,MACl,14.6,PEAI,0.517,,,Me-4PACz,0.198,DMACPA,0.132,,,,,,,1000,10,5000,40,10,160,110,25,PEAI,1.0,"5-Amino-1,3,4-thiadiazole-2-thiol",1.5,,,,,4000.0,30.0,10.0,100.0,100.0,3.0,15.3533,66.0759,1.0517,22.0936,9582,CH3,v3,
38328,20250327,91,Cs0.05MA0.1FA0.85PbI3.0,1.73,MACl,14.6,PEAI,0.517,,,Me-4PACz,0.198,DMACPA,0.132,,,,,,,1000,10,5000,40,10,160,110,25,PEAI,1.0,"5-Amino-1,3,4-thiadiazole-2-thiol",1.5,,,,,4000.0,30.0,10.0,100.0,100.0,3.0,15.1869,66.722,1.04512,21.7787,9582,CH4,v3,
38329,20250327,91,Cs0.05MA0.1FA0.85PbI3.0,1.73,MACl,14.6,PEAI,0.517,,,Me-4PACz,0.198,DMACPA,0.132,,,,,,,1000,10,5000,40,10,160,110,25,PEAI,1.0,"5-Amino-1,3,4-thiadiazole-2-thiol",1.5,,,,,4100.0,30.0,12.0,100.0,100.0,4.0,20.4885,77.4641,1.09115,24.2396,9583,CH1,v3,
38330,20250327,91,Cs0.05MA0.1FA0.85PbI3.0,1.73,MACl,14.6,PEAI,0.517,,,Me-4PACz,0.198,DMACPA,0.132,,,,,,,1000,10,5000,40,10,160,110,25,PEAI,1.0,"5-Amino-1,3,4-thiadiazole-2-thiol",1.5,,,,,4100.0,30.0,12.0,100.0,100.0,4.0,18.8153,74.0747,1.07848,23.5521,9583,CH2,v3,
38331,20250327,91,Cs0.05MA0.1FA0.85PbI3.0,1.73,MACl,14.6,PEAI,0.517,,,Me-4PACz,0.198,DMACPA,0.132,,,,,,,1000,10,5000,40,10,160,110,25,PEAI,1.0,"5-Amino-1,3,4-thiadiazole-2-thiol",1.5,,,,,4100.0,30.0,12.0,100.0,100.0,4.0,18.278,73.7681,1.07379,23.0749,9583,CH3,v3,
38332,20250327,91,Cs0.05MA0.1FA0.85PbI3.0,1.73,MACl,14.6,PEAI,0.517,,,Me-4PACz,0.198,DMACPA,0.132,,,,,,,1000,10,5000,40,10,160,110,25,PEAI,1.0,"5-Amino-1,3,4-thiadiazole-2-thiol",1.5,,,,,4100.0,30.0,12.0,100.0,100.0,4.0,19.472,76.2574,1.08293,23.5792,9583,CH4,v3,
38333,20250327,91,Cs0.05MA0.1FA0.85PbI3.0,1.73,MACl,14.6,PEAI,0.517,,,Me-4PACz,0.198,DMACPA,0.132,,,,,,,1000,10,5000,40,10,160,110,25,PEAI,1.0,"5-Amino-1,3,4-thiadiazole-2-thiol",1.5,,,,,4900.0,31.0,14.0,120.0,100.0,5.0,19.7728,73.859,1.07587,24.8832,9584,CH1,v3,
38334,20250327,91,Cs0.05MA0.1FA0.85PbI3.0,1.73,MACl,14.6,PEAI,0.517,,,Me-4PACz,0.198,DMACPA,0.132,,,,,,,1000,10,5000,40,10,160,110,25,PEAI,1.0,"5-Amino-1,3,4-thiadiazole-2-thiol",1.5,,,,,4900.0,31.0,14.0,120.0,100.0,5.0,18.034,69.2577,1.05894,24.5897,9584,CH2,v3,
38335,20250327,91,Cs0.05MA0.1FA0.85PbI3.0,1.73,MACl,14.6,PEAI,0.517,,,Me-4PACz,0.198,DMACPA,0.132,,,,,,,1000,10,5000,40,10,160,110,25,PEAI,1.0,"5-Amino-1,3,4-thiadiazole-2-thiol",1.5,,,,,4900.0,31.0,14.0,120.0,100.0,5.0,18.0724,68.3672,1.05433,25.0722,9584,CH3,v3,
38336,20250327,91,Cs0.05MA0.1FA0.85PbI3.0,1.73,MACl,14.6,PEAI,0.517,,,Me-4PACz,0.198,DMACPA,0.132,,,,,,,1000,10,5000,40,10,160,110,25,PEAI,1.0,"5-Amino-1,3,4-thiadiazole-2-thiol",1.5,,,,,4900.0,31.0,14.0,120.0,100.0,5.0,17.4549,67.0567,1.04346,24.9459,9584,CH4,v3,
38337,20250327,91,Cs0.05MA0.1FA0.85PbI3.0,1.73,MACl,14.6,PEAI,0.517,,,Me-4PACz,0.198,DMACPA,0.132,,,,,,,1000,10,5000,40,10,160,110,25,PEAI,1.0,"5-Amino-1,3,4-thiadiazole-2-thiol",1.5,,,,,5000.0,33.0,11.0,100.0,100.0,7.0,19.2576,73.7289,1.07905,24.2059,9585,CH1,v3,
38338,20250327,91,Cs0.05MA0.1FA0.85PbI3.0,1.73,MACl,14.6,PEAI,0.517,,,Me-4PACz,0.198,DMACPA,0.132,,,,,,,1000,10,5000,40,10,160,110,25,PEAI,1.0,"5-Amino-1,3,4-thiadiazole-2-thiol",1.5,,,,,5000.0,33.0,11.0,100.0,100.0,7.0,16.2902,67.9569,1.05363,22.7511,9585,CH2,v3,
38339,20250327,91,Cs0.05MA0.1FA0.85PbI3.0,1.73,MACl,14.6,PEAI,0.517,,,Me-4PACz,0.198,DMACPA,0.132,,,,,,,1000,10,5000,40,10,160,110,25,PEAI,1.0,"5-Amino-1,3,4-thiadiazole-2-thiol",1.5,,,,,5000.0,33.0,11.0,100.0,100.0,7.0,14.6992,65.5757,1.03934,21.5671,9585,CH3,v3,
38340,20250327,91,Cs0.05MA0.1FA0.85PbI3.0,1.73,MACl,14.6,PEAI,0.517,,,Me-4PACz,0.198,DMACPA,0.132,,,,,,,1000,10,5000,40,10,160,110,25,PEAI,1.0,"5-Amino-1,3,4-thiadiazole-2-thiol",1.5,,,,,5000.0,33.0,11.0,100.0,100.0,7.0,14.1331,65.6859,1.03287,20.8316,9585,CH4,v3,
38341,20250327,91,Cs0.05MA0.1FA0.85PbI3.0,1.73,MACl,14.6,PEAI,0.517,,,Me-4PACz,0.198,DMACPA,0.132,,,,,,,1000,10,5000,40,10,160,110,25,PEAI,1.0,Lead(II) oxalate,2.0,,,,,4000.0,30.0,10.0,100.0,100.0,3.0,19.6036,70.7279,1.13624,24.3936,9586,CH1,v3,
38342,20250327,91,Cs0.05MA0.1FA0.85PbI3.0,1.73,MACl,14.6,PEAI,0.517,,,Me-4PACz,0.198,DMACPA,0.132,,,,,,,1000,10,5000,40,10,160,110,25,PEAI,1.0,Lead(II) oxalate,2.0,,,,,4000.0,30.0,10.0,100.0,100.0,3.0,22.2608,79.4148,1.13097,24.7849,9586,CH2,v3,
38343,20250327,91,Cs0.05MA0.1FA0.85PbI3.0,1.73,MACl,14.6,PEAI,0.517,,,Me-4PACz,0.198,DMACPA,0.132,,,,,,,1000,10,5000,40,10,160,110,25,PEAI,1.0,Lead(II) oxalate,2.0,,,,,4000.0,30.0,10.0,100.0,100.0,3.0,16.1076,58.9097,1.10834,24.6701,9586,CH3,v3,
38344,20250327,91,Cs0.05MA0.1FA0.85PbI3.0,1.73,MACl,14.6,PEAI,0.517,,,Me-4PACz,0.198,DMACPA,0.132,,,,,,,1000,10,5000,40,10,160,110,25,PEAI,1.0,Lead(II) oxalate,2.0,,,,,4000.0,30.0,10.0,100.0,100.0,3.0,21.6407,78.8066,1.12361,24.4397,9586,CH4,v3,
38345,20250327,91,Cs0.05MA0.1FA0.85PbI3.0,1.73,MACl,14.6,PEAI,0.517,,,Me-4PACz,0.198,DMACPA,0.132,,,,,,,1000,10,5000,40,10,160,110,25,PEAI,1.0,Lead(II) oxalate,2.0,,,,,4100.0,30.0,12.0,100.0,100.0,4.0,21.5451,76.9244,1.12691,24.854,9587,CH1,v3,
38346,20250327,91,Cs0.05MA0.1FA0.85PbI3.0,1.73,MACl,14.6,PEAI,0.517,,,Me-4PACz,0.198,DMACPA,0.132,,,,,,,1000,10,5000,40,10,160,110,25,PEAI,1.0,Lead(II) oxalate,2.0,,,,,4100.0,30.0,12.0,100.0,100.0,4.0,22.0947,78.0597,1.1255,25.1488,9587,CH2,v3,
38347,20250327,91,Cs0.05MA0.1FA0.85PbI3.0,1.73,MACl,14.6,PEAI,0.517,,,Me-4PACz,0.198,DMACPA,0.132,,,,,,,1000,10,5000,40,10,160,110,25,PEAI,1.0,Lead(II) oxalate,2.0,,,,,4100.0,30.0,12.0,100.0,100.0,4.0,21.9112,78.1273,1.11815,25.082,9587,CH3,v3,
38348,20250327,91,Cs0.05MA0.1FA0.85PbI3.0,1.73,MACl,14.6,PEAI,0.517,,,Me-4PACz,0.198,DMACPA,0.132,,,,,,,1000,10,5000,40,10,160,110,25,PEAI,1.0,Lead(II) oxalate,2.0,,,,,4100.0,30.0,12.0,100.0,100.0,4.0,21.4899,77.6199,1.1169,24.7883,9587,CH4,v3,
38349,20250327,91,Cs0.05MA0.1FA0.85PbI3.0,1.73,MACl,14.6,PEAI,0.517,,,Me-4PACz,0.198,DMACPA,0.132,,,,,,,1000,10,5000,40,10,160,110,25,PEAI,1.0,Lead(II) oxalate,2.0,,,,,4900.0,31.0,14.0,120.0,100.0,5.0,18.3016,66.614,1.11519,24.6362,9588,CH1,v3,
38350,20250327,91,Cs0.05MA0.1FA0.85PbI3.0,1.73,MACl,14.6,PEAI,0.517,,,Me-4PACz,0.198,DMACPA,0.132,,,,,,,1000,10,5000,40,10,160,110,25,PEAI,1.0,Lead(II) oxalate,2.0,,,,,4900.0,31.0,14.0,120.0,100.0,5.0,23.0814,81.2263,1.12746,25.2036,9588,CH2,v3,
38351,20250327,91,Cs0.05MA0.1FA0.85PbI3.0,1.73,MACl,14.6,PEAI,0.517,,,Me-4PACz,0.198,DMACPA,0.132,,,,,,,1000,10,5000,40,10,160,110,25,PEAI,1.0,Lead(II) oxalate,2.0,,,,,4900.0,31.0,14.0,120.0,100.0,5.0,22.9641,80.9954,1.12546,25.1918,9588,CH3,v3,
38352,20250327,91,Cs0.05MA0.1FA0.85PbI3.0,1.73,MACl,14.6,PEAI,0.517,,,Me-4PACz,0.198,DMACPA,0.132,,,,,,,1000,10,5000,40,10,160,110,25,PEAI,1.0,Lead(II) oxalate,2.0,,,,,4900.0,31.0,14.0,120.0,100.0,5.0,22.1505,79.5779,1.12041,24.8435,9588,CH4,v3,
38353,20250327,91,Cs0.05MA0.1FA0.85PbI3.0,1.73,MACl,14.6,PEAI,0.517,,,Me-4PACz,0.198,DMACPA,0.132,,,,,,,1000,10,5000,40,10,160,110,25,PEAI,1.0,Lead(II) oxalate,2.0,,,,,5000.0,33.0,11.0,100.0,100.0,7.0,23.0339,81.1321,1.13093,25.1037,9589,CH1,v3,
38354,20250327,91,Cs0.05MA0.1FA0.85PbI3.0,1.73,MACl,14.6,PEAI,0.517,,,Me-4PACz,0.198,DMACPA,0.132,,,,,,,1000,10,5000,40,10,160,110,25,PEAI,1.0,Lead(II) oxalate,2.0,,,,,5000.0,33.0,11.0,100.0,100.0,7.0,23.1734,81.3311,1.12808,25.2577,9589,CH2,v3,
38355,20250327,91,Cs0.05MA0.1FA0.85PbI3.0,1.73,MACl,14.6,PEAI,0.517,,,Me-4PACz,0.198,DMACPA,0.132,,,,,,,1000,10,5000,40,10,160,110,25,PEAI,1.0,Lead(II) oxalate,2.0,,,,,5000.0,33.0,11.0,100.0,100.0,7.0,22.9946,81.0004,1.12606,25.2102,9589,CH3,v3,
38356,20250327,91,Cs0.05MA0.1FA0.85PbI3.0,1.73,MACl,14.6,PEAI,0.517,,,Me-4PACz,0.198,DMACPA,0.132,,,,,,,1000,10,5000,40,10,160,110,25,PEAI,1.0,Lead(II) oxalate,2.0,,,,,5000.0,33.0,11.0,100.0,100.0,7.0,20.7629,74.0189,1.11892,25.0695,9589,CH4,v3,
38357,20250327,91,Cs0.05MA0.1FA0.85PbI3.0,1.73,MACl,14.6,PEAI,0.517,,,Me-4PACz,0.198,DMACPA,0.132,,,,,,,1000,10,5000,40,10,160,110,25,PEAI,1.0,m-F-PEAI,4.5,,,,,4000.0,30.0,10.0,100.0,100.0,3.0,21.1605,77.3405,1.15103,23.7701,9590,CH1,v3,
38358,20250327,91,Cs0.05MA0.1FA0.85PbI3.0,1.73,MACl,14.6,PEAI,0.517,,,Me-4PACz,0.198,DMACPA,0.132,,,,,,,1000,10,5000,40,10,160,110,25,PEAI,1.0,m-F-PEAI,4.5,,,,,4000.0,30.0,10.0,100.0,100.0,3.0,21.612,78.9258,1.14771,23.8585,9590,CH2,v3,
38359,20250327,91,Cs0.05MA0.1FA0.85PbI3.0,1.73,MACl,14.6,PEAI,0.517,,,Me-4PACz,0.198,DMACPA,0.132,,,,,,,1000,10,5000,40,10,160,110,25,PEAI,1.0,m-F-PEAI,4.5,,,,,4000.0,30.0,10.0,100.0,100.0,3.0,18.6735,70.2919,1.13578,23.3898,9590,CH3,v3,
38360,20250327,91,Cs0.05MA0.1FA0.85PbI3.0,1.73,MACl,14.6,PEAI,0.517,,,Me-4PACz,0.198,DMACPA,0.132,,,,,,,1000,10,5000,40,10,160,110,25,PEAI,1.0,m-F-PEAI,4.5,,,,,4000.0,30.0,10.0,100.0,100.0,3.0,17.3476,66.7469,1.13176,22.9643,9590,CH4,v3,
38361,20250327,91,Cs0.05MA0.1FA0.85PbI3.0,1.73,MACl,14.6,PEAI,0.517,,,Me-4PACz,0.198,DMACPA,0.132,,,,,,,1000,10,5000,40,10,160,110,25,PEAI,1.0,m-F-PEAI,4.5,,,,,4100.0,30.0,12.0,100.0,100.0,4.0,41.1729,73.8558,1.13352,49.1808,9591,CH1,v3,
38362,20250327,91,Cs0.05MA0.1FA0.85PbI3.0,1.73,MACl,14.6,PEAI,0.517,,,Me-4PACz,0.198,DMACPA,0.132,,,,,,,1000,10,5000,40,10,160,110,25,PEAI,1.0,m-F-PEAI,4.5,,,,,4100.0,30.0,12.0,100.0,100.0,4.0,23.2128,81.8511,1.13841,24.9118,9591,CH2,v3,
38363,20250327,91,Cs0.05MA0.1FA0.85PbI3.0,1.73,MACl,14.6,PEAI,0.517,,,Me-4PACz,0.198,DMACPA,0.132,,,,,,,1000,10,5000,40,10,160,110,25,PEAI,1.0,m-F-PEAI,4.5,,,,,4100.0,30.0,12.0,100.0,100.0,4.0,22.9359,81.3277,1.13431,24.8626,9591,CH3,v3,
38364,20250327,91,Cs0.05MA0.1FA0.85PbI3.0,1.73,MACl,14.6,PEAI,0.517,,,Me-4PACz,0.198,DMACPA,0.132,,,,,,,1000,10,5000,40,10,160,110,25,PEAI,1.0,m-F-PEAI,4.5,,,,,4100.0,30.0,12.0,100.0,100.0,4.0,20.5468,74.3022,1.12957,24.4811,9591,CH4,v3,
38365,20250327,91,Cs0.05MA0.1FA0.85PbI3.0,1.73,MACl,14.6,PEAI,0.517,,,Me-4PACz,0.198,DMACPA,0.132,,,,,,,1000,10,5000,40,10,160,110,25,PEAI,1.0,m-F-PEAI,4.5,,,,,4900.0,31.0,14.0,120.0,100.0,5.0,21.4534,76.8404,1.13087,24.6883,9592,CH1,v3,
38366,20250327,91,Cs0.05MA0.1FA0.85PbI3.0,1.73,MACl,14.6,PEAI,0.517,,,Me-4PACz,0.198,DMACPA,0.132,,,,,,,1000,10,5000,40,10,160,110,25,PEAI,1.0,m-F-PEAI,4.5,,,,,4900.0,31.0,14.0,120.0,100.0,5.0,22.9585,80.9898,1.13507,24.9742,9592,CH2,v3,
38367,20250327,91,Cs0.05MA0.1FA0.85PbI3.0,1.73,MACl,14.6,PEAI,0.517,,,Me-4PACz,0.198,DMACPA,0.132,,,,,,,1000,10,5000,40,10,160,110,25,PEAI,1.0,m-F-PEAI,4.5,,,,,4900.0,31.0,14.0,120.0,100.0,5.0,23.3406,81.8754,1.13395,25.1399,9592,CH3,v3,
38368,20250327,91,Cs0.05MA0.1FA0.85PbI3.0,1.73,MACl,14.6,PEAI,0.517,,,Me-4PACz,0.198,DMACPA,0.132,,,,,,,1000,10,5000,40,10,160,110,25,PEAI,1.0,m-F-PEAI,4.5,,,,,4900.0,31.0,14.0,120.0,100.0,5.0,22.3455,80.1023,1.1243,24.8122,9592,CH4,v3,
38369,20250327,91,Cs0.05MA0.1FA0.85PbI3.0,1.73,MACl,14.6,PEAI,0.517,,,Me-4PACz,0.198,DMACPA,0.132,,,,,,,1000,10,5000,40,10,160,110,25,PEAI,1.0,m-F-PEAI,4.5,,,,,5000.0,33.0,11.0,100.0,100.0,7.0,23.7666,83.4149,1.13107,25.1904,9593,CH1,v3,
38370,20250327,91,Cs0.05MA0.1FA0.85PbI3.0,1.73,MACl,14.6,PEAI,0.517,,,Me-4PACz,0.198,DMACPA,0.132,,,,,,,1000,10,5000,40,10,160,110,25,PEAI,1.0,m-F-PEAI,4.5,,,,,5000.0,33.0,11.0,100.0,100.0,7.0,23.9303,82.4054,1.13293,25.6324,9593,CH2,v3,
38371,20250327,91,Cs0.05MA0.1FA0.85PbI3.0,1.73,MACl,14.6,PEAI,0.517,,,Me-4PACz,0.198,DMACPA,0.132,,,,,,,1000,10,5000,40,10,160,110,25,PEAI,1.0,m-F-PEAI,4.5,,,,,5000.0,33.0,11.0,100.0,100.0,7.0,22.0153,76.7018,1.12753,25.4561,9593,CH3,v3,
38372,20250327,91,Cs0.05MA0.1FA0.85PbI3.0,1.73,MACl,14.6,PEAI,0.517,,,Me-4PACz,0.198,DMACPA,0.132,,,,,,,1000,10,5000,40,10,160,110,25,PEAI,1.0,m-F-PEAI,4.5,,,,,5000.0,33.0,11.0,100.0,100.0,7.0,22.4352,78.4596,1.12668,25.3796,9593,CH4,v3,
38373,20250327,91,Cs0.05MA0.1FA0.85PbI3.0,1.73,MACl,14.6,PEAI,0.517,,,Me-4PACz,0.198,DMACPA,0.132,,,,,,,1000,10,5000,40,10,160,110,25,PEAI,1.0,m-Br-PEACl,4.5,,,,,4000.0,30.0,10.0,100.0,100.0,3.0,21.5182,80.4912,1.13078,23.6418,9594,CH1,v3,
