Repository: MI-Materials-Intelligence/Recipe-Language-Model

# Learning Layer

## Overview

In the learning layer, the formulas and parameters are encoded and then tokenised into recipes as inputs. Through atomic skills of data extraction, cleaning, and matching, these data are organised into standardised datasets, providing the basis for RLM training and iterative recipe refinement.

Key Atomic Skills:
- **Cleaning**: Preprocessing and outlier cleaning
- **Matching**: Matching data pairs based on variables
- **Extraction**: Data extraction from robotic boxes

File: seven_ai_layers_robotics/learning/data/data50764_from_db.csv (part 175 of 253)
No,date,rank,Formula PVK,Concentration PVK,Formula Additive 1,Concentration Additive 1,Formula Additive 2,Concentration Additive 2,Formula Additive 3,Concentration Additive 3,Formula SAM 1,Concentration SAM 1,Formula SAM 2,Concentration SAM 2,Formula SAM 3,Concentration SAM 3,Spin Coating Speed SAM,Spin Coating Time SAM,Annealed Temperature SAM,Annealed Time SAM,Spin Coating Speed PVK 1,Spin Coating Time PVK 1,Spin Coating Speed PVK 2,Spin Coating Time PVK 2,Antisolvent Dropping Timing,Antisolvent Volume,Annealed Temperature PVK,Annealed Time PVK,Formula Passivator 1,Concentration Passivator 1,Formula Passivator 2,Concentration Passivator 2,Formula Passivator 3,Concentration Passivator 3,Formula Passivator 4,Concentration Passivator 4,Spin Coating Speed Passivator,Spin Coating Time Passivator,Passivator Dropping Timing,Passivator Volume,Annealed Temperature Passivator,Annealed Time Passivator,PCE,FF,Voc,Jsc,Product,Channel,From,upload_time
38374,20250327,91,Cs0.05MA0.1FA0.85PbI3.0,1.73,MACl,14.6,PEAI,0.517,,,Me-4PACz,0.198,DMACPA,0.132,,,,,,,1000,10,5000,40,10,160,110,25,PEAI,1.0,m-Br-PEACl,4.5,,,,,4000.0,30.0,10.0,100.0,100.0,3.0,20.017,75.6973,1.1275,23.4533,9594,CH2,v3,
38375,20250327,91,Cs0.05MA0.1FA0.85PbI3.0,1.73,MACl,14.6,PEAI,0.517,,,Me-4PACz,0.198,DMACPA,0.132,,,,,,,1000,10,5000,40,10,160,110,25,PEAI,1.0,m-Br-PEACl,4.5,,,,,4000.0,30.0,10.0,100.0,100.0,3.0,21.0402,80.0721,1.12614,23.3334,9594,CH3,v3,
38376,20250327,91,Cs0.05MA0.1FA0.85PbI3.0,1.73,MACl,14.6,PEAI,0.517,,,Me-4PACz,0.198,DMACPA,0.132,,,,,,,1000,10,5000,40,10,160,110,25,PEAI,1.0,m-Br-PEACl,4.5,,,,,4000.0,30.0,10.0,100.0,100.0,3.0,19.5842,76.8772,1.11675,22.8115,9594,CH4,v3,
38377,20250327,91,Cs0.05MA0.1FA0.85PbI3.0,1.73,MACl,14.6,PEAI,0.517,,,Me-4PACz,0.198,DMACPA,0.132,,,,,,,1000,10,5000,40,10,160,110,25,PEAI,1.0,m-Br-PEACl,4.5,,,,,4100.0,30.0,12.0,100.0,100.0,4.0,15.1126,56.3643,1.11935,23.9536,9595,CH1,v3,
38378,20250327,91,Cs0.05MA0.1FA0.85PbI3.0,1.73,MACl,14.6,PEAI,0.517,,,Me-4PACz,0.198,DMACPA,0.132,,,,,,,1000,10,5000,40,10,160,110,25,PEAI,1.0,m-Br-PEACl,4.5,,,,,4100.0,30.0,12.0,100.0,100.0,4.0,11.8324,45.2023,1.07822,24.2776,9595,CH2,v3,
38379,20250327,91,Cs0.05MA0.1FA0.85PbI3.0,1.73,MACl,14.6,PEAI,0.517,,,Me-4PACz,0.198,DMACPA,0.132,,,,,,,1000,10,5000,40,10,160,110,25,PEAI,1.0,m-Br-PEACl,4.5,,,,,4100.0,30.0,12.0,100.0,100.0,4.0,20.9647,75.7927,1.12922,24.4953,9595,CH3,v3,
38380,20250327,91,Cs0.05MA0.1FA0.85PbI3.0,1.73,MACl,14.6,PEAI,0.517,,,Me-4PACz,0.198,DMACPA,0.132,,,,,,,1000,10,5000,40,10,160,110,25,PEAI,1.0,m-Br-PEACl,4.5,,,,,4100.0,30.0,12.0,100.0,100.0,4.0,20.1837,74.6218,1.11916,24.1681,9595,CH4,v3,
38381,20250327,91,Cs0.05MA0.1FA0.85PbI3.0,1.73,MACl,14.6,PEAI,0.517,,,Me-4PACz,0.198,DMACPA,0.132,,,,,,,1000,10,5000,40,10,160,110,25,PEAI,1.0,m-Br-PEACl,4.5,,,,,4900.0,31.0,14.0,120.0,100.0,5.0,21.9805,77.6508,1.12646,25.129,9596,CH1,v3,
38382,20250327,91,Cs0.05MA0.1FA0.85PbI3.0,1.73,MACl,14.6,PEAI,0.517,,,Me-4PACz,0.198,DMACPA,0.132,,,,,,,1000,10,5000,40,10,160,110,25,PEAI,1.0,m-Br-PEACl,4.5,,,,,4900.0,31.0,14.0,120.0,100.0,5.0,22.1808,78.0145,1.12652,25.2385,9596,CH2,v3,
38383,20250327,91,Cs0.05MA0.1FA0.85PbI3.0,1.73,MACl,14.6,PEAI,0.517,,,Me-4PACz,0.198,DMACPA,0.132,,,,,,,1000,10,5000,40,10,160,110,25,PEAI,1.0,m-Br-PEACl,4.5,,,,,4900.0,31.0,14.0,120.0,100.0,5.0,12.7479,47.2656,1.08412,24.8782,9596,CH3,v3,
38384,20250327,91,Cs0.05MA0.1FA0.85PbI3.0,1.73,MACl,14.6,PEAI,0.517,,,Me-4PACz,0.198,DMACPA,0.132,,,,,,,1000,10,5000,40,10,160,110,25,PEAI,1.0,m-Br-PEACl,4.5,,,,,4900.0,31.0,14.0,120.0,100.0,5.0,20.3653,74.553,1.1157,24.4838,9596,CH4,v3,
38385,20250327,91,Cs0.05MA0.1FA0.85PbI3.0,1.73,MACl,14.6,PEAI,0.517,,,Me-4PACz,0.198,DMACPA,0.132,,,,,,,1000,10,5000,40,10,160,110,25,PEAI,1.0,m-Br-PEACl,4.5,,,,,5000.0,33.0,11.0,100.0,100.0,7.0,3.39632,29.8284,0.47456,23.9932,9597,CH1,v3,
38386,20250327,91,Cs0.05MA0.1FA0.85PbI3.0,1.73,MACl,14.6,PEAI,0.517,,,Me-4PACz,0.198,DMACPA,0.132,,,,,,,1000,10,5000,40,10,160,110,25,PEAI,1.0,m-Br-PEACl,4.5,,,,,5000.0,33.0,11.0,100.0,100.0,7.0,21.0424,75.1917,1.12599,24.8537,9597,CH2,v3,
38387,20250327,91,Cs0.05MA0.1FA0.85PbI3.0,1.73,MACl,14.6,PEAI,0.517,,,Me-4PACz,0.198,DMACPA,0.132,,,,,,,1000,10,5000,40,10,160,110,25,PEAI,1.0,m-Br-PEACl,4.5,,,,,5000.0,33.0,11.0,100.0,100.0,7.0,10.2556,41.2897,1.01667,24.4309,9597,CH3,v3,
38388,20250327,91,Cs0.05MA0.1FA0.85PbI3.0,1.73,MACl,14.6,PEAI,0.517,,,Me-4PACz,0.198,DMACPA,0.132,,,,,,,1000,10,5000,40,10,160,110,25,PEAI,1.0,m-Br-PEACl,4.5,,,,,5000.0,33.0,11.0,100.0,100.0,7.0,20.2319,75.6819,1.11554,23.964,9597,CH4,v3,
38389,20250327,91,Cs0.05MA0.1FA0.85PbI3.0,1.73,MACl,14.6,PEAI,0.517,,,Me-4PACz,0.198,DMACPA,0.132,,,,,,,1000,10,5000,40,10,160,110,25,PEAI,1.0,TBACl,2.5,,,,,4000.0,30.0,10.0,100.0,100.0,3.0,19.6293,73.0169,1.06928,25.1413,9598,CH1,v3,
38390,20250327,91,Cs0.05MA0.1FA0.85PbI3.0,1.73,MACl,14.6,PEAI,0.517,,,Me-4PACz,0.198,DMACPA,0.132,,,,,,,1000,10,5000,40,10,160,110,25,PEAI,1.0,TBACl,2.5,,,,,4000.0,30.0,10.0,100.0,100.0,3.0,18.7172,70.2106,1.04718,25.4575,9598,CH2,v3,
38391,20250327,91,Cs0.05MA0.1FA0.85PbI3.0,1.73,MACl,14.6,PEAI,0.517,,,Me-4PACz,0.198,DMACPA,0.132,,,,,,,1000,10,5000,40,10,160,110,25,PEAI,1.0,TBACl,2.5,,,,,4000.0,30.0,10.0,100.0,100.0,3.0,18.4442,69.8003,1.03669,25.489,9598,CH3,v3,
38392,20250327,91,Cs0.05MA0.1FA0.85PbI3.0,1.73,MACl,14.6,PEAI,0.517,,,Me-4PACz,0.198,DMACPA,0.132,,,,,,,1000,10,5000,40,10,160,110,25,PEAI,1.0,TBACl,2.5,,,,,4000.0,30.0,10.0,100.0,100.0,3.0,18.0629,69.1384,1.03341,25.281,9598,CH4,v3,
38393,20250327,91,Cs0.05MA0.1FA0.85PbI3.0,1.73,MACl,14.6,PEAI,0.517,,,Me-4PACz,0.198,DMACPA,0.132,,,,,,,1000,10,5000,40,10,160,110,25,PEAI,1.0,TBACl,2.5,,,,,4100.0,30.0,12.0,100.0,100.0,4.0,20.0597,73.4617,1.06674,25.5979,9599,CH1,v3,
38394,20250327,91,Cs0.05MA0.1FA0.85PbI3.0,1.73,MACl,14.6,PEAI,0.517,,,Me-4PACz,0.198,DMACPA,0.132,,,,,,,1000,10,5000,40,10,160,110,25,PEAI,1.0,TBACl,2.5,,,,,4100.0,30.0,12.0,100.0,100.0,4.0,19.3243,70.59,1.05376,25.9789,9599,CH2,v3,
38395,20250327,91,Cs0.05MA0.1FA0.85PbI3.0,1.73,MACl,14.6,PEAI,0.517,,,Me-4PACz,0.198,DMACPA,0.132,,,,,,,1000,10,5000,40,10,160,110,25,PEAI,1.0,TBACl,2.5,,,,,4100.0,30.0,12.0,100.0,100.0,4.0,18.7825,69.6431,1.03393,26.0847,9599,CH3,v3,
38396,20250327,91,Cs0.05MA0.1FA0.85PbI3.0,1.73,MACl,14.6,PEAI,0.517,,,Me-4PACz,0.198,DMACPA,0.132,,,,,,,1000,10,5000,40,10,160,110,25,PEAI,1.0,TBACl,2.5,,,,,4100.0,30.0,12.0,100.0,100.0,4.0,18.0241,68.054,1.02519,25.8341,9599,CH4,v3,
38397,20250327,91,Cs0.05MA0.1FA0.85PbI3.0,1.73,MACl,14.6,PEAI,0.517,,,Me-4PACz,0.198,DMACPA,0.132,,,,,,,1000,10,5000,40,10,160,110,25,PEAI,1.0,TBACl,2.5,,,,,4900.0,31.0,14.0,120.0,100.0,5.0,20.9919,71.2785,1.03604,28.426,9600,CH1,v3,
38398,20250327,91,Cs0.05MA0.1FA0.85PbI3.0,1.73,MACl,14.6,PEAI,0.517,,,Me-4PACz,0.198,DMACPA,0.132,,,,,,,1000,10,5000,40,10,160,110,25,PEAI,1.0,TBACl,2.5,,,,,4900.0,31.0,14.0,120.0,100.0,5.0,18.9645,68.4797,1.00445,27.5709,9600,CH2,v3,
38399,20250327,91,Cs0.05MA0.1FA0.85PbI3.0,1.73,MACl,14.6,PEAI,0.517,,,Me-4PACz,0.198,DMACPA,0.132,,,,,,,1000,10,5000,40,10,160,110,25,PEAI,1.0,TBACl,2.5,,,,,4900.0,31.0,14.0,120.0,100.0,5.0,18.446,68.2988,1.01589,26.5853,9600,CH3,v3,
38400,20250327,91,Cs0.05MA0.1FA0.85PbI3.0,1.73,MACl,14.6,PEAI,0.517,,,Me-4PACz,0.198,DMACPA,0.132,,,,,,,1000,10,5000,40,10,160,110,25,PEAI,1.0,TBACl,2.5,,,,,4900.0,31.0,14.0,120.0,100.0,5.0,17.8068,68.817,1.02076,25.3493,9600,CH4,v3,
38401,20250327,91,Cs0.05MA0.1FA0.85PbI3.0,1.73,MACl,14.6,PEAI,0.517,,,Me-4PACz,0.198,DMACPA,0.132,,,,,,,1000,10,5000,40,10,160,110,25,PEAI,1.0,TBACl,2.5,,,,,5000.0,33.0,11.0,100.0,100.0,7.0,15.4099,61.1157,1.01754,24.7797,9601,CH1,v3,
38402,20250327,91,Cs0.05MA0.1FA0.85PbI3.0,1.73,MACl,14.6,PEAI,0.517,,,Me-4PACz,0.198,DMACPA,0.132,,,,,,,1000,10,5000,40,10,160,110,25,PEAI,1.0,TBACl,2.5,,,,,5000.0,33.0,11.0,100.0,100.0,7.0,2.80289,27.2337,0.412728,24.9365,9601,CH2,v3,
38403,20250327,91,Cs0.05MA0.1FA0.85PbI3.0,1.73,MACl,14.6,PEAI,0.517,,,Me-4PACz,0.198,DMACPA,0.132,,,,,,,1000,10,5000,40,10,160,110,25,PEAI,1.0,TBACl,2.5,,,,,5000.0,33.0,11.0,100.0,100.0,7.0,19.315,71.4576,1.06411,25.4015,9601,CH3,v3,
38404,20250327,91,Cs0.05MA0.1FA0.85PbI3.0,1.73,MACl,14.6,PEAI,0.517,,,Me-4PACz,0.198,DMACPA,0.132,,,,,,,1000,10,5000,40,10,160,110,25,PEAI,1.0,TBACl,2.5,,,,,5000.0,33.0,11.0,100.0,100.0,7.0,18.9727,71.0343,1.05826,25.2387,9601,CH4,v3,
38405,20250327,91,Cs0.05MA0.1FA0.85PbI3.0,1.73,MACl,14.6,PEAI,0.517,,,Me-4PACz,0.198,DMACPA,0.132,,,,,,,1000,10,5000,40,10,160,110,25,"5-Amino-1,3,4-thiadiazole-2-thiol",1.5,Lead(II) oxalate,2.0,,,,,4000.0,30.0,10.0,100.0,100.0,3.0,13.5002,64.41,1.0293,20.3632,9602,CH1,v3,
38406,20250327,91,Cs0.05MA0.1FA0.85PbI3.0,1.73,MACl,14.6,PEAI,0.517,,,Me-4PACz,0.198,DMACPA,0.132,,,,,,,1000,10,5000,40,10,160,110,25,"5-Amino-1,3,4-thiadiazole-2-thiol",1.5,Lead(II) oxalate,2.0,,,,,4000.0,30.0,10.0,100.0,100.0,3.0,10.961,62.1539,1.01302,17.4085,9602,CH2,v3,
38407,20250327,91,Cs0.05MA0.1FA0.85PbI3.0,1.73,MACl,14.6,PEAI,0.517,,,Me-4PACz,0.198,DMACPA,0.132,,,,,,,1000,10,5000,40,10,160,110,25,"5-Amino-1,3,4-thiadiazole-2-thiol",1.5,Lead(II) oxalate,2.0,,,,,4000.0,30.0,10.0,100.0,100.0,3.0,11.0418,72.2291,1.00011,15.2854,9602,CH3,v3,
38408,20250327,91,Cs0.05MA0.1FA0.85PbI3.0,1.73,MACl,14.6,PEAI,0.517,,,Me-4PACz,0.198,DMACPA,0.132,,,,,,,1000,10,5000,40,10,160,110,25,"5-Amino-1,3,4-thiadiazole-2-thiol",1.5,Lead(II) oxalate,2.0,,,,,4000.0,30.0,10.0,100.0,100.0,3.0,6.62249,41.1679,0.79266,20.2944,9602,CH4,v3,
38409,20250327,91,Cs0.05MA0.1FA0.85PbI3.0,1.73,MACl,14.6,PEAI,0.517,,,Me-4PACz,0.198,DMACPA,0.132,,,,,,,1000,10,5000,40,10,160,110,25,"5-Amino-1,3,4-thiadiazole-2-thiol",1.5,Lead(II) oxalate,2.0,,,,,4100.0,30.0,12.0,100.0,100.0,4.0,14.9129,67.96,1.03813,21.1376,9603,CH1,v3,
38410,20250327,91,Cs0.05MA0.1FA0.85PbI3.0,1.73,MACl,14.6,PEAI,0.517,,,Me-4PACz,0.198,DMACPA,0.132,,,,,,,1000,10,5000,40,10,160,110,25,"5-Amino-1,3,4-thiadiazole-2-thiol",1.5,Lead(II) oxalate,2.0,,,,,4100.0,30.0,12.0,100.0,100.0,4.0,12.4137,63.2785,1.02542,19.1312,9603,CH2,v3,
38411,20250327,91,Cs0.05MA0.1FA0.85PbI3.0,1.73,MACl,14.6,PEAI,0.517,,,Me-4PACz,0.198,DMACPA,0.132,,,,,,,1000,10,5000,40,10,160,110,25,"5-Amino-1,3,4-thiadiazole-2-thiol",1.5,Lead(II) oxalate,2.0,,,,,4100.0,30.0,12.0,100.0,100.0,4.0,11.0058,67.2973,0.998801,16.3737,9603,CH3,v3,
38412,20250327,91,Cs0.05MA0.1FA0.85PbI3.0,1.73,MACl,14.6,PEAI,0.517,,,Me-4PACz,0.198,DMACPA,0.132,,,,,,,1000,10,5000,40,10,160,110,25,"5-Amino-1,3,4-thiadiazole-2-thiol",1.5,Lead(II) oxalate,2.0,,,,,4100.0,30.0,12.0,100.0,100.0,4.0,10.9806,74.8348,0.987847,14.8537,9603,CH4,v3,
38413,20250327,91,Cs0.05MA0.1FA0.85PbI3.0,1.73,MACl,14.6,PEAI,0.517,,,Me-4PACz,0.198,DMACPA,0.132,,,,,,,1000,10,5000,40,10,160,110,25,"5-Amino-1,3,4-thiadiazole-2-thiol",1.5,Lead(II) oxalate,2.0,,,,,4900.0,31.0,14.0,120.0,100.0,5.0,16.5896,69.4294,1.04333,22.9019,9604,CH1,v3,
38414,20250327,91,Cs0.05MA0.1FA0.85PbI3.0,1.73,MACl,14.6,PEAI,0.517,,,Me-4PACz,0.198,DMACPA,0.132,,,,,,,1000,10,5000,40,10,160,110,25,"5-Amino-1,3,4-thiadiazole-2-thiol",1.5,Lead(II) oxalate,2.0,,,,,4900.0,31.0,14.0,120.0,100.0,5.0,12.5881,62.7158,1.01806,19.7156,9604,CH2,v3,
38415,20250327,91,Cs0.05MA0.1FA0.85PbI3.0,1.73,MACl,14.6,PEAI,0.517,,,Me-4PACz,0.198,DMACPA,0.132,,,,,,,1000,10,5000,40,10,160,110,25,"5-Amino-1,3,4-thiadiazole-2-thiol",1.5,Lead(II) oxalate,2.0,,,,,4900.0,31.0,14.0,120.0,100.0,5.0,10.8704,64.7101,0.998234,16.8284,9604,CH3,v3,
38416,20250327,91,Cs0.05MA0.1FA0.85PbI3.0,1.73,MACl,14.6,PEAI,0.517,,,Me-4PACz,0.198,DMACPA,0.132,,,,,,,1000,10,5000,40,10,160,110,25,"5-Amino-1,3,4-thiadiazole-2-thiol",1.5,Lead(II) oxalate,2.0,,,,,4900.0,31.0,14.0,120.0,100.0,5.0,10.916,71.2838,0.985511,15.5386,9604,CH4,v3,
38417,20250327,91,Cs0.05MA0.1FA0.85PbI3.0,1.73,MACl,14.6,PEAI,0.517,,,Me-4PACz,0.198,DMACPA,0.132,,,,,,,1000,10,5000,40,10,160,110,25,"5-Amino-1,3,4-thiadiazole-2-thiol",1.5,Lead(II) oxalate,2.0,,,,,5000.0,33.0,11.0,100.0,100.0,7.0,16.9393,69.0746,1.05393,23.2684,9605,CH1,v3,
38418,20250327,91,Cs0.05MA0.1FA0.85PbI3.0,1.73,MACl,14.6,PEAI,0.517,,,Me-4PACz,0.198,DMACPA,0.132,,,,,,,1000,10,5000,40,10,160,110,25,"5-Amino-1,3,4-thiadiazole-2-thiol",1.5,Lead(II) oxalate,2.0,,,,,5000.0,33.0,11.0,100.0,100.0,7.0,2.17264,27.4715,0.348025,22.7246,9605,CH2,v3,
38419,20250327,91,Cs0.05MA0.1FA0.85PbI3.0,1.73,MACl,14.6,PEAI,0.517,,,Me-4PACz,0.198,DMACPA,0.132,,,,,,,1000,10,5000,40,10,160,110,25,"5-Amino-1,3,4-thiadiazole-2-thiol",1.5,Lead(II) oxalate,2.0,,,,,5000.0,33.0,11.0,100.0,100.0,7.0,7.36246,36.5087,0.875191,23.0422,9605,CH3,v3,
38420,20250327,91,Cs0.05MA0.1FA0.85PbI3.0,1.73,MACl,14.6,PEAI,0.517,,,Me-4PACz,0.198,DMACPA,0.132,,,,,,,1000,10,5000,40,10,160,110,25,"5-Amino-1,3,4-thiadiazole-2-thiol",1.5,Lead(II) oxalate,2.0,,,,,5000.0,33.0,11.0,100.0,100.0,7.0,7.30776,37.6076,0.882371,22.022,9605,CH4,v3,
38421,20250327,91,Cs0.05MA0.1FA0.85PbI3.0,1.73,MACl,14.6,PEAI,0.517,,,Me-4PACz,0.198,DMACPA,0.132,,,,,,,1000,10,5000,40,10,160,110,25,"5-Amino-1,3,4-thiadiazole-2-thiol",1.5,m-F-PEAI,4.5,,,,,4000.0,30.0,10.0,100.0,100.0,3.0,13.917,57.513,1.10546,21.8895,9606,CH1,v3,
38422,20250327,91,Cs0.05MA0.1FA0.85PbI3.0,1.73,MACl,14.6,PEAI,0.517,,,Me-4PACz,0.198,DMACPA,0.132,,,,,,,1000,10,5000,40,10,160,110,25,"5-Amino-1,3,4-thiadiazole-2-thiol",1.5,m-F-PEAI,4.5,,,,,4000.0,30.0,10.0,100.0,100.0,3.0,10.3623,48.1746,1.08105,19.8972,9606,CH2,v3,
38423,20250327,91,Cs0.05MA0.1FA0.85PbI3.0,1.73,MACl,14.6,PEAI,0.517,,,Me-4PACz,0.198,DMACPA,0.132,,,,,,,1000,10,5000,40,10,160,110,25,"5-Amino-1,3,4-thiadiazole-2-thiol",1.5,m-F-PEAI,4.5,,,,,4000.0,30.0,10.0,100.0,100.0,3.0,9.09748,46.6046,1.03063,18.9405,9606,CH3,v3,
38424,20250327,91,Cs0.05MA0.1FA0.85PbI3.0,1.73,MACl,14.6,PEAI,0.517,,,Me-4PACz,0.198,DMACPA,0.132,,,,,,,1000,10,5000,40,10,160,110,25,"5-Amino-1,3,4-thiadiazole-2-thiol",1.5,m-F-PEAI,4.5,,,,,4000.0,30.0,10.0,100.0,100.0,3.0,9.41343,46.069,1.06249,19.2315,9606,CH4,v3,
38425,20250327,91,Cs0.05MA0.1FA0.85PbI3.0,1.73,MACl,14.6,PEAI,0.517,,,Me-4PACz,0.198,DMACPA,0.132,,,,,,,1000,10,5000,40,10,160,110,25,"5-Amino-1,3,4-thiadiazole-2-thiol",1.5,m-F-PEAI,4.5,,,,,4100.0,30.0,12.0,100.0,100.0,4.0,15.8968,62.1903,1.10341,23.1659,9607,CH1,v3,
38426,20250327,91,Cs0.05MA0.1FA0.85PbI3.0,1.73,MACl,14.6,PEAI,0.517,,,Me-4PACz,0.198,DMACPA,0.132,,,,,,,1000,10,5000,40,10,160,110,25,"5-Amino-1,3,4-thiadiazole-2-thiol",1.5,m-F-PEAI,4.5,,,,,4100.0,30.0,12.0,100.0,100.0,4.0,12.0164,53.1467,1.08013,20.9325,9607,CH2,v3,
38427,20250327,91,Cs0.05MA0.1FA0.85PbI3.0,1.73,MACl,14.6,PEAI,0.517,,,Me-4PACz,0.198,DMACPA,0.132,,,,,,,1000,10,5000,40,10,160,110,25,"5-Amino-1,3,4-thiadiazole-2-thiol",1.5,m-F-PEAI,4.5,,,,,4100.0,30.0,12.0,100.0,100.0,4.0,12.0526,53.3818,1.07599,20.9835,9607,CH3,v3,
38428,20250327,91,Cs0.05MA0.1FA0.85PbI3.0,1.73,MACl,14.6,PEAI,0.517,,,Me-4PACz,0.198,DMACPA,0.132,,,,,,,1000,10,5000,40,10,160,110,25,"5-Amino-1,3,4-thiadiazole-2-thiol",1.5,m-F-PEAI,4.5,,,,,4100.0,30.0,12.0,100.0,100.0,4.0,9.97192,49.2021,1.0599,19.1219,9607,CH4,v3,
38429,20250327,91,Cs0.05MA0.1FA0.85PbI3.0,1.73,MACl,14.6,PEAI,0.517,,,Me-4PACz,0.198,DMACPA,0.132,,,,,,,1000,10,5000,40,10,160,110,25,"5-Amino-1,3,4-thiadiazole-2-thiol",1.5,m-F-PEAI,4.5,,,,,4900.0,31.0,14.0,120.0,100.0,5.0,16.4226,64.2951,1.10581,23.0986,9608,CH1,v3,
38430,20250327,91,Cs0.05MA0.1FA0.85PbI3.0,1.73,MACl,14.6,PEAI,0.517,,,Me-4PACz,0.198,DMACPA,0.132,,,,,,,1000,10,5000,40,10,160,110,25,"5-Amino-1,3,4-thiadiazole-2-thiol",1.5,m-F-PEAI,4.5,,,,,4900.0,31.0,14.0,120.0,100.0,5.0,12.241,53.9486,1.0806,20.9977,9608,CH2,v3,
38431,20250327,91,Cs0.05MA0.1FA0.85PbI3.0,1.73,MACl,14.6,PEAI,0.517,,,Me-4PACz,0.198,DMACPA,0.132,,,,,,,1000,10,5000,40,10,160,110,25,"5-Amino-1,3,4-thiadiazole-2-thiol",1.5,m-F-PEAI,4.5,,,,,4900.0,31.0,14.0,120.0,100.0,5.0,11.0998,51.1801,1.07101,20.2497,9608,CH3,v3,
38432,20250327,91,Cs0.05MA0.1FA0.85PbI3.0,1.73,MACl,14.6,PEAI,0.517,,,Me-4PACz,0.198,DMACPA,0.132,,,,,,,1000,10,5000,40,10,160,110,25,"5-Amino-1,3,4-thiadiazole-2-thiol",1.5,m-F-PEAI,4.5,,,,,4900.0,31.0,14.0,120.0,100.0,5.0,10.4226,49.9144,1.05993,19.7002,9608,CH4,v3,
38433,20250327,91,Cs0.05MA0.1FA0.85PbI3.0,1.73,MACl,14.6,PEAI,0.517,,,Me-4PACz,0.198,DMACPA,0.132,,,,,,,1000,10,5000,40,10,160,110,25,"5-Amino-1,3,4-thiadiazole-2-thiol",1.5,m-F-PEAI,4.5,,,,,5000.0,33.0,11.0,100.0,100.0,7.0,14.9819,60.9208,1.09539,22.4509,9609,CH1,v3,
38434,20250327,91,Cs0.05MA0.1FA0.85PbI3.0,1.73,MACl,14.6,PEAI,0.517,,,Me-4PACz,0.198,DMACPA,0.132,,,,,,,1000,10,5000,40,10,160,110,25,"5-Amino-1,3,4-thiadiazole-2-thiol",1.5,m-F-PEAI,4.5,,,,,5000.0,33.0,11.0,100.0,100.0,7.0,14.8466,57.5991,1.08559,23.7436,9609,CH2,v3,
38435,20250327,91,Cs0.05MA0.1FA0.85PbI3.0,1.73,MACl,14.6,PEAI,0.517,,,Me-4PACz,0.198,DMACPA,0.132,,,,,,,1000,10,5000,40,10,160,110,25,"5-Amino-1,3,4-thiadiazole-2-thiol",1.5,m-F-PEAI,4.5,,,,,5000.0,33.0,11.0,100.0,100.0,7.0,12.1465,50.9057,1.0643,22.4192,9609,CH3,v3,
38436,20250327,91,Cs0.05MA0.1FA0.85PbI3.0,1.73,MACl,14.6,PEAI,0.517,,,Me-4PACz,0.198,DMACPA,0.132,,,,,,,1000,10,5000,40,10,160,110,25,"5-Amino-1,3,4-thiadiazole-2-thiol",1.5,m-F-PEAI,4.5,,,,,5000.0,33.0,11.0,100.0,100.0,7.0,12.271,49.7421,1.05657,23.3485,9609,CH4,v3,
38437,20250327,91,Cs0.05MA0.1FA0.85PbI3.0,1.73,MACl,14.6,PEAI,0.517,,,Me-4PACz,0.198,DMACPA,0.132,,,,,,,1000,10,5000,40,10,160,110,25,"5-Amino-1,3,4-thiadiazole-2-thiol",1.5,m-Br-PEACl,4.5,,,,,4000.0,30.0,10.0,100.0,100.0,3.0,15.2827,64.9013,1.10585,21.2936,9610,CH1,v3,
38438,20250327,91,Cs0.05MA0.1FA0.85PbI3.0,1.73,MACl,14.6,PEAI,0.517,,,Me-4PACz,0.198,DMACPA,0.132,,,,,,,1000,10,5000,40,10,160,110,25,"5-Amino-1,3,4-thiadiazole-2-thiol",1.5,m-Br-PEACl,4.5,,,,,4000.0,30.0,10.0,100.0,100.0,3.0,12.2498,58.7664,1.08074,19.2877,9610,CH2,v3,
38439,20250327,91,Cs0.05MA0.1FA0.85PbI3.0,1.73,MACl,14.6,PEAI,0.517,,,Me-4PACz,0.198,DMACPA,0.132,,,,,,,1000,10,5000,40,10,160,110,25,"5-Amino-1,3,4-thiadiazole-2-thiol",1.5,m-Br-PEACl,4.5,,,,,4000.0,30.0,10.0,100.0,100.0,3.0,11.7503,59.577,1.07007,18.4313,9610,CH3,v3,
38440,20250327,91,Cs0.05MA0.1FA0.85PbI3.0,1.73,MACl,14.6,PEAI,0.517,,,Me-4PACz,0.198,DMACPA,0.132,,,,,,,1000,10,5000,40,10,160,110,25,"5-Amino-1,3,4-thiadiazole-2-thiol",1.5,m-Br-PEACl,4.5,,,,,4000.0,30.0,10.0,100.0,100.0,3.0,11.1418,59.989,1.06144,17.4981,9610,CH4,v3,
38441,20250327,91,Cs0.05MA0.1FA0.85PbI3.0,1.73,MACl,14.6,PEAI,0.517,,,Me-4PACz,0.198,DMACPA,0.132,,,,,,,1000,10,5000,40,10,160,110,25,"5-Amino-1,3,4-thiadiazole-2-thiol",1.5,m-Br-PEACl,4.5,,,,,4100.0,30.0,12.0,100.0,100.0,4.0,18.807,73.5218,1.11315,22.98,9611,CH1,v3,
38442,20250327,91,Cs0.05MA0.1FA0.85PbI3.0,1.73,MACl,14.6,PEAI,0.517,,,Me-4PACz,0.198,DMACPA,0.132,,,,,,,1000,10,5000,40,10,160,110,25,"5-Amino-1,3,4-thiadiazole-2-thiol",1.5,m-Br-PEACl,4.5,,,,,4100.0,30.0,12.0,100.0,100.0,4.0,15.9718,67.515,1.09293,21.6453,9611,CH2,v3,
38443,20250327,91,Cs0.05MA0.1FA0.85PbI3.0,1.73,MACl,14.6,PEAI,0.517,,,Me-4PACz,0.198,DMACPA,0.132,,,,,,,1000,10,5000,40,10,160,110,25,"5-Amino-1,3,4-thiadiazole-2-thiol",1.5,m-Br-PEACl,4.5,,,,,4100.0,30.0,12.0,100.0,100.0,4.0,12.9098,64.436,1.0691,18.74,9611,CH3,v3,
38444,20250327,91,Cs0.05MA0.1FA0.85PbI3.0,1.73,MACl,14.6,PEAI,0.517,,,Me-4PACz,0.198,DMACPA,0.132,,,,,,,1000,10,5000,40,10,160,110,25,"5-Amino-1,3,4-thiadiazole-2-thiol",1.5,m-Br-PEACl,4.5,,,,,4100.0,30.0,12.0,100.0,100.0,4.0,11.9984,54.7081,1.05944,20.7012,9611,CH4,v3,
38445,20250327,91,Cs0.05MA0.1FA0.85PbI3.0,1.73,MACl,14.6,PEAI,0.517,,,Me-4PACz,0.198,DMACPA,0.132,,,,,,,1000,10,5000,40,10,160,110,25,"5-Amino-1,3,4-thiadiazole-2-thiol",1.5,m-Br-PEACl,4.5,,,,,4900.0,31.0,14.0,120.0,100.0,5.0,17.4217,70.7187,1.10974,22.199,9612,CH1,v3,
38446,20250327,91,Cs0.05MA0.1FA0.85PbI3.0,1.73,MACl,14.6,PEAI,0.517,,,Me-4PACz,0.198,DMACPA,0.132,,,,,,,1000,10,5000,40,10,160,110,25,"5-Amino-1,3,4-thiadiazole-2-thiol",1.5,m-Br-PEACl,4.5,,,,,4900.0,31.0,14.0,120.0,100.0,5.0,14.5991,65.9192,1.08829,20.3503,9612,CH2,v3,
38447,20250327,91,Cs0.05MA0.1FA0.85PbI3.0,1.73,MACl,14.6,PEAI,0.517,,,Me-4PACz,0.198,DMACPA,0.132,,,,,,,1000,10,5000,40,10,160,110,25,"5-Amino-1,3,4-thiadiazole-2-thiol",1.5,m-Br-PEACl,4.5,,,,,4900.0,31.0,14.0,120.0,100.0,5.0,14.0364,66.4756,1.07741,19.5981,9612,CH3,v3,
38448,20250327,91,Cs0.05MA0.1FA0.85PbI3.0,1.73,MACl,14.6,PEAI,0.517,,,Me-4PACz,0.198,DMACPA,0.132,,,,,,,1000,10,5000,40,10,160,110,25,"5-Amino-1,3,4-thiadiazole-2-thiol",1.5,m-Br-PEACl,4.5,,,,,4900.0,31.0,14.0,120.0,100.0,5.0,15.4027,71.2099,1.07874,20.0511,9612,CH4,v3,
38449,20250327,91,Cs0.05MA0.1FA0.85PbI3.0,1.73,MACl,14.6,PEAI,0.517,,,Me-4PACz,0.198,DMACPA,0.132,,,,,,,1000,10,5000,40,10,160,110,25,"5-Amino-1,3,4-thiadiazole-2-thiol",1.5,m-Br-PEACl,4.5,,,,,5000.0,33.0,11.0,100.0,100.0,7.0,22.1815,81.9804,1.12288,24.0961,9613,CH1,v3,
38450,20250327,91,Cs0.05MA0.1FA0.85PbI3.0,1.73,MACl,14.6,PEAI,0.517,,,Me-4PACz,0.198,DMACPA,0.132,,,,,,,1000,10,5000,40,10,160,110,25,"5-Amino-1,3,4-thiadiazole-2-thiol",1.5,m-Br-PEACl,4.5,,,,,5000.0,33.0,11.0,100.0,100.0,7.0,18.1903,69.4697,1.1084,23.6236,9613,CH2,v3,
38451,20250327,91,Cs0.05MA0.1FA0.85PbI3.0,1.73,MACl,14.6,PEAI,0.517,,,Me-4PACz,0.198,DMACPA,0.132,,,,,,,1000,10,5000,40,10,160,110,25,"5-Amino-1,3,4-thiadiazole-2-thiol",1.5,m-Br-PEACl,4.5,,,,,5000.0,33.0,11.0,100.0,100.0,7.0,0.431508,24.7695,0.078642,22.1523,9613,CH3,v3,
38452,20250327,91,Cs0.05MA0.1FA0.85PbI3.0,1.73,MACl,14.6,PEAI,0.517,,,Me-4PACz,0.198,DMACPA,0.132,,,,,,,1000,10,5000,40,10,160,110,25,"5-Amino-1,3,4-thiadiazole-2-thiol",1.5,m-Br-PEACl,4.5,,,,,5000.0,33.0,11.0,100.0,100.0,7.0,18.4749,71.404,1.10189,23.4813,9613,CH4,v3,
38453,20250327,91,Cs0.05MA0.1FA0.85PbI3.0,1.73,MACl,14.6,PEAI,0.517,,,Me-4PACz,0.198,DMACPA,0.132,,,,,,,1000,10,5000,40,10,160,110,25,"5-Amino-1,3,4-thiadiazole-2-thiol",1.5,TBACl,2.5,,,,,4000.0,30.0,10.0,100.0,100.0,3.0,42.552,74.7514,1.07816,52.7979,9614,CH1,v3,
38454,20250327,91,Cs0.05MA0.1FA0.85PbI3.0,1.73,MACl,14.6,PEAI,0.517,,,Me-4PACz,0.198,DMACPA,0.132,,,,,,,1000,10,5000,40,10,160,110,25,"5-Amino-1,3,4-thiadiazole-2-thiol",1.5,TBACl,2.5,,,,,4000.0,30.0,10.0,100.0,100.0,3.0,19.792,72.9729,1.07526,25.224,9614,CH2,v3,
38455,20250327,91,Cs0.05MA0.1FA0.85PbI3.0,1.73,MACl,14.6,PEAI,0.517,,,Me-4PACz,0.198,DMACPA,0.132,,,,,,,1000,10,5000,40,10,160,110,25,"5-Amino-1,3,4-thiadiazole-2-thiol",1.5,TBACl,2.5,,,,,4000.0,30.0,10.0,100.0,100.0,3.0,19.363,71.3374,1.06308,25.5323,9614,CH3,v3,
38456,20250327,91,Cs0.05MA0.1FA0.85PbI3.0,1.73,MACl,14.6,PEAI,0.517,,,Me-4PACz,0.198,DMACPA,0.132,,,,,,,1000,10,5000,40,10,160,110,25,"5-Amino-1,3,4-thiadiazole-2-thiol",1.5,TBACl,2.5,,,,,4000.0,30.0,10.0,100.0,100.0,3.0,19.4006,70.2821,1.05288,26.2176,9614,CH4,v3,
38457,20250327,91,Cs0.05MA0.1FA0.85PbI3.0,1.73,MACl,14.6,PEAI,0.517,,,Me-4PACz,0.198,DMACPA,0.132,,,,,,,1000,10,5000,40,10,160,110,25,"5-Amino-1,3,4-thiadiazole-2-thiol",1.5,TBACl,2.5,,,,,4100.0,30.0,12.0,100.0,100.0,4.0,21.2111,78.3313,1.08466,24.9652,9615,CH1,v3,
38458,20250327,91,Cs0.05MA0.1FA0.85PbI3.0,1.73,MACl,14.6,PEAI,0.517,,,Me-4PACz,0.198,DMACPA,0.132,,,,,,,1000,10,5000,40,10,160,110,25,"5-Amino-1,3,4-thiadiazole-2-thiol",1.5,TBACl,2.5,,,,,4100.0,30.0,12.0,100.0,100.0,4.0,20.8267,76.2479,1.09613,24.9191,9615,CH2,v3,
38459,20250327,91,Cs0.05MA0.1FA0.85PbI3.0,1.73,MACl,14.6,PEAI,0.517,,,Me-4PACz,0.198,DMACPA,0.132,,,,,,,1000,10,5000,40,10,160,110,25,"5-Amino-1,3,4-thiadiazole-2-thiol",1.5,TBACl,2.5,,,,,4100.0,30.0,12.0,100.0,100.0,4.0,20.6284,76.0572,1.09546,24.7587,9615,CH3,v3,
38460,20250327,91,Cs0.05MA0.1FA0.85PbI3.0,1.73,MACl,14.6,PEAI,0.517,,,Me-4PACz,0.198,DMACPA,0.132,,,,,,,1000,10,5000,40,10,160,110,25,"5-Amino-1,3,4-thiadiazole-2-thiol",1.5,TBACl,2.5,,,,,4100.0,30.0,12.0,100.0,100.0,4.0,20.052,75.2717,1.09288,24.3755,9615,CH4,v3,
38461,20250327,91,Cs0.05MA0.1FA0.85PbI3.0,1.73,MACl,14.6,PEAI,0.517,,,Me-4PACz,0.198,DMACPA,0.132,,,,,,,1000,10,5000,40,10,160,110,25,"5-Amino-1,3,4-thiadiazole-2-thiol",1.5,TBACl,2.5,,,,,4900.0,31.0,14.0,120.0,100.0,5.0,20.7354,77.6656,1.08527,24.6005,9616,CH1,v3,
38462,20250327,91,Cs0.05MA0.1FA0.85PbI3.0,1.73,MACl,14.6,PEAI,0.517,,,Me-4PACz,0.198,DMACPA,0.132,,,,,,,1000,10,5000,40,10,160,110,25,"5-Amino-1,3,4-thiadiazole-2-thiol",1.5,TBACl,2.5,,,,,4900.0,31.0,14.0,120.0,100.0,5.0,20.7029,76.2997,1.09875,24.6951,9616,CH2,v3,
38463,20250327,91,Cs0.05MA0.1FA0.85PbI3.0,1.73,MACl,14.6,PEAI,0.517,,,Me-4PACz,0.198,DMACPA,0.132,,,,,,,1000,10,5000,40,10,160,110,25,"5-Amino-1,3,4-thiadiazole-2-thiol",1.5,TBACl,2.5,,,,,4900.0,31.0,14.0,120.0,100.0,5.0,20.4742,76.272,1.09465,24.5226,9616,CH3,v3,
38464,20250327,91,Cs0.05MA0.1FA0.85PbI3.0,1.73,MACl,14.6,PEAI,0.517,,,Me-4PACz,0.198,DMACPA,0.132,,,,,,,1000,10,5000,40,10,160,110,25,"5-Amino-1,3,4-thiadiazole-2-thiol",1.5,TBACl,2.5,,,,,4900.0,31.0,14.0,120.0,100.0,5.0,20.0657,75.6436,1.09313,24.2667,9616,CH4,v3,
38465,20250327,91,Cs0.05MA0.1FA0.85PbI3.0,1.73,MACl,14.6,PEAI,0.517,,,Me-4PACz,0.198,DMACPA,0.132,,,,,,,1000,10,5000,40,10,160,110,25,"5-Amino-1,3,4-thiadiazole-2-thiol",1.5,TBACl,2.5,,,,,5000.0,33.0,11.0,100.0,100.0,7.0,20.0657,75.6436,1.09313,24.2667,9617,CH1,v3,
38466,20250327,91,Cs0.05MA0.1FA0.85PbI3.0,1.73,MACl,14.6,PEAI,0.517,,,Me-4PACz,0.198,DMACPA,0.132,,,,,,,1000,10,5000,40,10,160,110,25,"5-Amino-1,3,4-thiadiazole-2-thiol",1.5,TBACl,2.5,,,,,5000.0,33.0,11.0,100.0,100.0,7.0,20.0657,75.6436,1.09313,24.2667,9617,CH2,v3,
38467,20250327,91,Cs0.05MA0.1FA0.85PbI3.0,1.73,MACl,14.6,PEAI,0.517,,,Me-4PACz,0.198,DMACPA,0.132,,,,,,,1000,10,5000,40,10,160,110,25,"5-Amino-1,3,4-thiadiazole-2-thiol",1.5,TBACl,2.5,,,,,5000.0,33.0,11.0,100.0,100.0,7.0,20.0657,75.6436,1.09313,24.2667,9617,CH3,v3,
38468,20250327,91,Cs0.05MA0.1FA0.85PbI3.0,1.73,MACl,14.6,PEAI,0.517,,,Me-4PACz,0.198,DMACPA,0.132,,,,,,,1000,10,5000,40,10,160,110,25,"5-Amino-1,3,4-thiadiazole-2-thiol",1.5,TBACl,2.5,,,,,5000.0,33.0,11.0,100.0,100.0,7.0,20.0657,75.6436,1.09313,24.2667,9617,CH4,v3,
38469,20250327,91,Cs0.05MA0.1FA0.85PbI3.0,1.73,MACl,14.6,PEAI,0.517,,,Me-4PACz,0.198,DMACPA,0.132,,,,,,,1000,10,5000,40,10,160,110,25,Lead(II) oxalate,2.0,m-F-PEAI,4.5,,,,,4000.0,30.0,10.0,100.0,100.0,3.0,22.327,82.2879,1.11306,24.3766,9618,CH1,v3,
38470,20250327,91,Cs0.05MA0.1FA0.85PbI3.0,1.73,MACl,14.6,PEAI,0.517,,,Me-4PACz,0.198,DMACPA,0.132,,,,,,,1000,10,5000,40,10,160,110,25,Lead(II) oxalate,2.0,m-F-PEAI,4.5,,,,,4000.0,30.0,10.0,100.0,100.0,3.0,22.2894,81.6101,1.11593,24.4747,9618,CH2,v3,
38471,20250327,91,Cs0.05MA0.1FA0.85PbI3.0,1.73,MACl,14.6,PEAI,0.517,,,Me-4PACz,0.198,DMACPA,0.132,,,,,,,1000,10,5000,40,10,160,110,25,Lead(II) oxalate,2.0,m-F-PEAI,4.5,,,,,4000.0,30.0,10.0,100.0,100.0,3.0,21.9915,80.8968,1.11568,24.3661,9618,CH3,v3,
38472,20250327,91,Cs0.05MA0.1FA0.85PbI3.0,1.73,MACl,14.6,PEAI,0.517,,,Me-4PACz,0.198,DMACPA,0.132,,,,,,,1000,10,5000,40,10,160,110,25,Lead(II) oxalate,2.0,m-F-PEAI,4.5,,,,,4000.0,30.0,10.0,100.0,100.0,3.0,20.8439,78.6425,1.10839,23.9128,9618,CH4,v3,
38473,20250327,91,Cs0.05MA0.1FA0.85PbI3.0,1.73,MACl,14.6,PEAI,0.517,,,Me-4PACz,0.198,DMACPA,0.132,,,,,,,1000,10,5000,40,10,160,110,25,Lead(II) oxalate,2.0,m-F-PEAI,4.5,,,,,4100.0,30.0,12.0,100.0,100.0,4.0,23.013,81.7393,1.10923,25.3817,9619,CH1,v3,
38474,20250327,91,Cs0.05MA0.1FA0.85PbI3.0,1.73,MACl,14.6,PEAI,0.517,,,Me-4PACz,0.198,DMACPA,0.132,,,,,,,1000,10,5000,40,10,160,110,25,Lead(II) oxalate,2.0,m-F-PEAI,4.5,,,,,4100.0,30.0,12.0,100.0,100.0,4.0,23.3369,81.5358,1.11872,25.5843,9619,CH2,v3,
38475,20250327,91,Cs0.05MA0.1FA0.85PbI3.0,1.73,MACl,14.6,PEAI,0.517,,,Me-4PACz,0.198,DMACPA,0.132,,,,,,,1000,10,5000,40,10,160,110,25,Lead(II) oxalate,2.0,m-F-PEAI,4.5,,,,,4100.0,30.0,12.0,100.0,100.0,4.0,23.0207,80.5977,1.11679,25.5754,9619,CH3,v3,
38476,20250327,91,Cs0.05MA0.1FA0.85PbI3.0,1.73,MACl,14.6,PEAI,0.517,,,Me-4PACz,0.198,DMACPA,0.132,,,,,,,1000,10,5000,40,10,160,110,25,Lead(II) oxalate,2.0,m-F-PEAI,4.5,,,,,4100.0,30.0,12.0,100.0,100.0,4.0,0.817365,24.7726,0.136192,24.2266,9619,CH4,v3,
38477,20250327,91,Cs0.05MA0.1FA0.85PbI3.0,1.73,MACl,14.6,PEAI,0.517,,,Me-4PACz,0.198,DMACPA,0.132,,,,,,,1000,10,5000,40,10,160,110,25,Lead(II) oxalate,2.0,m-F-PEAI,4.5,,,,,4900.0,31.0,14.0,120.0,100.0,5.0,21.4937,78.9952,1.10891,24.5366,9620,CH1,v3,
38478,20250327,91,Cs0.05MA0.1FA0.85PbI3.0,1.73,MACl,14.6,PEAI,0.517,,,Me-4PACz,0.198,DMACPA,0.132,,,,,,,1000,10,5000,40,10,160,110,25,Lead(II) oxalate,2.0,m-F-PEAI,4.5,,,,,4900.0,31.0,14.0,120.0,100.0,5.0,22.1778,80.5712,1.11764,24.6285,9620,CH2,v3,
38479,20250327,91,Cs0.05MA0.1FA0.85PbI3.0,1.73,MACl,14.6,PEAI,0.517,,,Me-4PACz,0.198,DMACPA,0.132,,,,,,,1000,10,5000,40,10,160,110,25,Lead(II) oxalate,2.0,m-F-PEAI,4.5,,,,,4900.0,31.0,14.0,120.0,100.0,5.0,21.8639,79.9199,1.11722,24.487,9620,CH3,v3,
38480,20250327,91,Cs0.05MA0.1FA0.85PbI3.0,1.73,MACl,14.6,PEAI,0.517,,,Me-4PACz,0.198,DMACPA,0.132,,,,,,,1000,10,5000,40,10,160,110,25,Lead(II) oxalate,2.0,m-F-PEAI,4.5,,,,,4900.0,31.0,14.0,120.0,100.0,5.0,0.00340456,2.16197,0.010325,15.2517,9620,CH4,v3,
38481,20250327,91,Cs0.05MA0.1FA0.85PbI3.0,1.73,MACl,14.6,PEAI,0.517,,,Me-4PACz,0.198,DMACPA,0.132,,,,,,,1000,10,5000,40,10,160,110,25,Lead(II) oxalate,2.0,m-F-PEAI,4.5,,,,,5000.0,33.0,11.0,100.0,100.0,7.0,0.00340456,2.16197,0.010325,15.2517,9621,CH1,v3,
38482,20250327,91,Cs0.05MA0.1FA0.85PbI3.0,1.73,MACl,14.6,PEAI,0.517,,,Me-4PACz,0.198,DMACPA,0.132,,,,,,,1000,10,5000,40,10,160,110,25,Lead(II) oxalate,2.0,m-F-PEAI,4.5,,,,,5000.0,33.0,11.0,100.0,100.0,7.0,0.00340456,2.16197,0.010325,15.2517,9621,CH2,v3,
38483,20250327,91,Cs0.05MA0.1FA0.85PbI3.0,1.73,MACl,14.6,PEAI,0.517,,,Me-4PACz,0.198,DMACPA,0.132,,,,,,,1000,10,5000,40,10,160,110,25,Lead(II) oxalate,2.0,m-F-PEAI,4.5,,,,,5000.0,33.0,11.0,100.0,100.0,7.0,0.00340456,2.16197,0.010325,15.2517,9621,CH3,v3,
38484,20250327,91,Cs0.05MA0.1FA0.85PbI3.0,1.73,MACl,14.6,PEAI,0.517,,,Me-4PACz,0.198,DMACPA,0.132,,,,,,,1000,10,5000,40,10,160,110,25,Lead(II) oxalate,2.0,m-F-PEAI,4.5,,,,,5000.0,33.0,11.0,100.0,100.0,7.0,0.00340456,2.16197,0.010325,15.2517,9621,CH4,v3,
38485,20250327,91,Cs0.05MA0.1FA0.85PbI3.0,1.73,MACl,14.6,PEAI,0.517,,,Me-4PACz,0.198,DMACPA,0.132,,,,,,,1000,10,5000,40,10,160,110,25,Lead(II) oxalate,2.0,m-Br-PEACl,4.5,,,,,4000.0,30.0,10.0,100.0,100.0,3.0,20.5931,77.9727,1.10102,23.9873,9622,CH1,v3,
38486,20250327,91,Cs0.05MA0.1FA0.85PbI3.0,1.73,MACl,14.6,PEAI,0.517,,,Me-4PACz,0.198,DMACPA,0.132,,,,,,,1000,10,5000,40,10,160,110,25,Lead(II) oxalate,2.0,m-Br-PEACl,4.5,,,,,4000.0,30.0,10.0,100.0,100.0,3.0,6.50928,33.8951,0.804841,23.8609,9622,CH2,v3,
38487,20250327,91,Cs0.05MA0.1FA0.85PbI3.0,1.73,MACl,14.6,PEAI,0.517,,,Me-4PACz,0.198,DMACPA,0.132,,,,,,,1000,10,5000,40,10,160,110,25,Lead(II) oxalate,2.0,m-Br-PEACl,4.5,,,,,4000.0,30.0,10.0,100.0,100.0,3.0,19.5583,75.625,1.10406,23.4247,9622,CH3,v3,
38488,20250327,91,Cs0.05MA0.1FA0.85PbI3.0,1.73,MACl,14.6,PEAI,0.517,,,Me-4PACz,0.198,DMACPA,0.132,,,,,,,1000,10,5000,40,10,160,110,25,Lead(II) oxalate,2.0,m-Br-PEACl,4.5,,,,,4000.0,30.0,10.0,100.0,100.0,3.0,18.2386,72.5428,1.09638,22.9318,9622,CH4,v3,
38489,20250327,91,Cs0.05MA0.1FA0.85PbI3.0,1.73,MACl,14.6,PEAI,0.517,,,Me-4PACz,0.198,DMACPA,0.132,,,,,,,1000,10,5000,40,10,160,110,25,Lead(II) oxalate,2.0,m-Br-PEACl,4.5,,,,,4100.0,30.0,12.0,100.0,100.0,4.0,22.52,82.0303,1.10583,24.8259,9623,CH1,v3,
38490,20250327,91,Cs0.05MA0.1FA0.85PbI3.0,1.73,MACl,14.6,PEAI,0.517,,,Me-4PACz,0.198,DMACPA,0.132,,,,,,,1000,10,5000,40,10,160,110,25,Lead(II) oxalate,2.0,m-Br-PEACl,4.5,,,,,4100.0,30.0,12.0,100.0,100.0,4.0,22.2253,81.0452,1.10618,24.791,9623,CH2,v3,
38491,20250327,91,Cs0.05MA0.1FA0.85PbI3.0,1.73,MACl,14.6,PEAI,0.517,,,Me-4PACz,0.198,DMACPA,0.132,,,,,,,1000,10,5000,40,10,160,110,25,Lead(II) oxalate,2.0,m-Br-PEACl,4.5,,,,,4100.0,30.0,12.0,100.0,100.0,4.0,21.5806,79.9909,1.10576,24.3985,9623,CH3,v3,
38492,20250327,91,Cs0.05MA0.1FA0.85PbI3.0,1.73,MACl,14.6,PEAI,0.517,,,Me-4PACz,0.198,DMACPA,0.132,,,,,,,1000,10,5000,40,10,160,110,25,Lead(II) oxalate,2.0,m-Br-PEACl,4.5,,,,,4100.0,30.0,12.0,100.0,100.0,4.0,19.9378,76.0142,1.09838,23.8797,9623,CH4,v3,
38493,20250327,91,Cs0.05MA0.1FA0.85PbI3.0,1.73,MACl,14.6,PEAI,0.517,,,Me-4PACz,0.198,DMACPA,0.132,,,,,,,1000,10,5000,40,10,160,110,25,Lead(II) oxalate,2.0,m-Br-PEACl,4.5,,,,,4900.0,31.0,14.0,120.0,100.0,5.0,22.6282,82.4761,1.11669,24.5691,9624,CH1,v3,
38494,20250327,91,Cs0.05MA0.1FA0.85PbI3.0,1.73,MACl,14.6,PEAI,0.517,,,Me-4PACz,0.198,DMACPA,0.132,,,,,,,1000,10,5000,40,10,160,110,25,Lead(II) oxalate,2.0,m-Br-PEACl,4.5,,,,,4900.0,31.0,14.0,120.0,100.0,5.0,21.8258,80.0893,1.11389,24.4654,9624,CH2,v3,
38495,20250327,91,Cs0.05MA0.1FA0.85PbI3.0,1.73,MACl,14.6,PEAI,0.517,,,Me-4PACz,0.198,DMACPA,0.132,,,,,,,1000,10,5000,40,10,160,110,25,Lead(II) oxalate,2.0,m-Br-PEACl,4.5,,,,,4900.0,31.0,14.0,120.0,100.0,5.0,21.2613,78.5529,1.1131,24.3162,9624,CH3,v3,
38496,20250327,91,Cs0.05MA0.1FA0.85PbI3.0,1.73,MACl,14.6,PEAI,0.517,,,Me-4PACz,0.198,DMACPA,0.132,,,,,,,1000,10,5000,40,10,160,110,25,Lead(II) oxalate,2.0,m-Br-PEACl,4.5,,,,,4900.0,31.0,14.0,120.0,100.0,5.0,19.0819,71.661,1.10877,24.0158,9624,CH4,v3,
38497,20250327,91,Cs0.05MA0.1FA0.85PbI3.0,1.73,MACl,14.6,PEAI,0.517,,,Me-4PACz,0.198,DMACPA,0.132,,,,,,,1000,10,5000,40,10,160,110,25,Lead(II) oxalate,2.0,m-Br-PEACl,4.5,,,,,5000.0,33.0,11.0,100.0,100.0,7.0,18.1496,69.2263,1.06941,24.5161,9625,CH1,v3,
38498,20250327,91,Cs0.05MA0.1FA0.85PbI3.0,1.73,MACl,14.6,PEAI,0.517,,,Me-4PACz,0.198,DMACPA,0.132,,,,,,,1000,10,5000,40,10,160,110,25,Lead(II) oxalate,2.0,m-Br-PEACl,4.5,,,,,5000.0,33.0,11.0,100.0,100.0,7.0,22.4991,81.9243,1.09683,25.0387,9625,CH2,v3,
38499,20250327,91,Cs0.05MA0.1FA0.85PbI3.0,1.73,MACl,14.6,PEAI,0.517,,,Me-4PACz,0.198,DMACPA,0.132,,,,,,,1000,10,5000,40,10,160,110,25,Lead(II) oxalate,2.0,m-Br-PEACl,4.5,,,,,5000.0,33.0,11.0,100.0,100.0,7.0,21.4661,77.3677,1.09925,25.2405,9625,CH3,v3,
38500,20250327,91,Cs0.05MA0.1FA0.85PbI3.0,1.73,MACl,14.6,PEAI,0.517,,,Me-4PACz,0.198,DMACPA,0.132,,,,,,,1000,10,5000,40,10,160,110,25,Lead(II) oxalate,2.0,m-Br-PEACl,4.5,,,,,5000.0,33.0,11.0,100.0,100.0,7.0,21.3663,79.096,1.08956,24.7927,9625,CH4,v3,
38501,20250327,91,Cs0.05MA0.1FA0.85PbI3.0,1.73,MACl,14.6,PEAI,0.517,,,Me-4PACz,0.198,DMACPA,0.132,,,,,,,1000,10,5000,40,10,160,110,25,Lead(II) oxalate,2.0,TBACl,2.5,,,,,4000.0,30.0,10.0,100.0,100.0,3.0,14.0268,63.2903,0.891913,24.8483,9626,CH1,v3,
38502,20250327,91,Cs0.05MA0.1FA0.85PbI3.0,1.73,MACl,14.6,PEAI,0.517,,,Me-4PACz,0.198,DMACPA,0.132,,,,,,,1000,10,5000,40,10,160,110,25,Lead(II) oxalate,2.0,TBACl,2.5,,,,,4000.0,30.0,10.0,100.0,100.0,3.0,13.0084,60.4673,0.859017,25.0439,9626,CH2,v3,
38503,20250327,91,Cs0.05MA0.1FA0.85PbI3.0,1.73,MACl,14.6,PEAI,0.517,,,Me-4PACz,0.198,DMACPA,0.132,,,,,,,1000,10,5000,40,10,160,110,25,Lead(II) oxalate,2.0,TBACl,2.5,,,,,4000.0,30.0,10.0,100.0,100.0,3.0,14.2396,67.8694,0.843271,24.8804,9626,CH3,v3,
38504,20250327,91,Cs0.05MA0.1FA0.85PbI3.0,1.73,MACl,14.6,PEAI,0.517,,,Me-4PACz,0.198,DMACPA,0.132,,,,,,,1000,10,5000,40,10,160,110,25,Lead(II) oxalate,2.0,TBACl,2.5,,,,,4000.0,30.0,10.0,100.0,100.0,3.0,13.5059,66.8186,0.825776,24.4773,9626,CH4,v3,
38505,20250327,91,Cs0.05MA0.1FA0.85PbI3.0,1.73,MACl,14.6,PEAI,0.517,,,Me-4PACz,0.198,DMACPA,0.132,,,,,,,1000,10,5000,40,10,160,110,25,Lead(II) oxalate,2.0,TBACl,2.5,,,,,4100.0,30.0,12.0,100.0,100.0,4.0,14.8497,68.0117,0.90016,24.2557,9627,CH1,v3,
38506,20250327,91,Cs0.05MA0.1FA0.85PbI3.0,1.73,MACl,14.6,PEAI,0.517,,,Me-4PACz,0.198,DMACPA,0.132,,,,,,,1000,10,5000,40,10,160,110,25,Lead(II) oxalate,2.0,TBACl,2.5,,,,,4100.0,30.0,12.0,100.0,100.0,4.0,13.9806,67.5042,0.857659,24.148,9627,CH2,v3,
38507,20250327,91,Cs0.05MA0.1FA0.85PbI3.0,1.73,MACl,14.6,PEAI,0.517,,,Me-4PACz,0.198,DMACPA,0.132,,,,,,,1000,10,5000,40,10,160,110,25,Lead(II) oxalate,2.0,TBACl,2.5,,,,,4100.0,30.0,12.0,100.0,100.0,4.0,13.5646,67.2372,0.843577,23.9151,9627,CH3,v3,
38508,20250327,91,Cs0.05MA0.1FA0.85PbI3.0,1.73,MACl,14.6,PEAI,0.517,,,Me-4PACz,0.198,DMACPA,0.132,,,,,,,1000,10,5000,40,10,160,110,25,Lead(II) oxalate,2.0,TBACl,2.5,,,,,4100.0,30.0,12.0,100.0,100.0,4.0,12.9704,66.4406,0.827723,23.5849,9627,CH4,v3,
38509,20250327,91,Cs0.05MA0.1FA0.85PbI3.0,1.73,MACl,14.6,PEAI,0.517,,,Me-4PACz,0.198,DMACPA,0.132,,,,,,,1000,10,5000,40,10,160,110,25,Lead(II) oxalate,2.0,TBACl,2.5,,,,,4900.0,31.0,14.0,120.0,100.0,5.0,14.8229,68.8632,0.891394,24.1477,9628,CH1,v3,
38510,20250327,91,Cs0.05MA0.1FA0.85PbI3.0,1.73,MACl,14.6,PEAI,0.517,,,Me-4PACz,0.198,DMACPA,0.132,,,,,,,1000,10,5000,40,10,160,110,25,Lead(II) oxalate,2.0,TBACl,2.5,,,,,4900.0,31.0,14.0,120.0,100.0,5.0,14.3378,67.8442,0.8666,24.3866,9628,CH2,v3,
38511,20250327,91,Cs0.05MA0.1FA0.85PbI3.0,1.73,MACl,14.6,PEAI,0.517,,,Me-4PACz,0.198,DMACPA,0.132,,,,,,,1000,10,5000,40,10,160,110,25,Lead(II) oxalate,2.0,TBACl,2.5,,,,,4900.0,31.0,14.0,120.0,100.0,5.0,13.821,67.3809,0.847712,24.1965,9628,CH3,v3,
38512,20250327,91,Cs0.05MA0.1FA0.85PbI3.0,1.73,MACl,14.6,PEAI,0.517,,,Me-4PACz,0.198,DMACPA,0.132,,,,,,,1000,10,5000,40,10,160,110,25,Lead(II) oxalate,2.0,TBACl,2.5,,,,,4900.0,31.0,14.0,120.0,100.0,5.0,13.3128,66.8379,0.832854,23.9154,9628,CH4,v3,
38513,20250327,91,Cs0.05MA0.1FA0.85PbI3.0,1.73,MACl,14.6,PEAI,0.517,,,Me-4PACz,0.198,DMACPA,0.132,,,,,,,1000,10,5000,40,10,160,110,25,Lead(II) oxalate,2.0,TBACl,2.5,,,,,5000.0,33.0,11.0,100.0,100.0,7.0,15.2406,69.5078,0.90242,24.2974,9629,CH1,v3,
38514,20250327,91,Cs0.05MA0.1FA0.85PbI3.0,1.73,MACl,14.6,PEAI,0.517,,,Me-4PACz,0.198,DMACPA,0.132,,,,,,,1000,10,5000,40,10,160,110,25,Lead(II) oxalate,2.0,TBACl,2.5,,,,,5000.0,33.0,11.0,100.0,100.0,7.0,14.3398,68.0207,0.864934,24.3736,9629,CH2,v3,
38515,20250327,91,Cs0.05MA0.1FA0.85PbI3.0,1.73,MACl,14.6,PEAI,0.517,,,Me-4PACz,0.198,DMACPA,0.132,,,,,,,1000,10,5000,40,10,160,110,25,Lead(II) oxalate,2.0,TBACl,2.5,,,,,5000.0,33.0,11.0,100.0,100.0,7.0,13.9254,67.8235,0.846589,24.2523,9629,CH3,v3,
38516,20250327,91,Cs0.05MA0.1FA0.85PbI3.0,1.73,MACl,14.6,PEAI,0.517,,,Me-4PACz,0.198,DMACPA,0.132,,,,,,,1000,10,5000,40,10,160,110,25,Lead(II) oxalate,2.0,TBACl,2.5,,,,,5000.0,33.0,11.0,100.0,100.0,7.0,13.4674,67.5101,0.833393,23.9368,9629,CH4,v3,
38517,20250327,91,Cs0.05MA0.1FA0.85PbI3.0,1.73,MACl,14.6,PEAI,0.517,,,Me-4PACz,0.198,DMACPA,0.132,,,,,,,1000,10,5000,40,10,160,110,25,m-F-PEAI,4.5,m-Br-PEACl,4.5,,,,,4000.0,30.0,10.0,100.0,100.0,3.0,1.50357,26.5668,0.36593,15.4663,9630,CH1,v3,
38518,20250327,91,Cs0.05MA0.1FA0.85PbI3.0,1.73,MACl,14.6,PEAI,0.517,,,Me-4PACz,0.198,DMACPA,0.132,,,,,,,1000,10,5000,40,10,160,110,25,m-F-PEAI,4.5,m-Br-PEACl,4.5,,,,,4000.0,30.0,10.0,100.0,100.0,3.0,12.5035,59.8325,1.13656,18.3867,9630,CH2,v3,
38519,20250327,91,Cs0.05MA0.1FA0.85PbI3.0,1.73,MACl,14.6,PEAI,0.517,,,Me-4PACz,0.198,DMACPA,0.132,,,,,,,1000,10,5000,40,10,160,110,25,m-F-PEAI,4.5,m-Br-PEACl,4.5,,,,,4000.0,30.0,10.0,100.0,100.0,3.0,12.4388,59.0059,1.13359,18.5964,9630,CH3,v3,
38520,20250327,91,Cs0.05MA0.1FA0.85PbI3.0,1.73,MACl,14.6,PEAI,0.517,,,Me-4PACz,0.198,DMACPA,0.132,,,,,,,1000,10,5000,40,10,160,110,25,m-F-PEAI,4.5,m-Br-PEACl,4.5,,,,,4000.0,30.0,10.0,100.0,100.0,3.0,13.1512,63.4964,1.13105,18.312,9630,CH4,v3,
38521,20250327,91,Cs0.05MA0.1FA0.85PbI3.0,1.73,MACl,14.6,PEAI,0.517,,,Me-4PACz,0.198,DMACPA,0.132,,,,,,,1000,10,5000,40,10,160,110,25,m-F-PEAI,4.5,m-Br-PEACl,4.5,,,,,4100.0,30.0,12.0,100.0,100.0,4.0,12.4556,59.0152,1.13177,18.6485,9631,CH1,v3,
38522,20250327,91,Cs0.05MA0.1FA0.85PbI3.0,1.73,MACl,14.6,PEAI,0.517,,,Me-4PACz,0.198,DMACPA,0.132,,,,,,,1000,10,5000,40,10,160,110,25,m-F-PEAI,4.5,m-Br-PEACl,4.5,,,,,4100.0,30.0,12.0,100.0,100.0,4.0,12.5974,58.121,1.12386,19.2858,9631,CH2,v3,
38523,20250327,91,Cs0.05MA0.1FA0.85PbI3.0,1.73,MACl,14.6,PEAI,0.517,,,Me-4PACz,0.198,DMACPA,0.132,,,,,,,1000,10,5000,40,10,160,110,25,m-F-PEAI,4.5,m-Br-PEACl,4.5,,,,,4100.0,30.0,12.0,100.0,100.0,4.0,12.7762,58.8805,1.11476,19.4646,9631,CH3,v3,
38524,20250327,91,Cs0.05MA0.1FA0.85PbI3.0,1.73,MACl,14.6,PEAI,0.517,,,Me-4PACz,0.198,DMACPA,0.132,,,,,,,1000,10,5000,40,10,160,110,25,m-F-PEAI,4.5,m-Br-PEACl,4.5,,,,,4100.0,30.0,12.0,100.0,100.0,4.0,16.3241,73.287,1.11848,19.9148,9631,CH4,v3,
38525,20250327,91,Cs0.05MA0.1FA0.85PbI3.0,1.73,MACl,14.6,PEAI,0.517,,,Me-4PACz,0.198,DMACPA,0.132,,,,,,,1000,10,5000,40,10,160,110,25,m-F-PEAI,4.5,m-Br-PEACl,4.5,,,,,4900.0,31.0,14.0,120.0,100.0,5.0,13.6833,59.9301,1.12705,20.2584,9632,CH1,v3,
38526,20250327,91,Cs0.05MA0.1FA0.85PbI3.0,1.73,MACl,14.6,PEAI,0.517,,,Me-4PACz,0.198,DMACPA,0.132,,,,,,,1000,10,5000,40,10,160,110,25,m-F-PEAI,4.5,m-Br-PEACl,4.5,,,,,4900.0,31.0,14.0,120.0,100.0,5.0,15.5799,67.4975,1.12986,20.4294,9632,CH2,v3,
38527,20250327,91,Cs0.05MA0.1FA0.85PbI3.0,1.73,MACl,14.6,PEAI,0.517,,,Me-4PACz,0.198,DMACPA,0.132,,,,,,,1000,10,5000,40,10,160,110,25,m-F-PEAI,4.5,m-Br-PEACl,4.5,,,,,4900.0,31.0,14.0,120.0,100.0,5.0,16.3716,71.0147,1.12752,20.4465,9632,CH3,v3,
38528,20250327,91,Cs0.05MA0.1FA0.85PbI3.0,1.73,MACl,14.6,PEAI,0.517,,,Me-4PACz,0.198,DMACPA,0.132,,,,,,,1000,10,5000,40,10,160,110,25,m-F-PEAI,4.5,m-Br-PEACl,4.5,,,,,4900.0,31.0,14.0,120.0,100.0,5.0,18.265,78.2898,1.11828,20.8624,9632,CH4,v3,
38529,20250327,91,Cs0.05MA0.1FA0.85PbI3.0,1.73,MACl,14.6,PEAI,0.517,,,Me-4PACz,0.198,DMACPA,0.132,,,,,,,1000,10,5000,40,10,160,110,25,m-F-PEAI,4.5,m-Br-PEACl,4.5,,,,,5000.0,33.0,11.0,100.0,100.0,7.0,17.9194,72.0767,1.1183,22.2315,9633,CH1,v3,
