Repository: MI-Materials-Intelligence/Recipe-Language-Model

# Learning Layer

## Overview

In the learning layer, the formulas and parameters are encoded and then tokenised into recipes as inputs. Through atomic skills of data extraction, cleaning, and matching, these data are organised into standardised datasets, providing the basis for RLM training and iterative recipe refinement.

Key Atomic Skills:
- **Cleaning**: Preprocessing and outlier cleaning
- **Matching**: Matching data pairs based on variables
- **Extraction**: Data extraction from robotic boxes

File: seven_ai_layers_robotics/learning/data/data50764_from_db.csv (part 176 of 253)
No,date,rank,Formula PVK,Concentration PVK,Formula Additive 1,Concentration Additive 1,Formula Additive 2,Concentration Additive 2,Formula Additive 3,Concentration Additive 3,Formula SAM 1,Concentration SAM 1,Formula SAM 2,Concentration SAM 2,Formula SAM 3,Concentration SAM 3,Spin Coating Speed SAM,Spin Coating Time SAM,Annealed Temperature SAM,Annealed Time SAM,Spin Coating Speed PVK 1,Spin Coating Time PVK 1,Spin Coating Speed PVK 2,Spin Coating Time PVK 2,Antisolvent Dropping Timing,Antisolvent Volume,Annealed Temperature PVK,Annealed Time PVK,Formula Passivator 1,Concentration Passivator 1,Formula Passivator 2,Concentration Passivator 2,Formula Passivator 3,Concentration Passivator 3,Formula Passivator 4,Concentration Passivator 4,Spin Coating Speed Passivator,Spin Coating Time Passivator,Passivator Dropping Timing,Passivator Volume,Annealed Temperature Passivator,Annealed Time Passivator,PCE,FF,Voc,Jsc,Product,Channel,From,upload_time
38530,20250327,91,Cs0.05MA0.1FA0.85PbI3.0,1.73,MACl,14.6,PEAI,0.517,,,Me-4PACz,0.198,DMACPA,0.132,,,,,,,1000,10,5000,40,10,160,110,25,m-F-PEAI,4.5,m-Br-PEACl,4.5,,,,,5000.0,33.0,11.0,100.0,100.0,7.0,12.6037,53.93,1.12714,20.7343,9633,CH2,v3,
38531,20250327,91,Cs0.05MA0.1FA0.85PbI3.0,1.73,MACl,14.6,PEAI,0.517,,,Me-4PACz,0.198,DMACPA,0.132,,,,,,,1000,10,5000,40,10,160,110,25,m-F-PEAI,4.5,m-Br-PEACl,4.5,,,,,5000.0,33.0,11.0,100.0,100.0,7.0,15.8535,68.154,1.13592,20.478,9633,CH3,v3,
38532,20250327,91,Cs0.05MA0.1FA0.85PbI3.0,1.73,MACl,14.6,PEAI,0.517,,,Me-4PACz,0.198,DMACPA,0.132,,,,,,,1000,10,5000,40,10,160,110,25,m-F-PEAI,4.5,m-Br-PEACl,4.5,,,,,5000.0,33.0,11.0,100.0,100.0,7.0,16.7936,72.5324,1.12433,20.5928,9633,CH4,v3,
38533,20250327,91,Cs0.05MA0.1FA0.85PbI3.0,1.73,MACl,14.6,PEAI,0.517,,,Me-4PACz,0.198,DMACPA,0.132,,,,,,,1000,10,5000,40,10,160,110,25,m-F-PEAI,4.5,TBACl,2.5,,,,,4000.0,30.0,10.0,100.0,100.0,3.0,22.3155,81.0085,1.10363,24.9604,9634,CH1,v3,
38534,20250327,91,Cs0.05MA0.1FA0.85PbI3.0,1.73,MACl,14.6,PEAI,0.517,,,Me-4PACz,0.198,DMACPA,0.132,,,,,,,1000,10,5000,40,10,160,110,25,m-F-PEAI,4.5,TBACl,2.5,,,,,4000.0,30.0,10.0,100.0,100.0,3.0,16.8139,62.1689,1.08432,24.9424,9634,CH2,v3,
38535,20250327,91,Cs0.05MA0.1FA0.85PbI3.0,1.73,MACl,14.6,PEAI,0.517,,,Me-4PACz,0.198,DMACPA,0.132,,,,,,,1000,10,5000,40,10,160,110,25,m-F-PEAI,4.5,TBACl,2.5,,,,,4000.0,30.0,10.0,100.0,100.0,3.0,22.2335,80.8804,1.10496,24.8782,9634,CH3,v3,
38536,20250327,91,Cs0.05MA0.1FA0.85PbI3.0,1.73,MACl,14.6,PEAI,0.517,,,Me-4PACz,0.198,DMACPA,0.132,,,,,,,1000,10,5000,40,10,160,110,25,m-F-PEAI,4.5,TBACl,2.5,,,,,4000.0,30.0,10.0,100.0,100.0,3.0,21.3616,78.6224,1.0975,24.7562,9634,CH4,v3,
38537,20250327,91,Cs0.05MA0.1FA0.85PbI3.0,1.73,MACl,14.6,PEAI,0.517,,,Me-4PACz,0.198,DMACPA,0.132,,,,,,,1000,10,5000,40,10,160,110,25,m-F-PEAI,4.5,TBACl,2.5,,,,,4100.0,30.0,12.0,100.0,100.0,4.0,21.8669,80.3185,1.08964,24.9854,9635,CH1,v3,
38538,20250327,91,Cs0.05MA0.1FA0.85PbI3.0,1.73,MACl,14.6,PEAI,0.517,,,Me-4PACz,0.198,DMACPA,0.132,,,,,,,1000,10,5000,40,10,160,110,25,m-F-PEAI,4.5,TBACl,2.5,,,,,4100.0,30.0,12.0,100.0,100.0,4.0,22.0841,79.7606,1.09657,25.2498,9635,CH2,v3,
38539,20250327,91,Cs0.05MA0.1FA0.85PbI3.0,1.73,MACl,14.6,PEAI,0.517,,,Me-4PACz,0.198,DMACPA,0.132,,,,,,,1000,10,5000,40,10,160,110,25,m-F-PEAI,4.5,TBACl,2.5,,,,,4100.0,30.0,12.0,100.0,100.0,4.0,21.9415,79.5012,1.09414,25.2243,9635,CH3,v3,
38540,20250327,91,Cs0.05MA0.1FA0.85PbI3.0,1.73,MACl,14.6,PEAI,0.517,,,Me-4PACz,0.198,DMACPA,0.132,,,,,,,1000,10,5000,40,10,160,110,25,m-F-PEAI,4.5,TBACl,2.5,,,,,4100.0,30.0,12.0,100.0,100.0,4.0,21.4823,78.8744,1.08646,25.0687,9635,CH4,v3,
38541,20250327,91,Cs0.05MA0.1FA0.85PbI3.0,1.73,MACl,14.6,PEAI,0.517,,,Me-4PACz,0.198,DMACPA,0.132,,,,,,,1000,10,5000,40,10,160,110,25,m-F-PEAI,4.5,TBACl,2.5,,,,,4900.0,31.0,14.0,120.0,100.0,5.0,22.0876,80.3625,1.09903,25.0083,9636,CH1,v3,
38542,20250327,91,Cs0.05MA0.1FA0.85PbI3.0,1.73,MACl,14.6,PEAI,0.517,,,Me-4PACz,0.198,DMACPA,0.132,,,,,,,1000,10,5000,40,10,160,110,25,m-F-PEAI,4.5,TBACl,2.5,,,,,4900.0,31.0,14.0,120.0,100.0,5.0,22.3176,79.9351,1.09799,25.4279,9636,CH2,v3,
38543,20250327,91,Cs0.05MA0.1FA0.85PbI3.0,1.73,MACl,14.6,PEAI,0.517,,,Me-4PACz,0.198,DMACPA,0.132,,,,,,,1000,10,5000,40,10,160,110,25,m-F-PEAI,4.5,TBACl,2.5,,,,,4900.0,31.0,14.0,120.0,100.0,5.0,22.2591,79.8095,1.09823,25.3957,9636,CH3,v3,
38544,20250327,91,Cs0.05MA0.1FA0.85PbI3.0,1.73,MACl,14.6,PEAI,0.517,,,Me-4PACz,0.198,DMACPA,0.132,,,,,,,1000,10,5000,40,10,160,110,25,m-F-PEAI,4.5,TBACl,2.5,,,,,4900.0,31.0,14.0,120.0,100.0,5.0,21.7122,79.4956,1.08858,25.09,9636,CH4,v3,
38545,20250327,91,Cs0.05MA0.1FA0.85PbI3.0,1.73,MACl,14.6,PEAI,0.517,,,Me-4PACz,0.198,DMACPA,0.132,,,,,,,1000,10,5000,40,10,160,110,25,m-F-PEAI,4.5,TBACl,2.5,,,,,5000.0,33.0,11.0,100.0,100.0,7.0,20.7686,77.786,1.07445,24.8496,9637,CH1,v3,
38546,20250327,91,Cs0.05MA0.1FA0.85PbI3.0,1.73,MACl,14.6,PEAI,0.517,,,Me-4PACz,0.198,DMACPA,0.132,,,,,,,1000,10,5000,40,10,160,110,25,m-F-PEAI,4.5,TBACl,2.5,,,,,5000.0,33.0,11.0,100.0,100.0,7.0,21.2881,77.8029,1.0851,25.2156,9637,CH2,v3,
38547,20250327,91,Cs0.05MA0.1FA0.85PbI3.0,1.73,MACl,14.6,PEAI,0.517,,,Me-4PACz,0.198,DMACPA,0.132,,,,,,,1000,10,5000,40,10,160,110,25,m-F-PEAI,4.5,TBACl,2.5,,,,,5000.0,33.0,11.0,100.0,100.0,7.0,21.1567,77.426,1.08609,25.1592,9637,CH3,v3,
38548,20250327,91,Cs0.05MA0.1FA0.85PbI3.0,1.73,MACl,14.6,PEAI,0.517,,,Me-4PACz,0.198,DMACPA,0.132,,,,,,,1000,10,5000,40,10,160,110,25,m-F-PEAI,4.5,TBACl,2.5,,,,,5000.0,33.0,11.0,100.0,100.0,7.0,20.4968,76.3584,1.07583,24.951,9637,CH4,v3,
38549,20250327,91,Cs0.05MA0.1FA0.85PbI3.0,1.73,MACl,14.6,PEAI,0.517,,,Me-4PACz,0.198,DMACPA,0.132,,,,,,,1000,10,5000,40,10,160,110,25,m-Br-PEACl,4.5,TBACl,2.5,,,,,4000.0,30.0,10.0,100.0,100.0,3.0,0.186682,24.5935,0.053471,14.1961,9638,CH1,v3,
38550,20250327,91,Cs0.05MA0.1FA0.85PbI3.0,1.73,MACl,14.6,PEAI,0.517,,,Me-4PACz,0.198,DMACPA,0.132,,,,,,,1000,10,5000,40,10,160,110,25,m-Br-PEACl,4.5,TBACl,2.5,,,,,4000.0,30.0,10.0,100.0,100.0,3.0,7.2e-06,0.172439,0.001346,3.10191,9638,CH2,v3,
38551,20250327,91,Cs0.05MA0.1FA0.85PbI3.0,1.73,MACl,14.6,PEAI,0.517,,,Me-4PACz,0.198,DMACPA,0.132,,,,,,,1000,10,5000,40,10,160,110,25,m-Br-PEACl,4.5,TBACl,2.5,,,,,4000.0,30.0,10.0,100.0,100.0,3.0,7.14268,34.2822,0.897947,23.2029,9638,CH3,v3,
38552,20250327,91,Cs0.05MA0.1FA0.85PbI3.0,1.73,MACl,14.6,PEAI,0.517,,,Me-4PACz,0.198,DMACPA,0.132,,,,,,,1000,10,5000,40,10,160,110,25,m-Br-PEACl,4.5,TBACl,2.5,,,,,4000.0,30.0,10.0,100.0,100.0,3.0,0.260767,24.7074,0.052199,20.2191,9638,CH4,v3,
38553,20250327,91,Cs0.05MA0.1FA0.85PbI3.0,1.73,MACl,14.6,PEAI,0.517,,,Me-4PACz,0.198,DMACPA,0.132,,,,,,,1000,10,5000,40,10,160,110,25,m-Br-PEACl,4.5,TBACl,2.5,,,,,4100.0,30.0,12.0,100.0,100.0,4.0,20.3723,77.9891,1.08621,24.0489,9639,CH1,v3,
38554,20250327,91,Cs0.05MA0.1FA0.85PbI3.0,1.73,MACl,14.6,PEAI,0.517,,,Me-4PACz,0.198,DMACPA,0.132,,,,,,,1000,10,5000,40,10,160,110,25,m-Br-PEACl,4.5,TBACl,2.5,,,,,4100.0,30.0,12.0,100.0,100.0,4.0,19.9343,76.404,1.08461,24.0553,9639,CH2,v3,
38555,20250327,91,Cs0.05MA0.1FA0.85PbI3.0,1.73,MACl,14.6,PEAI,0.517,,,Me-4PACz,0.198,DMACPA,0.132,,,,,,,1000,10,5000,40,10,160,110,25,m-Br-PEACl,4.5,TBACl,2.5,,,,,4100.0,30.0,12.0,100.0,100.0,4.0,20.7578,78.4573,1.0934,24.1975,9639,CH3,v3,
38556,20250327,91,Cs0.05MA0.1FA0.85PbI3.0,1.73,MACl,14.6,PEAI,0.517,,,Me-4PACz,0.198,DMACPA,0.132,,,,,,,1000,10,5000,40,10,160,110,25,m-Br-PEACl,4.5,TBACl,2.5,,,,,4100.0,30.0,12.0,100.0,100.0,4.0,20.5411,78.2026,1.09425,24.0041,9639,CH4,v3,
38557,20250327,91,Cs0.05MA0.1FA0.85PbI3.0,1.73,MACl,14.6,PEAI,0.517,,,Me-4PACz,0.198,DMACPA,0.132,,,,,,,1000,10,5000,40,10,160,110,25,m-Br-PEACl,4.5,TBACl,2.5,,,,,4900.0,31.0,14.0,120.0,100.0,5.0,22.2365,82.456,1.10566,24.3905,9640,CH1,v3,
38558,20250327,91,Cs0.05MA0.1FA0.85PbI3.0,1.73,MACl,14.6,PEAI,0.517,,,Me-4PACz,0.198,DMACPA,0.132,,,,,,,1000,10,5000,40,10,160,110,25,m-Br-PEACl,4.5,TBACl,2.5,,,,,4900.0,31.0,14.0,120.0,100.0,5.0,22.4471,82.7462,1.10963,24.4476,9640,CH2,v3,
38559,20250327,91,Cs0.05MA0.1FA0.85PbI3.0,1.73,MACl,14.6,PEAI,0.517,,,Me-4PACz,0.198,DMACPA,0.132,,,,,,,1000,10,5000,40,10,160,110,25,m-Br-PEACl,4.5,TBACl,2.5,,,,,4900.0,31.0,14.0,120.0,100.0,5.0,22.0716,81.9744,1.10675,24.3279,9640,CH3,v3,
38560,20250327,91,Cs0.05MA0.1FA0.85PbI3.0,1.73,MACl,14.6,PEAI,0.517,,,Me-4PACz,0.198,DMACPA,0.132,,,,,,,1000,10,5000,40,10,160,110,25,m-Br-PEACl,4.5,TBACl,2.5,,,,,4900.0,31.0,14.0,120.0,100.0,5.0,21.915,82.3273,1.10547,24.0797,9640,CH4,v3,
38561,20250327,91,Cs0.05MA0.1FA0.85PbI3.0,1.73,MACl,14.6,PEAI,0.517,,,Me-4PACz,0.198,DMACPA,0.132,,,,,,,1000,10,5000,40,10,160,110,25,m-Br-PEACl,4.5,TBACl,2.5,,,,,5000.0,33.0,11.0,100.0,100.0,7.0,22.5312,83.2153,1.10438,24.5168,9641,CH1,v3,
38562,20250327,91,Cs0.05MA0.1FA0.85PbI3.0,1.73,MACl,14.6,PEAI,0.517,,,Me-4PACz,0.198,DMACPA,0.132,,,,,,,1000,10,5000,40,10,160,110,25,m-Br-PEACl,4.5,TBACl,2.5,,,,,5000.0,33.0,11.0,100.0,100.0,7.0,22.7345,82.9473,1.10829,24.7303,9641,CH2,v3,
38563,20250327,91,Cs0.05MA0.1FA0.85PbI3.0,1.73,MACl,14.6,PEAI,0.517,,,Me-4PACz,0.198,DMACPA,0.132,,,,,,,1000,10,5000,40,10,160,110,25,m-Br-PEACl,4.5,TBACl,2.5,,,,,5000.0,33.0,11.0,100.0,100.0,7.0,21.857,80.7538,1.10496,24.4953,9641,CH3,v3,
38564,20250327,91,Cs0.05MA0.1FA0.85PbI3.0,1.73,MACl,14.6,PEAI,0.517,,,Me-4PACz,0.198,DMACPA,0.132,,,,,,,1000,10,5000,40,10,160,110,25,m-Br-PEACl,4.5,TBACl,2.5,,,,,5000.0,33.0,11.0,100.0,100.0,7.0,21.4761,81.0089,1.09883,24.1264,9641,CH4,v3,
38565,20250328,92,Cs0.05MA0.1FA0.85PbI3.0,1.73,MACl,14.6,PEAI,0.517,,,Me-4PACz,0.198,DMACPA,0.066,Me-2PACz,0.066,,,,,1000,10,5000,40,10,160,110,25,PEAI,1.0,m-F-PEAI,4.5,,,,,4000.0,30.0,10.0,100.0,100.0,3.0,21.6145,80.7803,1.1343,23.5891,9642,CH1,v3,
38566,20250328,92,Cs0.05MA0.1FA0.85PbI3.0,1.73,MACl,14.6,PEAI,0.517,,,Me-4PACz,0.198,DMACPA,0.066,Me-2PACz,0.066,,,,,1000,10,5000,40,10,160,110,25,PEAI,1.0,m-F-PEAI,4.5,,,,,4000.0,30.0,10.0,100.0,100.0,3.0,22.0135,81.5907,1.13321,23.8089,9642,CH2,v3,
38567,20250328,92,Cs0.05MA0.1FA0.85PbI3.0,1.73,MACl,14.6,PEAI,0.517,,,Me-4PACz,0.198,DMACPA,0.066,Me-2PACz,0.066,,,,,1000,10,5000,40,10,160,110,25,PEAI,1.0,m-F-PEAI,4.5,,,,,4000.0,30.0,10.0,100.0,100.0,3.0,22.082,81.8359,1.13248,23.8268,9642,CH3,v3,
38568,20250328,92,Cs0.05MA0.1FA0.85PbI3.0,1.73,MACl,14.6,PEAI,0.517,,,Me-4PACz,0.198,DMACPA,0.066,Me-2PACz,0.066,,,,,1000,10,5000,40,10,160,110,25,PEAI,1.0,m-F-PEAI,4.5,,,,,4000.0,30.0,10.0,100.0,100.0,3.0,21.7362,81.4244,1.12944,23.6357,9642,CH4,v3,
38569,20250328,92,Cs0.05MA0.1FA0.85PbI3.0,1.73,MACl,14.6,PEAI,0.517,,,Me-4PACz,0.198,DMACPA,0.066,Me-2PACz,0.066,,,,,1000,10,5000,40,10,160,110,25,PEAI,1.0,m-F-PEAI,4.5,,,,,4100.0,30.0,12.0,100.0,100.0,4.0,21.8418,79.4683,1.1313,24.295,9643,CH1,v3,
38570,20250328,92,Cs0.05MA0.1FA0.85PbI3.0,1.73,MACl,14.6,PEAI,0.517,,,Me-4PACz,0.198,DMACPA,0.066,Me-2PACz,0.066,,,,,1000,10,5000,40,10,160,110,25,PEAI,1.0,m-F-PEAI,4.5,,,,,4100.0,30.0,12.0,100.0,100.0,4.0,22.237,79.9841,1.13819,24.4263,9643,CH2,v3,
38571,20250328,92,Cs0.05MA0.1FA0.85PbI3.0,1.73,MACl,14.6,PEAI,0.517,,,Me-4PACz,0.198,DMACPA,0.066,Me-2PACz,0.066,,,,,1000,10,5000,40,10,160,110,25,PEAI,1.0,m-F-PEAI,4.5,,,,,4100.0,30.0,12.0,100.0,100.0,4.0,21.5216,77.9112,1.13763,24.2814,9643,CH3,v3,
38572,20250328,92,Cs0.05MA0.1FA0.85PbI3.0,1.73,MACl,14.6,PEAI,0.517,,,Me-4PACz,0.198,DMACPA,0.066,Me-2PACz,0.066,,,,,1000,10,5000,40,10,160,110,25,PEAI,1.0,m-F-PEAI,4.5,,,,,4100.0,30.0,12.0,100.0,100.0,4.0,21.9611,80.0691,1.1351,24.1632,9643,CH4,v3,
38573,20250328,92,Cs0.05MA0.1FA0.85PbI3.0,1.73,MACl,14.6,PEAI,0.517,,,Me-4PACz,0.198,DMACPA,0.066,Me-2PACz,0.066,,,,,1000,10,5000,40,10,160,110,25,PEAI,1.0,m-F-PEAI,4.5,,,,,4900.0,31.0,14.0,120.0,100.0,5.0,3.27773,29.7698,0.456582,24.1145,9644,CH1,v3,
38574,20250328,92,Cs0.05MA0.1FA0.85PbI3.0,1.73,MACl,14.6,PEAI,0.517,,,Me-4PACz,0.198,DMACPA,0.066,Me-2PACz,0.066,,,,,1000,10,5000,40,10,160,110,25,PEAI,1.0,m-F-PEAI,4.5,,,,,4900.0,31.0,14.0,120.0,100.0,5.0,17.7371,63.4494,1.13234,24.6876,9644,CH2,v3,
38575,20250328,92,Cs0.05MA0.1FA0.85PbI3.0,1.73,MACl,14.6,PEAI,0.517,,,Me-4PACz,0.198,DMACPA,0.066,Me-2PACz,0.066,,,,,1000,10,5000,40,10,160,110,25,PEAI,1.0,m-F-PEAI,4.5,,,,,4900.0,31.0,14.0,120.0,100.0,5.0,19.2404,68.3778,1.13565,24.7773,9644,CH3,v3,
38576,20250328,92,Cs0.05MA0.1FA0.85PbI3.0,1.73,MACl,14.6,PEAI,0.517,,,Me-4PACz,0.198,DMACPA,0.066,Me-2PACz,0.066,,,,,1000,10,5000,40,10,160,110,25,PEAI,1.0,m-F-PEAI,4.5,,,,,4900.0,31.0,14.0,120.0,100.0,5.0,19.4375,69.47,1.13352,24.6838,9644,CH4,v3,
38577,20250328,92,Cs0.05MA0.1FA0.85PbI3.0,1.73,MACl,14.6,PEAI,0.517,,,Me-4PACz,0.198,DMACPA,0.066,Me-2PACz,0.066,,,,,1000,10,5000,40,10,160,110,25,PEAI,1.0,m-F-PEAI,4.5,,,,,5000.0,33.0,11.0,100.0,100.0,7.0,22.6011,80.4244,1.12423,24.9968,9645,CH1,v3,
38578,20250328,92,Cs0.05MA0.1FA0.85PbI3.0,1.73,MACl,14.6,PEAI,0.517,,,Me-4PACz,0.198,DMACPA,0.066,Me-2PACz,0.066,,,,,1000,10,5000,40,10,160,110,25,PEAI,1.0,m-F-PEAI,4.5,,,,,5000.0,33.0,11.0,100.0,100.0,7.0,21.343,75.7089,1.13247,24.8932,9645,CH2,v3,
38579,20250328,92,Cs0.05MA0.1FA0.85PbI3.0,1.73,MACl,14.6,PEAI,0.517,,,Me-4PACz,0.198,DMACPA,0.066,Me-2PACz,0.066,,,,,1000,10,5000,40,10,160,110,25,PEAI,1.0,m-F-PEAI,4.5,,,,,5000.0,33.0,11.0,100.0,100.0,7.0,22.7005,80.7672,1.13259,24.8158,9645,CH3,v3,
38580,20250328,92,Cs0.05MA0.1FA0.85PbI3.0,1.73,MACl,14.6,PEAI,0.517,,,Me-4PACz,0.198,DMACPA,0.066,Me-2PACz,0.066,,,,,1000,10,5000,40,10,160,110,25,PEAI,1.0,m-F-PEAI,4.5,,,,,5000.0,33.0,11.0,100.0,100.0,7.0,22.3454,80.7354,1.12774,24.5422,9645,CH4,v3,
38581,20250328,92,Cs0.05MA0.1FA0.85PbI3.0,1.73,MACl,14.6,PEAI,0.517,,,Me-4PACz,0.198,DMACPA,0.066,Me-2PACz,0.066,,,,,1000,10,5000,40,10,160,110,25,PEAI,1.0,m-F-PEAI,4.5,,,,,4500.0,30.0,12.0,100.0,100.0,4.0,22.389,80.2666,1.12658,24.7592,9646,CH1,v3,
38582,20250328,92,Cs0.05MA0.1FA0.85PbI3.0,1.73,MACl,14.6,PEAI,0.517,,,Me-4PACz,0.198,DMACPA,0.066,Me-2PACz,0.066,,,,,1000,10,5000,40,10,160,110,25,PEAI,1.0,m-F-PEAI,4.5,,,,,4500.0,30.0,12.0,100.0,100.0,4.0,19.1884,68.4465,1.13437,24.7135,9646,CH2,v3,
38583,20250328,92,Cs0.05MA0.1FA0.85PbI3.0,1.73,MACl,14.6,PEAI,0.517,,,Me-4PACz,0.198,DMACPA,0.066,Me-2PACz,0.066,,,,,1000,10,5000,40,10,160,110,25,PEAI,1.0,m-F-PEAI,4.5,,,,,4500.0,30.0,12.0,100.0,100.0,4.0,22.9462,80.8648,1.13478,25.0057,9646,CH3,v3,
38584,20250328,92,Cs0.05MA0.1FA0.85PbI3.0,1.73,MACl,14.6,PEAI,0.517,,,Me-4PACz,0.198,DMACPA,0.066,Me-2PACz,0.066,,,,,1000,10,5000,40,10,160,110,25,PEAI,1.0,m-F-PEAI,4.5,,,,,4500.0,30.0,12.0,100.0,100.0,4.0,22.4156,79.9444,1.13077,24.7963,9646,CH4,v3,
38585,20250328,92,Cs0.05MA0.1FA0.85PbI3.0,1.73,MACl,14.6,PEAI,0.517,,,Me-4PACz,0.198,DMACPA,0.066,Me-2PACz,0.066,,,,,1000,10,5000,40,10,160,110,25,PEAI,1.0,PDADI,0.5,,,,,4900.0,31.0,14.0,120.0,100.0,5.0,24.4068,83.9257,1.15247,25.234,9647,CH1,v3,
38586,20250328,92,Cs0.05MA0.1FA0.85PbI3.0,1.73,MACl,14.6,PEAI,0.517,,,Me-4PACz,0.198,DMACPA,0.066,Me-2PACz,0.066,,,,,1000,10,5000,40,10,160,110,25,PEAI,1.0,PDADI,0.5,,,,,4900.0,31.0,14.0,120.0,100.0,5.0,25.1081,85.3566,1.15278,25.517,9647,CH2,v3,
38587,20250328,92,Cs0.05MA0.1FA0.85PbI3.0,1.73,MACl,14.6,PEAI,0.517,,,Me-4PACz,0.198,DMACPA,0.066,Me-2PACz,0.066,,,,,1000,10,5000,40,10,160,110,25,PEAI,1.0,PDADI,0.5,,,,,4900.0,31.0,14.0,120.0,100.0,5.0,25.0221,85.716,1.14698,25.4511,9647,CH3,v3,
38588,20250328,92,Cs0.05MA0.1FA0.85PbI3.0,1.73,MACl,14.6,PEAI,0.517,,,Me-4PACz,0.198,DMACPA,0.066,Me-2PACz,0.066,,,,,1000,10,5000,40,10,160,110,25,PEAI,1.0,PDADI,0.5,,,,,4900.0,31.0,14.0,120.0,100.0,5.0,24.5147,85.0698,1.141,25.2561,9647,CH4,v3,
38589,20250328,92,Cs0.05MA0.1FA0.85PbI3.0,1.73,MACl,14.6,PEAI,0.517,,,Me-4PACz,0.198,DMACPA,0.066,Me-2PACz,0.066,,,,,1000,10,5000,40,10,160,110,25,PEAI,1.0,PDADI,0.5,,,,,4000.0,30.0,10.0,100.0,90.0,5.0,22.7698,84.4438,1.14503,23.5492,9648,CH1,v3,
38590,20250328,92,Cs0.05MA0.1FA0.85PbI3.0,1.73,MACl,14.6,PEAI,0.517,,,Me-4PACz,0.198,DMACPA,0.066,Me-2PACz,0.066,,,,,1000,10,5000,40,10,160,110,25,PEAI,1.0,PDADI,0.5,,,,,4000.0,30.0,10.0,100.0,90.0,5.0,22.86,84.4765,1.14365,23.6617,9648,CH2,v3,
38591,20250328,92,Cs0.05MA0.1FA0.85PbI3.0,1.73,MACl,14.6,PEAI,0.517,,,Me-4PACz,0.198,DMACPA,0.066,Me-2PACz,0.066,,,,,1000,10,5000,40,10,160,110,25,PEAI,1.0,PDADI,0.5,,,,,4000.0,30.0,10.0,100.0,90.0,5.0,22.664,84.5727,1.13866,23.535,9648,CH3,v3,
38592,20250328,92,Cs0.05MA0.1FA0.85PbI3.0,1.73,MACl,14.6,PEAI,0.517,,,Me-4PACz,0.198,DMACPA,0.066,Me-2PACz,0.066,,,,,1000,10,5000,40,10,160,110,25,PEAI,1.0,PDADI,0.5,,,,,4000.0,30.0,10.0,100.0,90.0,5.0,22.3358,84.5183,1.13523,23.2791,9648,CH4,v3,
38593,20250328,92,Cs0.05MA0.1FA0.85PbI3.0,1.73,MACl,14.6,PEAI,0.517,,,Me-4PACz,0.198,DMACPA,0.066,Me-2PACz,0.066,,,,,1000,10,5000,40,10,160,110,25,PEAI,1.0,PDADI,0.5,,,,,5000.0,30.0,10.0,100.0,100.0,5.0,20.2318,72.1008,1.1544,24.3074,9649,CH1,v3,
38594,20250328,92,Cs0.05MA0.1FA0.85PbI3.0,1.73,MACl,14.6,PEAI,0.517,,,Me-4PACz,0.198,DMACPA,0.066,Me-2PACz,0.066,,,,,1000,10,5000,40,10,160,110,25,PEAI,1.0,PDADI,0.5,,,,,5000.0,30.0,10.0,100.0,100.0,5.0,24.0208,85.174,1.14057,24.7263,9649,CH2,v3,
38595,20250328,92,Cs0.05MA0.1FA0.85PbI3.0,1.73,MACl,14.6,PEAI,0.517,,,Me-4PACz,0.198,DMACPA,0.066,Me-2PACz,0.066,,,,,1000,10,5000,40,10,160,110,25,PEAI,1.0,PDADI,0.5,,,,,5000.0,30.0,10.0,100.0,100.0,5.0,23.7386,84.7995,1.13805,24.598,9649,CH3,v3,
38596,20250328,92,Cs0.05MA0.1FA0.85PbI3.0,1.73,MACl,14.6,PEAI,0.517,,,Me-4PACz,0.198,DMACPA,0.066,Me-2PACz,0.066,,,,,1000,10,5000,40,10,160,110,25,PEAI,1.0,PDADI,0.5,,,,,5000.0,30.0,10.0,100.0,100.0,5.0,23.5454,85.0353,1.13561,24.3824,9649,CH4,v3,
38597,20250328,92,Cs0.05MA0.1FA0.85PbI3.0,1.73,MACl,14.6,PEAI,0.517,,,Me-4PACz,0.198,DMACPA,0.066,Me-2PACz,0.066,,,,,1000,10,5000,40,10,160,110,25,PEAI,1.0,PDADI,0.5,,,,,5000.0,33.0,11.0,100.0,100.0,7.0,22.7748,80.1222,1.1572,24.5638,9650,CH1,v3,
38598,20250328,92,Cs0.05MA0.1FA0.85PbI3.0,1.73,MACl,14.6,PEAI,0.517,,,Me-4PACz,0.198,DMACPA,0.066,Me-2PACz,0.066,,,,,1000,10,5000,40,10,160,110,25,PEAI,1.0,PDADI,0.5,,,,,5000.0,33.0,11.0,100.0,100.0,7.0,23.2626,81.5756,1.1568,24.6513,9650,CH2,v3,
38599,20250328,92,Cs0.05MA0.1FA0.85PbI3.0,1.73,MACl,14.6,PEAI,0.517,,,Me-4PACz,0.198,DMACPA,0.066,Me-2PACz,0.066,,,,,1000,10,5000,40,10,160,110,25,PEAI,1.0,PDADI,0.5,,,,,5000.0,33.0,11.0,100.0,100.0,7.0,23.0512,81.642,1.15446,24.4568,9650,CH3,v3,
38600,20250328,92,Cs0.05MA0.1FA0.85PbI3.0,1.73,MACl,14.6,PEAI,0.517,,,Me-4PACz,0.198,DMACPA,0.066,Me-2PACz,0.066,,,,,1000,10,5000,40,10,160,110,25,PEAI,1.0,PDADI,0.5,,,,,5000.0,33.0,11.0,100.0,100.0,7.0,22.1629,80.3631,1.1507,23.9667,9650,CH4,v3,
38601,20250328,92,Cs0.05MA0.1FA0.85PbI3.0,1.73,MACl,14.6,PEAI,0.517,,,Me-4PACz,0.198,DMACPA,0.066,Me-2PACz,0.066,,,,,1000,10,5000,40,10,160,110,25,PEAI,1.0,PDADI,0.5,,,,,4100.0,30.0,12.0,100.0,100.0,4.0,24.5211,83.6033,1.14781,25.5532,9651,CH1,v3,
38602,20250328,92,Cs0.05MA0.1FA0.85PbI3.0,1.73,MACl,14.6,PEAI,0.517,,,Me-4PACz,0.198,DMACPA,0.066,Me-2PACz,0.066,,,,,1000,10,5000,40,10,160,110,25,PEAI,1.0,PDADI,0.5,,,,,4100.0,30.0,12.0,100.0,100.0,4.0,24.6083,84.7627,1.14277,25.405,9651,CH2,v3,
38603,20250328,92,Cs0.05MA0.1FA0.85PbI3.0,1.73,MACl,14.6,PEAI,0.517,,,Me-4PACz,0.198,DMACPA,0.066,Me-2PACz,0.066,,,,,1000,10,5000,40,10,160,110,25,PEAI,1.0,PDADI,0.5,,,,,4100.0,30.0,12.0,100.0,100.0,4.0,3.68104,28.4288,0.526701,24.5837,9651,CH3,v3,
38604,20250328,92,Cs0.05MA0.1FA0.85PbI3.0,1.73,MACl,14.6,PEAI,0.517,,,Me-4PACz,0.198,DMACPA,0.066,Me-2PACz,0.066,,,,,1000,10,5000,40,10,160,110,25,PEAI,1.0,PDADI,0.5,,,,,4100.0,30.0,12.0,100.0,100.0,4.0,22.2064,80.7216,1.1278,24.3926,9651,CH4,v3,
38605,20250328,92,Cs0.05MA0.1FA0.85PbI3.0,1.73,MACl,14.6,PEAI,0.517,,,Me-4PACz,0.189,DMACPA,0.126,4-ABnP,0.016,,,,,1000,10,5000,40,10,160,110,25,PEAI,1.0,m-F-PEAI,4.5,,,,,4000.0,30.0,10.0,100.0,100.0,3.0,20.4379,76.0108,1.12778,23.8417,9652,CH1,v3,
38606,20250328,92,Cs0.05MA0.1FA0.85PbI3.0,1.73,MACl,14.6,PEAI,0.517,,,Me-4PACz,0.189,DMACPA,0.126,4-ABnP,0.016,,,,,1000,10,5000,40,10,160,110,25,PEAI,1.0,m-F-PEAI,4.5,,,,,4000.0,30.0,10.0,100.0,100.0,3.0,20.813,76.8039,1.1319,23.9411,9652,CH2,v3,
38607,20250328,92,Cs0.05MA0.1FA0.85PbI3.0,1.73,MACl,14.6,PEAI,0.517,,,Me-4PACz,0.189,DMACPA,0.126,4-ABnP,0.016,,,,,1000,10,5000,40,10,160,110,25,PEAI,1.0,m-F-PEAI,4.5,,,,,4000.0,30.0,10.0,100.0,100.0,3.0,20.7786,76.6847,1.13373,23.9,9652,CH3,v3,
38608,20250328,92,Cs0.05MA0.1FA0.85PbI3.0,1.73,MACl,14.6,PEAI,0.517,,,Me-4PACz,0.189,DMACPA,0.126,4-ABnP,0.016,,,,,1000,10,5000,40,10,160,110,25,PEAI,1.0,m-F-PEAI,4.5,,,,,4000.0,30.0,10.0,100.0,100.0,3.0,16.7521,63.6511,1.12741,23.3442,9652,CH4,v3,
38609,20250328,92,Cs0.05MA0.1FA0.85PbI3.0,1.73,MACl,14.6,PEAI,0.517,,,Me-4PACz,0.189,DMACPA,0.126,4-ABnP,0.016,,,,,1000,10,5000,40,10,160,110,25,PEAI,1.0,m-F-PEAI,4.5,,,,,4100.0,30.0,12.0,100.0,100.0,4.0,14.6177,53.7956,1.10031,24.6956,9653,CH1,v3,
38610,20250328,92,Cs0.05MA0.1FA0.85PbI3.0,1.73,MACl,14.6,PEAI,0.517,,,Me-4PACz,0.189,DMACPA,0.126,4-ABnP,0.016,,,,,1000,10,5000,40,10,160,110,25,PEAI,1.0,m-F-PEAI,4.5,,,,,4100.0,30.0,12.0,100.0,100.0,4.0,17.9559,63.4784,1.12877,25.0596,9653,CH2,v3,
38611,20250328,92,Cs0.05MA0.1FA0.85PbI3.0,1.73,MACl,14.6,PEAI,0.517,,,Me-4PACz,0.189,DMACPA,0.126,4-ABnP,0.016,,,,,1000,10,5000,40,10,160,110,25,PEAI,1.0,m-F-PEAI,4.5,,,,,4100.0,30.0,12.0,100.0,100.0,4.0,22.5585,78.6579,1.13092,25.3592,9653,CH3,v3,
38612,20250328,92,Cs0.05MA0.1FA0.85PbI3.0,1.73,MACl,14.6,PEAI,0.517,,,Me-4PACz,0.189,DMACPA,0.126,4-ABnP,0.016,,,,,1000,10,5000,40,10,160,110,25,PEAI,1.0,m-F-PEAI,4.5,,,,,4100.0,30.0,12.0,100.0,100.0,4.0,22.4479,79.0622,1.12763,25.1791,9653,CH4,v3,
38613,20250328,92,Cs0.05MA0.1FA0.85PbI3.0,1.73,MACl,14.6,PEAI,0.517,,,Me-4PACz,0.189,DMACPA,0.126,4-ABnP,0.016,,,,,1000,10,5000,40,10,160,110,25,PEAI,1.0,m-F-PEAI,4.5,,,,,4900.0,31.0,14.0,120.0,100.0,5.0,22.7673,80.3181,1.11871,25.3384,9654,CH1,v3,
38614,20250328,92,Cs0.05MA0.1FA0.85PbI3.0,1.73,MACl,14.6,PEAI,0.517,,,Me-4PACz,0.189,DMACPA,0.126,4-ABnP,0.016,,,,,1000,10,5000,40,10,160,110,25,PEAI,1.0,m-F-PEAI,4.5,,,,,4900.0,31.0,14.0,120.0,100.0,5.0,18.0183,63.5906,1.12106,25.2751,9654,CH2,v3,
38615,20250328,92,Cs0.05MA0.1FA0.85PbI3.0,1.73,MACl,14.6,PEAI,0.517,,,Me-4PACz,0.189,DMACPA,0.126,4-ABnP,0.016,,,,,1000,10,5000,40,10,160,110,25,PEAI,1.0,m-F-PEAI,4.5,,,,,4900.0,31.0,14.0,120.0,100.0,5.0,17.2888,60.8973,1.12046,25.3378,9654,CH3,v3,
38616,20250328,92,Cs0.05MA0.1FA0.85PbI3.0,1.73,MACl,14.6,PEAI,0.517,,,Me-4PACz,0.189,DMACPA,0.126,4-ABnP,0.016,,,,,1000,10,5000,40,10,160,110,25,PEAI,1.0,m-F-PEAI,4.5,,,,,4900.0,31.0,14.0,120.0,100.0,5.0,22.8739,80.0502,1.12549,25.3884,9654,CH4,v3,
38617,20250328,92,Cs0.05MA0.1FA0.85PbI3.0,1.73,MACl,14.6,PEAI,0.517,,,Me-4PACz,0.189,DMACPA,0.126,4-ABnP,0.016,,,,,1000,10,5000,40,10,160,110,25,PEAI,1.0,m-F-PEAI,4.5,,,,,5000.0,33.0,11.0,100.0,100.0,7.0,22.458,80.6914,1.12038,24.8415,9655,CH1,v3,
38618,20250328,92,Cs0.05MA0.1FA0.85PbI3.0,1.73,MACl,14.6,PEAI,0.517,,,Me-4PACz,0.189,DMACPA,0.126,4-ABnP,0.016,,,,,1000,10,5000,40,10,160,110,25,PEAI,1.0,m-F-PEAI,4.5,,,,,5000.0,33.0,11.0,100.0,100.0,7.0,22.974,81.4205,1.12926,24.9866,9655,CH2,v3,
38619,20250328,92,Cs0.05MA0.1FA0.85PbI3.0,1.73,MACl,14.6,PEAI,0.517,,,Me-4PACz,0.189,DMACPA,0.126,4-ABnP,0.016,,,,,1000,10,5000,40,10,160,110,25,PEAI,1.0,m-F-PEAI,4.5,,,,,5000.0,33.0,11.0,100.0,100.0,7.0,22.8325,81.2106,1.128,24.9248,9655,CH3,v3,
38620,20250328,92,Cs0.05MA0.1FA0.85PbI3.0,1.73,MACl,14.6,PEAI,0.517,,,Me-4PACz,0.189,DMACPA,0.126,4-ABnP,0.016,,,,,1000,10,5000,40,10,160,110,25,PEAI,1.0,m-F-PEAI,4.5,,,,,5000.0,33.0,11.0,100.0,100.0,7.0,22.2337,80.6622,1.12279,24.5495,9655,CH4,v3,
38621,20250328,92,Cs0.05MA0.1FA0.85PbI3.0,1.73,MACl,14.6,PEAI,0.517,,,Me-4PACz,0.189,DMACPA,0.126,4-ABnP,0.016,,,,,1000,10,5000,40,10,160,110,25,PEAI,1.0,m-F-PEAI,4.5,,,,,4500.0,30.0,12.0,100.0,100.0,4.0,23.1594,81.8249,1.12606,25.135,9656,CH1,v3,
38622,20250328,92,Cs0.05MA0.1FA0.85PbI3.0,1.73,MACl,14.6,PEAI,0.517,,,Me-4PACz,0.189,DMACPA,0.126,4-ABnP,0.016,,,,,1000,10,5000,40,10,160,110,25,PEAI,1.0,m-F-PEAI,4.5,,,,,4500.0,30.0,12.0,100.0,100.0,4.0,23.6592,82.1326,1.13331,25.4177,9656,CH2,v3,
38623,20250328,92,Cs0.05MA0.1FA0.85PbI3.0,1.73,MACl,14.6,PEAI,0.517,,,Me-4PACz,0.189,DMACPA,0.126,4-ABnP,0.016,,,,,1000,10,5000,40,10,160,110,25,PEAI,1.0,m-F-PEAI,4.5,,,,,4500.0,30.0,12.0,100.0,100.0,4.0,23.3669,81.5582,1.13331,25.2806,9656,CH3,v3,
38624,20250328,92,Cs0.05MA0.1FA0.85PbI3.0,1.73,MACl,14.6,PEAI,0.517,,,Me-4PACz,0.189,DMACPA,0.126,4-ABnP,0.016,,,,,1000,10,5000,40,10,160,110,25,PEAI,1.0,m-F-PEAI,4.5,,,,,4500.0,30.0,12.0,100.0,100.0,4.0,22.875,80.8865,1.12697,25.0942,9656,CH4,v3,
38625,20250328,92,Cs0.05MA0.1FA0.85PbI3.0,1.73,MACl,14.6,PEAI,0.517,,,Me-4PACz,0.189,DMACPA,0.126,4-ABnP,0.016,,,,,1000,10,5000,40,10,160,110,25,PEAI,1.0,PDADI,0.5,,,,,4900.0,31.0,14.0,120.0,100.0,5.0,15.8559,57.6654,1.12641,24.4107,9657,CH1,v3,
38626,20250328,92,Cs0.05MA0.1FA0.85PbI3.0,1.73,MACl,14.6,PEAI,0.517,,,Me-4PACz,0.189,DMACPA,0.126,4-ABnP,0.016,,,,,1000,10,5000,40,10,160,110,25,PEAI,1.0,PDADI,0.5,,,,,4900.0,31.0,14.0,120.0,100.0,5.0,24.3111,85.3419,1.13849,25.0215,9657,CH2,v3,
38627,20250328,92,Cs0.05MA0.1FA0.85PbI3.0,1.73,MACl,14.6,PEAI,0.517,,,Me-4PACz,0.189,DMACPA,0.126,4-ABnP,0.016,,,,,1000,10,5000,40,10,160,110,25,PEAI,1.0,PDADI,0.5,,,,,4900.0,31.0,14.0,120.0,100.0,5.0,24.0751,85.4508,1.13592,24.8031,9657,CH3,v3,
38628,20250328,92,Cs0.05MA0.1FA0.85PbI3.0,1.73,MACl,14.6,PEAI,0.517,,,Me-4PACz,0.189,DMACPA,0.126,4-ABnP,0.016,,,,,1000,10,5000,40,10,160,110,25,PEAI,1.0,PDADI,0.5,,,,,4900.0,31.0,14.0,120.0,100.0,5.0,23.6155,85.1571,1.13465,24.4407,9657,CH4,v3,
38629,20250328,92,Cs0.05MA0.1FA0.85PbI3.0,1.73,MACl,14.6,PEAI,0.517,,,Me-4PACz,0.189,DMACPA,0.126,4-ABnP,0.016,,,,,1000,10,5000,40,10,160,110,25,PEAI,1.0,PDADI,0.5,,,,,4000.0,30.0,10.0,100.0,90.0,5.0,17.9808,66.2636,1.13332,23.9432,9658,CH1,v3,
38630,20250328,92,Cs0.05MA0.1FA0.85PbI3.0,1.73,MACl,14.6,PEAI,0.517,,,Me-4PACz,0.189,DMACPA,0.126,4-ABnP,0.016,,,,,1000,10,5000,40,10,160,110,25,PEAI,1.0,PDADI,0.5,,,,,4000.0,30.0,10.0,100.0,90.0,5.0,23.6221,84.7849,1.13435,24.5615,9658,CH2,v3,
38631,20250328,92,Cs0.05MA0.1FA0.85PbI3.0,1.73,MACl,14.6,PEAI,0.517,,,Me-4PACz,0.189,DMACPA,0.126,4-ABnP,0.016,,,,,1000,10,5000,40,10,160,110,25,PEAI,1.0,PDADI,0.5,,,,,4000.0,30.0,10.0,100.0,90.0,5.0,23.5142,84.897,1.13094,24.4906,9658,CH3,v3,
38632,20250328,92,Cs0.05MA0.1FA0.85PbI3.0,1.73,MACl,14.6,PEAI,0.517,,,Me-4PACz,0.189,DMACPA,0.126,4-ABnP,0.016,,,,,1000,10,5000,40,10,160,110,25,PEAI,1.0,PDADI,0.5,,,,,4000.0,30.0,10.0,100.0,90.0,5.0,23.0633,84.9493,1.12711,24.0878,9658,CH4,v3,
38633,20250328,92,Cs0.05MA0.1FA0.85PbI3.0,1.73,MACl,14.6,PEAI,0.517,,,Me-4PACz,0.189,DMACPA,0.126,4-ABnP,0.016,,,,,1000,10,5000,40,10,160,110,25,PEAI,1.0,PDADI,0.5,,,,,5000.0,30.0,10.0,100.0,100.0,5.0,24.415,84.3494,1.14369,25.3086,9659,CH1,v3,
38634,20250328,92,Cs0.05MA0.1FA0.85PbI3.0,1.73,MACl,14.6,PEAI,0.517,,,Me-4PACz,0.189,DMACPA,0.126,4-ABnP,0.016,,,,,1000,10,5000,40,10,160,110,25,PEAI,1.0,PDADI,0.5,,,,,5000.0,30.0,10.0,100.0,100.0,5.0,24.7904,84.8403,1.14457,25.5292,9659,CH2,v3,
38635,20250328,92,Cs0.05MA0.1FA0.85PbI3.0,1.73,MACl,14.6,PEAI,0.517,,,Me-4PACz,0.189,DMACPA,0.126,4-ABnP,0.016,,,,,1000,10,5000,40,10,160,110,25,PEAI,1.0,PDADI,0.5,,,,,5000.0,30.0,10.0,100.0,100.0,5.0,24.2581,84.8914,1.13518,25.1726,9659,CH3,v3,
38636,20250328,92,Cs0.05MA0.1FA0.85PbI3.0,1.73,MACl,14.6,PEAI,0.517,,,Me-4PACz,0.189,DMACPA,0.126,4-ABnP,0.016,,,,,1000,10,5000,40,10,160,110,25,PEAI,1.0,PDADI,0.5,,,,,5000.0,30.0,10.0,100.0,100.0,5.0,24.0915,84.8407,1.13176,25.0903,9659,CH4,v3,
38637,20250328,92,Cs0.05MA0.1FA0.85PbI3.0,1.73,MACl,14.6,PEAI,0.517,,,Me-4PACz,0.189,DMACPA,0.126,4-ABnP,0.016,,,,,1000,10,5000,40,10,160,110,25,PEAI,1.0,PDADI,0.5,,,,,5000.0,33.0,11.0,100.0,100.0,7.0,23.8732,84.5858,1.14668,24.6134,9660,CH1,v3,
38638,20250328,92,Cs0.05MA0.1FA0.85PbI3.0,1.73,MACl,14.6,PEAI,0.517,,,Me-4PACz,0.189,DMACPA,0.126,4-ABnP,0.016,,,,,1000,10,5000,40,10,160,110,25,PEAI,1.0,PDADI,0.5,,,,,5000.0,33.0,11.0,100.0,100.0,7.0,17.3073,63.115,1.13719,24.1138,9660,CH2,v3,
38639,20250328,92,Cs0.05MA0.1FA0.85PbI3.0,1.73,MACl,14.6,PEAI,0.517,,,Me-4PACz,0.189,DMACPA,0.126,4-ABnP,0.016,,,,,1000,10,5000,40,10,160,110,25,PEAI,1.0,PDADI,0.5,,,,,5000.0,33.0,11.0,100.0,100.0,7.0,12.9579,48.5552,1.10819,24.0815,9660,CH3,v3,
38640,20250328,92,Cs0.05MA0.1FA0.85PbI3.0,1.73,MACl,14.6,PEAI,0.517,,,Me-4PACz,0.189,DMACPA,0.126,4-ABnP,0.016,,,,,1000,10,5000,40,10,160,110,25,PEAI,1.0,PDADI,0.5,,,,,5000.0,33.0,11.0,100.0,100.0,7.0,23.0491,84.5419,1.1367,23.9849,9660,CH4,v3,
38641,20250328,92,Cs0.05MA0.1FA0.85PbI3.0,1.73,MACl,14.6,PEAI,0.517,,,Me-4PACz,0.189,DMACPA,0.126,4-ABnP,0.016,,,,,1000,10,5000,40,10,160,110,25,PEAI,1.0,PDADI,0.5,,,,,4100.0,30.0,12.0,100.0,100.0,4.0,24.2932,83.7854,1.14632,25.2936,9661,CH1,v3,
38642,20250328,92,Cs0.05MA0.1FA0.85PbI3.0,1.73,MACl,14.6,PEAI,0.517,,,Me-4PACz,0.189,DMACPA,0.126,4-ABnP,0.016,,,,,1000,10,5000,40,10,160,110,25,PEAI,1.0,PDADI,0.5,,,,,4100.0,30.0,12.0,100.0,100.0,4.0,24.43,84.0643,1.13857,25.5241,9661,CH2,v3,
38643,20250328,92,Cs0.05MA0.1FA0.85PbI3.0,1.73,MACl,14.6,PEAI,0.517,,,Me-4PACz,0.189,DMACPA,0.126,4-ABnP,0.016,,,,,1000,10,5000,40,10,160,110,25,PEAI,1.0,PDADI,0.5,,,,,4100.0,30.0,12.0,100.0,100.0,4.0,24.064,83.4995,1.13087,25.4842,9661,CH3,v3,
38644,20250328,92,Cs0.05MA0.1FA0.85PbI3.0,1.73,MACl,14.6,PEAI,0.517,,,Me-4PACz,0.189,DMACPA,0.126,4-ABnP,0.016,,,,,1000,10,5000,40,10,160,110,25,PEAI,1.0,PDADI,0.5,,,,,4100.0,30.0,12.0,100.0,100.0,4.0,23.5083,82.2181,1.13467,25.1992,9661,CH4,v3,
38645,20250328,92,Cs0.05MA0.1FA0.85PbI3.0,1.73,MACl,14.6,PEAI,0.517,,,Me-4PACz,0.066,DMACPA,0.066,4PADCB,0.198,,,,,1000,10,5000,40,10,160,110,25,PEAI,1.0,m-F-PEAI,4.5,,,,,4000.0,30.0,10.0,100.0,100.0,3.0,21.5578,80.7227,1.10855,24.091,9662,CH1,v3,
38646,20250328,92,Cs0.05MA0.1FA0.85PbI3.0,1.73,MACl,14.6,PEAI,0.517,,,Me-4PACz,0.066,DMACPA,0.066,4PADCB,0.198,,,,,1000,10,5000,40,10,160,110,25,PEAI,1.0,m-F-PEAI,4.5,,,,,4000.0,30.0,10.0,100.0,100.0,3.0,21.9514,80.8394,1.12029,24.2387,9662,CH2,v3,
38647,20250328,92,Cs0.05MA0.1FA0.85PbI3.0,1.73,MACl,14.6,PEAI,0.517,,,Me-4PACz,0.066,DMACPA,0.066,4PADCB,0.198,,,,,1000,10,5000,40,10,160,110,25,PEAI,1.0,m-F-PEAI,4.5,,,,,4000.0,30.0,10.0,100.0,100.0,3.0,21.702,80.1766,1.11823,24.206,9662,CH3,v3,
38648,20250328,92,Cs0.05MA0.1FA0.85PbI3.0,1.73,MACl,14.6,PEAI,0.517,,,Me-4PACz,0.066,DMACPA,0.066,4PADCB,0.198,,,,,1000,10,5000,40,10,160,110,25,PEAI,1.0,m-F-PEAI,4.5,,,,,4000.0,30.0,10.0,100.0,100.0,3.0,21.2016,78.9872,1.11641,24.0429,9662,CH4,v3,
38649,20250328,92,Cs0.05MA0.1FA0.85PbI3.0,1.73,MACl,14.6,PEAI,0.517,,,Me-4PACz,0.066,DMACPA,0.066,4PADCB,0.198,,,,,1000,10,5000,40,10,160,110,25,PEAI,1.0,m-F-PEAI,4.5,,,,,4100.0,30.0,12.0,100.0,100.0,4.0,21.8492,81.3486,1.10599,24.2849,9663,CH1,v3,
38650,20250328,92,Cs0.05MA0.1FA0.85PbI3.0,1.73,MACl,14.6,PEAI,0.517,,,Me-4PACz,0.066,DMACPA,0.066,4PADCB,0.198,,,,,1000,10,5000,40,10,160,110,25,PEAI,1.0,m-F-PEAI,4.5,,,,,4100.0,30.0,12.0,100.0,100.0,4.0,11.9036,47.1554,1.05539,23.9185,9663,CH2,v3,
38651,20250328,92,Cs0.05MA0.1FA0.85PbI3.0,1.73,MACl,14.6,PEAI,0.517,,,Me-4PACz,0.066,DMACPA,0.066,4PADCB,0.198,,,,,1000,10,5000,40,10,160,110,25,PEAI,1.0,m-F-PEAI,4.5,,,,,4100.0,30.0,12.0,100.0,100.0,4.0,22.2406,81.5803,1.11661,24.4152,9663,CH3,v3,
38652,20250328,92,Cs0.05MA0.1FA0.85PbI3.0,1.73,MACl,14.6,PEAI,0.517,,,Me-4PACz,0.066,DMACPA,0.066,4PADCB,0.198,,,,,1000,10,5000,40,10,160,110,25,PEAI,1.0,m-F-PEAI,4.5,,,,,4100.0,30.0,12.0,100.0,100.0,4.0,20.885,78.1118,1.11094,24.0673,9663,CH4,v3,
38653,20250328,92,Cs0.05MA0.1FA0.85PbI3.0,1.73,MACl,14.6,PEAI,0.517,,,Me-4PACz,0.066,DMACPA,0.066,4PADCB,0.198,,,,,1000,10,5000,40,10,160,110,25,PEAI,1.0,m-F-PEAI,4.5,,,,,4900.0,31.0,14.0,120.0,100.0,5.0,17.9096,65.5316,1.0965,24.9244,9664,CH1,v3,
38654,20250328,92,Cs0.05MA0.1FA0.85PbI3.0,1.73,MACl,14.6,PEAI,0.517,,,Me-4PACz,0.066,DMACPA,0.066,4PADCB,0.198,,,,,1000,10,5000,40,10,160,110,25,PEAI,1.0,m-F-PEAI,4.5,,,,,4900.0,31.0,14.0,120.0,100.0,5.0,23.5765,82.9611,1.11661,25.4508,9664,CH2,v3,
38655,20250328,92,Cs0.05MA0.1FA0.85PbI3.0,1.73,MACl,14.6,PEAI,0.517,,,Me-4PACz,0.066,DMACPA,0.066,4PADCB,0.198,,,,,1000,10,5000,40,10,160,110,25,PEAI,1.0,m-F-PEAI,4.5,,,,,4900.0,31.0,14.0,120.0,100.0,5.0,23.4032,82.5306,1.1181,25.3617,9664,CH3,v3,
38656,20250328,92,Cs0.05MA0.1FA0.85PbI3.0,1.73,MACl,14.6,PEAI,0.517,,,Me-4PACz,0.066,DMACPA,0.066,4PADCB,0.198,,,,,1000,10,5000,40,10,160,110,25,PEAI,1.0,m-F-PEAI,4.5,,,,,4900.0,31.0,14.0,120.0,100.0,5.0,22.9605,81.6582,1.11743,25.1628,9664,CH4,v3,
38657,20250328,92,Cs0.05MA0.1FA0.85PbI3.0,1.73,MACl,14.6,PEAI,0.517,,,Me-4PACz,0.066,DMACPA,0.066,4PADCB,0.198,,,,,1000,10,5000,40,10,160,110,25,PEAI,1.0,m-F-PEAI,4.5,,,,,5000.0,33.0,11.0,100.0,100.0,7.0,23.3558,82.5103,1.11823,25.3136,9665,CH1,v3,
38658,20250328,92,Cs0.05MA0.1FA0.85PbI3.0,1.73,MACl,14.6,PEAI,0.517,,,Me-4PACz,0.066,DMACPA,0.066,4PADCB,0.198,,,,,1000,10,5000,40,10,160,110,25,PEAI,1.0,m-F-PEAI,4.5,,,,,5000.0,33.0,11.0,100.0,100.0,7.0,23.1563,81.9225,1.11821,25.278,9665,CH2,v3,
38659,20250328,92,Cs0.05MA0.1FA0.85PbI3.0,1.73,MACl,14.6,PEAI,0.517,,,Me-4PACz,0.066,DMACPA,0.066,4PADCB,0.198,,,,,1000,10,5000,40,10,160,110,25,PEAI,1.0,m-F-PEAI,4.5,,,,,5000.0,33.0,11.0,100.0,100.0,7.0,22.7815,81.3527,1.11568,25.0998,9665,CH3,v3,
38660,20250328,92,Cs0.05MA0.1FA0.85PbI3.0,1.73,MACl,14.6,PEAI,0.517,,,Me-4PACz,0.066,DMACPA,0.066,4PADCB,0.198,,,,,1000,10,5000,40,10,160,110,25,PEAI,1.0,m-F-PEAI,4.5,,,,,5000.0,33.0,11.0,100.0,100.0,7.0,19.5726,71.2476,1.1133,24.6754,9665,CH4,v3,
38661,20250328,92,Cs0.05MA0.1FA0.85PbI3.0,1.73,MACl,14.6,PEAI,0.517,,,Me-4PACz,0.066,DMACPA,0.066,4PADCB,0.198,,,,,1000,10,5000,40,10,160,110,25,PEAI,1.0,m-F-PEAI,4.5,,,,,4500.0,30.0,12.0,100.0,100.0,4.0,21.6637,82.1923,1.11153,23.7127,9666,CH1,v3,
38662,20250328,92,Cs0.05MA0.1FA0.85PbI3.0,1.73,MACl,14.6,PEAI,0.517,,,Me-4PACz,0.066,DMACPA,0.066,4PADCB,0.198,,,,,1000,10,5000,40,10,160,110,25,PEAI,1.0,m-F-PEAI,4.5,,,,,4500.0,30.0,12.0,100.0,100.0,4.0,21.1486,79.8732,1.11656,23.7135,9666,CH2,v3,
38663,20250328,92,Cs0.05MA0.1FA0.85PbI3.0,1.73,MACl,14.6,PEAI,0.517,,,Me-4PACz,0.066,DMACPA,0.066,4PADCB,0.198,,,,,1000,10,5000,40,10,160,110,25,PEAI,1.0,m-F-PEAI,4.5,,,,,4500.0,30.0,12.0,100.0,100.0,4.0,15.7489,60.6719,1.10816,23.4239,9666,CH3,v3,
38664,20250328,92,Cs0.05MA0.1FA0.85PbI3.0,1.73,MACl,14.6,PEAI,0.517,,,Me-4PACz,0.066,DMACPA,0.066,4PADCB,0.198,,,,,1000,10,5000,40,10,160,110,25,PEAI,1.0,m-F-PEAI,4.5,,,,,4500.0,30.0,12.0,100.0,100.0,4.0,10.5064,49.4418,0.93547,22.716,9666,CH4,v3,
38665,20250328,92,Cs0.05MA0.1FA0.85PbI3.0,1.73,MACl,14.6,PEAI,0.517,,,Me-4PACz,0.066,DMACPA,0.066,4PADCB,0.198,,,,,1000,10,5000,40,10,160,110,25,PEAI,1.0,PDADI,0.5,,,,,4900.0,31.0,14.0,120.0,100.0,5.0,23.4478,83.5124,1.13642,24.7066,9667,CH1,v3,
38666,20250328,92,Cs0.05MA0.1FA0.85PbI3.0,1.73,MACl,14.6,PEAI,0.517,,,Me-4PACz,0.066,DMACPA,0.066,4PADCB,0.198,,,,,1000,10,5000,40,10,160,110,25,PEAI,1.0,PDADI,0.5,,,,,4900.0,31.0,14.0,120.0,100.0,5.0,23.7645,83.6527,1.13603,25.0069,9667,CH2,v3,
38667,20250328,92,Cs0.05MA0.1FA0.85PbI3.0,1.73,MACl,14.6,PEAI,0.517,,,Me-4PACz,0.066,DMACPA,0.066,4PADCB,0.198,,,,,1000,10,5000,40,10,160,110,25,PEAI,1.0,PDADI,0.5,,,,,4900.0,31.0,14.0,120.0,100.0,5.0,23.5404,83.385,1.13367,24.9022,9667,CH3,v3,
38668,20250328,92,Cs0.05MA0.1FA0.85PbI3.0,1.73,MACl,14.6,PEAI,0.517,,,Me-4PACz,0.066,DMACPA,0.066,4PADCB,0.198,,,,,1000,10,5000,40,10,160,110,25,PEAI,1.0,PDADI,0.5,,,,,4900.0,31.0,14.0,120.0,100.0,5.0,22.8448,83.6882,1.1286,24.187,9667,CH4,v3,
38669,20250328,92,Cs0.05MA0.1FA0.85PbI3.0,1.73,MACl,14.6,PEAI,0.517,,,Me-4PACz,0.066,DMACPA,0.066,4PADCB,0.198,,,,,1000,10,5000,40,10,160,110,25,PEAI,1.0,PDADI,0.5,,,,,4000.0,30.0,10.0,100.0,90.0,5.0,22.5604,83.7847,1.13393,23.7463,9668,CH1,v3,
38670,20250328,92,Cs0.05MA0.1FA0.85PbI3.0,1.73,MACl,14.6,PEAI,0.517,,,Me-4PACz,0.066,DMACPA,0.066,4PADCB,0.198,,,,,1000,10,5000,40,10,160,110,25,PEAI,1.0,PDADI,0.5,,,,,4000.0,30.0,10.0,100.0,90.0,5.0,22.5841,84.1037,1.12694,23.828,9668,CH2,v3,
38671,20250328,92,Cs0.05MA0.1FA0.85PbI3.0,1.73,MACl,14.6,PEAI,0.517,,,Me-4PACz,0.066,DMACPA,0.066,4PADCB,0.198,,,,,1000,10,5000,40,10,160,110,25,PEAI,1.0,PDADI,0.5,,,,,4000.0,30.0,10.0,100.0,90.0,5.0,22.5585,84.4297,1.12428,23.7653,9668,CH3,v3,
38672,20250328,92,Cs0.05MA0.1FA0.85PbI3.0,1.73,MACl,14.6,PEAI,0.517,,,Me-4PACz,0.066,DMACPA,0.066,4PADCB,0.198,,,,,1000,10,5000,40,10,160,110,25,PEAI,1.0,PDADI,0.5,,,,,4000.0,30.0,10.0,100.0,90.0,5.0,22.1962,84.3773,1.1193,23.502,9668,CH4,v3,
38673,20250328,92,Cs0.05MA0.1FA0.85PbI3.0,1.73,MACl,14.6,PEAI,0.517,,,Me-4PACz,0.066,DMACPA,0.066,4PADCB,0.198,,,,,1000,10,5000,40,10,160,110,25,PEAI,1.0,PDADI,0.5,,,,,5000.0,30.0,10.0,100.0,100.0,5.0,24.634,84.0122,1.13375,25.8628,9669,CH1,v3,
38674,20250328,92,Cs0.05MA0.1FA0.85PbI3.0,1.73,MACl,14.6,PEAI,0.517,,,Me-4PACz,0.066,DMACPA,0.066,4PADCB,0.198,,,,,1000,10,5000,40,10,160,110,25,PEAI,1.0,PDADI,0.5,,,,,5000.0,30.0,10.0,100.0,100.0,5.0,24.6995,84.1114,1.13311,25.9156,9669,CH2,v3,
38675,20250328,92,Cs0.05MA0.1FA0.85PbI3.0,1.73,MACl,14.6,PEAI,0.517,,,Me-4PACz,0.066,DMACPA,0.066,4PADCB,0.198,,,,,1000,10,5000,40,10,160,110,25,PEAI,1.0,PDADI,0.5,,,,,5000.0,30.0,10.0,100.0,100.0,5.0,24.5142,83.8374,1.12969,25.8835,9669,CH3,v3,
38676,20250328,92,Cs0.05MA0.1FA0.85PbI3.0,1.73,MACl,14.6,PEAI,0.517,,,Me-4PACz,0.066,DMACPA,0.066,4PADCB,0.198,,,,,1000,10,5000,40,10,160,110,25,PEAI,1.0,PDADI,0.5,,,,,5000.0,30.0,10.0,100.0,100.0,5.0,24.2991,84.1335,1.12642,25.6402,9669,CH4,v3,
38677,20250328,92,Cs0.05MA0.1FA0.85PbI3.0,1.73,MACl,14.6,PEAI,0.517,,,Me-4PACz,0.066,DMACPA,0.066,4PADCB,0.198,,,,,1000,10,5000,40,10,160,110,25,PEAI,1.0,PDADI,0.5,,,,,5000.0,33.0,11.0,100.0,100.0,7.0,23.4993,81.996,1.14639,24.9993,9670,CH1,v3,
38678,20250328,92,Cs0.05MA0.1FA0.85PbI3.0,1.73,MACl,14.6,PEAI,0.517,,,Me-4PACz,0.066,DMACPA,0.066,4PADCB,0.198,,,,,1000,10,5000,40,10,160,110,25,PEAI,1.0,PDADI,0.5,,,,,5000.0,33.0,11.0,100.0,100.0,7.0,23.7762,82.7848,1.14092,25.1731,9670,CH2,v3,
38679,20250328,92,Cs0.05MA0.1FA0.85PbI3.0,1.73,MACl,14.6,PEAI,0.517,,,Me-4PACz,0.066,DMACPA,0.066,4PADCB,0.198,,,,,1000,10,5000,40,10,160,110,25,PEAI,1.0,PDADI,0.5,,,,,5000.0,33.0,11.0,100.0,100.0,7.0,23.139,81.8844,1.1296,25.0161,9670,CH3,v3,
38680,20250328,92,Cs0.05MA0.1FA0.85PbI3.0,1.73,MACl,14.6,PEAI,0.517,,,Me-4PACz,0.066,DMACPA,0.066,4PADCB,0.198,,,,,1000,10,5000,40,10,160,110,25,PEAI,1.0,PDADI,0.5,,,,,5000.0,33.0,11.0,100.0,100.0,7.0,22.8353,81.4919,1.12627,24.88,9670,CH4,v3,
38681,20250328,92,Cs0.05MA0.1FA0.85PbI3.0,1.73,MACl,14.6,PEAI,0.517,,,Me-4PACz,0.066,DMACPA,0.066,4PADCB,0.198,,,,,1000,10,5000,40,10,160,110,25,PEAI,1.0,PDADI,0.5,,,,,4100.0,30.0,12.0,100.0,100.0,4.0,23.6935,84.9197,1.13078,24.6743,9671,CH1,v3,
38682,20250328,92,Cs0.05MA0.1FA0.85PbI3.0,1.73,MACl,14.6,PEAI,0.517,,,Me-4PACz,0.066,DMACPA,0.066,4PADCB,0.198,,,,,1000,10,5000,40,10,160,110,25,PEAI,1.0,PDADI,0.5,,,,,4100.0,30.0,12.0,100.0,100.0,4.0,23.4249,84.1531,1.13557,24.5128,9671,CH2,v3,
38683,20250328,92,Cs0.05MA0.1FA0.85PbI3.0,1.73,MACl,14.6,PEAI,0.517,,,Me-4PACz,0.066,DMACPA,0.066,4PADCB,0.198,,,,,1000,10,5000,40,10,160,110,25,PEAI,1.0,PDADI,0.5,,,,,4100.0,30.0,12.0,100.0,100.0,4.0,23.7174,85.2263,1.12689,24.6951,9671,CH3,v3,
38684,20250328,92,Cs0.05MA0.1FA0.85PbI3.0,1.73,MACl,14.6,PEAI,0.517,,,Me-4PACz,0.066,DMACPA,0.066,4PADCB,0.198,,,,,1000,10,5000,40,10,160,110,25,PEAI,1.0,PDADI,0.5,,,,,4100.0,30.0,12.0,100.0,100.0,4.0,23.3463,85.0104,1.1267,24.3747,9671,CH4,v3,
38685,20250328,92,Cs0.05MA0.1FA0.85PbI3.0,1.73,MACl,14.6,PEAI,0.517,,,Me-4PACz,0.198,4PADCB,0.066,Me-2PACz,0.066,,,,,1000,10,5000,40,10,160,110,25,PEAI,1.0,m-F-PEAI,4.5,,,,,4000.0,30.0,10.0,100.0,100.0,3.0,24.5213,84.2638,1.12911,25.773,9672,CH1,v3,
38686,20250328,92,Cs0.05MA0.1FA0.85PbI3.0,1.73,MACl,14.6,PEAI,0.517,,,Me-4PACz,0.198,4PADCB,0.066,Me-2PACz,0.066,,,,,1000,10,5000,40,10,160,110,25,PEAI,1.0,m-F-PEAI,4.5,,,,,4000.0,30.0,10.0,100.0,100.0,3.0,24.8945,83.8352,1.13594,26.1409,9672,CH2,v3,
38687,20250328,92,Cs0.05MA0.1FA0.85PbI3.0,1.73,MACl,14.6,PEAI,0.517,,,Me-4PACz,0.198,4PADCB,0.066,Me-2PACz,0.066,,,,,1000,10,5000,40,10,160,110,25,PEAI,1.0,m-F-PEAI,4.5,,,,,4000.0,30.0,10.0,100.0,100.0,3.0,3.91953,28.0048,0.547642,25.5567,9672,CH3,v3,
38688,20250328,92,Cs0.05MA0.1FA0.85PbI3.0,1.73,MACl,14.6,PEAI,0.517,,,Me-4PACz,0.198,4PADCB,0.066,Me-2PACz,0.066,,,,,1000,10,5000,40,10,160,110,25,PEAI,1.0,m-F-PEAI,4.5,,,,,4000.0,30.0,10.0,100.0,100.0,3.0,0.969957,24.9516,0.156706,24.8066,9672,CH4,v3,
38689,20250328,92,Cs0.05MA0.1FA0.85PbI3.0,1.73,MACl,14.6,PEAI,0.517,,,Me-4PACz,0.198,4PADCB,0.066,Me-2PACz,0.066,,,,,1000,10,5000,40,10,160,110,25,PEAI,1.0,m-F-PEAI,4.5,,,,,4100.0,30.0,12.0,100.0,100.0,4.0,24.1732,84.1476,1.13581,25.2922,9673,CH1,v3,
38690,20250328,92,Cs0.05MA0.1FA0.85PbI3.0,1.73,MACl,14.6,PEAI,0.517,,,Me-4PACz,0.198,4PADCB,0.066,Me-2PACz,0.066,,,,,1000,10,5000,40,10,160,110,25,PEAI,1.0,m-F-PEAI,4.5,,,,,4100.0,30.0,12.0,100.0,100.0,4.0,23.8542,83.9739,1.12855,25.1709,9673,CH2,v3,
38691,20250328,92,Cs0.05MA0.1FA0.85PbI3.0,1.73,MACl,14.6,PEAI,0.517,,,Me-4PACz,0.198,4PADCB,0.066,Me-2PACz,0.066,,,,,1000,10,5000,40,10,160,110,25,PEAI,1.0,m-F-PEAI,4.5,,,,,4100.0,30.0,12.0,100.0,100.0,4.0,23.5708,83.6611,1.12532,25.0365,9673,CH3,v3,
