Repository: MI-Materials-Intelligence/Recipe-Language-Model

# Learning Layer

## Overview

In the learning layer, the formulas and parameters are encoded and then tokenised into recipes as inputs. Through atomic skills of data extraction, cleaning, and matching, these data are organised into standardised datasets, providing the basis for RLM training and iterative recipe refinement.

Key Atomic Skills:
- **Cleaning**: Preprocessing and outlier cleaning
- **Matching**: Matching data pairs based on variables
- **Extraction**: Data extraction from robotic boxes

File: seven_ai_layers_robotics/learning/data/data50764_from_db.csv (part 177 of 253)
No,date,rank,Formula PVK,Concentration PVK,Formula Additive 1,Concentration Additive 1,Formula Additive 2,Concentration Additive 2,Formula Additive 3,Concentration Additive 3,Formula SAM 1,Concentration SAM 1,Formula SAM 2,Concentration SAM 2,Formula SAM 3,Concentration SAM 3,Spin Coating Speed SAM,Spin Coating Time SAM,Annealed Temperature SAM,Annealed Time SAM,Spin Coating Speed PVK 1,Spin Coating Time PVK 1,Spin Coating Speed PVK 2,Spin Coating Time PVK 2,Antisolvent Dropping Timing,Antisolvent Volume,Annealed Temperature PVK,Annealed Time PVK,Formula Passivator 1,Concentration Passivator 1,Formula Passivator 2,Concentration Passivator 2,Formula Passivator 3,Concentration Passivator 3,Formula Passivator 4,Concentration Passivator 4,Spin Coating Speed Passivator,Spin Coating Time Passivator,Passivator Dropping Timing,Passivator Volume,Annealed Temperature Passivator,Annealed Time Passivator,PCE,FF,Voc,Jsc,Product,Channel,From,upload_time
38692,20250328,92,Cs0.05MA0.1FA0.85PbI3.0,1.73,MACl,14.6,PEAI,0.517,,,Me-4PACz,0.198,4PADCB,0.066,Me-2PACz,0.066,,,,,1000,10,5000,40,10,160,110,25,PEAI,1.0,m-F-PEAI,4.5,,,,,4100.0,30.0,12.0,100.0,100.0,4.0,22.9256,82.6734,1.11952,24.7698,9673,CH4,v3,
38693,20250328,92,Cs0.05MA0.1FA0.85PbI3.0,1.73,MACl,14.6,PEAI,0.517,,,Me-4PACz,0.198,4PADCB,0.066,Me-2PACz,0.066,,,,,1000,10,5000,40,10,160,110,25,PEAI,1.0,m-F-PEAI,4.5,,,,,4900.0,31.0,14.0,120.0,100.0,5.0,23.7488,83.8043,1.12709,25.1429,9674,CH1,v3,
38694,20250328,92,Cs0.05MA0.1FA0.85PbI3.0,1.73,MACl,14.6,PEAI,0.517,,,Me-4PACz,0.198,4PADCB,0.066,Me-2PACz,0.066,,,,,1000,10,5000,40,10,160,110,25,PEAI,1.0,m-F-PEAI,4.5,,,,,4900.0,31.0,14.0,120.0,100.0,5.0,24.1211,83.812,1.12705,25.5357,9674,CH2,v3,
38695,20250328,92,Cs0.05MA0.1FA0.85PbI3.0,1.73,MACl,14.6,PEAI,0.517,,,Me-4PACz,0.198,4PADCB,0.066,Me-2PACz,0.066,,,,,1000,10,5000,40,10,160,110,25,PEAI,1.0,m-F-PEAI,4.5,,,,,4900.0,31.0,14.0,120.0,100.0,5.0,23.892,83.2626,1.12554,25.4943,9674,CH3,v3,
38696,20250328,92,Cs0.05MA0.1FA0.85PbI3.0,1.73,MACl,14.6,PEAI,0.517,,,Me-4PACz,0.198,4PADCB,0.066,Me-2PACz,0.066,,,,,1000,10,5000,40,10,160,110,25,PEAI,1.0,m-F-PEAI,4.5,,,,,4900.0,31.0,14.0,120.0,100.0,5.0,23.5724,82.1914,1.12785,25.4289,9674,CH4,v3,
38697,20250328,92,Cs0.05MA0.1FA0.85PbI3.0,1.73,MACl,14.6,PEAI,0.517,,,Me-4PACz,0.198,4PADCB,0.066,Me-2PACz,0.066,,,,,1000,10,5000,40,10,160,110,25,PEAI,1.0,m-F-PEAI,4.5,,,,,5000.0,33.0,11.0,100.0,100.0,7.0,3.32314,28.1048,0.494572,23.9077,9675,CH1,v3,
38698,20250328,92,Cs0.05MA0.1FA0.85PbI3.0,1.73,MACl,14.6,PEAI,0.517,,,Me-4PACz,0.198,4PADCB,0.066,Me-2PACz,0.066,,,,,1000,10,5000,40,10,160,110,25,PEAI,1.0,m-F-PEAI,4.5,,,,,5000.0,33.0,11.0,100.0,100.0,7.0,22.9772,82.9659,1.1266,24.5825,9675,CH2,v3,
38699,20250328,92,Cs0.05MA0.1FA0.85PbI3.0,1.73,MACl,14.6,PEAI,0.517,,,Me-4PACz,0.198,4PADCB,0.066,Me-2PACz,0.066,,,,,1000,10,5000,40,10,160,110,25,PEAI,1.0,m-F-PEAI,4.5,,,,,5000.0,33.0,11.0,100.0,100.0,7.0,22.8017,82.4182,1.12603,24.5694,9675,CH3,v3,
38700,20250328,92,Cs0.05MA0.1FA0.85PbI3.0,1.73,MACl,14.6,PEAI,0.517,,,Me-4PACz,0.198,4PADCB,0.066,Me-2PACz,0.066,,,,,1000,10,5000,40,10,160,110,25,PEAI,1.0,m-F-PEAI,4.5,,,,,5000.0,33.0,11.0,100.0,100.0,7.0,21.5722,79.4469,1.11581,24.3347,9675,CH4,v3,
38701,20250328,92,Cs0.05MA0.1FA0.85PbI3.0,1.73,MACl,14.6,PEAI,0.517,,,Me-4PACz,0.198,4PADCB,0.066,Me-2PACz,0.066,,,,,1000,10,5000,40,10,160,110,25,PEAI,1.0,m-F-PEAI,4.5,,,,,4500.0,30.0,12.0,100.0,100.0,4.0,23.2536,83.6723,1.13738,24.4345,9676,CH1,v3,
38702,20250328,92,Cs0.05MA0.1FA0.85PbI3.0,1.73,MACl,14.6,PEAI,0.517,,,Me-4PACz,0.198,4PADCB,0.066,Me-2PACz,0.066,,,,,1000,10,5000,40,10,160,110,25,PEAI,1.0,m-F-PEAI,4.5,,,,,4500.0,30.0,12.0,100.0,100.0,4.0,23.292,83.151,1.13791,24.6168,9676,CH2,v3,
38703,20250328,92,Cs0.05MA0.1FA0.85PbI3.0,1.73,MACl,14.6,PEAI,0.517,,,Me-4PACz,0.198,4PADCB,0.066,Me-2PACz,0.066,,,,,1000,10,5000,40,10,160,110,25,PEAI,1.0,m-F-PEAI,4.5,,,,,4500.0,30.0,12.0,100.0,100.0,4.0,22.8284,82.1808,1.13469,24.4809,9676,CH3,v3,
38704,20250328,92,Cs0.05MA0.1FA0.85PbI3.0,1.73,MACl,14.6,PEAI,0.517,,,Me-4PACz,0.198,4PADCB,0.066,Me-2PACz,0.066,,,,,1000,10,5000,40,10,160,110,25,PEAI,1.0,m-F-PEAI,4.5,,,,,4500.0,30.0,12.0,100.0,100.0,4.0,22.6034,81.3318,1.13538,24.4778,9676,CH4,v3,
38705,20250328,92,Cs0.05MA0.1FA0.85PbI3.0,1.73,MACl,14.6,PEAI,0.517,,,Me-4PACz,0.198,4PADCB,0.066,Me-2PACz,0.066,,,,,1000,10,5000,40,10,160,110,25,PEAI,1.0,PDADI,0.5,,,,,4900.0,31.0,14.0,120.0,100.0,5.0,14.6275,55.3228,1.12985,23.4016,9677,CH1,v3,
38706,20250328,92,Cs0.05MA0.1FA0.85PbI3.0,1.73,MACl,14.6,PEAI,0.517,,,Me-4PACz,0.198,4PADCB,0.066,Me-2PACz,0.066,,,,,1000,10,5000,40,10,160,110,25,PEAI,1.0,PDADI,0.5,,,,,4900.0,31.0,14.0,120.0,100.0,5.0,23.6055,84.822,1.14481,24.3092,9677,CH2,v3,
38707,20250328,92,Cs0.05MA0.1FA0.85PbI3.0,1.73,MACl,14.6,PEAI,0.517,,,Me-4PACz,0.198,4PADCB,0.066,Me-2PACz,0.066,,,,,1000,10,5000,40,10,160,110,25,PEAI,1.0,PDADI,0.5,,,,,4900.0,31.0,14.0,120.0,100.0,5.0,23.1176,83.9171,1.15034,23.9478,9677,CH3,v3,
38708,20250328,92,Cs0.05MA0.1FA0.85PbI3.0,1.73,MACl,14.6,PEAI,0.517,,,Me-4PACz,0.198,4PADCB,0.066,Me-2PACz,0.066,,,,,1000,10,5000,40,10,160,110,25,PEAI,1.0,PDADI,0.5,,,,,4900.0,31.0,14.0,120.0,100.0,5.0,23.2787,85.4083,1.13799,23.9509,9677,CH4,v3,
38709,20250328,92,Cs0.05MA0.1FA0.85PbI3.0,1.73,MACl,14.6,PEAI,0.517,,,Me-4PACz,0.198,4PADCB,0.066,Me-2PACz,0.066,,,,,1000,10,5000,40,10,160,110,25,PEAI,1.0,PDADI,0.5,,,,,4000.0,30.0,10.0,100.0,90.0,5.0,23.9624,84.0441,1.14116,24.9848,9678,CH1,v3,
38710,20250328,92,Cs0.05MA0.1FA0.85PbI3.0,1.73,MACl,14.6,PEAI,0.517,,,Me-4PACz,0.198,4PADCB,0.066,Me-2PACz,0.066,,,,,1000,10,5000,40,10,160,110,25,PEAI,1.0,PDADI,0.5,,,,,4000.0,30.0,10.0,100.0,90.0,5.0,23.9313,84.3555,1.13839,24.9207,9678,CH2,v3,
38711,20250328,92,Cs0.05MA0.1FA0.85PbI3.0,1.73,MACl,14.6,PEAI,0.517,,,Me-4PACz,0.198,4PADCB,0.066,Me-2PACz,0.066,,,,,1000,10,5000,40,10,160,110,25,PEAI,1.0,PDADI,0.5,,,,,4000.0,30.0,10.0,100.0,90.0,5.0,18.7718,67.8299,1.13726,24.3346,9678,CH3,v3,
38712,20250328,92,Cs0.05MA0.1FA0.85PbI3.0,1.73,MACl,14.6,PEAI,0.517,,,Me-4PACz,0.198,4PADCB,0.066,Me-2PACz,0.066,,,,,1000,10,5000,40,10,160,110,25,PEAI,1.0,PDADI,0.5,,,,,4000.0,30.0,10.0,100.0,90.0,5.0,23.2929,84.996,1.13307,24.1861,9678,CH4,v3,
38713,20250328,92,Cs0.05MA0.1FA0.85PbI3.0,1.73,MACl,14.6,PEAI,0.517,,,Me-4PACz,0.198,4PADCB,0.066,Me-2PACz,0.066,,,,,1000,10,5000,40,10,160,110,25,PEAI,1.0,PDADI,0.5,,,,,5000.0,30.0,10.0,100.0,100.0,5.0,22.2468,77.8761,1.15394,24.7559,9679,CH1,v3,
38714,20250328,92,Cs0.05MA0.1FA0.85PbI3.0,1.73,MACl,14.6,PEAI,0.517,,,Me-4PACz,0.198,4PADCB,0.066,Me-2PACz,0.066,,,,,1000,10,5000,40,10,160,110,25,PEAI,1.0,PDADI,0.5,,,,,5000.0,30.0,10.0,100.0,100.0,5.0,10.1217,38.6586,1.04679,25.0119,9679,CH2,v3,
38715,20250328,92,Cs0.05MA0.1FA0.85PbI3.0,1.73,MACl,14.6,PEAI,0.517,,,Me-4PACz,0.198,4PADCB,0.066,Me-2PACz,0.066,,,,,1000,10,5000,40,10,160,110,25,PEAI,1.0,PDADI,0.5,,,,,5000.0,30.0,10.0,100.0,100.0,5.0,7.54555,32.4663,0.925848,25.1026,9679,CH3,v3,
38716,20250328,92,Cs0.05MA0.1FA0.85PbI3.0,1.73,MACl,14.6,PEAI,0.517,,,Me-4PACz,0.198,4PADCB,0.066,Me-2PACz,0.066,,,,,1000,10,5000,40,10,160,110,25,PEAI,1.0,PDADI,0.5,,,,,5000.0,30.0,10.0,100.0,100.0,5.0,10.2332,39.8939,1.02784,24.9561,9679,CH4,v3,
38717,20250328,92,Cs0.05MA0.1FA0.85PbI3.0,1.73,MACl,14.6,PEAI,0.517,,,Me-4PACz,0.198,4PADCB,0.066,Me-2PACz,0.066,,,,,1000,10,5000,40,10,160,110,25,PEAI,1.0,PDADI,0.5,,,,,5000.0,33.0,11.0,100.0,100.0,7.0,22.714,78.513,1.15882,24.9651,9680,CH1,v3,
38718,20250328,92,Cs0.05MA0.1FA0.85PbI3.0,1.73,MACl,14.6,PEAI,0.517,,,Me-4PACz,0.198,4PADCB,0.066,Me-2PACz,0.066,,,,,1000,10,5000,40,10,160,110,25,PEAI,1.0,PDADI,0.5,,,,,5000.0,33.0,11.0,100.0,100.0,7.0,4.98884,29.2268,0.686612,24.8603,9680,CH2,v3,
38719,20250328,92,Cs0.05MA0.1FA0.85PbI3.0,1.73,MACl,14.6,PEAI,0.517,,,Me-4PACz,0.198,4PADCB,0.066,Me-2PACz,0.066,,,,,1000,10,5000,40,10,160,110,25,PEAI,1.0,PDADI,0.5,,,,,5000.0,33.0,11.0,100.0,100.0,7.0,24.5214,84.9352,1.13605,25.4131,9680,CH3,v3,
38720,20250328,92,Cs0.05MA0.1FA0.85PbI3.0,1.73,MACl,14.6,PEAI,0.517,,,Me-4PACz,0.198,4PADCB,0.066,Me-2PACz,0.066,,,,,1000,10,5000,40,10,160,110,25,PEAI,1.0,PDADI,0.5,,,,,5000.0,33.0,11.0,100.0,100.0,7.0,24.2525,85.5428,1.13407,24.9996,9680,CH4,v3,
38721,20250328,92,Cs0.05MA0.1FA0.85PbI3.0,1.73,MACl,14.6,PEAI,0.517,,,Me-4PACz,0.198,4PADCB,0.066,Me-2PACz,0.066,,,,,1000,10,5000,40,10,160,110,25,PEAI,1.0,PDADI,0.5,,,,,4100.0,30.0,12.0,100.0,100.0,4.0,25.119,72.1235,1.14901,30.3111,9681,CH1,v3,
38722,20250328,92,Cs0.05MA0.1FA0.85PbI3.0,1.73,MACl,14.6,PEAI,0.517,,,Me-4PACz,0.198,4PADCB,0.066,Me-2PACz,0.066,,,,,1000,10,5000,40,10,160,110,25,PEAI,1.0,PDADI,0.5,,,,,4100.0,30.0,12.0,100.0,100.0,4.0,27.134,80.1384,1.13338,29.8744,9681,CH2,v3,
38723,20250328,92,Cs0.05MA0.1FA0.85PbI3.0,1.73,MACl,14.6,PEAI,0.517,,,Me-4PACz,0.198,4PADCB,0.066,Me-2PACz,0.066,,,,,1000,10,5000,40,10,160,110,25,PEAI,1.0,PDADI,0.5,,,,,4100.0,30.0,12.0,100.0,100.0,4.0,25.954,80.1519,1.1297,28.6635,9681,CH3,v3,
38724,20250328,92,Cs0.05MA0.1FA0.85PbI3.0,1.73,MACl,14.6,PEAI,0.517,,,Me-4PACz,0.198,4PADCB,0.066,Me-2PACz,0.066,,,,,1000,10,5000,40,10,160,110,25,PEAI,1.0,PDADI,0.5,,,,,4100.0,30.0,12.0,100.0,100.0,4.0,24.9452,80.895,1.12781,27.3418,9681,CH4,v3,
38725,20250328,92,Cs0.05MA0.1FA0.85PbI3.0,1.73,MACl,14.6,PEAI,0.517,,,4PADCB,0.198,DMACPA,0.066,MeO-2PACz,0.066,,,,,1000,10,5000,40,10,160,110,25,PEAI,1.0,m-F-PEAI,4.5,,,,,4000.0,30.0,10.0,100.0,100.0,3.0,15.4527,62.3813,1.07522,23.0384,9682,CH1,v3,
38726,20250328,92,Cs0.05MA0.1FA0.85PbI3.0,1.73,MACl,14.6,PEAI,0.517,,,4PADCB,0.198,DMACPA,0.066,MeO-2PACz,0.066,,,,,1000,10,5000,40,10,160,110,25,PEAI,1.0,m-F-PEAI,4.5,,,,,4000.0,30.0,10.0,100.0,100.0,3.0,11.5731,48.0587,1.0443,23.0596,9682,CH2,v3,
38727,20250328,92,Cs0.05MA0.1FA0.85PbI3.0,1.73,MACl,14.6,PEAI,0.517,,,4PADCB,0.198,DMACPA,0.066,MeO-2PACz,0.066,,,,,1000,10,5000,40,10,160,110,25,PEAI,1.0,m-F-PEAI,4.5,,,,,4000.0,30.0,10.0,100.0,100.0,3.0,0.00636184,4.48336,0.010642,13.3343,9682,CH3,v3,
38728,20250328,92,Cs0.05MA0.1FA0.85PbI3.0,1.73,MACl,14.6,PEAI,0.517,,,4PADCB,0.198,DMACPA,0.066,MeO-2PACz,0.066,,,,,1000,10,5000,40,10,160,110,25,PEAI,1.0,m-F-PEAI,4.5,,,,,4000.0,30.0,10.0,100.0,100.0,3.0,0.593802,24.4619,0.112711,21.537,9682,CH4,v3,
38729,20250328,92,Cs0.05MA0.1FA0.85PbI3.0,1.73,MACl,14.6,PEAI,0.517,,,4PADCB,0.198,DMACPA,0.066,MeO-2PACz,0.066,,,,,1000,10,5000,40,10,160,110,25,PEAI,1.0,m-F-PEAI,4.5,,,,,4100.0,30.0,12.0,100.0,100.0,4.0,22.8903,82.7677,1.10706,24.9816,9683,CH1,v3,
38730,20250328,92,Cs0.05MA0.1FA0.85PbI3.0,1.73,MACl,14.6,PEAI,0.517,,,4PADCB,0.198,DMACPA,0.066,MeO-2PACz,0.066,,,,,1000,10,5000,40,10,160,110,25,PEAI,1.0,m-F-PEAI,4.5,,,,,4100.0,30.0,12.0,100.0,100.0,4.0,23.3265,82.9489,1.11309,25.2645,9683,CH2,v3,
38731,20250328,92,Cs0.05MA0.1FA0.85PbI3.0,1.73,MACl,14.6,PEAI,0.517,,,4PADCB,0.198,DMACPA,0.066,MeO-2PACz,0.066,,,,,1000,10,5000,40,10,160,110,25,PEAI,1.0,m-F-PEAI,4.5,,,,,4100.0,30.0,12.0,100.0,100.0,4.0,19.7472,71.265,1.11114,24.9378,9683,CH3,v3,
38732,20250328,92,Cs0.05MA0.1FA0.85PbI3.0,1.73,MACl,14.6,PEAI,0.517,,,4PADCB,0.198,DMACPA,0.066,MeO-2PACz,0.066,,,,,1000,10,5000,40,10,160,110,25,PEAI,1.0,m-F-PEAI,4.5,,,,,4100.0,30.0,12.0,100.0,100.0,4.0,22.8826,82.4319,1.11396,24.9196,9683,CH4,v3,
38733,20250328,92,Cs0.05MA0.1FA0.85PbI3.0,1.73,MACl,14.6,PEAI,0.517,,,4PADCB,0.198,DMACPA,0.066,MeO-2PACz,0.066,,,,,1000,10,5000,40,10,160,110,25,PEAI,1.0,m-F-PEAI,4.5,,,,,4900.0,31.0,14.0,120.0,100.0,5.0,21.7487,80.3346,1.08852,24.8709,9684,CH1,v3,
38734,20250328,92,Cs0.05MA0.1FA0.85PbI3.0,1.73,MACl,14.6,PEAI,0.517,,,4PADCB,0.198,DMACPA,0.066,MeO-2PACz,0.066,,,,,1000,10,5000,40,10,160,110,25,PEAI,1.0,m-F-PEAI,4.5,,,,,4900.0,31.0,14.0,120.0,100.0,5.0,20.63,75.3368,1.10432,24.7969,9684,CH2,v3,
38735,20250328,92,Cs0.05MA0.1FA0.85PbI3.0,1.73,MACl,14.6,PEAI,0.517,,,4PADCB,0.198,DMACPA,0.066,MeO-2PACz,0.066,,,,,1000,10,5000,40,10,160,110,25,PEAI,1.0,m-F-PEAI,4.5,,,,,4900.0,31.0,14.0,120.0,100.0,5.0,22.8359,83.2078,1.1082,24.7649,9684,CH3,v3,
38736,20250328,92,Cs0.05MA0.1FA0.85PbI3.0,1.73,MACl,14.6,PEAI,0.517,,,4PADCB,0.198,DMACPA,0.066,MeO-2PACz,0.066,,,,,1000,10,5000,40,10,160,110,25,PEAI,1.0,m-F-PEAI,4.5,,,,,4900.0,31.0,14.0,120.0,100.0,5.0,22.1575,81.8473,1.10614,24.4741,9684,CH4,v3,
38737,20250328,92,Cs0.05MA0.1FA0.85PbI3.0,1.73,MACl,14.6,PEAI,0.517,,,4PADCB,0.198,DMACPA,0.066,MeO-2PACz,0.066,,,,,1000,10,5000,40,10,160,110,25,PEAI,1.0,m-F-PEAI,4.5,,,,,5000.0,33.0,11.0,100.0,100.0,7.0,18.3294,68.4529,1.07253,24.9658,9685,CH1,v3,
38738,20250328,92,Cs0.05MA0.1FA0.85PbI3.0,1.73,MACl,14.6,PEAI,0.517,,,4PADCB,0.198,DMACPA,0.066,MeO-2PACz,0.066,,,,,1000,10,5000,40,10,160,110,25,PEAI,1.0,m-F-PEAI,4.5,,,,,5000.0,33.0,11.0,100.0,100.0,7.0,21.2415,75.8916,1.09943,25.458,9685,CH2,v3,
38739,20250328,92,Cs0.05MA0.1FA0.85PbI3.0,1.73,MACl,14.6,PEAI,0.517,,,4PADCB,0.198,DMACPA,0.066,MeO-2PACz,0.066,,,,,1000,10,5000,40,10,160,110,25,PEAI,1.0,m-F-PEAI,4.5,,,,,5000.0,33.0,11.0,100.0,100.0,7.0,22.5475,79.9933,1.10368,25.5388,9685,CH3,v3,
38740,20250328,92,Cs0.05MA0.1FA0.85PbI3.0,1.73,MACl,14.6,PEAI,0.517,,,4PADCB,0.198,DMACPA,0.066,MeO-2PACz,0.066,,,,,1000,10,5000,40,10,160,110,25,PEAI,1.0,m-F-PEAI,4.5,,,,,5000.0,33.0,11.0,100.0,100.0,7.0,22.7193,81.0976,1.09494,25.5857,9685,CH4,v3,
38741,20250328,92,Cs0.05MA0.1FA0.85PbI3.0,1.73,MACl,14.6,PEAI,0.517,,,4PADCB,0.198,DMACPA,0.066,MeO-2PACz,0.066,,,,,1000,10,5000,40,10,160,110,25,PEAI,1.0,m-F-PEAI,4.5,,,,,4500.0,30.0,12.0,100.0,100.0,4.0,22.8176,83.7635,1.10041,24.7549,9686,CH1,v3,
38742,20250328,92,Cs0.05MA0.1FA0.85PbI3.0,1.73,MACl,14.6,PEAI,0.517,,,4PADCB,0.198,DMACPA,0.066,MeO-2PACz,0.066,,,,,1000,10,5000,40,10,160,110,25,PEAI,1.0,m-F-PEAI,4.5,,,,,4500.0,30.0,12.0,100.0,100.0,4.0,23.4382,83.5803,1.11225,25.2126,9686,CH2,v3,
38743,20250328,92,Cs0.05MA0.1FA0.85PbI3.0,1.73,MACl,14.6,PEAI,0.517,,,4PADCB,0.198,DMACPA,0.066,MeO-2PACz,0.066,,,,,1000,10,5000,40,10,160,110,25,PEAI,1.0,m-F-PEAI,4.5,,,,,4500.0,30.0,12.0,100.0,100.0,4.0,23.4011,82.871,1.11402,25.3477,9686,CH3,v3,
38744,20250328,92,Cs0.05MA0.1FA0.85PbI3.0,1.73,MACl,14.6,PEAI,0.517,,,4PADCB,0.198,DMACPA,0.066,MeO-2PACz,0.066,,,,,1000,10,5000,40,10,160,110,25,PEAI,1.0,m-F-PEAI,4.5,,,,,4500.0,30.0,12.0,100.0,100.0,4.0,22.7333,81.5867,1.1069,25.173,9686,CH4,v3,
38745,20250328,92,Cs0.05MA0.1FA0.85PbI3.0,1.73,MACl,14.6,PEAI,0.517,,,4PADCB,0.198,DMACPA,0.066,MeO-2PACz,0.066,,,,,1000,10,5000,40,10,160,110,25,PEAI,1.0,PDADI,0.5,,,,,4900.0,31.0,14.0,120.0,100.0,5.0,22.6297,83.2057,1.12674,24.1382,9687,CH1,v3,
38746,20250328,92,Cs0.05MA0.1FA0.85PbI3.0,1.73,MACl,14.6,PEAI,0.517,,,4PADCB,0.198,DMACPA,0.066,MeO-2PACz,0.066,,,,,1000,10,5000,40,10,160,110,25,PEAI,1.0,PDADI,0.5,,,,,4900.0,31.0,14.0,120.0,100.0,5.0,22.3645,82.7375,1.12868,23.9489,9687,CH2,v3,
38747,20250328,92,Cs0.05MA0.1FA0.85PbI3.0,1.73,MACl,14.6,PEAI,0.517,,,4PADCB,0.198,DMACPA,0.066,MeO-2PACz,0.066,,,,,1000,10,5000,40,10,160,110,25,PEAI,1.0,PDADI,0.5,,,,,4900.0,31.0,14.0,120.0,100.0,5.0,22.7845,84.7356,1.11755,24.0607,9687,CH3,v3,
38748,20250328,92,Cs0.05MA0.1FA0.85PbI3.0,1.73,MACl,14.6,PEAI,0.517,,,4PADCB,0.198,DMACPA,0.066,MeO-2PACz,0.066,,,,,1000,10,5000,40,10,160,110,25,PEAI,1.0,PDADI,0.5,,,,,4900.0,31.0,14.0,120.0,100.0,5.0,21.8805,82.6307,1.1234,23.5712,9687,CH4,v3,
38749,20250328,92,Cs0.05MA0.1FA0.85PbI3.0,1.73,MACl,14.6,PEAI,0.517,,,4PADCB,0.198,DMACPA,0.066,MeO-2PACz,0.066,,,,,1000,10,5000,40,10,160,110,25,PEAI,1.0,PDADI,0.5,,,,,4000.0,30.0,10.0,100.0,90.0,5.0,5.84391,32.3656,0.73595,24.5342,9688,CH1,v3,
38750,20250328,92,Cs0.05MA0.1FA0.85PbI3.0,1.73,MACl,14.6,PEAI,0.517,,,4PADCB,0.198,DMACPA,0.066,MeO-2PACz,0.066,,,,,1000,10,5000,40,10,160,110,25,PEAI,1.0,PDADI,0.5,,,,,4000.0,30.0,10.0,100.0,90.0,5.0,23.8212,84.3782,1.11949,25.2182,9688,CH2,v3,
38751,20250328,92,Cs0.05MA0.1FA0.85PbI3.0,1.73,MACl,14.6,PEAI,0.517,,,4PADCB,0.198,DMACPA,0.066,MeO-2PACz,0.066,,,,,1000,10,5000,40,10,160,110,25,PEAI,1.0,PDADI,0.5,,,,,4000.0,30.0,10.0,100.0,90.0,5.0,23.7292,84.418,1.11737,25.1566,9688,CH3,v3,
38752,20250328,92,Cs0.05MA0.1FA0.85PbI3.0,1.73,MACl,14.6,PEAI,0.517,,,4PADCB,0.198,DMACPA,0.066,MeO-2PACz,0.066,,,,,1000,10,5000,40,10,160,110,25,PEAI,1.0,PDADI,0.5,,,,,4000.0,30.0,10.0,100.0,90.0,5.0,4.3246,31.7332,0.55515,24.5484,9688,CH4,v3,
38753,20250328,92,Cs0.05MA0.1FA0.85PbI3.0,1.73,MACl,14.6,PEAI,0.517,,,4PADCB,0.198,DMACPA,0.066,MeO-2PACz,0.066,,,,,1000,10,5000,40,10,160,110,25,PEAI,1.0,PDADI,0.5,,,,,5000.0,30.0,10.0,100.0,100.0,5.0,23.0894,84.9317,1.11311,24.4233,9689,CH1,v3,
38754,20250328,92,Cs0.05MA0.1FA0.85PbI3.0,1.73,MACl,14.6,PEAI,0.517,,,4PADCB,0.198,DMACPA,0.066,MeO-2PACz,0.066,,,,,1000,10,5000,40,10,160,110,25,PEAI,1.0,PDADI,0.5,,,,,5000.0,30.0,10.0,100.0,100.0,5.0,23.5318,85.033,1.1163,24.7907,9689,CH2,v3,
38755,20250328,92,Cs0.05MA0.1FA0.85PbI3.0,1.73,MACl,14.6,PEAI,0.517,,,4PADCB,0.198,DMACPA,0.066,MeO-2PACz,0.066,,,,,1000,10,5000,40,10,160,110,25,PEAI,1.0,PDADI,0.5,,,,,5000.0,30.0,10.0,100.0,100.0,5.0,23.2134,85.0392,1.11494,24.4832,9689,CH3,v3,
38756,20250328,92,Cs0.05MA0.1FA0.85PbI3.0,1.73,MACl,14.6,PEAI,0.517,,,4PADCB,0.198,DMACPA,0.066,MeO-2PACz,0.066,,,,,1000,10,5000,40,10,160,110,25,PEAI,1.0,PDADI,0.5,,,,,5000.0,30.0,10.0,100.0,100.0,5.0,22.9726,83.8553,1.12361,24.3818,9689,CH4,v3,
38757,20250328,92,Cs0.05MA0.1FA0.85PbI3.0,1.73,MACl,14.6,PEAI,0.517,,,4PADCB,0.198,DMACPA,0.066,MeO-2PACz,0.066,,,,,1000,10,5000,40,10,160,110,25,PEAI,1.0,PDADI,0.5,,,,,5000.0,33.0,11.0,100.0,100.0,7.0,19.513,71.8117,1.12544,24.1439,9690,CH1,v3,
38758,20250328,92,Cs0.05MA0.1FA0.85PbI3.0,1.73,MACl,14.6,PEAI,0.517,,,4PADCB,0.198,DMACPA,0.066,MeO-2PACz,0.066,,,,,1000,10,5000,40,10,160,110,25,PEAI,1.0,PDADI,0.5,,,,,5000.0,33.0,11.0,100.0,100.0,7.0,11.5536,44.3227,1.06136,24.56,9690,CH2,v3,
38759,20250328,92,Cs0.05MA0.1FA0.85PbI3.0,1.73,MACl,14.6,PEAI,0.517,,,4PADCB,0.198,DMACPA,0.066,MeO-2PACz,0.066,,,,,1000,10,5000,40,10,160,110,25,PEAI,1.0,PDADI,0.5,,,,,5000.0,33.0,11.0,100.0,100.0,7.0,14.1366,52.6501,1.0953,24.5139,9690,CH3,v3,
38760,20250328,92,Cs0.05MA0.1FA0.85PbI3.0,1.73,MACl,14.6,PEAI,0.517,,,4PADCB,0.198,DMACPA,0.066,MeO-2PACz,0.066,,,,,1000,10,5000,40,10,160,110,25,PEAI,1.0,PDADI,0.5,,,,,5000.0,33.0,11.0,100.0,100.0,7.0,21.3355,79.3383,1.11506,24.117,9690,CH4,v3,
38761,20250328,92,Cs0.05MA0.1FA0.85PbI3.0,1.73,MACl,14.6,PEAI,0.517,,,4PADCB,0.198,DMACPA,0.066,MeO-2PACz,0.066,,,,,1000,10,5000,40,10,160,110,25,PEAI,1.0,PDADI,0.5,,,,,4100.0,30.0,12.0,100.0,100.0,4.0,22.9174,85.3439,1.11847,24.0087,9691,CH1,v3,
38762,20250328,92,Cs0.05MA0.1FA0.85PbI3.0,1.73,MACl,14.6,PEAI,0.517,,,4PADCB,0.198,DMACPA,0.066,MeO-2PACz,0.066,,,,,1000,10,5000,40,10,160,110,25,PEAI,1.0,PDADI,0.5,,,,,4100.0,30.0,12.0,100.0,100.0,4.0,22.8799,85.233,1.12261,23.912,9691,CH2,v3,
38763,20250328,92,Cs0.05MA0.1FA0.85PbI3.0,1.73,MACl,14.6,PEAI,0.517,,,4PADCB,0.198,DMACPA,0.066,MeO-2PACz,0.066,,,,,1000,10,5000,40,10,160,110,25,PEAI,1.0,PDADI,0.5,,,,,4100.0,30.0,12.0,100.0,100.0,4.0,22.5983,85.3498,1.11776,23.6878,9691,CH3,v3,
38764,20250328,92,Cs0.05MA0.1FA0.85PbI3.0,1.73,MACl,14.6,PEAI,0.517,,,4PADCB,0.198,DMACPA,0.066,MeO-2PACz,0.066,,,,,1000,10,5000,40,10,160,110,25,PEAI,1.0,PDADI,0.5,,,,,4100.0,30.0,12.0,100.0,100.0,4.0,21.5353,84.2259,1.11439,22.9438,9691,CH4,v3,
38765,20250328,92,Cs0.05MA0.1FA0.85PbI3.0,1.73,MACl,14.6,PEAI,0.517,,,4PADCB,0.233,DMACPA,0.078,4-ABnP,0.019,,,,,1000,10,5000,40,10,160,110,25,PEAI,1.0,m-F-PEAI,4.5,,,,,4000.0,30.0,10.0,100.0,100.0,3.0,8.19848,37.4554,0.893281,24.5037,9692,CH1,v3,
38766,20250328,92,Cs0.05MA0.1FA0.85PbI3.0,1.73,MACl,14.6,PEAI,0.517,,,4PADCB,0.233,DMACPA,0.078,4-ABnP,0.019,,,,,1000,10,5000,40,10,160,110,25,PEAI,1.0,m-F-PEAI,4.5,,,,,4000.0,30.0,10.0,100.0,100.0,3.0,23.6587,84.4722,1.11786,25.0547,9692,CH2,v3,
38767,20250328,92,Cs0.05MA0.1FA0.85PbI3.0,1.73,MACl,14.6,PEAI,0.517,,,4PADCB,0.233,DMACPA,0.078,4-ABnP,0.019,,,,,1000,10,5000,40,10,160,110,25,PEAI,1.0,m-F-PEAI,4.5,,,,,4000.0,30.0,10.0,100.0,100.0,3.0,23.4453,84.0784,1.1192,24.915,9692,CH3,v3,
38768,20250328,92,Cs0.05MA0.1FA0.85PbI3.0,1.73,MACl,14.6,PEAI,0.517,,,4PADCB,0.233,DMACPA,0.078,4-ABnP,0.019,,,,,1000,10,5000,40,10,160,110,25,PEAI,1.0,m-F-PEAI,4.5,,,,,4000.0,30.0,10.0,100.0,100.0,3.0,22.4242,81.6295,1.11636,24.6074,9692,CH4,v3,
38769,20250328,92,Cs0.05MA0.1FA0.85PbI3.0,1.73,MACl,14.6,PEAI,0.517,,,4PADCB,0.233,DMACPA,0.078,4-ABnP,0.019,,,,,1000,10,5000,40,10,160,110,25,PEAI,1.0,m-F-PEAI,4.5,,,,,4100.0,30.0,12.0,100.0,100.0,4.0,22.2081,83.7504,1.10677,23.9589,9693,CH1,v3,
38770,20250328,92,Cs0.05MA0.1FA0.85PbI3.0,1.73,MACl,14.6,PEAI,0.517,,,4PADCB,0.233,DMACPA,0.078,4-ABnP,0.019,,,,,1000,10,5000,40,10,160,110,25,PEAI,1.0,m-F-PEAI,4.5,,,,,4100.0,30.0,12.0,100.0,100.0,4.0,22.3866,83.4832,1.11536,24.0422,9693,CH2,v3,
38771,20250328,92,Cs0.05MA0.1FA0.85PbI3.0,1.73,MACl,14.6,PEAI,0.517,,,4PADCB,0.233,DMACPA,0.078,4-ABnP,0.019,,,,,1000,10,5000,40,10,160,110,25,PEAI,1.0,m-F-PEAI,4.5,,,,,4100.0,30.0,12.0,100.0,100.0,4.0,21.7951,82.2031,1.11352,23.8107,9693,CH3,v3,
38772,20250328,92,Cs0.05MA0.1FA0.85PbI3.0,1.73,MACl,14.6,PEAI,0.517,,,4PADCB,0.233,DMACPA,0.078,4-ABnP,0.019,,,,,1000,10,5000,40,10,160,110,25,PEAI,1.0,m-F-PEAI,4.5,,,,,4100.0,30.0,12.0,100.0,100.0,4.0,2.57238,29.2074,0.399076,22.0692,9693,CH4,v3,
38773,20250328,92,Cs0.05MA0.1FA0.85PbI3.0,1.73,MACl,14.6,PEAI,0.517,,,4PADCB,0.233,DMACPA,0.078,4-ABnP,0.019,,,,,1000,10,5000,40,10,160,110,25,PEAI,1.0,m-F-PEAI,4.5,,,,,4900.0,31.0,14.0,120.0,100.0,5.0,21.6943,78.8836,1.09925,25.0185,9694,CH1,v3,
38774,20250328,92,Cs0.05MA0.1FA0.85PbI3.0,1.73,MACl,14.6,PEAI,0.517,,,4PADCB,0.233,DMACPA,0.078,4-ABnP,0.019,,,,,1000,10,5000,40,10,160,110,25,PEAI,1.0,m-F-PEAI,4.5,,,,,4900.0,31.0,14.0,120.0,100.0,5.0,23.589,83.8216,1.11773,25.1778,9694,CH2,v3,
38775,20250328,92,Cs0.05MA0.1FA0.85PbI3.0,1.73,MACl,14.6,PEAI,0.517,,,4PADCB,0.233,DMACPA,0.078,4-ABnP,0.019,,,,,1000,10,5000,40,10,160,110,25,PEAI,1.0,m-F-PEAI,4.5,,,,,4900.0,31.0,14.0,120.0,100.0,5.0,23.4808,83.4364,1.11791,25.1739,9694,CH3,v3,
38776,20250328,92,Cs0.05MA0.1FA0.85PbI3.0,1.73,MACl,14.6,PEAI,0.517,,,4PADCB,0.233,DMACPA,0.078,4-ABnP,0.019,,,,,1000,10,5000,40,10,160,110,25,PEAI,1.0,m-F-PEAI,4.5,,,,,4900.0,31.0,14.0,120.0,100.0,5.0,23.1354,82.9101,1.11665,24.9891,9694,CH4,v3,
38777,20250328,92,Cs0.05MA0.1FA0.85PbI3.0,1.73,MACl,14.6,PEAI,0.517,,,4PADCB,0.233,DMACPA,0.078,4-ABnP,0.019,,,,,1000,10,5000,40,10,160,110,25,PEAI,1.0,m-F-PEAI,4.5,,,,,5000.0,33.0,11.0,100.0,100.0,7.0,21.9969,83.3152,1.1008,23.9845,9695,CH1,v3,
38778,20250328,92,Cs0.05MA0.1FA0.85PbI3.0,1.73,MACl,14.6,PEAI,0.517,,,4PADCB,0.233,DMACPA,0.078,4-ABnP,0.019,,,,,1000,10,5000,40,10,160,110,25,PEAI,1.0,m-F-PEAI,4.5,,,,,5000.0,33.0,11.0,100.0,100.0,7.0,21.8671,82.5777,1.1062,23.9383,9695,CH2,v3,
38779,20250328,92,Cs0.05MA0.1FA0.85PbI3.0,1.73,MACl,14.6,PEAI,0.517,,,4PADCB,0.233,DMACPA,0.078,4-ABnP,0.019,,,,,1000,10,5000,40,10,160,110,25,PEAI,1.0,m-F-PEAI,4.5,,,,,5000.0,33.0,11.0,100.0,100.0,7.0,3.7714,30.756,0.52612,23.307,9695,CH3,v3,
38780,20250328,92,Cs0.05MA0.1FA0.85PbI3.0,1.73,MACl,14.6,PEAI,0.517,,,4PADCB,0.233,DMACPA,0.078,4-ABnP,0.019,,,,,1000,10,5000,40,10,160,110,25,PEAI,1.0,m-F-PEAI,4.5,,,,,5000.0,33.0,11.0,100.0,100.0,7.0,16.4257,64.5555,1.09891,23.154,9695,CH4,v3,
38781,20250328,92,Cs0.05MA0.1FA0.85PbI3.0,1.73,MACl,14.6,PEAI,0.517,,,4PADCB,0.233,DMACPA,0.078,4-ABnP,0.019,,,,,1000,10,5000,40,10,160,110,25,PEAI,1.0,m-F-PEAI,4.5,,,,,4500.0,30.0,12.0,100.0,100.0,4.0,24.3439,84.7942,1.11376,25.7771,9696,CH1,v3,
38782,20250328,92,Cs0.05MA0.1FA0.85PbI3.0,1.73,MACl,14.6,PEAI,0.517,,,4PADCB,0.233,DMACPA,0.078,4-ABnP,0.019,,,,,1000,10,5000,40,10,160,110,25,PEAI,1.0,m-F-PEAI,4.5,,,,,4500.0,30.0,12.0,100.0,100.0,4.0,23.6725,81.805,1.11848,25.8725,9696,CH2,v3,
38783,20250328,92,Cs0.05MA0.1FA0.85PbI3.0,1.73,MACl,14.6,PEAI,0.517,,,4PADCB,0.233,DMACPA,0.078,4-ABnP,0.019,,,,,1000,10,5000,40,10,160,110,25,PEAI,1.0,m-F-PEAI,4.5,,,,,4500.0,30.0,12.0,100.0,100.0,4.0,23.87,83.2132,1.12073,25.5954,9696,CH3,v3,
38784,20250328,92,Cs0.05MA0.1FA0.85PbI3.0,1.73,MACl,14.6,PEAI,0.517,,,4PADCB,0.233,DMACPA,0.078,4-ABnP,0.019,,,,,1000,10,5000,40,10,160,110,25,PEAI,1.0,m-F-PEAI,4.5,,,,,4500.0,30.0,12.0,100.0,100.0,4.0,23.7004,83.3361,1.11519,25.502,9696,CH4,v3,
38785,20250328,92,Cs0.05MA0.1FA0.85PbI3.0,1.73,MACl,14.6,PEAI,0.517,,,4PADCB,0.233,DMACPA,0.078,4-ABnP,0.019,,,,,1000,10,5000,40,10,160,110,25,PEAI,1.0,PDADI,0.5,,,,,4900.0,31.0,14.0,120.0,100.0,5.0,8.66615,35.7013,0.961239,25.2529,9697,CH1,v3,
38786,20250328,92,Cs0.05MA0.1FA0.85PbI3.0,1.73,MACl,14.6,PEAI,0.517,,,4PADCB,0.233,DMACPA,0.078,4-ABnP,0.019,,,,,1000,10,5000,40,10,160,110,25,PEAI,1.0,PDADI,0.5,,,,,4900.0,31.0,14.0,120.0,100.0,5.0,0.634955,25.3338,0.105128,23.8409,9697,CH2,v3,
38787,20250328,92,Cs0.05MA0.1FA0.85PbI3.0,1.73,MACl,14.6,PEAI,0.517,,,4PADCB,0.233,DMACPA,0.078,4-ABnP,0.019,,,,,1000,10,5000,40,10,160,110,25,PEAI,1.0,PDADI,0.5,,,,,4900.0,31.0,14.0,120.0,100.0,5.0,24.0858,84.1309,1.11931,25.5773,9697,CH3,v3,
38788,20250328,92,Cs0.05MA0.1FA0.85PbI3.0,1.73,MACl,14.6,PEAI,0.517,,,4PADCB,0.233,DMACPA,0.078,4-ABnP,0.019,,,,,1000,10,5000,40,10,160,110,25,PEAI,1.0,PDADI,0.5,,,,,4900.0,31.0,14.0,120.0,100.0,5.0,23.7139,84.2985,1.11427,25.2461,9697,CH4,v3,
38789,20250328,92,Cs0.05MA0.1FA0.85PbI3.0,1.73,MACl,14.6,PEAI,0.517,,,4PADCB,0.233,DMACPA,0.078,4-ABnP,0.019,,,,,1000,10,5000,40,10,160,110,25,PEAI,1.0,PDADI,0.5,,,,,4000.0,30.0,10.0,100.0,90.0,5.0,23.8838,85.2404,1.11574,25.1129,9698,CH1,v3,
38790,20250328,92,Cs0.05MA0.1FA0.85PbI3.0,1.73,MACl,14.6,PEAI,0.517,,,4PADCB,0.233,DMACPA,0.078,4-ABnP,0.019,,,,,1000,10,5000,40,10,160,110,25,PEAI,1.0,PDADI,0.5,,,,,4000.0,30.0,10.0,100.0,90.0,5.0,3.00047,28.3724,0.428297,24.6915,9698,CH2,v3,
38791,20250328,92,Cs0.05MA0.1FA0.85PbI3.0,1.73,MACl,14.6,PEAI,0.517,,,4PADCB,0.233,DMACPA,0.078,4-ABnP,0.019,,,,,1000,10,5000,40,10,160,110,25,PEAI,1.0,PDADI,0.5,,,,,4000.0,30.0,10.0,100.0,90.0,5.0,22.3327,79.5391,1.12294,25.0038,9698,CH3,v3,
38792,20250328,92,Cs0.05MA0.1FA0.85PbI3.0,1.73,MACl,14.6,PEAI,0.517,,,4PADCB,0.233,DMACPA,0.078,4-ABnP,0.019,,,,,1000,10,5000,40,10,160,110,25,PEAI,1.0,PDADI,0.5,,,,,4000.0,30.0,10.0,100.0,90.0,5.0,5.74006,32.5039,0.716763,24.638,9698,CH4,v3,
38793,20250328,92,Cs0.05MA0.1FA0.85PbI3.0,1.73,MACl,14.6,PEAI,0.517,,,4PADCB,0.233,DMACPA,0.078,4-ABnP,0.019,,,,,1000,10,5000,40,10,160,110,25,PEAI,1.0,PDADI,0.5,,,,,5000.0,30.0,10.0,100.0,100.0,5.0,23.2778,85.1648,1.11667,24.4768,9699,CH1,v3,
38794,20250328,92,Cs0.05MA0.1FA0.85PbI3.0,1.73,MACl,14.6,PEAI,0.517,,,4PADCB,0.233,DMACPA,0.078,4-ABnP,0.019,,,,,1000,10,5000,40,10,160,110,25,PEAI,1.0,PDADI,0.5,,,,,5000.0,30.0,10.0,100.0,100.0,5.0,23.1461,82.8566,1.13554,24.6007,9699,CH2,v3,
38795,20250328,92,Cs0.05MA0.1FA0.85PbI3.0,1.73,MACl,14.6,PEAI,0.517,,,4PADCB,0.233,DMACPA,0.078,4-ABnP,0.019,,,,,1000,10,5000,40,10,160,110,25,PEAI,1.0,PDADI,0.5,,,,,5000.0,30.0,10.0,100.0,100.0,5.0,23.5515,84.9702,1.11922,24.7648,9699,CH3,v3,
38796,20250328,92,Cs0.05MA0.1FA0.85PbI3.0,1.73,MACl,14.6,PEAI,0.517,,,4PADCB,0.233,DMACPA,0.078,4-ABnP,0.019,,,,,1000,10,5000,40,10,160,110,25,PEAI,1.0,PDADI,0.5,,,,,5000.0,30.0,10.0,100.0,100.0,5.0,23.0181,84.7524,1.12042,24.2402,9699,CH4,v3,
38797,20250328,92,Cs0.05MA0.1FA0.85PbI3.0,1.73,MACl,14.6,PEAI,0.517,,,4PADCB,0.233,DMACPA,0.078,4-ABnP,0.019,,,,,1000,10,5000,40,10,160,110,25,PEAI,1.0,PDADI,0.5,,,,,5000.0,33.0,11.0,100.0,100.0,7.0,9.50941,48.1607,0.821118,24.0467,9700,CH1,v3,
38798,20250328,92,Cs0.05MA0.1FA0.85PbI3.0,1.73,MACl,14.6,PEAI,0.517,,,4PADCB,0.233,DMACPA,0.078,4-ABnP,0.019,,,,,1000,10,5000,40,10,160,110,25,PEAI,1.0,PDADI,0.5,,,,,5000.0,33.0,11.0,100.0,100.0,7.0,22.4148,83.1052,1.12811,23.9087,9700,CH2,v3,
38799,20250328,92,Cs0.05MA0.1FA0.85PbI3.0,1.73,MACl,14.6,PEAI,0.517,,,4PADCB,0.233,DMACPA,0.078,4-ABnP,0.019,,,,,1000,10,5000,40,10,160,110,25,PEAI,1.0,PDADI,0.5,,,,,5000.0,33.0,11.0,100.0,100.0,7.0,9.54783,39.4,1.01398,23.8989,9700,CH3,v3,
38800,20250328,92,Cs0.05MA0.1FA0.85PbI3.0,1.73,MACl,14.6,PEAI,0.517,,,4PADCB,0.233,DMACPA,0.078,4-ABnP,0.019,,,,,1000,10,5000,40,10,160,110,25,PEAI,1.0,PDADI,0.5,,,,,5000.0,33.0,11.0,100.0,100.0,7.0,22.6049,85.1402,1.11788,23.7504,9700,CH4,v3,
38801,20250328,92,Cs0.05MA0.1FA0.85PbI3.0,1.73,MACl,14.6,PEAI,0.517,,,4PADCB,0.233,DMACPA,0.078,4-ABnP,0.019,,,,,1000,10,5000,40,10,160,110,25,PEAI,1.0,PDADI,0.5,,,,,4100.0,30.0,12.0,100.0,100.0,4.0,21.7075,82.9039,1.11778,23.425,9701,CH1,v3,
38802,20250328,92,Cs0.05MA0.1FA0.85PbI3.0,1.73,MACl,14.6,PEAI,0.517,,,4PADCB,0.233,DMACPA,0.078,4-ABnP,0.019,,,,,1000,10,5000,40,10,160,110,25,PEAI,1.0,PDADI,0.5,,,,,4100.0,30.0,12.0,100.0,100.0,4.0,21.377,81.6449,1.13164,23.1371,9701,CH2,v3,
38803,20250328,92,Cs0.05MA0.1FA0.85PbI3.0,1.73,MACl,14.6,PEAI,0.517,,,4PADCB,0.233,DMACPA,0.078,4-ABnP,0.019,,,,,1000,10,5000,40,10,160,110,25,PEAI,1.0,PDADI,0.5,,,,,4100.0,30.0,12.0,100.0,100.0,4.0,21.8798,84.6862,1.1168,23.1342,9701,CH3,v3,
38804,20250328,92,Cs0.05MA0.1FA0.85PbI3.0,1.73,MACl,14.6,PEAI,0.517,,,4PADCB,0.233,DMACPA,0.078,4-ABnP,0.019,,,,,1000,10,5000,40,10,160,110,25,PEAI,1.0,PDADI,0.5,,,,,4100.0,30.0,12.0,100.0,100.0,4.0,21.3711,84.1981,1.11662,22.731,9701,CH4,v3,
38805,20250331,93,Cs0.05MA0.1FA0.85PbI3.0,1.73,MACl,14.6,PEAI,0.517,,,Me-4PACz,0.198,DMACPA,0.066,Me-2PACz,0.066,,,,,1000,10,5000,40,10,160,110,25,PEAI,1.0,m-F-PEAI,4.5,,,,,4000.0,30.0,10.0,100.0,100.0,3.0,20.194,74.6361,1.13032,23.9373,9702,CH1,v3,
38806,20250331,93,Cs0.05MA0.1FA0.85PbI3.0,1.73,MACl,14.6,PEAI,0.517,,,Me-4PACz,0.198,DMACPA,0.066,Me-2PACz,0.066,,,,,1000,10,5000,40,10,160,110,25,PEAI,1.0,m-F-PEAI,4.5,,,,,4000.0,30.0,10.0,100.0,100.0,3.0,20.8203,76.2705,1.12828,24.1944,9702,CH2,v3,
38807,20250331,93,Cs0.05MA0.1FA0.85PbI3.0,1.73,MACl,14.6,PEAI,0.517,,,Me-4PACz,0.198,DMACPA,0.066,Me-2PACz,0.066,,,,,1000,10,5000,40,10,160,110,25,PEAI,1.0,m-F-PEAI,4.5,,,,,4000.0,30.0,10.0,100.0,100.0,3.0,22.5014,81.6181,1.12772,24.4467,9702,CH3,v3,
38808,20250331,93,Cs0.05MA0.1FA0.85PbI3.0,1.73,MACl,14.6,PEAI,0.517,,,Me-4PACz,0.198,DMACPA,0.066,Me-2PACz,0.066,,,,,1000,10,5000,40,10,160,110,25,PEAI,1.0,m-F-PEAI,4.5,,,,,4000.0,30.0,10.0,100.0,100.0,3.0,22.0135,80.3824,1.12642,24.3123,9702,CH4,v3,
38809,20250331,93,Cs0.05MA0.1FA0.85PbI3.0,1.73,MACl,14.6,PEAI,0.517,,,Me-4PACz,0.198,DMACPA,0.066,Me-2PACz,0.066,,,,,1000,10,5000,40,10,160,110,25,PEAI,1.0,m-F-PEAI,4.5,,,,,4100.0,30.0,12.0,100.0,100.0,4.0,22.0909,78.9112,1.13561,24.6517,9703,CH1,v3,
38810,20250331,93,Cs0.05MA0.1FA0.85PbI3.0,1.73,MACl,14.6,PEAI,0.517,,,Me-4PACz,0.198,DMACPA,0.066,Me-2PACz,0.066,,,,,1000,10,5000,40,10,160,110,25,PEAI,1.0,m-F-PEAI,4.5,,,,,4100.0,30.0,12.0,100.0,100.0,4.0,22.6887,80.7918,1.13513,24.7398,9703,CH2,v3,
38811,20250331,93,Cs0.05MA0.1FA0.85PbI3.0,1.73,MACl,14.6,PEAI,0.517,,,Me-4PACz,0.198,DMACPA,0.066,Me-2PACz,0.066,,,,,1000,10,5000,40,10,160,110,25,PEAI,1.0,m-F-PEAI,4.5,,,,,4100.0,30.0,12.0,100.0,100.0,4.0,21.4676,76.9131,1.13297,24.6356,9703,CH3,v3,
38812,20250331,93,Cs0.05MA0.1FA0.85PbI3.0,1.73,MACl,14.6,PEAI,0.517,,,Me-4PACz,0.198,DMACPA,0.066,Me-2PACz,0.066,,,,,1000,10,5000,40,10,160,110,25,PEAI,1.0,m-F-PEAI,4.5,,,,,4100.0,30.0,12.0,100.0,100.0,4.0,22.4294,81.1406,1.1267,24.5343,9703,CH4,v3,
38813,20250331,93,Cs0.05MA0.1FA0.85PbI3.0,1.73,MACl,14.6,PEAI,0.517,,,Me-4PACz,0.198,DMACPA,0.066,Me-2PACz,0.066,,,,,1000,10,5000,40,10,160,110,25,PEAI,1.0,m-F-PEAI,4.5,,,,,4900.0,31.0,14.0,120.0,100.0,5.0,21.3033,77.5572,1.12861,24.3377,9704,CH1,v3,
38814,20250331,93,Cs0.05MA0.1FA0.85PbI3.0,1.73,MACl,14.6,PEAI,0.517,,,Me-4PACz,0.198,DMACPA,0.066,Me-2PACz,0.066,,,,,1000,10,5000,40,10,160,110,25,PEAI,1.0,m-F-PEAI,4.5,,,,,4900.0,31.0,14.0,120.0,100.0,5.0,22.0016,78.7116,1.13348,24.6604,9704,CH2,v3,
38815,20250331,93,Cs0.05MA0.1FA0.85PbI3.0,1.73,MACl,14.6,PEAI,0.517,,,Me-4PACz,0.198,DMACPA,0.066,Me-2PACz,0.066,,,,,1000,10,5000,40,10,160,110,25,PEAI,1.0,m-F-PEAI,4.5,,,,,4900.0,31.0,14.0,120.0,100.0,5.0,21.8473,78.0406,1.13295,24.7097,9704,CH3,v3,
38816,20250331,93,Cs0.05MA0.1FA0.85PbI3.0,1.73,MACl,14.6,PEAI,0.517,,,Me-4PACz,0.198,DMACPA,0.066,Me-2PACz,0.066,,,,,1000,10,5000,40,10,160,110,25,PEAI,1.0,m-F-PEAI,4.5,,,,,4900.0,31.0,14.0,120.0,100.0,5.0,22.2301,80.4888,1.12792,24.4867,9704,CH4,v3,
38817,20250331,93,Cs0.05MA0.1FA0.85PbI3.0,1.73,MACl,14.6,PEAI,0.517,,,Me-4PACz,0.198,DMACPA,0.066,Me-2PACz,0.066,,,,,1000,10,5000,40,10,160,110,25,PEAI,1.0,m-F-PEAI,4.5,,,,,5000.0,33.0,11.0,100.0,100.0,7.0,22.7811,81.2055,1.12836,24.8624,9705,CH1,v3,
38818,20250331,93,Cs0.05MA0.1FA0.85PbI3.0,1.73,MACl,14.6,PEAI,0.517,,,Me-4PACz,0.198,DMACPA,0.066,Me-2PACz,0.066,,,,,1000,10,5000,40,10,160,110,25,PEAI,1.0,m-F-PEAI,4.5,,,,,5000.0,33.0,11.0,100.0,100.0,7.0,0.00041546,0.300358,0.010116,13.6738,9705,CH2,v3,
38819,20250331,93,Cs0.05MA0.1FA0.85PbI3.0,1.73,MACl,14.6,PEAI,0.517,,,Me-4PACz,0.198,DMACPA,0.066,Me-2PACz,0.066,,,,,1000,10,5000,40,10,160,110,25,PEAI,1.0,m-F-PEAI,4.5,,,,,5000.0,33.0,11.0,100.0,100.0,7.0,22.5695,80.3527,1.12813,24.8978,9705,CH3,v3,
38820,20250331,93,Cs0.05MA0.1FA0.85PbI3.0,1.73,MACl,14.6,PEAI,0.517,,,Me-4PACz,0.198,DMACPA,0.066,Me-2PACz,0.066,,,,,1000,10,5000,40,10,160,110,25,PEAI,1.0,m-F-PEAI,4.5,,,,,5000.0,33.0,11.0,100.0,100.0,7.0,21.627,78.5242,1.12582,24.4638,9705,CH4,v3,
38821,20250331,93,Cs0.05MA0.1FA0.85PbI3.0,1.73,MACl,14.6,PEAI,0.517,,,Me-4PACz,0.198,DMACPA,0.066,Me-2PACz,0.066,,,,,1000,10,5000,40,10,160,110,25,PEAI,1.0,m-F-PEAI,4.5,,,,,4500.0,30.0,12.0,100.0,100.0,4.0,22.564,81.1859,1.13135,24.5661,9706,CH1,v3,
38822,20250331,93,Cs0.05MA0.1FA0.85PbI3.0,1.73,MACl,14.6,PEAI,0.517,,,Me-4PACz,0.198,DMACPA,0.066,Me-2PACz,0.066,,,,,1000,10,5000,40,10,160,110,25,PEAI,1.0,m-F-PEAI,4.5,,,,,4500.0,30.0,12.0,100.0,100.0,4.0,22.917,81.4746,1.13377,24.809,9706,CH2,v3,
38823,20250331,93,Cs0.05MA0.1FA0.85PbI3.0,1.73,MACl,14.6,PEAI,0.517,,,Me-4PACz,0.198,DMACPA,0.066,Me-2PACz,0.066,,,,,1000,10,5000,40,10,160,110,25,PEAI,1.0,m-F-PEAI,4.5,,,,,4500.0,30.0,12.0,100.0,100.0,4.0,22.8451,81.2828,1.13106,24.849,9706,CH3,v3,
38824,20250331,93,Cs0.05MA0.1FA0.85PbI3.0,1.73,MACl,14.6,PEAI,0.517,,,Me-4PACz,0.198,DMACPA,0.066,Me-2PACz,0.066,,,,,1000,10,5000,40,10,160,110,25,PEAI,1.0,m-F-PEAI,4.5,,,,,4500.0,30.0,12.0,100.0,100.0,4.0,22.5033,81.0168,1.1271,24.6439,9706,CH4,v3,
38825,20250331,93,Cs0.05MA0.1FA0.85PbI3.0,1.73,MACl,14.6,PEAI,0.517,,,Me-4PACz,0.198,DMACPA,0.066,Me-2PACz,0.066,,,,,1000,10,5000,40,10,160,110,25,PEAI,1.0,PDADI,0.5,,,,,4900.0,31.0,14.0,120.0,100.0,5.0,21.9485,79.9605,1.14571,23.9582,9707,CH1,v3,
38826,20250331,93,Cs0.05MA0.1FA0.85PbI3.0,1.73,MACl,14.6,PEAI,0.517,,,Me-4PACz,0.198,DMACPA,0.066,Me-2PACz,0.066,,,,,1000,10,5000,40,10,160,110,25,PEAI,1.0,PDADI,0.5,,,,,4900.0,31.0,14.0,120.0,100.0,5.0,23.299,84.0639,1.14466,24.2131,9707,CH2,v3,
38827,20250331,93,Cs0.05MA0.1FA0.85PbI3.0,1.73,MACl,14.6,PEAI,0.517,,,Me-4PACz,0.198,DMACPA,0.066,Me-2PACz,0.066,,,,,1000,10,5000,40,10,160,110,25,PEAI,1.0,PDADI,0.5,,,,,4900.0,31.0,14.0,120.0,100.0,5.0,4.44547,28.516,0.655989,23.7648,9707,CH3,v3,
38828,20250331,93,Cs0.05MA0.1FA0.85PbI3.0,1.73,MACl,14.6,PEAI,0.517,,,Me-4PACz,0.198,DMACPA,0.066,Me-2PACz,0.066,,,,,1000,10,5000,40,10,160,110,25,PEAI,1.0,PDADI,0.5,,,,,4900.0,31.0,14.0,120.0,100.0,5.0,21.7038,79.9147,1.13663,23.8941,9707,CH4,v3,
38829,20250331,93,Cs0.05MA0.1FA0.85PbI3.0,1.73,MACl,14.6,PEAI,0.517,,,Me-4PACz,0.198,DMACPA,0.066,Me-2PACz,0.066,,,,,1000,10,5000,40,10,160,110,25,PEAI,1.0,PDADI,0.5,,,,,4000.0,30.0,10.0,100.0,90.0,5.0,23.6714,84.4835,1.14622,24.4447,9708,CH1,v3,
38830,20250331,93,Cs0.05MA0.1FA0.85PbI3.0,1.73,MACl,14.6,PEAI,0.517,,,Me-4PACz,0.198,DMACPA,0.066,Me-2PACz,0.066,,,,,1000,10,5000,40,10,160,110,25,PEAI,1.0,PDADI,0.5,,,,,4000.0,30.0,10.0,100.0,90.0,5.0,23.8258,84.7392,1.14641,24.5258,9708,CH2,v3,
38831,20250331,93,Cs0.05MA0.1FA0.85PbI3.0,1.73,MACl,14.6,PEAI,0.517,,,Me-4PACz,0.198,DMACPA,0.066,Me-2PACz,0.066,,,,,1000,10,5000,40,10,160,110,25,PEAI,1.0,PDADI,0.5,,,,,4000.0,30.0,10.0,100.0,90.0,5.0,23.6103,84.5943,1.14384,24.4004,9708,CH3,v3,
38832,20250331,93,Cs0.05MA0.1FA0.85PbI3.0,1.73,MACl,14.6,PEAI,0.517,,,Me-4PACz,0.198,DMACPA,0.066,Me-2PACz,0.066,,,,,1000,10,5000,40,10,160,110,25,PEAI,1.0,PDADI,0.5,,,,,4000.0,30.0,10.0,100.0,90.0,5.0,23.0843,84.0644,1.13856,24.1184,9708,CH4,v3,
38833,20250331,93,Cs0.05MA0.1FA0.85PbI3.0,1.73,MACl,14.6,PEAI,0.517,,,Me-4PACz,0.198,DMACPA,0.066,Me-2PACz,0.066,,,,,1000,10,5000,40,10,160,110,25,PEAI,1.0,PDADI,0.5,,,,,5000.0,30.0,10.0,100.0,100.0,5.0,3.12403,27.3228,0.476035,24.0188,9709,CH1,v3,
38834,20250331,93,Cs0.05MA0.1FA0.85PbI3.0,1.73,MACl,14.6,PEAI,0.517,,,Me-4PACz,0.198,DMACPA,0.066,Me-2PACz,0.066,,,,,1000,10,5000,40,10,160,110,25,PEAI,1.0,PDADI,0.5,,,,,5000.0,30.0,10.0,100.0,100.0,5.0,22.7126,80.452,1.1435,24.6885,9709,CH2,v3,
38835,20250331,93,Cs0.05MA0.1FA0.85PbI3.0,1.73,MACl,14.6,PEAI,0.517,,,Me-4PACz,0.198,DMACPA,0.066,Me-2PACz,0.066,,,,,1000,10,5000,40,10,160,110,25,PEAI,1.0,PDADI,0.5,,,,,5000.0,30.0,10.0,100.0,100.0,5.0,23.5585,83.4506,1.13836,24.7992,9709,CH3,v3,
38836,20250331,93,Cs0.05MA0.1FA0.85PbI3.0,1.73,MACl,14.6,PEAI,0.517,,,Me-4PACz,0.198,DMACPA,0.066,Me-2PACz,0.066,,,,,1000,10,5000,40,10,160,110,25,PEAI,1.0,PDADI,0.5,,,,,5000.0,30.0,10.0,100.0,100.0,5.0,4.80942,30.6897,0.645328,24.284,9709,CH4,v3,
38837,20250331,93,Cs0.05MA0.1FA0.85PbI3.0,1.73,MACl,14.6,PEAI,0.517,,,Me-4PACz,0.198,DMACPA,0.066,Me-2PACz,0.066,,,,,1000,10,5000,40,10,160,110,25,PEAI,1.0,PDADI,0.5,,,,,5000.0,33.0,11.0,100.0,100.0,7.0,23.3218,84.0579,1.14395,24.2537,9710,CH1,v3,
38838,20250331,93,Cs0.05MA0.1FA0.85PbI3.0,1.73,MACl,14.6,PEAI,0.517,,,Me-4PACz,0.198,DMACPA,0.066,Me-2PACz,0.066,,,,,1000,10,5000,40,10,160,110,25,PEAI,1.0,PDADI,0.5,,,,,5000.0,33.0,11.0,100.0,100.0,7.0,23.2709,84.1919,1.13966,24.2531,9710,CH2,v3,
38839,20250331,93,Cs0.05MA0.1FA0.85PbI3.0,1.73,MACl,14.6,PEAI,0.517,,,Me-4PACz,0.198,DMACPA,0.066,Me-2PACz,0.066,,,,,1000,10,5000,40,10,160,110,25,PEAI,1.0,PDADI,0.5,,,,,5000.0,33.0,11.0,100.0,100.0,7.0,23.1137,84.0388,1.13668,24.1964,9710,CH3,v3,
38840,20250331,93,Cs0.05MA0.1FA0.85PbI3.0,1.73,MACl,14.6,PEAI,0.517,,,Me-4PACz,0.198,DMACPA,0.066,Me-2PACz,0.066,,,,,1000,10,5000,40,10,160,110,25,PEAI,1.0,PDADI,0.5,,,,,5000.0,33.0,11.0,100.0,100.0,7.0,22.5353,83.4165,1.13295,23.8451,9710,CH4,v3,
38841,20250331,93,Cs0.05MA0.1FA0.85PbI3.0,1.73,MACl,14.6,PEAI,0.517,,,Me-4PACz,0.198,DMACPA,0.066,Me-2PACz,0.066,,,,,1000,10,5000,40,10,160,110,25,PEAI,1.0,PDADI,0.5,,,,,4100.0,30.0,12.0,100.0,100.0,4.0,24.4068,79.2568,1.14073,26.9957,9711,CH1,v3,
38842,20250331,93,Cs0.05MA0.1FA0.85PbI3.0,1.73,MACl,14.6,PEAI,0.517,,,Me-4PACz,0.198,DMACPA,0.066,Me-2PACz,0.066,,,,,1000,10,5000,40,10,160,110,25,PEAI,1.0,PDADI,0.5,,,,,4100.0,30.0,12.0,100.0,100.0,4.0,2.52561,26.1443,0.377032,25.6219,9711,CH2,v3,
38843,20250331,93,Cs0.05MA0.1FA0.85PbI3.0,1.73,MACl,14.6,PEAI,0.517,,,Me-4PACz,0.198,DMACPA,0.066,Me-2PACz,0.066,,,,,1000,10,5000,40,10,160,110,25,PEAI,1.0,PDADI,0.5,,,,,4100.0,30.0,12.0,100.0,100.0,4.0,17.2277,60.7815,1.11841,25.3428,9711,CH3,v3,
38844,20250331,93,Cs0.05MA0.1FA0.85PbI3.0,1.73,MACl,14.6,PEAI,0.517,,,Me-4PACz,0.198,DMACPA,0.066,Me-2PACz,0.066,,,,,1000,10,5000,40,10,160,110,25,PEAI,1.0,PDADI,0.5,,,,,4100.0,30.0,12.0,100.0,100.0,4.0,15.522,57.1518,1.11595,24.3373,9711,CH4,v3,
38845,20250331,93,Cs0.05MA0.1FA0.85PbI3.0,1.73,MACl,14.6,PEAI,0.517,,,Me-4PACz,0.198,DMACPA,0.066,Me-2PACz,0.066,,,,,1000,10,5000,40,10,160,110,25,PEAI,1.0,PDADI,0.5,m-F-PEAI,4.5,,,4900.0,31.0,14.0,120.0,100.0,5.0,23.4393,84.0227,1.14464,24.3713,9712,CH1,v3,
38846,20250331,93,Cs0.05MA0.1FA0.85PbI3.0,1.73,MACl,14.6,PEAI,0.517,,,Me-4PACz,0.198,DMACPA,0.066,Me-2PACz,0.066,,,,,1000,10,5000,40,10,160,110,25,PEAI,1.0,PDADI,0.5,m-F-PEAI,4.5,,,4900.0,31.0,14.0,120.0,100.0,5.0,23.6108,83.8236,1.14592,24.5804,9712,CH2,v3,
38847,20250331,93,Cs0.05MA0.1FA0.85PbI3.0,1.73,MACl,14.6,PEAI,0.517,,,Me-4PACz,0.198,DMACPA,0.066,Me-2PACz,0.066,,,,,1000,10,5000,40,10,160,110,25,PEAI,1.0,PDADI,0.5,m-F-PEAI,4.5,,,4900.0,31.0,14.0,120.0,100.0,5.0,23.7529,84.5325,1.14389,24.5646,9712,CH3,v3,
38848,20250331,93,Cs0.05MA0.1FA0.85PbI3.0,1.73,MACl,14.6,PEAI,0.517,,,Me-4PACz,0.198,DMACPA,0.066,Me-2PACz,0.066,,,,,1000,10,5000,40,10,160,110,25,PEAI,1.0,PDADI,0.5,m-F-PEAI,4.5,,,4900.0,31.0,14.0,120.0,100.0,5.0,23.2291,84.2479,1.13854,24.2173,9712,CH4,v3,
38849,20250331,93,Cs0.05MA0.1FA0.85PbI3.0,1.73,MACl,14.6,PEAI,0.517,,,Me-4PACz,0.198,DMACPA,0.066,Me-2PACz,0.066,,,,,1000,10,5000,40,10,160,110,25,PEAI,1.0,PDADI,0.5,m-F-PEAI,4.5,,,4000.0,30.0,10.0,100.0,90.0,5.0,8.41e-05,0.0233861,0.007262,49.5288,9713,CH1,v3,
38850,20250331,93,Cs0.05MA0.1FA0.85PbI3.0,1.73,MACl,14.6,PEAI,0.517,,,Me-4PACz,0.198,DMACPA,0.066,Me-2PACz,0.066,,,,,1000,10,5000,40,10,160,110,25,PEAI,1.0,PDADI,0.5,m-F-PEAI,4.5,,,4000.0,30.0,10.0,100.0,90.0,5.0,0.000110333,0.0205216,0.009002,59.725,9713,CH2,v3,
38851,20250331,93,Cs0.05MA0.1FA0.85PbI3.0,1.73,MACl,14.6,PEAI,0.517,,,Me-4PACz,0.198,DMACPA,0.066,Me-2PACz,0.066,,,,,1000,10,5000,40,10,160,110,25,PEAI,1.0,PDADI,0.5,m-F-PEAI,4.5,,,4000.0,30.0,10.0,100.0,90.0,5.0,0.000115566,0.0249083,0.007775,59.6739,9713,CH3,v3,
38852,20250331,93,Cs0.05MA0.1FA0.85PbI3.0,1.73,MACl,14.6,PEAI,0.517,,,Me-4PACz,0.198,DMACPA,0.066,Me-2PACz,0.066,,,,,1000,10,5000,40,10,160,110,25,PEAI,1.0,PDADI,0.5,m-F-PEAI,4.5,,,4000.0,30.0,10.0,100.0,90.0,5.0,0.000106976,0.0449124,0.004709,50.5838,9713,CH4,v3,
