Repository: MI-Materials-Intelligence/Recipe-Language-Model

# Learning Layer

## Overview

In the learning layer, the formulas and parameters are encoded and then tokenised into recipes as inputs. Through atomic skills of data extraction, cleaning, and matching, these data are organised into standardised datasets, providing the basis for RLM training and iterative recipe refinement.

Key Atomic Skills:
- **Cleaning**: Preprocessing and outlier cleaning
- **Matching**: Matching data pairs based on variables
- **Extraction**: Data extraction from robotic boxes

File: seven_ai_layers_robotics/learning/data/data50764_from_db.csv (part 178 of 253)
No,date,rank,Formula PVK,Concentration PVK,Formula Additive 1,Concentration Additive 1,Formula Additive 2,Concentration Additive 2,Formula Additive 3,Concentration Additive 3,Formula SAM 1,Concentration SAM 1,Formula SAM 2,Concentration SAM 2,Formula SAM 3,Concentration SAM 3,Spin Coating Speed SAM,Spin Coating Time SAM,Annealed Temperature SAM,Annealed Time SAM,Spin Coating Speed PVK 1,Spin Coating Time PVK 1,Spin Coating Speed PVK 2,Spin Coating Time PVK 2,Antisolvent Dropping Timing,Antisolvent Volume,Annealed Temperature PVK,Annealed Time PVK,Formula Passivator 1,Concentration Passivator 1,Formula Passivator 2,Concentration Passivator 2,Formula Passivator 3,Concentration Passivator 3,Formula Passivator 4,Concentration Passivator 4,Spin Coating Speed Passivator,Spin Coating Time Passivator,Passivator Dropping Timing,Passivator Volume,Annealed Temperature Passivator,Annealed Time Passivator,PCE,FF,Voc,Jsc,Product,Channel,From,upload_time
38853,20250331,93,Cs0.05MA0.1FA0.85PbI3.0,1.73,MACl,14.6,PEAI,0.517,,,Me-4PACz,0.198,DMACPA,0.066,Me-2PACz,0.066,,,,,1000,10,5000,40,10,160,110,25,PEAI,1.0,PDADI,0.5,m-F-PEAI,4.5,,,5000.0,30.0,10.0,100.0,100.0,5.0,23.3535,81.8818,1.14197,24.9753,9714,CH1,v3,
38854,20250331,93,Cs0.05MA0.1FA0.85PbI3.0,1.73,MACl,14.6,PEAI,0.517,,,Me-4PACz,0.198,DMACPA,0.066,Me-2PACz,0.066,,,,,1000,10,5000,40,10,160,110,25,PEAI,1.0,PDADI,0.5,m-F-PEAI,4.5,,,5000.0,30.0,10.0,100.0,100.0,5.0,23.7435,82.3842,1.1432,25.2103,9714,CH2,v3,
38855,20250331,93,Cs0.05MA0.1FA0.85PbI3.0,1.73,MACl,14.6,PEAI,0.517,,,Me-4PACz,0.198,DMACPA,0.066,Me-2PACz,0.066,,,,,1000,10,5000,40,10,160,110,25,PEAI,1.0,PDADI,0.5,m-F-PEAI,4.5,,,5000.0,30.0,10.0,100.0,100.0,5.0,23.6016,82.8966,1.13834,25.0111,9714,CH3,v3,
38856,20250331,93,Cs0.05MA0.1FA0.85PbI3.0,1.73,MACl,14.6,PEAI,0.517,,,Me-4PACz,0.198,DMACPA,0.066,Me-2PACz,0.066,,,,,1000,10,5000,40,10,160,110,25,PEAI,1.0,PDADI,0.5,m-F-PEAI,4.5,,,5000.0,30.0,10.0,100.0,100.0,5.0,23.3208,82.4761,1.13582,24.8947,9714,CH4,v3,
38857,20250331,93,Cs0.05MA0.1FA0.85PbI3.0,1.73,MACl,14.6,PEAI,0.517,,,Me-4PACz,0.198,DMACPA,0.066,Me-2PACz,0.066,,,,,1000,10,5000,40,10,160,110,25,PEAI,1.0,PDADI,0.5,m-F-PEAI,4.5,,,5000.0,33.0,11.0,100.0,100.0,7.0,4.59e-05,0.204123,0.001093,20.5666,9715,CH1,v3,
38858,20250331,93,Cs0.05MA0.1FA0.85PbI3.0,1.73,MACl,14.6,PEAI,0.517,,,Me-4PACz,0.198,DMACPA,0.066,Me-2PACz,0.066,,,,,1000,10,5000,40,10,160,110,25,PEAI,1.0,PDADI,0.5,m-F-PEAI,4.5,,,5000.0,33.0,11.0,100.0,100.0,7.0,4.05e-05,0.0161195,0.008318,30.1755,9715,CH2,v3,
38859,20250331,93,Cs0.05MA0.1FA0.85PbI3.0,1.73,MACl,14.6,PEAI,0.517,,,Me-4PACz,0.198,DMACPA,0.066,Me-2PACz,0.066,,,,,1000,10,5000,40,10,160,110,25,PEAI,1.0,PDADI,0.5,m-F-PEAI,4.5,,,5000.0,33.0,11.0,100.0,100.0,7.0,26.3081,79.848,1.13077,29.1374,9715,CH3,v3,
38860,20250331,93,Cs0.05MA0.1FA0.85PbI3.0,1.73,MACl,14.6,PEAI,0.517,,,Me-4PACz,0.198,DMACPA,0.066,Me-2PACz,0.066,,,,,1000,10,5000,40,10,160,110,25,PEAI,1.0,PDADI,0.5,m-F-PEAI,4.5,,,5000.0,33.0,11.0,100.0,100.0,7.0,24.2753,81.5039,1.12586,26.4546,9715,CH4,v3,
38861,20250331,93,Cs0.05MA0.1FA0.85PbI3.0,1.73,MACl,14.6,PEAI,0.517,,,Me-4PACz,0.198,DMACPA,0.066,Me-2PACz,0.066,,,,,1000,10,5000,40,10,160,110,25,PEAI,1.0,PDADI,0.5,m-F-PEAI,4.5,,,4100.0,30.0,12.0,100.0,100.0,4.0,22.2705,82.1474,1.14187,23.742,9716,CH1,v3,
38862,20250331,93,Cs0.05MA0.1FA0.85PbI3.0,1.73,MACl,14.6,PEAI,0.517,,,Me-4PACz,0.198,DMACPA,0.066,Me-2PACz,0.066,,,,,1000,10,5000,40,10,160,110,25,PEAI,1.0,PDADI,0.5,m-F-PEAI,4.5,,,4100.0,30.0,12.0,100.0,100.0,4.0,22.7227,82.6162,1.14179,24.0885,9716,CH2,v3,
38863,20250331,93,Cs0.05MA0.1FA0.85PbI3.0,1.73,MACl,14.6,PEAI,0.517,,,Me-4PACz,0.198,DMACPA,0.066,Me-2PACz,0.066,,,,,1000,10,5000,40,10,160,110,25,PEAI,1.0,PDADI,0.5,m-F-PEAI,4.5,,,4100.0,30.0,12.0,100.0,100.0,4.0,22.7046,82.6038,1.13966,24.1179,9716,CH3,v3,
38864,20250331,93,Cs0.05MA0.1FA0.85PbI3.0,1.73,MACl,14.6,PEAI,0.517,,,Me-4PACz,0.198,DMACPA,0.066,Me-2PACz,0.066,,,,,1000,10,5000,40,10,160,110,25,PEAI,1.0,PDADI,0.5,m-F-PEAI,4.5,,,4100.0,30.0,12.0,100.0,100.0,4.0,21.8932,80.9936,1.13528,23.8098,9716,CH4,v3,
38865,20250331,93,Cs0.05MA0.1FA0.85PbI3.0,1.73,MACl,14.6,PEAI,0.517,,,Me-4PACz,0.189,DMACPA,0.126,4-ABnP,0.016,,,,,1000,10,5000,40,10,160,110,25,PEAI,1.0,m-F-PEAI,4.5,,,,,4000.0,30.0,10.0,100.0,100.0,3.0,23.9489,83.4671,1.12631,25.4748,9717,CH1,v3,
38866,20250331,93,Cs0.05MA0.1FA0.85PbI3.0,1.73,MACl,14.6,PEAI,0.517,,,Me-4PACz,0.189,DMACPA,0.126,4-ABnP,0.016,,,,,1000,10,5000,40,10,160,110,25,PEAI,1.0,m-F-PEAI,4.5,,,,,4000.0,30.0,10.0,100.0,100.0,3.0,23.9644,82.8236,1.12654,25.6842,9717,CH2,v3,
38867,20250331,93,Cs0.05MA0.1FA0.85PbI3.0,1.73,MACl,14.6,PEAI,0.517,,,Me-4PACz,0.189,DMACPA,0.126,4-ABnP,0.016,,,,,1000,10,5000,40,10,160,110,25,PEAI,1.0,m-F-PEAI,4.5,,,,,4000.0,30.0,10.0,100.0,100.0,3.0,23.8209,82.3856,1.12549,25.6899,9717,CH3,v3,
38868,20250331,93,Cs0.05MA0.1FA0.85PbI3.0,1.73,MACl,14.6,PEAI,0.517,,,Me-4PACz,0.189,DMACPA,0.126,4-ABnP,0.016,,,,,1000,10,5000,40,10,160,110,25,PEAI,1.0,m-F-PEAI,4.5,,,,,4000.0,30.0,10.0,100.0,100.0,3.0,23.4613,82.1105,1.12202,25.4656,9717,CH4,v3,
38869,20250331,93,Cs0.05MA0.1FA0.85PbI3.0,1.73,MACl,14.6,PEAI,0.517,,,Me-4PACz,0.189,DMACPA,0.126,4-ABnP,0.016,,,,,1000,10,5000,40,10,160,110,25,PEAI,1.0,m-F-PEAI,4.5,,,,,4100.0,30.0,12.0,100.0,100.0,4.0,23.3662,83.3637,1.11868,25.0556,9718,CH1,v3,
38870,20250331,93,Cs0.05MA0.1FA0.85PbI3.0,1.73,MACl,14.6,PEAI,0.517,,,Me-4PACz,0.189,DMACPA,0.126,4-ABnP,0.016,,,,,1000,10,5000,40,10,160,110,25,PEAI,1.0,m-F-PEAI,4.5,,,,,4100.0,30.0,12.0,100.0,100.0,4.0,23.4913,82.5296,1.12359,25.3332,9718,CH2,v3,
38871,20250331,93,Cs0.05MA0.1FA0.85PbI3.0,1.73,MACl,14.6,PEAI,0.517,,,Me-4PACz,0.189,DMACPA,0.126,4-ABnP,0.016,,,,,1000,10,5000,40,10,160,110,25,PEAI,1.0,m-F-PEAI,4.5,,,,,4100.0,30.0,12.0,100.0,100.0,4.0,20.6019,72.9495,1.12381,25.13,9718,CH3,v3,
38872,20250331,93,Cs0.05MA0.1FA0.85PbI3.0,1.73,MACl,14.6,PEAI,0.517,,,Me-4PACz,0.189,DMACPA,0.126,4-ABnP,0.016,,,,,1000,10,5000,40,10,160,110,25,PEAI,1.0,m-F-PEAI,4.5,,,,,4100.0,30.0,12.0,100.0,100.0,4.0,22.4527,80.694,1.11357,24.9868,9718,CH4,v3,
38873,20250331,93,Cs0.05MA0.1FA0.85PbI3.0,1.73,MACl,14.6,PEAI,0.517,,,Me-4PACz,0.189,DMACPA,0.126,4-ABnP,0.016,,,,,1000,10,5000,40,10,160,110,25,PEAI,1.0,m-F-PEAI,4.5,,,,,4900.0,31.0,14.0,120.0,100.0,5.0,22.7787,82.4367,1.11605,24.7585,9719,CH1,v3,
38874,20250331,93,Cs0.05MA0.1FA0.85PbI3.0,1.73,MACl,14.6,PEAI,0.517,,,Me-4PACz,0.189,DMACPA,0.126,4-ABnP,0.016,,,,,1000,10,5000,40,10,160,110,25,PEAI,1.0,m-F-PEAI,4.5,,,,,4900.0,31.0,14.0,120.0,100.0,5.0,22.9499,81.834,1.12138,25.0089,9719,CH2,v3,
38875,20250331,93,Cs0.05MA0.1FA0.85PbI3.0,1.73,MACl,14.6,PEAI,0.517,,,Me-4PACz,0.189,DMACPA,0.126,4-ABnP,0.016,,,,,1000,10,5000,40,10,160,110,25,PEAI,1.0,m-F-PEAI,4.5,,,,,4900.0,31.0,14.0,120.0,100.0,5.0,23.046,82.3118,1.11823,25.0381,9719,CH3,v3,
38876,20250331,93,Cs0.05MA0.1FA0.85PbI3.0,1.73,MACl,14.6,PEAI,0.517,,,Me-4PACz,0.189,DMACPA,0.126,4-ABnP,0.016,,,,,1000,10,5000,40,10,160,110,25,PEAI,1.0,m-F-PEAI,4.5,,,,,4900.0,31.0,14.0,120.0,100.0,5.0,22.7697,81.9574,1.1162,24.8901,9719,CH4,v3,
38877,20250331,93,Cs0.05MA0.1FA0.85PbI3.0,1.73,MACl,14.6,PEAI,0.517,,,Me-4PACz,0.189,DMACPA,0.126,4-ABnP,0.016,,,,,1000,10,5000,40,10,160,110,25,PEAI,1.0,m-F-PEAI,4.5,,,,,5000.0,33.0,11.0,100.0,100.0,7.0,22.0331,78.8442,1.1199,24.9532,9720,CH1,v3,
38878,20250331,93,Cs0.05MA0.1FA0.85PbI3.0,1.73,MACl,14.6,PEAI,0.517,,,Me-4PACz,0.189,DMACPA,0.126,4-ABnP,0.016,,,,,1000,10,5000,40,10,160,110,25,PEAI,1.0,m-F-PEAI,4.5,,,,,5000.0,33.0,11.0,100.0,100.0,7.0,23.2424,81.5324,1.1242,25.3576,9720,CH2,v3,
38879,20250331,93,Cs0.05MA0.1FA0.85PbI3.0,1.73,MACl,14.6,PEAI,0.517,,,Me-4PACz,0.189,DMACPA,0.126,4-ABnP,0.016,,,,,1000,10,5000,40,10,160,110,25,PEAI,1.0,m-F-PEAI,4.5,,,,,5000.0,33.0,11.0,100.0,100.0,7.0,23.14,81.2933,1.12456,25.3121,9720,CH3,v3,
38880,20250331,93,Cs0.05MA0.1FA0.85PbI3.0,1.73,MACl,14.6,PEAI,0.517,,,Me-4PACz,0.189,DMACPA,0.126,4-ABnP,0.016,,,,,1000,10,5000,40,10,160,110,25,PEAI,1.0,m-F-PEAI,4.5,,,,,5000.0,33.0,11.0,100.0,100.0,7.0,22.7973,81.0196,1.12286,25.0594,9720,CH4,v3,
38881,20250331,93,Cs0.05MA0.1FA0.85PbI3.0,1.73,MACl,14.6,PEAI,0.517,,,Me-4PACz,0.189,DMACPA,0.126,4-ABnP,0.016,,,,,1000,10,5000,40,10,160,110,25,PEAI,1.0,m-F-PEAI,4.5,,,,,4500.0,30.0,12.0,100.0,100.0,4.0,19.338,69.7763,1.12429,24.6505,9721,CH1,v3,
38882,20250331,93,Cs0.05MA0.1FA0.85PbI3.0,1.73,MACl,14.6,PEAI,0.517,,,Me-4PACz,0.189,DMACPA,0.126,4-ABnP,0.016,,,,,1000,10,5000,40,10,160,110,25,PEAI,1.0,m-F-PEAI,4.5,,,,,4500.0,30.0,12.0,100.0,100.0,4.0,23.7592,83.5115,1.12794,25.2231,9721,CH2,v3,
38883,20250331,93,Cs0.05MA0.1FA0.85PbI3.0,1.73,MACl,14.6,PEAI,0.517,,,Me-4PACz,0.189,DMACPA,0.126,4-ABnP,0.016,,,,,1000,10,5000,40,10,160,110,25,PEAI,1.0,m-F-PEAI,4.5,,,,,4500.0,30.0,12.0,100.0,100.0,4.0,23.1466,81.555,1.1267,25.19,9721,CH3,v3,
38884,20250331,93,Cs0.05MA0.1FA0.85PbI3.0,1.73,MACl,14.6,PEAI,0.517,,,Me-4PACz,0.189,DMACPA,0.126,4-ABnP,0.016,,,,,1000,10,5000,40,10,160,110,25,PEAI,1.0,m-F-PEAI,4.5,,,,,4500.0,30.0,12.0,100.0,100.0,4.0,23.2793,82.6763,1.12244,25.0856,9721,CH4,v3,
38885,20250331,93,Cs0.05MA0.1FA0.85PbI3.0,1.73,MACl,14.6,PEAI,0.517,,,Me-4PACz,0.189,DMACPA,0.126,4-ABnP,0.016,,,,,1000,10,5000,40,10,160,110,25,PEAI,1.0,PDADI,0.5,,,,,4900.0,31.0,14.0,120.0,100.0,5.0,5.63e-05,14.3422,0.000148,2.65439,9722,CH1,v3,
38886,20250331,93,Cs0.05MA0.1FA0.85PbI3.0,1.73,MACl,14.6,PEAI,0.517,,,Me-4PACz,0.189,DMACPA,0.126,4-ABnP,0.016,,,,,1000,10,5000,40,10,160,110,25,PEAI,1.0,PDADI,0.5,,,,,4900.0,31.0,14.0,120.0,100.0,5.0,2.73777,25.6519,0.368009,29.0014,9722,CH2,v3,
38887,20250331,93,Cs0.05MA0.1FA0.85PbI3.0,1.73,MACl,14.6,PEAI,0.517,,,Me-4PACz,0.189,DMACPA,0.126,4-ABnP,0.016,,,,,1000,10,5000,40,10,160,110,25,PEAI,1.0,PDADI,0.5,,,,,4900.0,31.0,14.0,120.0,100.0,5.0,24.7009,77.774,1.11939,28.3723,9722,CH3,v3,
38888,20250331,93,Cs0.05MA0.1FA0.85PbI3.0,1.73,MACl,14.6,PEAI,0.517,,,Me-4PACz,0.189,DMACPA,0.126,4-ABnP,0.016,,,,,1000,10,5000,40,10,160,110,25,PEAI,1.0,PDADI,0.5,,,,,4900.0,31.0,14.0,120.0,100.0,5.0,23.3638,79.0318,1.11728,26.4593,9722,CH4,v3,
38889,20250331,93,Cs0.05MA0.1FA0.85PbI3.0,1.73,MACl,14.6,PEAI,0.517,,,Me-4PACz,0.189,DMACPA,0.126,4-ABnP,0.016,,,,,1000,10,5000,40,10,160,110,25,PEAI,1.0,PDADI,0.5,,,,,4000.0,30.0,10.0,100.0,90.0,5.0,22.5714,82.5585,1.13157,24.1611,9723,CH1,v3,
38890,20250331,93,Cs0.05MA0.1FA0.85PbI3.0,1.73,MACl,14.6,PEAI,0.517,,,Me-4PACz,0.189,DMACPA,0.126,4-ABnP,0.016,,,,,1000,10,5000,40,10,160,110,25,PEAI,1.0,PDADI,0.5,,,,,4000.0,30.0,10.0,100.0,90.0,5.0,23.4556,83.2774,1.13481,24.8197,9723,CH2,v3,
38891,20250331,93,Cs0.05MA0.1FA0.85PbI3.0,1.73,MACl,14.6,PEAI,0.517,,,Me-4PACz,0.189,DMACPA,0.126,4-ABnP,0.016,,,,,1000,10,5000,40,10,160,110,25,PEAI,1.0,PDADI,0.5,,,,,4000.0,30.0,10.0,100.0,90.0,5.0,23.4456,82.5862,1.13131,25.0943,9723,CH3,v3,
38892,20250331,93,Cs0.05MA0.1FA0.85PbI3.0,1.73,MACl,14.6,PEAI,0.517,,,Me-4PACz,0.189,DMACPA,0.126,4-ABnP,0.016,,,,,1000,10,5000,40,10,160,110,25,PEAI,1.0,PDADI,0.5,,,,,4000.0,30.0,10.0,100.0,90.0,5.0,23.1909,81.7318,1.1269,25.1791,9723,CH4,v3,
38893,20250331,93,Cs0.05MA0.1FA0.85PbI3.0,1.73,MACl,14.6,PEAI,0.517,,,Me-4PACz,0.189,DMACPA,0.126,4-ABnP,0.016,,,,,1000,10,5000,40,10,160,110,25,PEAI,1.0,PDADI,0.5,,,,,5000.0,30.0,10.0,100.0,100.0,5.0,20.0733,71.0534,1.13383,24.9165,9724,CH1,v3,
38894,20250331,93,Cs0.05MA0.1FA0.85PbI3.0,1.73,MACl,14.6,PEAI,0.517,,,Me-4PACz,0.189,DMACPA,0.126,4-ABnP,0.016,,,,,1000,10,5000,40,10,160,110,25,PEAI,1.0,PDADI,0.5,,,,,5000.0,30.0,10.0,100.0,100.0,5.0,24.1745,83.5037,1.13557,25.4941,9724,CH2,v3,
38895,20250331,93,Cs0.05MA0.1FA0.85PbI3.0,1.73,MACl,14.6,PEAI,0.517,,,Me-4PACz,0.189,DMACPA,0.126,4-ABnP,0.016,,,,,1000,10,5000,40,10,160,110,25,PEAI,1.0,PDADI,0.5,,,,,5000.0,30.0,10.0,100.0,100.0,5.0,22.6508,79.0012,1.1373,25.2101,9724,CH3,v3,
38896,20250331,93,Cs0.05MA0.1FA0.85PbI3.0,1.73,MACl,14.6,PEAI,0.517,,,Me-4PACz,0.189,DMACPA,0.126,4-ABnP,0.016,,,,,1000,10,5000,40,10,160,110,25,PEAI,1.0,PDADI,0.5,,,,,5000.0,30.0,10.0,100.0,100.0,5.0,22.0848,78.3822,1.12924,24.951,9724,CH4,v3,
38897,20250331,93,Cs0.05MA0.1FA0.85PbI3.0,1.73,MACl,14.6,PEAI,0.517,,,Me-4PACz,0.189,DMACPA,0.126,4-ABnP,0.016,,,,,1000,10,5000,40,10,160,110,25,PEAI,1.0,PDADI,0.5,,,,,5000.0,33.0,11.0,100.0,100.0,7.0,23.6707,84.8115,1.13643,24.5593,9725,CH1,v3,
38898,20250331,93,Cs0.05MA0.1FA0.85PbI3.0,1.73,MACl,14.6,PEAI,0.517,,,Me-4PACz,0.189,DMACPA,0.126,4-ABnP,0.016,,,,,1000,10,5000,40,10,160,110,25,PEAI,1.0,PDADI,0.5,,,,,5000.0,33.0,11.0,100.0,100.0,7.0,24.7842,83.1129,1.13683,26.2309,9725,CH2,v3,
38899,20250331,93,Cs0.05MA0.1FA0.85PbI3.0,1.73,MACl,14.6,PEAI,0.517,,,Me-4PACz,0.189,DMACPA,0.126,4-ABnP,0.016,,,,,1000,10,5000,40,10,160,110,25,PEAI,1.0,PDADI,0.5,,,,,5000.0,33.0,11.0,100.0,100.0,7.0,25.104,81.3778,1.1308,27.2803,9725,CH3,v3,
38900,20250331,93,Cs0.05MA0.1FA0.85PbI3.0,1.73,MACl,14.6,PEAI,0.517,,,Me-4PACz,0.189,DMACPA,0.126,4-ABnP,0.016,,,,,1000,10,5000,40,10,160,110,25,PEAI,1.0,PDADI,0.5,,,,,5000.0,33.0,11.0,100.0,100.0,7.0,25.2048,79.7342,1.12365,28.1324,9725,CH4,v3,
38901,20250331,93,Cs0.05MA0.1FA0.85PbI3.0,1.73,MACl,14.6,PEAI,0.517,,,Me-4PACz,0.189,DMACPA,0.126,4-ABnP,0.016,,,,,1000,10,5000,40,10,160,110,25,PEAI,1.0,PDADI,0.5,,,,,4100.0,30.0,12.0,100.0,100.0,4.0,21.072,73.5813,1.13863,25.1509,9726,CH1,v3,
38902,20250331,93,Cs0.05MA0.1FA0.85PbI3.0,1.73,MACl,14.6,PEAI,0.517,,,Me-4PACz,0.189,DMACPA,0.126,4-ABnP,0.016,,,,,1000,10,5000,40,10,160,110,25,PEAI,1.0,PDADI,0.5,,,,,4100.0,30.0,12.0,100.0,100.0,4.0,24.7601,84.7076,1.13543,25.7436,9726,CH2,v3,
38903,20250331,93,Cs0.05MA0.1FA0.85PbI3.0,1.73,MACl,14.6,PEAI,0.517,,,Me-4PACz,0.189,DMACPA,0.126,4-ABnP,0.016,,,,,1000,10,5000,40,10,160,110,25,PEAI,1.0,PDADI,0.5,,,,,4100.0,30.0,12.0,100.0,100.0,4.0,24.6361,84.6123,1.13185,25.7246,9726,CH3,v3,
38904,20250331,93,Cs0.05MA0.1FA0.85PbI3.0,1.73,MACl,14.6,PEAI,0.517,,,Me-4PACz,0.189,DMACPA,0.126,4-ABnP,0.016,,,,,1000,10,5000,40,10,160,110,25,PEAI,1.0,PDADI,0.5,,,,,4100.0,30.0,12.0,100.0,100.0,4.0,24.1499,84.3496,1.12737,25.3961,9726,CH4,v3,
38905,20250331,93,Cs0.05MA0.1FA0.85PbI3.0,1.73,MACl,14.6,PEAI,0.517,,,Me-4PACz,0.189,DMACPA,0.126,4-ABnP,0.016,,,,,1000,10,5000,40,10,160,110,25,PEAI,1.0,PDADI,0.5,m-F-PEAI,4.5,,,4900.0,31.0,14.0,120.0,100.0,5.0,27.2717,80.866,1.12893,29.8731,9727,CH1,v3,
38906,20250331,93,Cs0.05MA0.1FA0.85PbI3.0,1.73,MACl,14.6,PEAI,0.517,,,Me-4PACz,0.189,DMACPA,0.126,4-ABnP,0.016,,,,,1000,10,5000,40,10,160,110,25,PEAI,1.0,PDADI,0.5,m-F-PEAI,4.5,,,4900.0,31.0,14.0,120.0,100.0,5.0,26.8714,79.3264,1.13242,29.9132,9727,CH2,v3,
38907,20250331,93,Cs0.05MA0.1FA0.85PbI3.0,1.73,MACl,14.6,PEAI,0.517,,,Me-4PACz,0.189,DMACPA,0.126,4-ABnP,0.016,,,,,1000,10,5000,40,10,160,110,25,PEAI,1.0,PDADI,0.5,m-F-PEAI,4.5,,,4900.0,31.0,14.0,120.0,100.0,5.0,26.5163,79.2188,1.12838,29.664,9727,CH3,v3,
38908,20250331,93,Cs0.05MA0.1FA0.85PbI3.0,1.73,MACl,14.6,PEAI,0.517,,,Me-4PACz,0.189,DMACPA,0.126,4-ABnP,0.016,,,,,1000,10,5000,40,10,160,110,25,PEAI,1.0,PDADI,0.5,m-F-PEAI,4.5,,,4900.0,31.0,14.0,120.0,100.0,5.0,26.0036,79.3752,1.12615,29.0905,9727,CH4,v3,
38909,20250331,93,Cs0.05MA0.1FA0.85PbI3.0,1.73,MACl,14.6,PEAI,0.517,,,Me-4PACz,0.189,DMACPA,0.126,4-ABnP,0.016,,,,,1000,10,5000,40,10,160,110,25,PEAI,1.0,PDADI,0.5,m-F-PEAI,4.5,,,4000.0,30.0,10.0,100.0,90.0,5.0,23.8706,83.5789,1.13215,25.227,9728,CH1,v3,
38910,20250331,93,Cs0.05MA0.1FA0.85PbI3.0,1.73,MACl,14.6,PEAI,0.517,,,Me-4PACz,0.189,DMACPA,0.126,4-ABnP,0.016,,,,,1000,10,5000,40,10,160,110,25,PEAI,1.0,PDADI,0.5,m-F-PEAI,4.5,,,4000.0,30.0,10.0,100.0,90.0,5.0,24.7923,81.3286,1.13698,26.8115,9728,CH2,v3,
38911,20250331,93,Cs0.05MA0.1FA0.85PbI3.0,1.73,MACl,14.6,PEAI,0.517,,,Me-4PACz,0.189,DMACPA,0.126,4-ABnP,0.016,,,,,1000,10,5000,40,10,160,110,25,PEAI,1.0,PDADI,0.5,m-F-PEAI,4.5,,,4000.0,30.0,10.0,100.0,90.0,5.0,24.9571,79.0426,1.13504,27.8177,9728,CH3,v3,
38912,20250331,93,Cs0.05MA0.1FA0.85PbI3.0,1.73,MACl,14.6,PEAI,0.517,,,Me-4PACz,0.189,DMACPA,0.126,4-ABnP,0.016,,,,,1000,10,5000,40,10,160,110,25,PEAI,1.0,PDADI,0.5,m-F-PEAI,4.5,,,4000.0,30.0,10.0,100.0,90.0,5.0,24.8888,77.536,1.12841,28.4468,9728,CH4,v3,
38913,20250331,93,Cs0.05MA0.1FA0.85PbI3.0,1.73,MACl,14.6,PEAI,0.517,,,Me-4PACz,0.189,DMACPA,0.126,4-ABnP,0.016,,,,,1000,10,5000,40,10,160,110,25,PEAI,1.0,PDADI,0.5,m-F-PEAI,4.5,,,5000.0,30.0,10.0,100.0,100.0,5.0,23.8165,84.2333,1.13525,24.906,9729,CH1,v3,
38914,20250331,93,Cs0.05MA0.1FA0.85PbI3.0,1.73,MACl,14.6,PEAI,0.517,,,Me-4PACz,0.189,DMACPA,0.126,4-ABnP,0.016,,,,,1000,10,5000,40,10,160,110,25,PEAI,1.0,PDADI,0.5,m-F-PEAI,4.5,,,5000.0,30.0,10.0,100.0,100.0,5.0,24.1251,84.5745,1.13087,25.2242,9729,CH2,v3,
38915,20250331,93,Cs0.05MA0.1FA0.85PbI3.0,1.73,MACl,14.6,PEAI,0.517,,,Me-4PACz,0.189,DMACPA,0.126,4-ABnP,0.016,,,,,1000,10,5000,40,10,160,110,25,PEAI,1.0,PDADI,0.5,m-F-PEAI,4.5,,,5000.0,30.0,10.0,100.0,100.0,5.0,23.9816,84.3215,1.1272,25.2314,9729,CH3,v3,
38916,20250331,93,Cs0.05MA0.1FA0.85PbI3.0,1.73,MACl,14.6,PEAI,0.517,,,Me-4PACz,0.189,DMACPA,0.126,4-ABnP,0.016,,,,,1000,10,5000,40,10,160,110,25,PEAI,1.0,PDADI,0.5,m-F-PEAI,4.5,,,5000.0,30.0,10.0,100.0,100.0,5.0,23.4253,83.5005,1.12368,24.9663,9729,CH4,v3,
38917,20250331,93,Cs0.05MA0.1FA0.85PbI3.0,1.73,MACl,14.6,PEAI,0.517,,,Me-4PACz,0.189,DMACPA,0.126,4-ABnP,0.016,,,,,1000,10,5000,40,10,160,110,25,PEAI,1.0,PDADI,0.5,m-F-PEAI,4.5,,,5000.0,33.0,11.0,100.0,100.0,7.0,23.4785,81.2443,1.14678,25.1999,9730,CH1,v3,
38918,20250331,93,Cs0.05MA0.1FA0.85PbI3.0,1.73,MACl,14.6,PEAI,0.517,,,Me-4PACz,0.189,DMACPA,0.126,4-ABnP,0.016,,,,,1000,10,5000,40,10,160,110,25,PEAI,1.0,PDADI,0.5,m-F-PEAI,4.5,,,5000.0,33.0,11.0,100.0,100.0,7.0,22.7554,78.4286,1.14489,25.3422,9730,CH2,v3,
38919,20250331,93,Cs0.05MA0.1FA0.85PbI3.0,1.73,MACl,14.6,PEAI,0.517,,,Me-4PACz,0.189,DMACPA,0.126,4-ABnP,0.016,,,,,1000,10,5000,40,10,160,110,25,PEAI,1.0,PDADI,0.5,m-F-PEAI,4.5,,,5000.0,33.0,11.0,100.0,100.0,7.0,22.6442,78.3517,1.14327,25.2791,9730,CH3,v3,
38920,20250331,93,Cs0.05MA0.1FA0.85PbI3.0,1.73,MACl,14.6,PEAI,0.517,,,Me-4PACz,0.189,DMACPA,0.126,4-ABnP,0.016,,,,,1000,10,5000,40,10,160,110,25,PEAI,1.0,PDADI,0.5,m-F-PEAI,4.5,,,5000.0,33.0,11.0,100.0,100.0,7.0,24.0765,84.76,1.13458,25.0361,9730,CH4,v3,
38921,20250331,93,Cs0.05MA0.1FA0.85PbI3.0,1.73,MACl,14.6,PEAI,0.517,,,Me-4PACz,0.189,DMACPA,0.126,4-ABnP,0.016,,,,,1000,10,5000,40,10,160,110,25,PEAI,1.0,PDADI,0.5,m-F-PEAI,4.5,,,4100.0,30.0,12.0,100.0,100.0,4.0,24.1271,85.0325,1.13863,24.9192,9731,CH1,v3,
38922,20250331,93,Cs0.05MA0.1FA0.85PbI3.0,1.73,MACl,14.6,PEAI,0.517,,,Me-4PACz,0.189,DMACPA,0.126,4-ABnP,0.016,,,,,1000,10,5000,40,10,160,110,25,PEAI,1.0,PDADI,0.5,m-F-PEAI,4.5,,,4100.0,30.0,12.0,100.0,100.0,4.0,24.528,85.1514,1.14228,25.2173,9731,CH2,v3,
38923,20250331,93,Cs0.05MA0.1FA0.85PbI3.0,1.73,MACl,14.6,PEAI,0.517,,,Me-4PACz,0.189,DMACPA,0.126,4-ABnP,0.016,,,,,1000,10,5000,40,10,160,110,25,PEAI,1.0,PDADI,0.5,m-F-PEAI,4.5,,,4100.0,30.0,12.0,100.0,100.0,4.0,24.4664,85.2043,1.13904,25.2098,9731,CH3,v3,
38924,20250331,93,Cs0.05MA0.1FA0.85PbI3.0,1.73,MACl,14.6,PEAI,0.517,,,Me-4PACz,0.189,DMACPA,0.126,4-ABnP,0.016,,,,,1000,10,5000,40,10,160,110,25,PEAI,1.0,PDADI,0.5,m-F-PEAI,4.5,,,4100.0,30.0,12.0,100.0,100.0,4.0,24.0381,84.4741,1.13793,25.0071,9731,CH4,v3,
38925,20250331,93,Cs0.05MA0.1FA0.85PbI3.0,1.73,MACl,14.6,PEAI,0.517,,,Me-4PACz,0.066,DMACPA,0.066,4PADCB,0.198,,,,,1000,10,5000,40,10,160,110,25,PEAI,1.0,m-F-PEAI,4.5,,,,,4000.0,30.0,10.0,100.0,100.0,3.0,23.7376,82.8112,1.11542,25.6985,9732,CH1,v3,
38926,20250331,93,Cs0.05MA0.1FA0.85PbI3.0,1.73,MACl,14.6,PEAI,0.517,,,Me-4PACz,0.066,DMACPA,0.066,4PADCB,0.198,,,,,1000,10,5000,40,10,160,110,25,PEAI,1.0,m-F-PEAI,4.5,,,,,4000.0,30.0,10.0,100.0,100.0,3.0,24.4085,79.9681,1.11669,27.3333,9732,CH2,v3,
38927,20250331,93,Cs0.05MA0.1FA0.85PbI3.0,1.73,MACl,14.6,PEAI,0.517,,,Me-4PACz,0.066,DMACPA,0.066,4PADCB,0.198,,,,,1000,10,5000,40,10,160,110,25,PEAI,1.0,m-F-PEAI,4.5,,,,,4000.0,30.0,10.0,100.0,100.0,3.0,24.3174,76.3714,1.11606,28.5298,9732,CH3,v3,
38928,20250331,93,Cs0.05MA0.1FA0.85PbI3.0,1.73,MACl,14.6,PEAI,0.517,,,Me-4PACz,0.066,DMACPA,0.066,4PADCB,0.198,,,,,1000,10,5000,40,10,160,110,25,PEAI,1.0,m-F-PEAI,4.5,,,,,4000.0,30.0,10.0,100.0,100.0,3.0,9.11703,35.5739,0.872559,29.3715,9732,CH4,v3,
38929,20250331,93,Cs0.05MA0.1FA0.85PbI3.0,1.73,MACl,14.6,PEAI,0.517,,,Me-4PACz,0.066,DMACPA,0.066,4PADCB,0.198,,,,,1000,10,5000,40,10,160,110,25,PEAI,1.0,m-F-PEAI,4.5,,,,,4100.0,30.0,12.0,100.0,100.0,4.0,22.8077,83.3272,1.11263,24.6004,9733,CH1,v3,
38930,20250331,93,Cs0.05MA0.1FA0.85PbI3.0,1.73,MACl,14.6,PEAI,0.517,,,Me-4PACz,0.066,DMACPA,0.066,4PADCB,0.198,,,,,1000,10,5000,40,10,160,110,25,PEAI,1.0,m-F-PEAI,4.5,,,,,4100.0,30.0,12.0,100.0,100.0,4.0,22.8861,82.3467,1.11655,24.8912,9733,CH2,v3,
38931,20250331,93,Cs0.05MA0.1FA0.85PbI3.0,1.73,MACl,14.6,PEAI,0.517,,,Me-4PACz,0.066,DMACPA,0.066,4PADCB,0.198,,,,,1000,10,5000,40,10,160,110,25,PEAI,1.0,m-F-PEAI,4.5,,,,,4100.0,30.0,12.0,100.0,100.0,4.0,23.1189,82.9847,1.11561,24.9722,9733,CH3,v3,
38932,20250331,93,Cs0.05MA0.1FA0.85PbI3.0,1.73,MACl,14.6,PEAI,0.517,,,Me-4PACz,0.066,DMACPA,0.066,4PADCB,0.198,,,,,1000,10,5000,40,10,160,110,25,PEAI,1.0,m-F-PEAI,4.5,,,,,4100.0,30.0,12.0,100.0,100.0,4.0,22.4332,82.0388,1.10794,24.6807,9733,CH4,v3,
38933,20250331,93,Cs0.05MA0.1FA0.85PbI3.0,1.73,MACl,14.6,PEAI,0.517,,,Me-4PACz,0.066,DMACPA,0.066,4PADCB,0.198,,,,,1000,10,5000,40,10,160,110,25,PEAI,1.0,m-F-PEAI,4.5,,,,,4900.0,31.0,14.0,120.0,100.0,5.0,22.3947,80.7976,1.11177,24.9306,9734,CH1,v3,
38934,20250331,93,Cs0.05MA0.1FA0.85PbI3.0,1.73,MACl,14.6,PEAI,0.517,,,Me-4PACz,0.066,DMACPA,0.066,4PADCB,0.198,,,,,1000,10,5000,40,10,160,110,25,PEAI,1.0,m-F-PEAI,4.5,,,,,4900.0,31.0,14.0,120.0,100.0,5.0,22.9985,82.0147,1.11319,25.1906,9734,CH2,v3,
38935,20250331,93,Cs0.05MA0.1FA0.85PbI3.0,1.73,MACl,14.6,PEAI,0.517,,,Me-4PACz,0.066,DMACPA,0.066,4PADCB,0.198,,,,,1000,10,5000,40,10,160,110,25,PEAI,1.0,m-F-PEAI,4.5,,,,,4900.0,31.0,14.0,120.0,100.0,5.0,22.9127,82.1349,1.1086,25.1637,9734,CH3,v3,
38936,20250331,93,Cs0.05MA0.1FA0.85PbI3.0,1.73,MACl,14.6,PEAI,0.517,,,Me-4PACz,0.066,DMACPA,0.066,4PADCB,0.198,,,,,1000,10,5000,40,10,160,110,25,PEAI,1.0,m-F-PEAI,4.5,,,,,4900.0,31.0,14.0,120.0,100.0,5.0,22.6981,81.9178,1.10701,25.03,9734,CH4,v3,
38937,20250331,93,Cs0.05MA0.1FA0.85PbI3.0,1.73,MACl,14.6,PEAI,0.517,,,Me-4PACz,0.066,DMACPA,0.066,4PADCB,0.198,,,,,1000,10,5000,40,10,160,110,25,PEAI,1.0,m-F-PEAI,4.5,,,,,5000.0,33.0,11.0,100.0,100.0,7.0,23.1383,82.3034,1.11725,25.163,9735,CH1,v3,
38938,20250331,93,Cs0.05MA0.1FA0.85PbI3.0,1.73,MACl,14.6,PEAI,0.517,,,Me-4PACz,0.066,DMACPA,0.066,4PADCB,0.198,,,,,1000,10,5000,40,10,160,110,25,PEAI,1.0,m-F-PEAI,4.5,,,,,5000.0,33.0,11.0,100.0,100.0,7.0,23.3909,83.0508,1.11524,25.2543,9735,CH2,v3,
38939,20250331,93,Cs0.05MA0.1FA0.85PbI3.0,1.73,MACl,14.6,PEAI,0.517,,,Me-4PACz,0.066,DMACPA,0.066,4PADCB,0.198,,,,,1000,10,5000,40,10,160,110,25,PEAI,1.0,m-F-PEAI,4.5,,,,,5000.0,33.0,11.0,100.0,100.0,7.0,23.109,83.0227,1.10881,25.103,9735,CH3,v3,
38940,20250331,93,Cs0.05MA0.1FA0.85PbI3.0,1.73,MACl,14.6,PEAI,0.517,,,Me-4PACz,0.066,DMACPA,0.066,4PADCB,0.198,,,,,1000,10,5000,40,10,160,110,25,PEAI,1.0,m-F-PEAI,4.5,,,,,5000.0,33.0,11.0,100.0,100.0,7.0,22.4976,82.3659,1.10812,24.6491,9735,CH4,v3,
38941,20250331,93,Cs0.05MA0.1FA0.85PbI3.0,1.73,MACl,14.6,PEAI,0.517,,,Me-4PACz,0.066,DMACPA,0.066,4PADCB,0.198,,,,,1000,10,5000,40,10,160,110,25,PEAI,1.0,m-F-PEAI,4.5,,,,,4500.0,30.0,12.0,100.0,100.0,4.0,23.5547,83.5569,1.11235,25.3427,9736,CH1,v3,
38942,20250331,93,Cs0.05MA0.1FA0.85PbI3.0,1.73,MACl,14.6,PEAI,0.517,,,Me-4PACz,0.066,DMACPA,0.066,4PADCB,0.198,,,,,1000,10,5000,40,10,160,110,25,PEAI,1.0,m-F-PEAI,4.5,,,,,4500.0,30.0,12.0,100.0,100.0,4.0,23.66,82.5039,1.11658,25.6832,9736,CH2,v3,
38943,20250331,93,Cs0.05MA0.1FA0.85PbI3.0,1.73,MACl,14.6,PEAI,0.517,,,Me-4PACz,0.066,DMACPA,0.066,4PADCB,0.198,,,,,1000,10,5000,40,10,160,110,25,PEAI,1.0,m-F-PEAI,4.5,,,,,4500.0,30.0,12.0,100.0,100.0,4.0,23.4941,81.6473,1.11789,25.7405,9736,CH3,v3,
38944,20250331,93,Cs0.05MA0.1FA0.85PbI3.0,1.73,MACl,14.6,PEAI,0.517,,,Me-4PACz,0.066,DMACPA,0.066,4PADCB,0.198,,,,,1000,10,5000,40,10,160,110,25,PEAI,1.0,m-F-PEAI,4.5,,,,,4500.0,30.0,12.0,100.0,100.0,4.0,23.409,81.7464,1.11537,25.6741,9736,CH4,v3,
38945,20250331,93,Cs0.05MA0.1FA0.85PbI3.0,1.73,MACl,14.6,PEAI,0.517,,,Me-4PACz,0.066,DMACPA,0.066,4PADCB,0.198,,,,,1000,10,5000,40,10,160,110,25,PEAI,1.0,PDADI,0.5,,,,,4900.0,31.0,14.0,120.0,100.0,5.0,23.4526,85.1703,1.11771,24.6362,9737,CH1,v3,
38946,20250331,93,Cs0.05MA0.1FA0.85PbI3.0,1.73,MACl,14.6,PEAI,0.517,,,Me-4PACz,0.066,DMACPA,0.066,4PADCB,0.198,,,,,1000,10,5000,40,10,160,110,25,PEAI,1.0,PDADI,0.5,,,,,4900.0,31.0,14.0,120.0,100.0,5.0,23.8185,85.0783,1.12339,24.9209,9737,CH2,v3,
38947,20250331,93,Cs0.05MA0.1FA0.85PbI3.0,1.73,MACl,14.6,PEAI,0.517,,,Me-4PACz,0.066,DMACPA,0.066,4PADCB,0.198,,,,,1000,10,5000,40,10,160,110,25,PEAI,1.0,PDADI,0.5,,,,,4900.0,31.0,14.0,120.0,100.0,5.0,23.5719,84.5091,1.12297,24.8384,9737,CH3,v3,
38948,20250331,93,Cs0.05MA0.1FA0.85PbI3.0,1.73,MACl,14.6,PEAI,0.517,,,Me-4PACz,0.066,DMACPA,0.066,4PADCB,0.198,,,,,1000,10,5000,40,10,160,110,25,PEAI,1.0,PDADI,0.5,,,,,4900.0,31.0,14.0,120.0,100.0,5.0,23.1471,84.3115,1.11833,24.5493,9737,CH4,v3,
38949,20250331,93,Cs0.05MA0.1FA0.85PbI3.0,1.73,MACl,14.6,PEAI,0.517,,,Me-4PACz,0.066,DMACPA,0.066,4PADCB,0.198,,,,,1000,10,5000,40,10,160,110,25,PEAI,1.0,PDADI,0.5,,,,,4000.0,30.0,10.0,100.0,90.0,5.0,22.2374,84.5653,1.12351,23.4054,9738,CH1,v3,
38950,20250331,93,Cs0.05MA0.1FA0.85PbI3.0,1.73,MACl,14.6,PEAI,0.517,,,Me-4PACz,0.066,DMACPA,0.066,4PADCB,0.198,,,,,1000,10,5000,40,10,160,110,25,PEAI,1.0,PDADI,0.5,,,,,4000.0,30.0,10.0,100.0,90.0,5.0,22.3972,84.5466,1.12553,23.5365,9738,CH2,v3,
38951,20250331,93,Cs0.05MA0.1FA0.85PbI3.0,1.73,MACl,14.6,PEAI,0.517,,,Me-4PACz,0.066,DMACPA,0.066,4PADCB,0.198,,,,,1000,10,5000,40,10,160,110,25,PEAI,1.0,PDADI,0.5,,,,,4000.0,30.0,10.0,100.0,90.0,5.0,22.4041,84.309,1.12497,23.6217,9738,CH3,v3,
38952,20250331,93,Cs0.05MA0.1FA0.85PbI3.0,1.73,MACl,14.6,PEAI,0.517,,,Me-4PACz,0.066,DMACPA,0.066,4PADCB,0.198,,,,,1000,10,5000,40,10,160,110,25,PEAI,1.0,PDADI,0.5,,,,,4000.0,30.0,10.0,100.0,90.0,5.0,21.9763,83.6577,1.11923,23.4708,9738,CH4,v3,
38953,20250331,93,Cs0.05MA0.1FA0.85PbI3.0,1.73,MACl,14.6,PEAI,0.517,,,Me-4PACz,0.066,DMACPA,0.066,4PADCB,0.198,,,,,1000,10,5000,40,10,160,110,25,PEAI,1.0,PDADI,0.5,,,,,5000.0,30.0,10.0,100.0,100.0,5.0,23.6911,84.2481,1.11728,25.1688,9739,CH1,v3,
38954,20250331,93,Cs0.05MA0.1FA0.85PbI3.0,1.73,MACl,14.6,PEAI,0.517,,,Me-4PACz,0.066,DMACPA,0.066,4PADCB,0.198,,,,,1000,10,5000,40,10,160,110,25,PEAI,1.0,PDADI,0.5,,,,,5000.0,30.0,10.0,100.0,100.0,5.0,24.2352,84.4022,1.12476,25.5289,9739,CH2,v3,
38955,20250331,93,Cs0.05MA0.1FA0.85PbI3.0,1.73,MACl,14.6,PEAI,0.517,,,Me-4PACz,0.066,DMACPA,0.066,4PADCB,0.198,,,,,1000,10,5000,40,10,160,110,25,PEAI,1.0,PDADI,0.5,,,,,5000.0,30.0,10.0,100.0,100.0,5.0,24.1005,84.0615,1.12224,25.5473,9739,CH3,v3,
38956,20250331,93,Cs0.05MA0.1FA0.85PbI3.0,1.73,MACl,14.6,PEAI,0.517,,,Me-4PACz,0.066,DMACPA,0.066,4PADCB,0.198,,,,,1000,10,5000,40,10,160,110,25,PEAI,1.0,PDADI,0.5,,,,,5000.0,30.0,10.0,100.0,100.0,5.0,23.7162,83.5499,1.11665,25.4203,9739,CH4,v3,
38957,20250331,93,Cs0.05MA0.1FA0.85PbI3.0,1.73,MACl,14.6,PEAI,0.517,,,Me-4PACz,0.066,DMACPA,0.066,4PADCB,0.198,,,,,1000,10,5000,40,10,160,110,25,PEAI,1.0,PDADI,0.5,,,,,5000.0,33.0,11.0,100.0,100.0,7.0,21.9926,70.8043,1.12794,27.5379,9740,CH1,v3,
38958,20250331,93,Cs0.05MA0.1FA0.85PbI3.0,1.73,MACl,14.6,PEAI,0.517,,,Me-4PACz,0.066,DMACPA,0.066,4PADCB,0.198,,,,,1000,10,5000,40,10,160,110,25,PEAI,1.0,PDADI,0.5,,,,,5000.0,33.0,11.0,100.0,100.0,7.0,22.0278,69.4604,1.12758,28.1246,9740,CH2,v3,
38959,20250331,93,Cs0.05MA0.1FA0.85PbI3.0,1.73,MACl,14.6,PEAI,0.517,,,Me-4PACz,0.066,DMACPA,0.066,4PADCB,0.198,,,,,1000,10,5000,40,10,160,110,25,PEAI,1.0,PDADI,0.5,,,,,5000.0,33.0,11.0,100.0,100.0,7.0,25.5668,80.1832,1.12312,28.39,9740,CH3,v3,
38960,20250331,93,Cs0.05MA0.1FA0.85PbI3.0,1.73,MACl,14.6,PEAI,0.517,,,Me-4PACz,0.066,DMACPA,0.066,4PADCB,0.198,,,,,1000,10,5000,40,10,160,110,25,PEAI,1.0,PDADI,0.5,,,,,5000.0,33.0,11.0,100.0,100.0,7.0,25.0131,79.2831,1.11788,28.2224,9740,CH4,v3,
38961,20250331,93,Cs0.05MA0.1FA0.85PbI3.0,1.73,MACl,14.6,PEAI,0.517,,,Me-4PACz,0.066,DMACPA,0.066,4PADCB,0.198,,,,,1000,10,5000,40,10,160,110,25,PEAI,1.0,PDADI,0.5,,,,,4100.0,30.0,12.0,100.0,100.0,4.0,23.0015,83.4106,1.13024,24.3986,9741,CH1,v3,
38962,20250331,93,Cs0.05MA0.1FA0.85PbI3.0,1.73,MACl,14.6,PEAI,0.517,,,Me-4PACz,0.066,DMACPA,0.066,4PADCB,0.198,,,,,1000,10,5000,40,10,160,110,25,PEAI,1.0,PDADI,0.5,,,,,4100.0,30.0,12.0,100.0,100.0,4.0,23.3041,83.3611,1.12689,24.8078,9741,CH2,v3,
38963,20250331,93,Cs0.05MA0.1FA0.85PbI3.0,1.73,MACl,14.6,PEAI,0.517,,,Me-4PACz,0.066,DMACPA,0.066,4PADCB,0.198,,,,,1000,10,5000,40,10,160,110,25,PEAI,1.0,PDADI,0.5,,,,,4100.0,30.0,12.0,100.0,100.0,4.0,23.1707,82.8657,1.12448,24.8664,9741,CH3,v3,
38964,20250331,93,Cs0.05MA0.1FA0.85PbI3.0,1.73,MACl,14.6,PEAI,0.517,,,Me-4PACz,0.066,DMACPA,0.066,4PADCB,0.198,,,,,1000,10,5000,40,10,160,110,25,PEAI,1.0,PDADI,0.5,,,,,4100.0,30.0,12.0,100.0,100.0,4.0,20.4051,73.5373,1.12515,24.6615,9741,CH4,v3,
38965,20250331,93,Cs0.05MA0.1FA0.85PbI3.0,1.73,MACl,14.6,PEAI,0.517,,,Me-4PACz,0.066,DMACPA,0.066,4PADCB,0.198,,,,,1000,10,5000,40,10,160,110,25,PEAI,1.0,PDADI,0.5,m-F-PEAI,4.5,,,4900.0,31.0,14.0,120.0,100.0,5.0,23.5017,85.1783,1.1224,24.5824,9742,CH1,v3,
38966,20250331,93,Cs0.05MA0.1FA0.85PbI3.0,1.73,MACl,14.6,PEAI,0.517,,,Me-4PACz,0.066,DMACPA,0.066,4PADCB,0.198,,,,,1000,10,5000,40,10,160,110,25,PEAI,1.0,PDADI,0.5,m-F-PEAI,4.5,,,4900.0,31.0,14.0,120.0,100.0,5.0,24.0579,84.9176,1.13336,24.9972,9742,CH2,v3,
38967,20250331,93,Cs0.05MA0.1FA0.85PbI3.0,1.73,MACl,14.6,PEAI,0.517,,,Me-4PACz,0.066,DMACPA,0.066,4PADCB,0.198,,,,,1000,10,5000,40,10,160,110,25,PEAI,1.0,PDADI,0.5,m-F-PEAI,4.5,,,4900.0,31.0,14.0,120.0,100.0,5.0,23.0006,81.5909,1.13657,24.8028,9742,CH3,v3,
38968,20250331,93,Cs0.05MA0.1FA0.85PbI3.0,1.73,MACl,14.6,PEAI,0.517,,,Me-4PACz,0.066,DMACPA,0.066,4PADCB,0.198,,,,,1000,10,5000,40,10,160,110,25,PEAI,1.0,PDADI,0.5,m-F-PEAI,4.5,,,4900.0,31.0,14.0,120.0,100.0,5.0,23.5848,84.6456,1.12352,24.7997,9742,CH4,v3,
38969,20250331,93,Cs0.05MA0.1FA0.85PbI3.0,1.73,MACl,14.6,PEAI,0.517,,,Me-4PACz,0.066,DMACPA,0.066,4PADCB,0.198,,,,,1000,10,5000,40,10,160,110,25,PEAI,1.0,PDADI,0.5,m-F-PEAI,4.5,,,4000.0,30.0,10.0,100.0,90.0,5.0,22.1135,83.1875,1.11579,23.8241,9743,CH1,v3,
38970,20250331,93,Cs0.05MA0.1FA0.85PbI3.0,1.73,MACl,14.6,PEAI,0.517,,,Me-4PACz,0.066,DMACPA,0.066,4PADCB,0.198,,,,,1000,10,5000,40,10,160,110,25,PEAI,1.0,PDADI,0.5,m-F-PEAI,4.5,,,4000.0,30.0,10.0,100.0,90.0,5.0,22.8303,80.8492,1.12382,25.127,9743,CH2,v3,
38971,20250331,93,Cs0.05MA0.1FA0.85PbI3.0,1.73,MACl,14.6,PEAI,0.517,,,Me-4PACz,0.066,DMACPA,0.066,4PADCB,0.198,,,,,1000,10,5000,40,10,160,110,25,PEAI,1.0,PDADI,0.5,m-F-PEAI,4.5,,,4000.0,30.0,10.0,100.0,90.0,5.0,22.933,78.6284,1.12281,25.9763,9743,CH3,v3,
38972,20250331,93,Cs0.05MA0.1FA0.85PbI3.0,1.73,MACl,14.6,PEAI,0.517,,,Me-4PACz,0.066,DMACPA,0.066,4PADCB,0.198,,,,,1000,10,5000,40,10,160,110,25,PEAI,1.0,PDADI,0.5,m-F-PEAI,4.5,,,4000.0,30.0,10.0,100.0,90.0,5.0,22.787,76.5967,1.11718,26.629,9743,CH4,v3,
38973,20250331,93,Cs0.05MA0.1FA0.85PbI3.0,1.73,MACl,14.6,PEAI,0.517,,,Me-4PACz,0.066,DMACPA,0.066,4PADCB,0.198,,,,,1000,10,5000,40,10,160,110,25,PEAI,1.0,PDADI,0.5,m-F-PEAI,4.5,,,5000.0,30.0,10.0,100.0,100.0,5.0,22.0087,82.5871,1.12487,23.6909,9744,CH1,v3,
38974,20250331,93,Cs0.05MA0.1FA0.85PbI3.0,1.73,MACl,14.6,PEAI,0.517,,,Me-4PACz,0.066,DMACPA,0.066,4PADCB,0.198,,,,,1000,10,5000,40,10,160,110,25,PEAI,1.0,PDADI,0.5,m-F-PEAI,4.5,,,5000.0,30.0,10.0,100.0,100.0,5.0,22.7986,83.1281,1.13412,24.1825,9744,CH2,v3,
38975,20250331,93,Cs0.05MA0.1FA0.85PbI3.0,1.73,MACl,14.6,PEAI,0.517,,,Me-4PACz,0.066,DMACPA,0.066,4PADCB,0.198,,,,,1000,10,5000,40,10,160,110,25,PEAI,1.0,PDADI,0.5,m-F-PEAI,4.5,,,5000.0,30.0,10.0,100.0,100.0,5.0,22.6113,82.9588,1.12774,24.1687,9744,CH3,v3,
38976,20250331,93,Cs0.05MA0.1FA0.85PbI3.0,1.73,MACl,14.6,PEAI,0.517,,,Me-4PACz,0.066,DMACPA,0.066,4PADCB,0.198,,,,,1000,10,5000,40,10,160,110,25,PEAI,1.0,PDADI,0.5,m-F-PEAI,4.5,,,5000.0,30.0,10.0,100.0,100.0,5.0,22.4014,82.8038,1.12518,24.0437,9744,CH4,v3,
38977,20250331,93,Cs0.05MA0.1FA0.85PbI3.0,1.73,MACl,14.6,PEAI,0.517,,,Me-4PACz,0.066,DMACPA,0.066,4PADCB,0.198,,,,,1000,10,5000,40,10,160,110,25,PEAI,1.0,PDADI,0.5,m-F-PEAI,4.5,,,5000.0,33.0,11.0,100.0,100.0,7.0,22.7418,83.1314,1.1242,24.3342,9745,CH1,v3,
38978,20250331,93,Cs0.05MA0.1FA0.85PbI3.0,1.73,MACl,14.6,PEAI,0.517,,,Me-4PACz,0.066,DMACPA,0.066,4PADCB,0.198,,,,,1000,10,5000,40,10,160,110,25,PEAI,1.0,PDADI,0.5,m-F-PEAI,4.5,,,5000.0,33.0,11.0,100.0,100.0,7.0,23.0567,82.9906,1.12675,24.657,9745,CH2,v3,
38979,20250331,93,Cs0.05MA0.1FA0.85PbI3.0,1.73,MACl,14.6,PEAI,0.517,,,Me-4PACz,0.066,DMACPA,0.066,4PADCB,0.198,,,,,1000,10,5000,40,10,160,110,25,PEAI,1.0,PDADI,0.5,m-F-PEAI,4.5,,,5000.0,33.0,11.0,100.0,100.0,7.0,22.7727,81.9639,1.12641,24.6659,9745,CH3,v3,
38980,20250331,93,Cs0.05MA0.1FA0.85PbI3.0,1.73,MACl,14.6,PEAI,0.517,,,Me-4PACz,0.066,DMACPA,0.066,4PADCB,0.198,,,,,1000,10,5000,40,10,160,110,25,PEAI,1.0,PDADI,0.5,m-F-PEAI,4.5,,,5000.0,33.0,11.0,100.0,100.0,7.0,22.3343,81.2502,1.12305,24.4765,9745,CH4,v3,
38981,20250331,93,Cs0.05MA0.1FA0.85PbI3.0,1.73,MACl,14.6,PEAI,0.517,,,Me-4PACz,0.066,DMACPA,0.066,4PADCB,0.198,,,,,1000,10,5000,40,10,160,110,25,PEAI,1.0,PDADI,0.5,m-F-PEAI,4.5,,,4100.0,30.0,12.0,100.0,100.0,4.0,24.8145,83.2421,1.11797,26.6645,9746,CH1,v3,
38982,20250331,93,Cs0.05MA0.1FA0.85PbI3.0,1.73,MACl,14.6,PEAI,0.517,,,Me-4PACz,0.066,DMACPA,0.066,4PADCB,0.198,,,,,1000,10,5000,40,10,160,110,25,PEAI,1.0,PDADI,0.5,m-F-PEAI,4.5,,,4100.0,30.0,12.0,100.0,100.0,4.0,4.69e-05,0.0272477,0.00503,34.1908,9746,CH2,v3,
38983,20250331,93,Cs0.05MA0.1FA0.85PbI3.0,1.73,MACl,14.6,PEAI,0.517,,,Me-4PACz,0.066,DMACPA,0.066,4PADCB,0.198,,,,,1000,10,5000,40,10,160,110,25,PEAI,1.0,PDADI,0.5,m-F-PEAI,4.5,,,4100.0,30.0,12.0,100.0,100.0,4.0,7.87e-05,0.121028,0.002237,29.0462,9746,CH3,v3,
38984,20250331,93,Cs0.05MA0.1FA0.85PbI3.0,1.73,MACl,14.6,PEAI,0.517,,,Me-4PACz,0.066,DMACPA,0.066,4PADCB,0.198,,,,,1000,10,5000,40,10,160,110,25,PEAI,1.0,PDADI,0.5,m-F-PEAI,4.5,,,4100.0,30.0,12.0,100.0,100.0,4.0,0.000143366,0.195174,0.001859,39.5124,9746,CH4,v3,
38985,20250331,93,Cs0.05MA0.1FA0.85PbI3.0,1.73,MACl,14.6,PEAI,0.517,,,Me-4PACz,0.198,4PADCB,0.066,Me-2PACz,0.066,,,,,1000,10,5000,40,10,160,110,25,PEAI,1.0,m-F-PEAI,4.5,,,,,4000.0,30.0,10.0,100.0,100.0,3.0,24.0536,84.5488,1.12625,25.2601,9747,CH1,v3,
38986,20250331,93,Cs0.05MA0.1FA0.85PbI3.0,1.73,MACl,14.6,PEAI,0.517,,,Me-4PACz,0.198,4PADCB,0.066,Me-2PACz,0.066,,,,,1000,10,5000,40,10,160,110,25,PEAI,1.0,m-F-PEAI,4.5,,,,,4000.0,30.0,10.0,100.0,100.0,3.0,24.1996,84.206,1.1288,25.4594,9747,CH2,v3,
38987,20250331,93,Cs0.05MA0.1FA0.85PbI3.0,1.73,MACl,14.6,PEAI,0.517,,,Me-4PACz,0.198,4PADCB,0.066,Me-2PACz,0.066,,,,,1000,10,5000,40,10,160,110,25,PEAI,1.0,m-F-PEAI,4.5,,,,,4000.0,30.0,10.0,100.0,100.0,3.0,24.0553,83.7899,1.12769,25.4582,9747,CH3,v3,
38988,20250331,93,Cs0.05MA0.1FA0.85PbI3.0,1.73,MACl,14.6,PEAI,0.517,,,Me-4PACz,0.198,4PADCB,0.066,Me-2PACz,0.066,,,,,1000,10,5000,40,10,160,110,25,PEAI,1.0,m-F-PEAI,4.5,,,,,4000.0,30.0,10.0,100.0,100.0,3.0,22.3746,78.8387,1.12874,25.1434,9747,CH4,v3,
38989,20250331,93,Cs0.05MA0.1FA0.85PbI3.0,1.73,MACl,14.6,PEAI,0.517,,,Me-4PACz,0.198,4PADCB,0.066,Me-2PACz,0.066,,,,,1000,10,5000,40,10,160,110,25,PEAI,1.0,m-F-PEAI,4.5,,,,,4100.0,30.0,12.0,100.0,100.0,4.0,24.3128,82.033,1.12225,26.4093,9748,CH1,v3,
38990,20250331,93,Cs0.05MA0.1FA0.85PbI3.0,1.73,MACl,14.6,PEAI,0.517,,,Me-4PACz,0.198,4PADCB,0.066,Me-2PACz,0.066,,,,,1000,10,5000,40,10,160,110,25,PEAI,1.0,m-F-PEAI,4.5,,,,,4100.0,30.0,12.0,100.0,100.0,4.0,25.2464,79.2468,1.12367,28.3516,9748,CH2,v3,
38991,20250331,93,Cs0.05MA0.1FA0.85PbI3.0,1.73,MACl,14.6,PEAI,0.517,,,Me-4PACz,0.198,4PADCB,0.066,Me-2PACz,0.066,,,,,1000,10,5000,40,10,160,110,25,PEAI,1.0,m-F-PEAI,4.5,,,,,4100.0,30.0,12.0,100.0,100.0,4.0,25.4454,76.7508,1.11972,29.6086,9748,CH3,v3,
38992,20250331,93,Cs0.05MA0.1FA0.85PbI3.0,1.73,MACl,14.6,PEAI,0.517,,,Me-4PACz,0.198,4PADCB,0.066,Me-2PACz,0.066,,,,,1000,10,5000,40,10,160,110,25,PEAI,1.0,m-F-PEAI,4.5,,,,,4100.0,30.0,12.0,100.0,100.0,4.0,25.6732,74.5761,1.11794,30.7937,9748,CH4,v3,
38993,20250331,93,Cs0.05MA0.1FA0.85PbI3.0,1.73,MACl,14.6,PEAI,0.517,,,Me-4PACz,0.198,4PADCB,0.066,Me-2PACz,0.066,,,,,1000,10,5000,40,10,160,110,25,PEAI,1.0,m-F-PEAI,4.5,,,,,4900.0,31.0,14.0,120.0,100.0,5.0,23.8729,84.5297,1.12632,25.0746,9749,CH1,v3,
38994,20250331,93,Cs0.05MA0.1FA0.85PbI3.0,1.73,MACl,14.6,PEAI,0.517,,,Me-4PACz,0.198,4PADCB,0.066,Me-2PACz,0.066,,,,,1000,10,5000,40,10,160,110,25,PEAI,1.0,m-F-PEAI,4.5,,,,,4900.0,31.0,14.0,120.0,100.0,5.0,24.3673,84.2129,1.12892,25.631,9749,CH2,v3,
38995,20250331,93,Cs0.05MA0.1FA0.85PbI3.0,1.73,MACl,14.6,PEAI,0.517,,,Me-4PACz,0.198,4PADCB,0.066,Me-2PACz,0.066,,,,,1000,10,5000,40,10,160,110,25,PEAI,1.0,m-F-PEAI,4.5,,,,,4900.0,31.0,14.0,120.0,100.0,5.0,23.9716,83.6532,1.12704,25.4258,9749,CH3,v3,
38996,20250331,93,Cs0.05MA0.1FA0.85PbI3.0,1.73,MACl,14.6,PEAI,0.517,,,Me-4PACz,0.198,4PADCB,0.066,Me-2PACz,0.066,,,,,1000,10,5000,40,10,160,110,25,PEAI,1.0,m-F-PEAI,4.5,,,,,4900.0,31.0,14.0,120.0,100.0,5.0,24.0364,83.8236,1.12662,25.4521,9749,CH4,v3,
38997,20250331,93,Cs0.05MA0.1FA0.85PbI3.0,1.73,MACl,14.6,PEAI,0.517,,,Me-4PACz,0.198,4PADCB,0.066,Me-2PACz,0.066,,,,,1000,10,5000,40,10,160,110,25,PEAI,1.0,m-F-PEAI,4.5,,,,,5000.0,33.0,11.0,100.0,100.0,7.0,23.4177,82.4164,1.10573,25.6968,9750,CH1,v3,
38998,20250331,93,Cs0.05MA0.1FA0.85PbI3.0,1.73,MACl,14.6,PEAI,0.517,,,Me-4PACz,0.198,4PADCB,0.066,Me-2PACz,0.066,,,,,1000,10,5000,40,10,160,110,25,PEAI,1.0,m-F-PEAI,4.5,,,,,5000.0,33.0,11.0,100.0,100.0,7.0,23.5685,77.7003,1.10705,27.3993,9750,CH2,v3,
38999,20250331,93,Cs0.05MA0.1FA0.85PbI3.0,1.73,MACl,14.6,PEAI,0.517,,,Me-4PACz,0.198,4PADCB,0.066,Me-2PACz,0.066,,,,,1000,10,5000,40,10,160,110,25,PEAI,1.0,m-F-PEAI,4.5,,,,,5000.0,33.0,11.0,100.0,100.0,7.0,23.4014,73.677,1.10677,28.698,9750,CH3,v3,
39000,20250331,93,Cs0.05MA0.1FA0.85PbI3.0,1.73,MACl,14.6,PEAI,0.517,,,Me-4PACz,0.198,4PADCB,0.066,Me-2PACz,0.066,,,,,1000,10,5000,40,10,160,110,25,PEAI,1.0,m-F-PEAI,4.5,,,,,5000.0,33.0,11.0,100.0,100.0,7.0,23.5791,71.5312,1.10487,29.8345,9750,CH4,v3,
39001,20250331,93,Cs0.05MA0.1FA0.85PbI3.0,1.73,MACl,14.6,PEAI,0.517,,,Me-4PACz,0.198,4PADCB,0.066,Me-2PACz,0.066,,,,,1000,10,5000,40,10,160,110,25,PEAI,1.0,m-F-PEAI,4.5,,,,,4500.0,30.0,12.0,100.0,100.0,4.0,23.5791,71.5312,1.10487,29.8345,9751,CH1,v3,
39002,20250331,93,Cs0.05MA0.1FA0.85PbI3.0,1.73,MACl,14.6,PEAI,0.517,,,Me-4PACz,0.198,4PADCB,0.066,Me-2PACz,0.066,,,,,1000,10,5000,40,10,160,110,25,PEAI,1.0,m-F-PEAI,4.5,,,,,4500.0,30.0,12.0,100.0,100.0,4.0,1.3e-05,0.0215296,0.003737,16.1884,9751,CH2,v3,
39003,20250331,93,Cs0.05MA0.1FA0.85PbI3.0,1.73,MACl,14.6,PEAI,0.517,,,Me-4PACz,0.198,4PADCB,0.066,Me-2PACz,0.066,,,,,1000,10,5000,40,10,160,110,25,PEAI,1.0,m-F-PEAI,4.5,,,,,4500.0,30.0,12.0,100.0,100.0,4.0,1.67e-05,0.0601001,0.00218,12.75,9751,CH3,v3,
39004,20250331,93,Cs0.05MA0.1FA0.85PbI3.0,1.73,MACl,14.6,PEAI,0.517,,,Me-4PACz,0.198,4PADCB,0.066,Me-2PACz,0.066,,,,,1000,10,5000,40,10,160,110,25,PEAI,1.0,m-F-PEAI,4.5,,,,,4500.0,30.0,12.0,100.0,100.0,4.0,0.000636726,7.72402,0.001113,7.40716,9751,CH4,v3,
39005,20250331,93,Cs0.05MA0.1FA0.85PbI3.0,1.73,MACl,14.6,PEAI,0.517,,,Me-4PACz,0.198,4PADCB,0.066,Me-2PACz,0.066,,,,,1000,10,5000,40,10,160,110,25,PEAI,1.0,PDADI,0.5,,,,,4900.0,31.0,14.0,120.0,100.0,5.0,1.05922,25.6368,0.174032,23.7406,9752,CH1,v3,
39006,20250331,93,Cs0.05MA0.1FA0.85PbI3.0,1.73,MACl,14.6,PEAI,0.517,,,Me-4PACz,0.198,4PADCB,0.066,Me-2PACz,0.066,,,,,1000,10,5000,40,10,160,110,25,PEAI,1.0,PDADI,0.5,,,,,4900.0,31.0,14.0,120.0,100.0,5.0,24.3944,84.9477,1.13045,25.4033,9752,CH2,v3,
39007,20250331,93,Cs0.05MA0.1FA0.85PbI3.0,1.73,MACl,14.6,PEAI,0.517,,,Me-4PACz,0.198,4PADCB,0.066,Me-2PACz,0.066,,,,,1000,10,5000,40,10,160,110,25,PEAI,1.0,PDADI,0.5,,,,,4900.0,31.0,14.0,120.0,100.0,5.0,24.093,84.8864,1.12662,25.1928,9752,CH3,v3,
39008,20250331,93,Cs0.05MA0.1FA0.85PbI3.0,1.73,MACl,14.6,PEAI,0.517,,,Me-4PACz,0.198,4PADCB,0.066,Me-2PACz,0.066,,,,,1000,10,5000,40,10,160,110,25,PEAI,1.0,PDADI,0.5,,,,,4900.0,31.0,14.0,120.0,100.0,5.0,18.0927,64.9621,1.11652,24.9446,9752,CH4,v3,
39009,20250331,93,Cs0.05MA0.1FA0.85PbI3.0,1.73,MACl,14.6,PEAI,0.517,,,Me-4PACz,0.198,4PADCB,0.066,Me-2PACz,0.066,,,,,1000,10,5000,40,10,160,110,25,PEAI,1.0,PDADI,0.5,,,,,4000.0,30.0,10.0,100.0,90.0,5.0,19.5818,72.5429,1.13898,23.6997,9753,CH1,v3,
39010,20250331,93,Cs0.05MA0.1FA0.85PbI3.0,1.73,MACl,14.6,PEAI,0.517,,,Me-4PACz,0.198,4PADCB,0.066,Me-2PACz,0.066,,,,,1000,10,5000,40,10,160,110,25,PEAI,1.0,PDADI,0.5,,,,,4000.0,30.0,10.0,100.0,90.0,5.0,0.0783249,22.7036,0.017534,19.675,9753,CH2,v3,
39011,20250331,93,Cs0.05MA0.1FA0.85PbI3.0,1.73,MACl,14.6,PEAI,0.517,,,Me-4PACz,0.198,4PADCB,0.066,Me-2PACz,0.066,,,,,1000,10,5000,40,10,160,110,25,PEAI,1.0,PDADI,0.5,,,,,4000.0,30.0,10.0,100.0,90.0,5.0,1.54e-05,0.0120873,0.007889,16.1219,9753,CH3,v3,
