Repository: MI-Materials-Intelligence/Recipe-Language-Model

# Learning Layer

## Overview

In the learning layer, the formulas and parameters are encoded and then tokenised into recipes as inputs. Through atomic skills of data extraction, cleaning, and matching, these data are organised into standardised datasets, providing the basis for RLM training and iterative recipe refinement.

Key Atomic Skills:
- **Cleaning**: Preprocessing and outlier cleaning
- **Matching**: Matching data pairs based on variables
- **Extraction**: Data extraction from robotic boxes

File: seven_ai_layers_robotics/learning/data/data50764_from_db.csv (part 179 of 253)
No,date,rank,Formula PVK,Concentration PVK,Formula Additive 1,Concentration Additive 1,Formula Additive 2,Concentration Additive 2,Formula Additive 3,Concentration Additive 3,Formula SAM 1,Concentration SAM 1,Formula SAM 2,Concentration SAM 2,Formula SAM 3,Concentration SAM 3,Spin Coating Speed SAM,Spin Coating Time SAM,Annealed Temperature SAM,Annealed Time SAM,Spin Coating Speed PVK 1,Spin Coating Time PVK 1,Spin Coating Speed PVK 2,Spin Coating Time PVK 2,Antisolvent Dropping Timing,Antisolvent Volume,Annealed Temperature PVK,Annealed Time PVK,Formula Passivator 1,Concentration Passivator 1,Formula Passivator 2,Concentration Passivator 2,Formula Passivator 3,Concentration Passivator 3,Formula Passivator 4,Concentration Passivator 4,Spin Coating Speed Passivator,Spin Coating Time Passivator,Passivator Dropping Timing,Passivator Volume,Annealed Temperature Passivator,Annealed Time Passivator,PCE,FF,Voc,Jsc,Product,Channel,From,upload_time
39012,20250331,93,Cs0.05MA0.1FA0.85PbI3.0,1.73,MACl,14.6,PEAI,0.517,,,Me-4PACz,0.198,4PADCB,0.066,Me-2PACz,0.066,,,,,1000,10,5000,40,10,160,110,25,PEAI,1.0,PDADI,0.5,,,,,4000.0,30.0,10.0,100.0,90.0,5.0,22.2176,84.0945,1.1194,23.6019,9753,CH4,v3,
39013,20250331,93,Cs0.05MA0.1FA0.85PbI3.0,1.73,MACl,14.6,PEAI,0.517,,,Me-4PACz,0.198,4PADCB,0.066,Me-2PACz,0.066,,,,,1000,10,5000,40,10,160,110,25,PEAI,1.0,PDADI,0.5,,,,,5000.0,30.0,10.0,100.0,100.0,5.0,23.5529,84.9626,1.12757,24.5851,9754,CH1,v3,
39014,20250331,93,Cs0.05MA0.1FA0.85PbI3.0,1.73,MACl,14.6,PEAI,0.517,,,Me-4PACz,0.198,4PADCB,0.066,Me-2PACz,0.066,,,,,1000,10,5000,40,10,160,110,25,PEAI,1.0,PDADI,0.5,,,,,5000.0,30.0,10.0,100.0,100.0,5.0,24.8694,83.5966,1.12799,26.3738,9754,CH2,v3,
39015,20250331,93,Cs0.05MA0.1FA0.85PbI3.0,1.73,MACl,14.6,PEAI,0.517,,,Me-4PACz,0.198,4PADCB,0.066,Me-2PACz,0.066,,,,,1000,10,5000,40,10,160,110,25,PEAI,1.0,PDADI,0.5,,,,,5000.0,30.0,10.0,100.0,100.0,5.0,25.4773,82.0999,1.12448,27.5967,9754,CH3,v3,
39016,20250331,93,Cs0.05MA0.1FA0.85PbI3.0,1.73,MACl,14.6,PEAI,0.517,,,Me-4PACz,0.198,4PADCB,0.066,Me-2PACz,0.066,,,,,1000,10,5000,40,10,160,110,25,PEAI,1.0,PDADI,0.5,,,,,5000.0,30.0,10.0,100.0,100.0,5.0,25.9536,80.8211,1.11944,28.6862,9754,CH4,v3,
39017,20250331,93,Cs0.05MA0.1FA0.85PbI3.0,1.73,MACl,14.6,PEAI,0.517,,,Me-4PACz,0.198,4PADCB,0.066,Me-2PACz,0.066,,,,,1000,10,5000,40,10,160,110,25,PEAI,1.0,PDADI,0.5,,,,,5000.0,33.0,11.0,100.0,100.0,7.0,22.9184,85.1886,1.12724,23.8664,9755,CH1,v3,
39018,20250331,93,Cs0.05MA0.1FA0.85PbI3.0,1.73,MACl,14.6,PEAI,0.517,,,Me-4PACz,0.198,4PADCB,0.066,Me-2PACz,0.066,,,,,1000,10,5000,40,10,160,110,25,PEAI,1.0,PDADI,0.5,,,,,5000.0,33.0,11.0,100.0,100.0,7.0,23.5892,84.5183,1.12842,24.7338,9755,CH2,v3,
39019,20250331,93,Cs0.05MA0.1FA0.85PbI3.0,1.73,MACl,14.6,PEAI,0.517,,,Me-4PACz,0.198,4PADCB,0.066,Me-2PACz,0.066,,,,,1000,10,5000,40,10,160,110,25,PEAI,1.0,PDADI,0.5,,,,,5000.0,33.0,11.0,100.0,100.0,7.0,23.8146,83.7719,1.12704,25.2235,9755,CH3,v3,
39020,20250331,93,Cs0.05MA0.1FA0.85PbI3.0,1.73,MACl,14.6,PEAI,0.517,,,Me-4PACz,0.198,4PADCB,0.066,Me-2PACz,0.066,,,,,1000,10,5000,40,10,160,110,25,PEAI,1.0,PDADI,0.5,,,,,5000.0,33.0,11.0,100.0,100.0,7.0,21.4733,75.0805,1.12684,25.381,9755,CH4,v3,
39021,20250331,93,Cs0.05MA0.1FA0.85PbI3.0,1.73,MACl,14.6,PEAI,0.517,,,Me-4PACz,0.198,4PADCB,0.066,Me-2PACz,0.066,,,,,1000,10,5000,40,10,160,110,25,PEAI,1.0,PDADI,0.5,,,,,4100.0,30.0,12.0,100.0,100.0,4.0,22.7027,83.8552,1.1355,23.843,9756,CH1,v3,
39022,20250331,93,Cs0.05MA0.1FA0.85PbI3.0,1.73,MACl,14.6,PEAI,0.517,,,Me-4PACz,0.198,4PADCB,0.066,Me-2PACz,0.066,,,,,1000,10,5000,40,10,160,110,25,PEAI,1.0,PDADI,0.5,,,,,4100.0,30.0,12.0,100.0,100.0,4.0,23.2154,85.0461,1.12642,24.2337,9756,CH2,v3,
39023,20250331,93,Cs0.05MA0.1FA0.85PbI3.0,1.73,MACl,14.6,PEAI,0.517,,,Me-4PACz,0.198,4PADCB,0.066,Me-2PACz,0.066,,,,,1000,10,5000,40,10,160,110,25,PEAI,1.0,PDADI,0.5,,,,,4100.0,30.0,12.0,100.0,100.0,4.0,22.9019,84.9019,1.11866,24.1133,9756,CH3,v3,
39024,20250331,93,Cs0.05MA0.1FA0.85PbI3.0,1.73,MACl,14.6,PEAI,0.517,,,Me-4PACz,0.198,4PADCB,0.066,Me-2PACz,0.066,,,,,1000,10,5000,40,10,160,110,25,PEAI,1.0,PDADI,0.5,,,,,4100.0,30.0,12.0,100.0,100.0,4.0,22.433,84.0857,1.11623,23.9006,9756,CH4,v3,
39025,20250331,93,Cs0.05MA0.1FA0.85PbI3.0,1.73,MACl,14.6,PEAI,0.517,,,Me-4PACz,0.198,4PADCB,0.066,Me-2PACz,0.066,,,,,1000,10,5000,40,10,160,110,25,PEAI,1.0,PDADI,0.5,m-F-PEAI,4.5,,,4900.0,31.0,14.0,120.0,100.0,5.0,24.4612,85.1706,1.12339,25.5657,9757,CH1,v3,
39026,20250331,93,Cs0.05MA0.1FA0.85PbI3.0,1.73,MACl,14.6,PEAI,0.517,,,Me-4PACz,0.198,4PADCB,0.066,Me-2PACz,0.066,,,,,1000,10,5000,40,10,160,110,25,PEAI,1.0,PDADI,0.5,m-F-PEAI,4.5,,,4900.0,31.0,14.0,120.0,100.0,5.0,24.6584,85.2862,1.12734,25.6466,9757,CH2,v3,
39027,20250331,93,Cs0.05MA0.1FA0.85PbI3.0,1.73,MACl,14.6,PEAI,0.517,,,Me-4PACz,0.198,4PADCB,0.066,Me-2PACz,0.066,,,,,1000,10,5000,40,10,160,110,25,PEAI,1.0,PDADI,0.5,m-F-PEAI,4.5,,,4900.0,31.0,14.0,120.0,100.0,5.0,24.2668,85.0453,1.1285,25.2848,9757,CH3,v3,
39028,20250331,93,Cs0.05MA0.1FA0.85PbI3.0,1.73,MACl,14.6,PEAI,0.517,,,Me-4PACz,0.198,4PADCB,0.066,Me-2PACz,0.066,,,,,1000,10,5000,40,10,160,110,25,PEAI,1.0,PDADI,0.5,m-F-PEAI,4.5,,,4900.0,31.0,14.0,120.0,100.0,5.0,23.7434,85.1052,1.12635,24.7694,9757,CH4,v3,
39029,20250331,93,Cs0.05MA0.1FA0.85PbI3.0,1.73,MACl,14.6,PEAI,0.517,,,Me-4PACz,0.198,4PADCB,0.066,Me-2PACz,0.066,,,,,1000,10,5000,40,10,160,110,25,PEAI,1.0,PDADI,0.5,m-F-PEAI,4.5,,,4000.0,30.0,10.0,100.0,90.0,5.0,21.4669,84.0305,1.11874,22.8352,9758,CH1,v3,
39030,20250331,93,Cs0.05MA0.1FA0.85PbI3.0,1.73,MACl,14.6,PEAI,0.517,,,Me-4PACz,0.198,4PADCB,0.066,Me-2PACz,0.066,,,,,1000,10,5000,40,10,160,110,25,PEAI,1.0,PDADI,0.5,m-F-PEAI,4.5,,,4000.0,30.0,10.0,100.0,90.0,5.0,0.982863,26.9217,0.160352,22.7676,9758,CH2,v3,
39031,20250331,93,Cs0.05MA0.1FA0.85PbI3.0,1.73,MACl,14.6,PEAI,0.517,,,Me-4PACz,0.198,4PADCB,0.066,Me-2PACz,0.066,,,,,1000,10,5000,40,10,160,110,25,PEAI,1.0,PDADI,0.5,m-F-PEAI,4.5,,,4000.0,30.0,10.0,100.0,90.0,5.0,14.8781,53.1454,1.10438,25.3491,9758,CH3,v3,
39032,20250331,93,Cs0.05MA0.1FA0.85PbI3.0,1.73,MACl,14.6,PEAI,0.517,,,Me-4PACz,0.198,4PADCB,0.066,Me-2PACz,0.066,,,,,1000,10,5000,40,10,160,110,25,PEAI,1.0,PDADI,0.5,m-F-PEAI,4.5,,,4000.0,30.0,10.0,100.0,90.0,5.0,0.197054,24.9703,0.037716,20.9235,9758,CH4,v3,
39033,20250331,93,Cs0.05MA0.1FA0.85PbI3.0,1.73,MACl,14.6,PEAI,0.517,,,Me-4PACz,0.198,4PADCB,0.066,Me-2PACz,0.066,,,,,1000,10,5000,40,10,160,110,25,PEAI,1.0,PDADI,0.5,m-F-PEAI,4.5,,,5000.0,30.0,10.0,100.0,100.0,5.0,12.8836,59.7215,0.922938,23.374,9759,CH1,v3,
39034,20250331,93,Cs0.05MA0.1FA0.85PbI3.0,1.73,MACl,14.6,PEAI,0.517,,,Me-4PACz,0.198,4PADCB,0.066,Me-2PACz,0.066,,,,,1000,10,5000,40,10,160,110,25,PEAI,1.0,PDADI,0.5,m-F-PEAI,4.5,,,5000.0,30.0,10.0,100.0,100.0,5.0,22.923,85.4904,1.12674,23.7974,9759,CH2,v3,
39035,20250331,93,Cs0.05MA0.1FA0.85PbI3.0,1.73,MACl,14.6,PEAI,0.517,,,Me-4PACz,0.198,4PADCB,0.066,Me-2PACz,0.066,,,,,1000,10,5000,40,10,160,110,25,PEAI,1.0,PDADI,0.5,m-F-PEAI,4.5,,,5000.0,30.0,10.0,100.0,100.0,5.0,22.7937,85.7184,1.12599,23.6159,9759,CH3,v3,
39036,20250331,93,Cs0.05MA0.1FA0.85PbI3.0,1.73,MACl,14.6,PEAI,0.517,,,Me-4PACz,0.198,4PADCB,0.066,Me-2PACz,0.066,,,,,1000,10,5000,40,10,160,110,25,PEAI,1.0,PDADI,0.5,m-F-PEAI,4.5,,,5000.0,30.0,10.0,100.0,100.0,5.0,22.5161,85.8506,1.12397,23.3343,9759,CH4,v3,
39037,20250331,93,Cs0.05MA0.1FA0.85PbI3.0,1.73,MACl,14.6,PEAI,0.517,,,Me-4PACz,0.198,4PADCB,0.066,Me-2PACz,0.066,,,,,1000,10,5000,40,10,160,110,25,PEAI,1.0,PDADI,0.5,m-F-PEAI,4.5,,,5000.0,33.0,11.0,100.0,100.0,7.0,23.7222,85.1458,1.13492,24.5487,9760,CH1,v3,
39038,20250331,93,Cs0.05MA0.1FA0.85PbI3.0,1.73,MACl,14.6,PEAI,0.517,,,Me-4PACz,0.198,4PADCB,0.066,Me-2PACz,0.066,,,,,1000,10,5000,40,10,160,110,25,PEAI,1.0,PDADI,0.5,m-F-PEAI,4.5,,,5000.0,33.0,11.0,100.0,100.0,7.0,24.2053,84.9602,1.13861,25.022,9760,CH2,v3,
39039,20250331,93,Cs0.05MA0.1FA0.85PbI3.0,1.73,MACl,14.6,PEAI,0.517,,,Me-4PACz,0.198,4PADCB,0.066,Me-2PACz,0.066,,,,,1000,10,5000,40,10,160,110,25,PEAI,1.0,PDADI,0.5,m-F-PEAI,4.5,,,5000.0,33.0,11.0,100.0,100.0,7.0,20.4309,75.3053,1.11731,24.2822,9760,CH3,v3,
39040,20250331,93,Cs0.05MA0.1FA0.85PbI3.0,1.73,MACl,14.6,PEAI,0.517,,,Me-4PACz,0.198,4PADCB,0.066,Me-2PACz,0.066,,,,,1000,10,5000,40,10,160,110,25,PEAI,1.0,PDADI,0.5,m-F-PEAI,4.5,,,5000.0,33.0,11.0,100.0,100.0,7.0,23.6876,84.9476,1.12615,24.7613,9760,CH4,v3,
39041,20250331,93,Cs0.05MA0.1FA0.85PbI3.0,1.73,MACl,14.6,PEAI,0.517,,,Me-4PACz,0.198,4PADCB,0.066,Me-2PACz,0.066,,,,,1000,10,5000,40,10,160,110,25,PEAI,1.0,PDADI,0.5,m-F-PEAI,4.5,,,4100.0,30.0,12.0,100.0,100.0,4.0,21.5098,81.5219,1.12625,23.4275,9761,CH1,v3,
39042,20250331,93,Cs0.05MA0.1FA0.85PbI3.0,1.73,MACl,14.6,PEAI,0.517,,,Me-4PACz,0.198,4PADCB,0.066,Me-2PACz,0.066,,,,,1000,10,5000,40,10,160,110,25,PEAI,1.0,PDADI,0.5,m-F-PEAI,4.5,,,4100.0,30.0,12.0,100.0,100.0,4.0,20.4764,77.1937,1.14122,23.2436,9761,CH2,v3,
39043,20250331,93,Cs0.05MA0.1FA0.85PbI3.0,1.73,MACl,14.6,PEAI,0.517,,,Me-4PACz,0.198,4PADCB,0.066,Me-2PACz,0.066,,,,,1000,10,5000,40,10,160,110,25,PEAI,1.0,PDADI,0.5,m-F-PEAI,4.5,,,4100.0,30.0,12.0,100.0,100.0,4.0,22.1669,83.1415,1.13569,23.4763,9761,CH3,v3,
39044,20250331,93,Cs0.05MA0.1FA0.85PbI3.0,1.73,MACl,14.6,PEAI,0.517,,,Me-4PACz,0.198,4PADCB,0.066,Me-2PACz,0.066,,,,,1000,10,5000,40,10,160,110,25,PEAI,1.0,PDADI,0.5,m-F-PEAI,4.5,,,4100.0,30.0,12.0,100.0,100.0,4.0,21.4349,82.0877,1.14045,22.8964,9761,CH4,v3,
39045,20250401,94,Cs0.05MA0.1FA0.85PbI3.0,1.73,MACl,14.6,PEAI,0.517,,,Me-4PACz,0.198,DMACPA,0.066,Me-2PACz,0.066,,,,,1000,10,5000,40,10,160,110,25,PEAI,1.0,PDADI,0.5,m-F-PEAI,2.0,,,5000.0,33.0,11.0,100.0,100.0,7.0,22.2996,81.0075,1.14564,24.0282,9762,CH1,v3,
39046,20250401,94,Cs0.05MA0.1FA0.85PbI3.0,1.73,MACl,14.6,PEAI,0.517,,,Me-4PACz,0.198,DMACPA,0.066,Me-2PACz,0.066,,,,,1000,10,5000,40,10,160,110,25,PEAI,1.0,PDADI,0.5,m-F-PEAI,2.0,,,5000.0,33.0,11.0,100.0,100.0,7.0,23.5427,84.9067,1.14421,24.2331,9762,CH2,v3,
39047,20250401,94,Cs0.05MA0.1FA0.85PbI3.0,1.73,MACl,14.6,PEAI,0.517,,,Me-4PACz,0.198,DMACPA,0.066,Me-2PACz,0.066,,,,,1000,10,5000,40,10,160,110,25,PEAI,1.0,PDADI,0.5,m-F-PEAI,2.0,,,5000.0,33.0,11.0,100.0,100.0,7.0,23.717,85.6718,1.14294,24.2214,9762,CH3,v3,
39048,20250401,94,Cs0.05MA0.1FA0.85PbI3.0,1.73,MACl,14.6,PEAI,0.517,,,Me-4PACz,0.198,DMACPA,0.066,Me-2PACz,0.066,,,,,1000,10,5000,40,10,160,110,25,PEAI,1.0,PDADI,0.5,m-F-PEAI,2.0,,,5000.0,33.0,11.0,100.0,100.0,7.0,9.87208,39.6871,1.04416,23.8228,9762,CH4,v3,
39049,20250401,94,Cs0.05MA0.1FA0.85PbI3.0,1.73,MACl,14.6,PEAI,0.517,,,Me-4PACz,0.198,DMACPA,0.066,Me-2PACz,0.066,,,,,1000,10,5000,40,10,160,110,25,PEAI,1.0,PDADI,0.5,m-F-PEAI,2.0,,,4100.0,30.0,12.0,100.0,100.0,4.0,22.1021,77.2619,1.1363,25.1754,9763,CH1,v3,
39050,20250401,94,Cs0.05MA0.1FA0.85PbI3.0,1.73,MACl,14.6,PEAI,0.517,,,Me-4PACz,0.198,DMACPA,0.066,Me-2PACz,0.066,,,,,1000,10,5000,40,10,160,110,25,PEAI,1.0,PDADI,0.5,m-F-PEAI,2.0,,,4100.0,30.0,12.0,100.0,100.0,4.0,23.4071,81.4042,1.13822,25.2624,9763,CH2,v3,
39051,20250401,94,Cs0.05MA0.1FA0.85PbI3.0,1.73,MACl,14.6,PEAI,0.517,,,Me-4PACz,0.198,DMACPA,0.066,Me-2PACz,0.066,,,,,1000,10,5000,40,10,160,110,25,PEAI,1.0,PDADI,0.5,m-F-PEAI,2.0,,,4100.0,30.0,12.0,100.0,100.0,4.0,22.2335,78.0737,1.13967,24.9876,9763,CH3,v3,
39052,20250401,94,Cs0.05MA0.1FA0.85PbI3.0,1.73,MACl,14.6,PEAI,0.517,,,Me-4PACz,0.198,DMACPA,0.066,Me-2PACz,0.066,,,,,1000,10,5000,40,10,160,110,25,PEAI,1.0,PDADI,0.5,m-F-PEAI,2.0,,,4100.0,30.0,12.0,100.0,100.0,4.0,23.5834,83.8198,1.13916,24.6988,9763,CH4,v3,
39053,20250401,94,Cs0.05MA0.1FA0.85PbI3.0,1.73,MACl,14.6,PEAI,0.517,,,Me-4PACz,0.198,DMACPA,0.066,Me-2PACz,0.066,,,,,1000,10,5000,40,10,160,110,25,PEAI,1.0,PDADI,0.5,m-F-PEAI,2.0,,,4900.0,31.0,14.0,120.0,100.0,5.0,20.7939,77.7101,1.13898,23.4933,9764,CH1,v3,
39054,20250401,94,Cs0.05MA0.1FA0.85PbI3.0,1.73,MACl,14.6,PEAI,0.517,,,Me-4PACz,0.198,DMACPA,0.066,Me-2PACz,0.066,,,,,1000,10,5000,40,10,160,110,25,PEAI,1.0,PDADI,0.5,m-F-PEAI,2.0,,,4900.0,31.0,14.0,120.0,100.0,5.0,20.0751,74.815,1.14351,23.4654,9764,CH2,v3,
39055,20250401,94,Cs0.05MA0.1FA0.85PbI3.0,1.73,MACl,14.6,PEAI,0.517,,,Me-4PACz,0.198,DMACPA,0.066,Me-2PACz,0.066,,,,,1000,10,5000,40,10,160,110,25,PEAI,1.0,PDADI,0.5,m-F-PEAI,2.0,,,4900.0,31.0,14.0,120.0,100.0,5.0,22.3736,82.9879,1.14119,23.6246,9764,CH3,v3,
39056,20250401,94,Cs0.05MA0.1FA0.85PbI3.0,1.73,MACl,14.6,PEAI,0.517,,,Me-4PACz,0.198,DMACPA,0.066,Me-2PACz,0.066,,,,,1000,10,5000,40,10,160,110,25,PEAI,1.0,PDADI,0.5,m-F-PEAI,2.0,,,4900.0,31.0,14.0,120.0,100.0,5.0,6.98927,37.3757,0.807953,23.1449,9764,CH4,v3,
39057,20250401,94,Cs0.05MA0.1FA0.85PbI3.0,1.73,MACl,14.6,PEAI,0.517,,,Me-4PACz,0.198,DMACPA,0.066,Me-2PACz,0.066,,,,,1000,10,5000,40,10,160,110,25,PEAI,1.0,PDADI,0.5,m-F-PEAI,2.0,,,5000.0,30.0,10.0,100.0,100.0,5.0,21.3251,75.3074,1.14395,24.7539,9765,CH1,v3,
39058,20250401,94,Cs0.05MA0.1FA0.85PbI3.0,1.73,MACl,14.6,PEAI,0.517,,,Me-4PACz,0.198,DMACPA,0.066,Me-2PACz,0.066,,,,,1000,10,5000,40,10,160,110,25,PEAI,1.0,PDADI,0.5,m-F-PEAI,2.0,,,5000.0,30.0,10.0,100.0,100.0,5.0,21.3079,74.7689,1.14894,24.8041,9765,CH2,v3,
39059,20250401,94,Cs0.05MA0.1FA0.85PbI3.0,1.73,MACl,14.6,PEAI,0.517,,,Me-4PACz,0.198,DMACPA,0.066,Me-2PACz,0.066,,,,,1000,10,5000,40,10,160,110,25,PEAI,1.0,PDADI,0.5,m-F-PEAI,2.0,,,5000.0,30.0,10.0,100.0,100.0,5.0,0.895356,25.6117,0.149485,23.3862,9765,CH3,v3,
39060,20250401,94,Cs0.05MA0.1FA0.85PbI3.0,1.73,MACl,14.6,PEAI,0.517,,,Me-4PACz,0.198,DMACPA,0.066,Me-2PACz,0.066,,,,,1000,10,5000,40,10,160,110,25,PEAI,1.0,PDADI,0.5,m-F-PEAI,2.0,,,5000.0,30.0,10.0,100.0,100.0,5.0,0.0552111,21.2475,0.015648,16.606,9765,CH4,v3,
39061,20250401,94,Cs0.05MA0.1FA0.85PbI3.0,1.73,MACl,14.6,PEAI,0.517,,,Me-4PACz,0.198,DMACPA,0.066,Me-2PACz,0.066,,,,,1000,10,5000,40,10,160,110,25,PEAI,1.0,PDADI,0.5,3MTPAI,2.5,,,5000.0,33.0,11.0,100.0,100.0,7.0,16.0785,59.8843,1.15197,23.3072,9766,CH1,v3,
39062,20250401,94,Cs0.05MA0.1FA0.85PbI3.0,1.73,MACl,14.6,PEAI,0.517,,,Me-4PACz,0.198,DMACPA,0.066,Me-2PACz,0.066,,,,,1000,10,5000,40,10,160,110,25,PEAI,1.0,PDADI,0.5,3MTPAI,2.5,,,5000.0,33.0,11.0,100.0,100.0,7.0,22.3611,79.221,1.16869,24.1521,9766,CH2,v3,
39063,20250401,94,Cs0.05MA0.1FA0.85PbI3.0,1.73,MACl,14.6,PEAI,0.517,,,Me-4PACz,0.198,DMACPA,0.066,Me-2PACz,0.066,,,,,1000,10,5000,40,10,160,110,25,PEAI,1.0,PDADI,0.5,3MTPAI,2.5,,,5000.0,33.0,11.0,100.0,100.0,7.0,21.9127,78.2505,1.16707,23.9946,9766,CH3,v3,
39064,20250401,94,Cs0.05MA0.1FA0.85PbI3.0,1.73,MACl,14.6,PEAI,0.517,,,Me-4PACz,0.198,DMACPA,0.066,Me-2PACz,0.066,,,,,1000,10,5000,40,10,160,110,25,PEAI,1.0,PDADI,0.5,3MTPAI,2.5,,,5000.0,33.0,11.0,100.0,100.0,7.0,20.2399,74.4968,1.16646,23.2917,9766,CH4,v3,
39065,20250401,94,Cs0.05MA0.1FA0.85PbI3.0,1.73,MACl,14.6,PEAI,0.517,,,Me-4PACz,0.198,DMACPA,0.066,Me-2PACz,0.066,,,,,1000,10,5000,40,10,160,110,25,PEAI,1.0,PDADI,0.5,3MTPAI,2.5,,,4100.0,30.0,12.0,100.0,100.0,4.0,19.8517,72.5217,1.1566,23.6671,9767,CH1,v3,
39066,20250401,94,Cs0.05MA0.1FA0.85PbI3.0,1.73,MACl,14.6,PEAI,0.517,,,Me-4PACz,0.198,DMACPA,0.066,Me-2PACz,0.066,,,,,1000,10,5000,40,10,160,110,25,PEAI,1.0,PDADI,0.5,3MTPAI,2.5,,,4100.0,30.0,12.0,100.0,100.0,4.0,21.9279,79.4099,1.15633,23.8804,9767,CH2,v3,
39067,20250401,94,Cs0.05MA0.1FA0.85PbI3.0,1.73,MACl,14.6,PEAI,0.517,,,Me-4PACz,0.198,DMACPA,0.066,Me-2PACz,0.066,,,,,1000,10,5000,40,10,160,110,25,PEAI,1.0,PDADI,0.5,3MTPAI,2.5,,,4100.0,30.0,12.0,100.0,100.0,4.0,21.9836,80.5472,1.15071,23.7183,9767,CH3,v3,
39068,20250401,94,Cs0.05MA0.1FA0.85PbI3.0,1.73,MACl,14.6,PEAI,0.517,,,Me-4PACz,0.198,DMACPA,0.066,Me-2PACz,0.066,,,,,1000,10,5000,40,10,160,110,25,PEAI,1.0,PDADI,0.5,3MTPAI,2.5,,,4100.0,30.0,12.0,100.0,100.0,4.0,21.2348,80.1123,1.14371,23.1758,9767,CH4,v3,
39069,20250401,94,Cs0.05MA0.1FA0.85PbI3.0,1.73,MACl,14.6,PEAI,0.517,,,Me-4PACz,0.198,DMACPA,0.066,Me-2PACz,0.066,,,,,1000,10,5000,40,10,160,110,25,PEAI,1.0,PDADI,0.5,3MTPAI,2.5,,,4900.0,31.0,14.0,120.0,100.0,5.0,18.5572,69.9534,1.15712,22.9258,9768,CH1,v3,
39070,20250401,94,Cs0.05MA0.1FA0.85PbI3.0,1.73,MACl,14.6,PEAI,0.517,,,Me-4PACz,0.198,DMACPA,0.066,Me-2PACz,0.066,,,,,1000,10,5000,40,10,160,110,25,PEAI,1.0,PDADI,0.5,3MTPAI,2.5,,,4900.0,31.0,14.0,120.0,100.0,5.0,19.6519,72.9937,1.1584,23.2414,9768,CH2,v3,
39071,20250401,94,Cs0.05MA0.1FA0.85PbI3.0,1.73,MACl,14.6,PEAI,0.517,,,Me-4PACz,0.198,DMACPA,0.066,Me-2PACz,0.066,,,,,1000,10,5000,40,10,160,110,25,PEAI,1.0,PDADI,0.5,3MTPAI,2.5,,,4900.0,31.0,14.0,120.0,100.0,5.0,2.11e-05,0.168858,0.00229,5.44908,9768,CH3,v3,
39072,20250401,94,Cs0.05MA0.1FA0.85PbI3.0,1.73,MACl,14.6,PEAI,0.517,,,Me-4PACz,0.198,DMACPA,0.066,Me-2PACz,0.066,,,,,1000,10,5000,40,10,160,110,25,PEAI,1.0,PDADI,0.5,3MTPAI,2.5,,,4900.0,31.0,14.0,120.0,100.0,5.0,19.7189,74.2958,1.14106,23.2599,9768,CH4,v3,
39073,20250401,94,Cs0.05MA0.1FA0.85PbI3.0,1.73,MACl,14.6,PEAI,0.517,,,Me-4PACz,0.198,DMACPA,0.066,Me-2PACz,0.066,,,,,1000,10,5000,40,10,160,110,25,PEAI,1.0,PDADI,0.5,3MTPAI,2.5,,,5000.0,30.0,10.0,100.0,100.0,5.0,22.8528,85.8896,1.14781,23.1809,9769,CH1,v3,
39074,20250401,94,Cs0.05MA0.1FA0.85PbI3.0,1.73,MACl,14.6,PEAI,0.517,,,Me-4PACz,0.198,DMACPA,0.066,Me-2PACz,0.066,,,,,1000,10,5000,40,10,160,110,25,PEAI,1.0,PDADI,0.5,3MTPAI,2.5,,,5000.0,30.0,10.0,100.0,100.0,5.0,23.1197,86.597,1.14757,23.2649,9769,CH2,v3,
39075,20250401,94,Cs0.05MA0.1FA0.85PbI3.0,1.73,MACl,14.6,PEAI,0.517,,,Me-4PACz,0.198,DMACPA,0.066,Me-2PACz,0.066,,,,,1000,10,5000,40,10,160,110,25,PEAI,1.0,PDADI,0.5,3MTPAI,2.5,,,5000.0,30.0,10.0,100.0,100.0,5.0,22.9966,86.7899,1.14493,23.1427,9769,CH3,v3,
39076,20250401,94,Cs0.05MA0.1FA0.85PbI3.0,1.73,MACl,14.6,PEAI,0.517,,,Me-4PACz,0.198,DMACPA,0.066,Me-2PACz,0.066,,,,,1000,10,5000,40,10,160,110,25,PEAI,1.0,PDADI,0.5,3MTPAI,2.5,,,5000.0,30.0,10.0,100.0,100.0,5.0,22.3532,86.3144,1.13858,22.7453,9769,CH4,v3,
39077,20250401,94,Cs0.05MA0.1FA0.85PbI3.0,1.73,MACl,14.6,PEAI,0.517,,,Me-4PACz,0.198,DMACPA,0.066,Me-2PACz,0.066,,,,,1000,10,5000,40,10,160,110,25,PEAI,1.0,PDADI,0.5,Lead(II) oxalate,1.0,,,5000.0,33.0,11.0,100.0,100.0,7.0,21.5037,75.6843,1.15958,24.5023,9770,CH1,v3,
39078,20250401,94,Cs0.05MA0.1FA0.85PbI3.0,1.73,MACl,14.6,PEAI,0.517,,,Me-4PACz,0.198,DMACPA,0.066,Me-2PACz,0.066,,,,,1000,10,5000,40,10,160,110,25,PEAI,1.0,PDADI,0.5,Lead(II) oxalate,1.0,,,5000.0,33.0,11.0,100.0,100.0,7.0,22.0223,78.2532,1.15845,24.2931,9770,CH2,v3,
39079,20250401,94,Cs0.05MA0.1FA0.85PbI3.0,1.73,MACl,14.6,PEAI,0.517,,,Me-4PACz,0.198,DMACPA,0.066,Me-2PACz,0.066,,,,,1000,10,5000,40,10,160,110,25,PEAI,1.0,PDADI,0.5,Lead(II) oxalate,1.0,,,5000.0,33.0,11.0,100.0,100.0,7.0,21.5698,78.4532,1.15443,23.8161,9770,CH3,v3,
39080,20250401,94,Cs0.05MA0.1FA0.85PbI3.0,1.73,MACl,14.6,PEAI,0.517,,,Me-4PACz,0.198,DMACPA,0.066,Me-2PACz,0.066,,,,,1000,10,5000,40,10,160,110,25,PEAI,1.0,PDADI,0.5,Lead(II) oxalate,1.0,,,5000.0,33.0,11.0,100.0,100.0,7.0,20.6853,77.3161,1.15094,23.2454,9770,CH4,v3,
39081,20250401,94,Cs0.05MA0.1FA0.85PbI3.0,1.73,MACl,14.6,PEAI,0.517,,,Me-4PACz,0.198,DMACPA,0.066,Me-2PACz,0.066,,,,,1000,10,5000,40,10,160,110,25,PEAI,1.0,PDADI,0.5,Lead(II) oxalate,1.0,,,4100.0,30.0,12.0,100.0,100.0,4.0,17.4643,65.3552,1.12346,23.7856,9771,CH1,v3,
39082,20250401,94,Cs0.05MA0.1FA0.85PbI3.0,1.73,MACl,14.6,PEAI,0.517,,,Me-4PACz,0.198,DMACPA,0.066,Me-2PACz,0.066,,,,,1000,10,5000,40,10,160,110,25,PEAI,1.0,PDADI,0.5,Lead(II) oxalate,1.0,,,4100.0,30.0,12.0,100.0,100.0,4.0,19.4151,71.6979,1.1311,23.9403,9771,CH2,v3,
39083,20250401,94,Cs0.05MA0.1FA0.85PbI3.0,1.73,MACl,14.6,PEAI,0.517,,,Me-4PACz,0.198,DMACPA,0.066,Me-2PACz,0.066,,,,,1000,10,5000,40,10,160,110,25,PEAI,1.0,PDADI,0.5,Lead(II) oxalate,1.0,,,4100.0,30.0,12.0,100.0,100.0,4.0,18.7622,69.6251,1.13199,23.8054,9771,CH3,v3,
39084,20250401,94,Cs0.05MA0.1FA0.85PbI3.0,1.73,MACl,14.6,PEAI,0.517,,,Me-4PACz,0.198,DMACPA,0.066,Me-2PACz,0.066,,,,,1000,10,5000,40,10,160,110,25,PEAI,1.0,PDADI,0.5,Lead(II) oxalate,1.0,,,4100.0,30.0,12.0,100.0,100.0,4.0,20.6699,77.5333,1.12713,23.6524,9771,CH4,v3,
39085,20250401,94,Cs0.05MA0.1FA0.85PbI3.0,1.73,MACl,14.6,PEAI,0.517,,,Me-4PACz,0.198,DMACPA,0.066,Me-2PACz,0.066,,,,,1000,10,5000,40,10,160,110,25,PEAI,1.0,PDADI,0.5,Lead(II) oxalate,1.0,,,4900.0,31.0,14.0,120.0,100.0,5.0,36.3459,63.5722,1.13674,50.2952,9772,CH1,v3,
39086,20250401,94,Cs0.05MA0.1FA0.85PbI3.0,1.73,MACl,14.6,PEAI,0.517,,,Me-4PACz,0.198,DMACPA,0.066,Me-2PACz,0.066,,,,,1000,10,5000,40,10,160,110,25,PEAI,1.0,PDADI,0.5,Lead(II) oxalate,1.0,,,4900.0,31.0,14.0,120.0,100.0,5.0,15.0264,53.9505,1.10711,25.1575,9772,CH2,v3,
39087,20250401,94,Cs0.05MA0.1FA0.85PbI3.0,1.73,MACl,14.6,PEAI,0.517,,,Me-4PACz,0.198,DMACPA,0.066,Me-2PACz,0.066,,,,,1000,10,5000,40,10,160,110,25,PEAI,1.0,PDADI,0.5,Lead(II) oxalate,1.0,,,4900.0,31.0,14.0,120.0,100.0,5.0,23.2559,80.9362,1.13863,25.2352,9772,CH3,v3,
39088,20250401,94,Cs0.05MA0.1FA0.85PbI3.0,1.73,MACl,14.6,PEAI,0.517,,,Me-4PACz,0.198,DMACPA,0.066,Me-2PACz,0.066,,,,,1000,10,5000,40,10,160,110,25,PEAI,1.0,PDADI,0.5,Lead(II) oxalate,1.0,,,4900.0,31.0,14.0,120.0,100.0,5.0,20.9283,74.5206,1.1344,24.7566,9772,CH4,v3,
39089,20250401,94,Cs0.05MA0.1FA0.85PbI3.0,1.73,MACl,14.6,PEAI,0.517,,,Me-4PACz,0.198,DMACPA,0.066,Me-2PACz,0.066,,,,,1000,10,5000,40,10,160,110,25,PEAI,1.0,PDADI,0.5,Lead(II) oxalate,1.0,,,5000.0,30.0,10.0,100.0,100.0,5.0,21.077,74.1069,1.14751,24.7854,9773,CH1,v3,
39090,20250401,94,Cs0.05MA0.1FA0.85PbI3.0,1.73,MACl,14.6,PEAI,0.517,,,Me-4PACz,0.198,DMACPA,0.066,Me-2PACz,0.066,,,,,1000,10,5000,40,10,160,110,25,PEAI,1.0,PDADI,0.5,Lead(II) oxalate,1.0,,,5000.0,30.0,10.0,100.0,100.0,5.0,15.43,56.0268,1.11776,24.6389,9773,CH2,v3,
39091,20250401,94,Cs0.05MA0.1FA0.85PbI3.0,1.73,MACl,14.6,PEAI,0.517,,,Me-4PACz,0.198,DMACPA,0.066,Me-2PACz,0.066,,,,,1000,10,5000,40,10,160,110,25,PEAI,1.0,PDADI,0.5,Lead(II) oxalate,1.0,,,5000.0,30.0,10.0,100.0,100.0,5.0,13.8665,51.0429,1.10763,24.5266,9773,CH3,v3,
39092,20250401,94,Cs0.05MA0.1FA0.85PbI3.0,1.73,MACl,14.6,PEAI,0.517,,,Me-4PACz,0.198,DMACPA,0.066,Me-2PACz,0.066,,,,,1000,10,5000,40,10,160,110,25,PEAI,1.0,PDADI,0.5,Lead(II) oxalate,1.0,,,5000.0,30.0,10.0,100.0,100.0,5.0,20.7014,75.0126,1.13594,24.2946,9773,CH4,v3,
39093,20250401,94,Cs0.05MA0.1FA0.85PbI3.0,1.73,MACl,14.6,PEAI,0.517,,,Me-4PACz,0.198,DMACPA,0.066,Me-2PACz,0.066,,,,,1000,10,5000,40,10,160,110,25,PEAI,1.0,PDADI,0.5,PiPI,0.4,,,5000.0,33.0,11.0,100.0,100.0,7.0,23.6084,84.2036,1.15915,24.1879,9774,CH1,v3,
39094,20250401,94,Cs0.05MA0.1FA0.85PbI3.0,1.73,MACl,14.6,PEAI,0.517,,,Me-4PACz,0.198,DMACPA,0.066,Me-2PACz,0.066,,,,,1000,10,5000,40,10,160,110,25,PEAI,1.0,PDADI,0.5,PiPI,0.4,,,5000.0,33.0,11.0,100.0,100.0,7.0,24.4664,86.6189,1.15865,24.3783,9774,CH2,v3,
39095,20250401,94,Cs0.05MA0.1FA0.85PbI3.0,1.73,MACl,14.6,PEAI,0.517,,,Me-4PACz,0.198,DMACPA,0.066,Me-2PACz,0.066,,,,,1000,10,5000,40,10,160,110,25,PEAI,1.0,PDADI,0.5,PiPI,0.4,,,5000.0,33.0,11.0,100.0,100.0,7.0,24.4776,87.0478,1.15436,24.3597,9774,CH3,v3,
39096,20250401,94,Cs0.05MA0.1FA0.85PbI3.0,1.73,MACl,14.6,PEAI,0.517,,,Me-4PACz,0.198,DMACPA,0.066,Me-2PACz,0.066,,,,,1000,10,5000,40,10,160,110,25,PEAI,1.0,PDADI,0.5,PiPI,0.4,,,5000.0,33.0,11.0,100.0,100.0,7.0,23.8461,86.9285,1.14693,23.9177,9774,CH4,v3,
39097,20250401,94,Cs0.05MA0.1FA0.85PbI3.0,1.73,MACl,14.6,PEAI,0.517,,,Me-4PACz,0.198,DMACPA,0.066,Me-2PACz,0.066,,,,,1000,10,5000,40,10,160,110,25,PEAI,1.0,PDADI,0.5,PiPI,0.4,,,4100.0,30.0,12.0,100.0,100.0,4.0,8.65005,43.9647,0.862949,22.7997,9775,CH1,v3,
39098,20250401,94,Cs0.05MA0.1FA0.85PbI3.0,1.73,MACl,14.6,PEAI,0.517,,,Me-4PACz,0.198,DMACPA,0.066,Me-2PACz,0.066,,,,,1000,10,5000,40,10,160,110,25,PEAI,1.0,PDADI,0.5,PiPI,0.4,,,4100.0,30.0,12.0,100.0,100.0,4.0,23.5529,84.3823,1.15858,24.0917,9775,CH2,v3,
39099,20250401,94,Cs0.05MA0.1FA0.85PbI3.0,1.73,MACl,14.6,PEAI,0.517,,,Me-4PACz,0.198,DMACPA,0.066,Me-2PACz,0.066,,,,,1000,10,5000,40,10,160,110,25,PEAI,1.0,PDADI,0.5,PiPI,0.4,,,4100.0,30.0,12.0,100.0,100.0,4.0,23.625,85.4763,1.15495,23.9311,9775,CH3,v3,
39100,20250401,94,Cs0.05MA0.1FA0.85PbI3.0,1.73,MACl,14.6,PEAI,0.517,,,Me-4PACz,0.198,DMACPA,0.066,Me-2PACz,0.066,,,,,1000,10,5000,40,10,160,110,25,PEAI,1.0,PDADI,0.5,PiPI,0.4,,,4100.0,30.0,12.0,100.0,100.0,4.0,23.2954,86.4739,1.14631,23.5007,9775,CH4,v3,
39101,20250401,94,Cs0.05MA0.1FA0.85PbI3.0,1.73,MACl,14.6,PEAI,0.517,,,Me-4PACz,0.198,DMACPA,0.066,Me-2PACz,0.066,,,,,1000,10,5000,40,10,160,110,25,PEAI,1.0,PDADI,0.5,PiPI,0.4,,,4900.0,31.0,14.0,120.0,100.0,5.0,2.00255,30.5195,0.311227,21.0828,9776,CH1,v3,
39102,20250401,94,Cs0.05MA0.1FA0.85PbI3.0,1.73,MACl,14.6,PEAI,0.517,,,Me-4PACz,0.198,DMACPA,0.066,Me-2PACz,0.066,,,,,1000,10,5000,40,10,160,110,25,PEAI,1.0,PDADI,0.5,PiPI,0.4,,,4900.0,31.0,14.0,120.0,100.0,5.0,17.9522,71.7467,1.15418,21.6791,9776,CH2,v3,
39103,20250401,94,Cs0.05MA0.1FA0.85PbI3.0,1.73,MACl,14.6,PEAI,0.517,,,Me-4PACz,0.198,DMACPA,0.066,Me-2PACz,0.066,,,,,1000,10,5000,40,10,160,110,25,PEAI,1.0,PDADI,0.5,PiPI,0.4,,,4900.0,31.0,14.0,120.0,100.0,5.0,19.9959,80.661,1.14831,21.5882,9776,CH3,v3,
39104,20250401,94,Cs0.05MA0.1FA0.85PbI3.0,1.73,MACl,14.6,PEAI,0.517,,,Me-4PACz,0.198,DMACPA,0.066,Me-2PACz,0.066,,,,,1000,10,5000,40,10,160,110,25,PEAI,1.0,PDADI,0.5,PiPI,0.4,,,4900.0,31.0,14.0,120.0,100.0,5.0,11.8246,52.0338,1.06809,21.2763,9776,CH4,v3,
39105,20250401,94,Cs0.05MA0.1FA0.85PbI3.0,1.73,MACl,14.6,PEAI,0.517,,,Me-4PACz,0.198,DMACPA,0.066,Me-2PACz,0.066,,,,,1000,10,5000,40,10,160,110,25,PEAI,1.0,PDADI,0.5,PiPI,0.4,,,5000.0,30.0,10.0,100.0,100.0,5.0,4.60663,38.1497,0.624994,19.3204,9777,CH1,v3,
39106,20250401,94,Cs0.05MA0.1FA0.85PbI3.0,1.73,MACl,14.6,PEAI,0.517,,,Me-4PACz,0.198,DMACPA,0.066,Me-2PACz,0.066,,,,,1000,10,5000,40,10,160,110,25,PEAI,1.0,PDADI,0.5,PiPI,0.4,,,5000.0,30.0,10.0,100.0,100.0,5.0,20.4629,81.6517,1.13677,22.046,9777,CH2,v3,
39107,20250401,94,Cs0.05MA0.1FA0.85PbI3.0,1.73,MACl,14.6,PEAI,0.517,,,Me-4PACz,0.198,DMACPA,0.066,Me-2PACz,0.066,,,,,1000,10,5000,40,10,160,110,25,PEAI,1.0,PDADI,0.5,PiPI,0.4,,,5000.0,30.0,10.0,100.0,100.0,5.0,20.7776,82.7788,1.13628,22.0897,9777,CH3,v3,
39108,20250401,94,Cs0.05MA0.1FA0.85PbI3.0,1.73,MACl,14.6,PEAI,0.517,,,Me-4PACz,0.198,DMACPA,0.066,Me-2PACz,0.066,,,,,1000,10,5000,40,10,160,110,25,PEAI,1.0,PDADI,0.5,PiPI,0.4,,,5000.0,30.0,10.0,100.0,100.0,5.0,16.6795,71.2386,1.1289,20.7401,9777,CH4,v3,
39109,20250401,94,Cs0.05MA0.1FA0.85PbI3.0,1.73,MACl,14.6,PEAI,0.517,,,Me-4PACz,0.198,DMACPA,0.066,Me-2PACz,0.066,,,,,1000,10,5000,40,10,160,110,25,PEAI,1.0,PDADI,0.5,,,,,5000.0,33.0,11.0,100.0,100.0,7.0,16.3477,61.1781,1.13929,23.4544,9778,CH1,v3,
39110,20250401,94,Cs0.05MA0.1FA0.85PbI3.0,1.73,MACl,14.6,PEAI,0.517,,,Me-4PACz,0.198,DMACPA,0.066,Me-2PACz,0.066,,,,,1000,10,5000,40,10,160,110,25,PEAI,1.0,PDADI,0.5,,,,,5000.0,33.0,11.0,100.0,100.0,7.0,22.8122,82.444,1.15527,23.9511,9778,CH2,v3,
39111,20250401,94,Cs0.05MA0.1FA0.85PbI3.0,1.73,MACl,14.6,PEAI,0.517,,,Me-4PACz,0.198,DMACPA,0.066,Me-2PACz,0.066,,,,,1000,10,5000,40,10,160,110,25,PEAI,1.0,PDADI,0.5,,,,,5000.0,33.0,11.0,100.0,100.0,7.0,6.45489,35.2568,0.78172,23.4204,9778,CH3,v3,
39112,20250401,94,Cs0.05MA0.1FA0.85PbI3.0,1.73,MACl,14.6,PEAI,0.517,,,Me-4PACz,0.198,DMACPA,0.066,Me-2PACz,0.066,,,,,1000,10,5000,40,10,160,110,25,PEAI,1.0,PDADI,0.5,,,,,5000.0,33.0,11.0,100.0,100.0,7.0,11.2325,44.6883,1.0763,23.3535,9778,CH4,v3,
39113,20250401,94,Cs0.05MA0.1FA0.85PbI3.0,1.73,MACl,14.6,PEAI,0.517,,,Me-4PACz,0.198,DMACPA,0.066,Me-2PACz,0.066,,,,,1000,10,5000,40,10,160,110,25,PEAI,1.0,PDADI,0.5,,,,,4100.0,30.0,12.0,100.0,100.0,4.0,19.1785,69.9036,1.13346,24.2052,9779,CH1,v3,
39114,20250401,94,Cs0.05MA0.1FA0.85PbI3.0,1.73,MACl,14.6,PEAI,0.517,,,Me-4PACz,0.198,DMACPA,0.066,Me-2PACz,0.066,,,,,1000,10,5000,40,10,160,110,25,PEAI,1.0,PDADI,0.5,,,,,4100.0,30.0,12.0,100.0,100.0,4.0,7.72851,34.8154,0.914731,24.2678,9779,CH2,v3,
39115,20250401,94,Cs0.05MA0.1FA0.85PbI3.0,1.73,MACl,14.6,PEAI,0.517,,,Me-4PACz,0.198,DMACPA,0.066,Me-2PACz,0.066,,,,,1000,10,5000,40,10,160,110,25,PEAI,1.0,PDADI,0.5,,,,,4100.0,30.0,12.0,100.0,100.0,4.0,16.4875,60.771,1.11424,24.349,9779,CH3,v3,
39116,20250401,94,Cs0.05MA0.1FA0.85PbI3.0,1.73,MACl,14.6,PEAI,0.517,,,Me-4PACz,0.198,DMACPA,0.066,Me-2PACz,0.066,,,,,1000,10,5000,40,10,160,110,25,PEAI,1.0,PDADI,0.5,,,,,4100.0,30.0,12.0,100.0,100.0,4.0,12.2882,46.2108,1.08725,24.4578,9779,CH4,v3,
39117,20250401,94,Cs0.05MA0.1FA0.85PbI3.0,1.73,MACl,14.6,PEAI,0.517,,,Me-4PACz,0.198,DMACPA,0.066,Me-2PACz,0.066,,,,,1000,10,5000,40,10,160,110,25,PEAI,1.0,PDADI,0.5,,,,,4900.0,31.0,14.0,120.0,100.0,5.0,20.9184,75.1135,1.14544,24.3129,9780,CH1,v3,
39118,20250401,94,Cs0.05MA0.1FA0.85PbI3.0,1.73,MACl,14.6,PEAI,0.517,,,Me-4PACz,0.198,DMACPA,0.066,Me-2PACz,0.066,,,,,1000,10,5000,40,10,160,110,25,PEAI,1.0,PDADI,0.5,,,,,4900.0,31.0,14.0,120.0,100.0,5.0,22.8047,80.3657,1.14484,24.7863,9780,CH2,v3,
39119,20250401,94,Cs0.05MA0.1FA0.85PbI3.0,1.73,MACl,14.6,PEAI,0.517,,,Me-4PACz,0.198,DMACPA,0.066,Me-2PACz,0.066,,,,,1000,10,5000,40,10,160,110,25,PEAI,1.0,PDADI,0.5,,,,,4900.0,31.0,14.0,120.0,100.0,5.0,23.887,84.1321,1.13353,25.0475,9780,CH3,v3,
39120,20250401,94,Cs0.05MA0.1FA0.85PbI3.0,1.73,MACl,14.6,PEAI,0.517,,,Me-4PACz,0.198,DMACPA,0.066,Me-2PACz,0.066,,,,,1000,10,5000,40,10,160,110,25,PEAI,1.0,PDADI,0.5,,,,,4900.0,31.0,14.0,120.0,100.0,5.0,23.5148,83.9114,1.12713,24.8627,9780,CH4,v3,
39121,20250401,94,Cs0.05MA0.1FA0.85PbI3.0,1.73,MACl,14.6,PEAI,0.517,,,Me-4PACz,0.198,DMACPA,0.066,Me-2PACz,0.066,,,,,1000,10,5000,40,10,160,110,25,PEAI,1.0,PDADI,0.5,,,,,5000.0,30.0,10.0,100.0,100.0,5.0,0.0,0.0,0.0,0.0,9781,CH1,v3,
39122,20250401,94,Cs0.05MA0.1FA0.85PbI3.0,1.73,MACl,14.6,PEAI,0.517,,,Me-4PACz,0.198,DMACPA,0.066,Me-2PACz,0.066,,,,,1000,10,5000,40,10,160,110,25,PEAI,1.0,PDADI,0.5,,,,,5000.0,30.0,10.0,100.0,100.0,5.0,0.0,0.0,0.0,0.0,9781,CH2,v3,
39123,20250401,94,Cs0.05MA0.1FA0.85PbI3.0,1.73,MACl,14.6,PEAI,0.517,,,Me-4PACz,0.198,DMACPA,0.066,Me-2PACz,0.066,,,,,1000,10,5000,40,10,160,110,25,PEAI,1.0,PDADI,0.5,,,,,5000.0,30.0,10.0,100.0,100.0,5.0,0.0,0.0,0.0,0.0,9781,CH3,v3,
39124,20250401,94,Cs0.05MA0.1FA0.85PbI3.0,1.73,MACl,14.6,PEAI,0.517,,,Me-4PACz,0.198,DMACPA,0.066,Me-2PACz,0.066,,,,,1000,10,5000,40,10,160,110,25,PEAI,1.0,PDADI,0.5,,,,,5000.0,30.0,10.0,100.0,100.0,5.0,0.0,0.0,0.0,0.0,9781,CH4,v3,
39125,20250401,94,Cs0.05MA0.1FA0.85PbI3.0,1.73,MACl,14.6,PEAI,0.517,,,Me-4PACz,0.189,DMACPA,0.126,4-ABnP,0.016,,,,,1000,10,5000,40,10,160,110,25,PEAI,1.0,PDADI,0.5,m-F-PEAI,2.0,,,5000.0,33.0,11.0,100.0,100.0,7.0,0.0,0.0,0.0,0.0,9782,CH1,v3,
39126,20250401,94,Cs0.05MA0.1FA0.85PbI3.0,1.73,MACl,14.6,PEAI,0.517,,,Me-4PACz,0.189,DMACPA,0.126,4-ABnP,0.016,,,,,1000,10,5000,40,10,160,110,25,PEAI,1.0,PDADI,0.5,m-F-PEAI,2.0,,,5000.0,33.0,11.0,100.0,100.0,7.0,0.0,0.0,0.0,0.0,9782,CH2,v3,
39127,20250401,94,Cs0.05MA0.1FA0.85PbI3.0,1.73,MACl,14.6,PEAI,0.517,,,Me-4PACz,0.189,DMACPA,0.126,4-ABnP,0.016,,,,,1000,10,5000,40,10,160,110,25,PEAI,1.0,PDADI,0.5,m-F-PEAI,2.0,,,5000.0,33.0,11.0,100.0,100.0,7.0,0.0,0.0,0.0,0.0,9782,CH3,v3,
39128,20250401,94,Cs0.05MA0.1FA0.85PbI3.0,1.73,MACl,14.6,PEAI,0.517,,,Me-4PACz,0.189,DMACPA,0.126,4-ABnP,0.016,,,,,1000,10,5000,40,10,160,110,25,PEAI,1.0,PDADI,0.5,m-F-PEAI,2.0,,,5000.0,33.0,11.0,100.0,100.0,7.0,0.0,0.0,0.0,0.0,9782,CH4,v3,
39129,20250401,94,Cs0.05MA0.1FA0.85PbI3.0,1.73,MACl,14.6,PEAI,0.517,,,Me-4PACz,0.189,DMACPA,0.126,4-ABnP,0.016,,,,,1000,10,5000,40,10,160,110,25,PEAI,1.0,PDADI,0.5,m-F-PEAI,2.0,,,4100.0,30.0,12.0,100.0,100.0,4.0,20.0094,70.9934,1.14077,24.7069,9783,CH1,v3,
39130,20250401,94,Cs0.05MA0.1FA0.85PbI3.0,1.73,MACl,14.6,PEAI,0.517,,,Me-4PACz,0.189,DMACPA,0.126,4-ABnP,0.016,,,,,1000,10,5000,40,10,160,110,25,PEAI,1.0,PDADI,0.5,m-F-PEAI,2.0,,,4100.0,30.0,12.0,100.0,100.0,4.0,23.8393,82.988,1.13727,25.2589,9783,CH2,v3,
39131,20250401,94,Cs0.05MA0.1FA0.85PbI3.0,1.73,MACl,14.6,PEAI,0.517,,,Me-4PACz,0.189,DMACPA,0.126,4-ABnP,0.016,,,,,1000,10,5000,40,10,160,110,25,PEAI,1.0,PDADI,0.5,m-F-PEAI,2.0,,,4100.0,30.0,12.0,100.0,100.0,4.0,23.916,83.2239,1.13434,25.3337,9783,CH3,v3,
39132,20250401,94,Cs0.05MA0.1FA0.85PbI3.0,1.73,MACl,14.6,PEAI,0.517,,,Me-4PACz,0.189,DMACPA,0.126,4-ABnP,0.016,,,,,1000,10,5000,40,10,160,110,25,PEAI,1.0,PDADI,0.5,m-F-PEAI,2.0,,,4100.0,30.0,12.0,100.0,100.0,4.0,23.5274,83.0953,1.12689,25.1255,9783,CH4,v3,
39133,20250401,94,Cs0.05MA0.1FA0.85PbI3.0,1.73,MACl,14.6,PEAI,0.517,,,Me-4PACz,0.189,DMACPA,0.126,4-ABnP,0.016,,,,,1000,10,5000,40,10,160,110,25,PEAI,1.0,PDADI,0.5,m-F-PEAI,2.0,,,4900.0,31.0,14.0,120.0,100.0,5.0,4.31095,29.259,0.552834,26.6514,9784,CH1,v3,
39134,20250401,94,Cs0.05MA0.1FA0.85PbI3.0,1.73,MACl,14.6,PEAI,0.517,,,Me-4PACz,0.189,DMACPA,0.126,4-ABnP,0.016,,,,,1000,10,5000,40,10,160,110,25,PEAI,1.0,PDADI,0.5,m-F-PEAI,2.0,,,4900.0,31.0,14.0,120.0,100.0,5.0,23.8166,78.9816,1.13666,26.5291,9784,CH2,v3,
39135,20250401,94,Cs0.05MA0.1FA0.85PbI3.0,1.73,MACl,14.6,PEAI,0.517,,,Me-4PACz,0.189,DMACPA,0.126,4-ABnP,0.016,,,,,1000,10,5000,40,10,160,110,25,PEAI,1.0,PDADI,0.5,m-F-PEAI,2.0,,,4900.0,31.0,14.0,120.0,100.0,5.0,21.8738,75.3243,1.13666,25.5481,9784,CH3,v3,
39136,20250401,94,Cs0.05MA0.1FA0.85PbI3.0,1.73,MACl,14.6,PEAI,0.517,,,Me-4PACz,0.189,DMACPA,0.126,4-ABnP,0.016,,,,,1000,10,5000,40,10,160,110,25,PEAI,1.0,PDADI,0.5,m-F-PEAI,2.0,,,4900.0,31.0,14.0,120.0,100.0,5.0,21.302,76.4449,1.13401,24.5727,9784,CH4,v3,
39137,20250401,94,Cs0.05MA0.1FA0.85PbI3.0,1.73,MACl,14.6,PEAI,0.517,,,Me-4PACz,0.189,DMACPA,0.126,4-ABnP,0.016,,,,,1000,10,5000,40,10,160,110,25,PEAI,1.0,PDADI,0.5,m-F-PEAI,2.0,,,5000.0,30.0,10.0,100.0,100.0,5.0,19.7041,72.6011,1.14716,23.6587,9785,CH1,v3,
39138,20250401,94,Cs0.05MA0.1FA0.85PbI3.0,1.73,MACl,14.6,PEAI,0.517,,,Me-4PACz,0.189,DMACPA,0.126,4-ABnP,0.016,,,,,1000,10,5000,40,10,160,110,25,PEAI,1.0,PDADI,0.5,m-F-PEAI,2.0,,,5000.0,30.0,10.0,100.0,100.0,5.0,22.844,83.1392,1.13703,24.1655,9785,CH2,v3,
39139,20250401,94,Cs0.05MA0.1FA0.85PbI3.0,1.73,MACl,14.6,PEAI,0.517,,,Me-4PACz,0.189,DMACPA,0.126,4-ABnP,0.016,,,,,1000,10,5000,40,10,160,110,25,PEAI,1.0,PDADI,0.5,m-F-PEAI,2.0,,,5000.0,30.0,10.0,100.0,100.0,5.0,22.8877,83.4988,1.13609,24.1274,9785,CH3,v3,
39140,20250401,94,Cs0.05MA0.1FA0.85PbI3.0,1.73,MACl,14.6,PEAI,0.517,,,Me-4PACz,0.189,DMACPA,0.126,4-ABnP,0.016,,,,,1000,10,5000,40,10,160,110,25,PEAI,1.0,PDADI,0.5,m-F-PEAI,2.0,,,5000.0,30.0,10.0,100.0,100.0,5.0,22.3724,83.5576,1.1281,23.7344,9785,CH4,v3,
39141,20250401,94,Cs0.05MA0.1FA0.85PbI3.0,1.73,MACl,14.6,PEAI,0.517,,,Me-4PACz,0.189,DMACPA,0.126,4-ABnP,0.016,,,,,1000,10,5000,40,10,160,110,25,PEAI,1.0,PDADI,0.5,3MTPAI,2.5,,,5000.0,33.0,11.0,100.0,100.0,7.0,9.49541,41.507,0.948659,24.1147,9786,CH1,v3,
39142,20250401,94,Cs0.05MA0.1FA0.85PbI3.0,1.73,MACl,14.6,PEAI,0.517,,,Me-4PACz,0.189,DMACPA,0.126,4-ABnP,0.016,,,,,1000,10,5000,40,10,160,110,25,PEAI,1.0,PDADI,0.5,3MTPAI,2.5,,,5000.0,33.0,11.0,100.0,100.0,7.0,23.7494,82.5088,1.14828,25.0672,9786,CH2,v3,
39143,20250401,94,Cs0.05MA0.1FA0.85PbI3.0,1.73,MACl,14.6,PEAI,0.517,,,Me-4PACz,0.189,DMACPA,0.126,4-ABnP,0.016,,,,,1000,10,5000,40,10,160,110,25,PEAI,1.0,PDADI,0.5,3MTPAI,2.5,,,5000.0,33.0,11.0,100.0,100.0,7.0,23.6817,82.8561,1.14279,25.0104,9786,CH3,v3,
39144,20250401,94,Cs0.05MA0.1FA0.85PbI3.0,1.73,MACl,14.6,PEAI,0.517,,,Me-4PACz,0.189,DMACPA,0.126,4-ABnP,0.016,,,,,1000,10,5000,40,10,160,110,25,PEAI,1.0,PDADI,0.5,3MTPAI,2.5,,,5000.0,33.0,11.0,100.0,100.0,7.0,22.5615,80.5295,1.13707,24.6392,9786,CH4,v3,
39145,20250401,94,Cs0.05MA0.1FA0.85PbI3.0,1.73,MACl,14.6,PEAI,0.517,,,Me-4PACz,0.189,DMACPA,0.126,4-ABnP,0.016,,,,,1000,10,5000,40,10,160,110,25,PEAI,1.0,PDADI,0.5,3MTPAI,2.5,,,4100.0,30.0,12.0,100.0,100.0,4.0,22.8198,78.1085,1.15336,25.3308,9787,CH1,v3,
39146,20250401,94,Cs0.05MA0.1FA0.85PbI3.0,1.73,MACl,14.6,PEAI,0.517,,,Me-4PACz,0.189,DMACPA,0.126,4-ABnP,0.016,,,,,1000,10,5000,40,10,160,110,25,PEAI,1.0,PDADI,0.5,3MTPAI,2.5,,,4100.0,30.0,12.0,100.0,100.0,4.0,22.7275,78.2597,1.15062,25.2396,9787,CH2,v3,
39147,20250401,94,Cs0.05MA0.1FA0.85PbI3.0,1.73,MACl,14.6,PEAI,0.517,,,Me-4PACz,0.189,DMACPA,0.126,4-ABnP,0.016,,,,,1000,10,5000,40,10,160,110,25,PEAI,1.0,PDADI,0.5,3MTPAI,2.5,,,4100.0,30.0,12.0,100.0,100.0,4.0,22.2148,77.5189,1.14376,25.0553,9787,CH3,v3,
39148,20250401,94,Cs0.05MA0.1FA0.85PbI3.0,1.73,MACl,14.6,PEAI,0.517,,,Me-4PACz,0.189,DMACPA,0.126,4-ABnP,0.016,,,,,1000,10,5000,40,10,160,110,25,PEAI,1.0,PDADI,0.5,3MTPAI,2.5,,,4100.0,30.0,12.0,100.0,100.0,4.0,20.6477,74.0246,1.13929,24.4829,9787,CH4,v3,
39149,20250401,94,Cs0.05MA0.1FA0.85PbI3.0,1.73,MACl,14.6,PEAI,0.517,,,Me-4PACz,0.189,DMACPA,0.126,4-ABnP,0.016,,,,,1000,10,5000,40,10,160,110,25,PEAI,1.0,PDADI,0.5,3MTPAI,2.5,,,4900.0,31.0,14.0,120.0,100.0,5.0,23.7148,82.9225,1.14829,24.9056,9788,CH1,v3,
39150,20250401,94,Cs0.05MA0.1FA0.85PbI3.0,1.73,MACl,14.6,PEAI,0.517,,,Me-4PACz,0.189,DMACPA,0.126,4-ABnP,0.016,,,,,1000,10,5000,40,10,160,110,25,PEAI,1.0,PDADI,0.5,3MTPAI,2.5,,,4900.0,31.0,14.0,120.0,100.0,5.0,23.3797,81.698,1.14819,24.9237,9788,CH2,v3,
39151,20250401,94,Cs0.05MA0.1FA0.85PbI3.0,1.73,MACl,14.6,PEAI,0.517,,,Me-4PACz,0.189,DMACPA,0.126,4-ABnP,0.016,,,,,1000,10,5000,40,10,160,110,25,PEAI,1.0,PDADI,0.5,3MTPAI,2.5,,,4900.0,31.0,14.0,120.0,100.0,5.0,23.2527,81.7916,1.14654,24.7957,9788,CH3,v3,
39152,20250401,94,Cs0.05MA0.1FA0.85PbI3.0,1.73,MACl,14.6,PEAI,0.517,,,Me-4PACz,0.189,DMACPA,0.126,4-ABnP,0.016,,,,,1000,10,5000,40,10,160,110,25,PEAI,1.0,PDADI,0.5,3MTPAI,2.5,,,4900.0,31.0,14.0,120.0,100.0,5.0,23.1952,82.9983,1.13646,24.591,9788,CH4,v3,
39153,20250401,94,Cs0.05MA0.1FA0.85PbI3.0,1.73,MACl,14.6,PEAI,0.517,,,Me-4PACz,0.189,DMACPA,0.126,4-ABnP,0.016,,,,,1000,10,5000,40,10,160,110,25,PEAI,1.0,PDADI,0.5,3MTPAI,2.5,,,5000.0,30.0,10.0,100.0,100.0,5.0,23.3346,82.5886,1.14664,24.6408,9789,CH1,v3,
39154,20250401,94,Cs0.05MA0.1FA0.85PbI3.0,1.73,MACl,14.6,PEAI,0.517,,,Me-4PACz,0.189,DMACPA,0.126,4-ABnP,0.016,,,,,1000,10,5000,40,10,160,110,25,PEAI,1.0,PDADI,0.5,3MTPAI,2.5,,,5000.0,30.0,10.0,100.0,100.0,5.0,22.4802,78.8116,1.14657,24.8777,9789,CH2,v3,
39155,20250401,94,Cs0.05MA0.1FA0.85PbI3.0,1.73,MACl,14.6,PEAI,0.517,,,Me-4PACz,0.189,DMACPA,0.126,4-ABnP,0.016,,,,,1000,10,5000,40,10,160,110,25,PEAI,1.0,PDADI,0.5,3MTPAI,2.5,,,5000.0,30.0,10.0,100.0,100.0,5.0,22.5657,78.6796,1.14446,25.0603,9789,CH3,v3,
39156,20250401,94,Cs0.05MA0.1FA0.85PbI3.0,1.73,MACl,14.6,PEAI,0.517,,,Me-4PACz,0.189,DMACPA,0.126,4-ABnP,0.016,,,,,1000,10,5000,40,10,160,110,25,PEAI,1.0,PDADI,0.5,3MTPAI,2.5,,,5000.0,30.0,10.0,100.0,100.0,5.0,22.2285,78.2967,1.13688,24.9719,9789,CH4,v3,
39157,20250401,94,Cs0.05MA0.1FA0.85PbI3.0,1.73,MACl,14.6,PEAI,0.517,,,Me-4PACz,0.189,DMACPA,0.126,4-ABnP,0.016,,,,,1000,10,5000,40,10,160,110,25,PEAI,1.0,PDADI,0.5,Lead(II) oxalate,1.0,,,5000.0,33.0,11.0,100.0,100.0,7.0,23.5519,83.1751,1.13778,24.8871,9790,CH1,v3,
39158,20250401,94,Cs0.05MA0.1FA0.85PbI3.0,1.73,MACl,14.6,PEAI,0.517,,,Me-4PACz,0.189,DMACPA,0.126,4-ABnP,0.016,,,,,1000,10,5000,40,10,160,110,25,PEAI,1.0,PDADI,0.5,Lead(II) oxalate,1.0,,,5000.0,33.0,11.0,100.0,100.0,7.0,24.0925,83.3787,1.14281,25.2845,9790,CH2,v3,
39159,20250401,94,Cs0.05MA0.1FA0.85PbI3.0,1.73,MACl,14.6,PEAI,0.517,,,Me-4PACz,0.189,DMACPA,0.126,4-ABnP,0.016,,,,,1000,10,5000,40,10,160,110,25,PEAI,1.0,PDADI,0.5,Lead(II) oxalate,1.0,,,5000.0,33.0,11.0,100.0,100.0,7.0,24.0099,83.6184,1.13784,25.2352,9790,CH3,v3,
39160,20250401,94,Cs0.05MA0.1FA0.85PbI3.0,1.73,MACl,14.6,PEAI,0.517,,,Me-4PACz,0.189,DMACPA,0.126,4-ABnP,0.016,,,,,1000,10,5000,40,10,160,110,25,PEAI,1.0,PDADI,0.5,Lead(II) oxalate,1.0,,,5000.0,33.0,11.0,100.0,100.0,7.0,23.4477,82.9845,1.12929,25.0207,9790,CH4,v3,
39161,20250401,94,Cs0.05MA0.1FA0.85PbI3.0,1.73,MACl,14.6,PEAI,0.517,,,Me-4PACz,0.189,DMACPA,0.126,4-ABnP,0.016,,,,,1000,10,5000,40,10,160,110,25,PEAI,1.0,PDADI,0.5,Lead(II) oxalate,1.0,,,4100.0,30.0,12.0,100.0,100.0,4.0,20.701,76.9924,1.14103,23.5639,9791,CH1,v3,
39162,20250401,94,Cs0.05MA0.1FA0.85PbI3.0,1.73,MACl,14.6,PEAI,0.517,,,Me-4PACz,0.189,DMACPA,0.126,4-ABnP,0.016,,,,,1000,10,5000,40,10,160,110,25,PEAI,1.0,PDADI,0.5,Lead(II) oxalate,1.0,,,4100.0,30.0,12.0,100.0,100.0,4.0,21.4558,78.8492,1.14699,23.724,9791,CH2,v3,
39163,20250401,94,Cs0.05MA0.1FA0.85PbI3.0,1.73,MACl,14.6,PEAI,0.517,,,Me-4PACz,0.189,DMACPA,0.126,4-ABnP,0.016,,,,,1000,10,5000,40,10,160,110,25,PEAI,1.0,PDADI,0.5,Lead(II) oxalate,1.0,,,4100.0,30.0,12.0,100.0,100.0,4.0,21.2419,79.2542,1.14032,23.5042,9791,CH3,v3,
39164,20250401,94,Cs0.05MA0.1FA0.85PbI3.0,1.73,MACl,14.6,PEAI,0.517,,,Me-4PACz,0.189,DMACPA,0.126,4-ABnP,0.016,,,,,1000,10,5000,40,10,160,110,25,PEAI,1.0,PDADI,0.5,Lead(II) oxalate,1.0,,,4100.0,30.0,12.0,100.0,100.0,4.0,20.5032,78.5989,1.13579,22.9672,9791,CH4,v3,
39165,20250401,94,Cs0.05MA0.1FA0.85PbI3.0,1.73,MACl,14.6,PEAI,0.517,,,Me-4PACz,0.189,DMACPA,0.126,4-ABnP,0.016,,,,,1000,10,5000,40,10,160,110,25,PEAI,1.0,PDADI,0.5,Lead(II) oxalate,1.0,,,4900.0,31.0,14.0,120.0,100.0,5.0,21.8592,78.5335,1.13288,24.5695,9792,CH1,v3,
39166,20250401,94,Cs0.05MA0.1FA0.85PbI3.0,1.73,MACl,14.6,PEAI,0.517,,,Me-4PACz,0.189,DMACPA,0.126,4-ABnP,0.016,,,,,1000,10,5000,40,10,160,110,25,PEAI,1.0,PDADI,0.5,Lead(II) oxalate,1.0,,,4900.0,31.0,14.0,120.0,100.0,5.0,22.8022,81.1241,1.13847,24.6892,9792,CH2,v3,
39167,20250401,94,Cs0.05MA0.1FA0.85PbI3.0,1.73,MACl,14.6,PEAI,0.517,,,Me-4PACz,0.189,DMACPA,0.126,4-ABnP,0.016,,,,,1000,10,5000,40,10,160,110,25,PEAI,1.0,PDADI,0.5,Lead(II) oxalate,1.0,,,4900.0,31.0,14.0,120.0,100.0,5.0,22.8397,81.9163,1.13638,24.5355,9792,CH3,v3,
