Repository: MI-Materials-Intelligence/Recipe-Language-Model

# Learning Layer

## Overview

In the learning layer, the formulas and parameters are encoded and then tokenised into recipes as inputs. Through atomic skills of data extraction, cleaning, and matching, these data are organised into standardised datasets, providing the basis for RLM training and iterative recipe refinement.

Key Atomic Skills:
- **Cleaning**: Preprocessing and outlier cleaning
- **Matching**: Matching data pairs based on variables
- **Extraction**: Data extraction from robotic boxes

File: seven_ai_layers_robotics/learning/data/data50764_from_db.csv (part 180 of 253)
No,date,rank,Formula PVK,Concentration PVK,Formula Additive 1,Concentration Additive 1,Formula Additive 2,Concentration Additive 2,Formula Additive 3,Concentration Additive 3,Formula SAM 1,Concentration SAM 1,Formula SAM 2,Concentration SAM 2,Formula SAM 3,Concentration SAM 3,Spin Coating Speed SAM,Spin Coating Time SAM,Annealed Temperature SAM,Annealed Time SAM,Spin Coating Speed PVK 1,Spin Coating Time PVK 1,Spin Coating Speed PVK 2,Spin Coating Time PVK 2,Antisolvent Dropping Timing,Antisolvent Volume,Annealed Temperature PVK,Annealed Time PVK,Formula Passivator 1,Concentration Passivator 1,Formula Passivator 2,Concentration Passivator 2,Formula Passivator 3,Concentration Passivator 3,Formula Passivator 4,Concentration Passivator 4,Spin Coating Speed Passivator,Spin Coating Time Passivator,Passivator Dropping Timing,Passivator Volume,Annealed Temperature Passivator,Annealed Time Passivator,PCE,FF,Voc,Jsc,Product,Channel,From,upload_time
39168,20250401,94,Cs0.05MA0.1FA0.85PbI3.0,1.73,MACl,14.6,PEAI,0.517,,,Me-4PACz,0.189,DMACPA,0.126,4-ABnP,0.016,,,,,1000,10,5000,40,10,160,110,25,PEAI,1.0,PDADI,0.5,Lead(II) oxalate,1.0,,,4900.0,31.0,14.0,120.0,100.0,5.0,22.4761,81.9707,1.1288,24.291,9792,CH4,v3,
39169,20250401,94,Cs0.05MA0.1FA0.85PbI3.0,1.73,MACl,14.6,PEAI,0.517,,,Me-4PACz,0.189,DMACPA,0.126,4-ABnP,0.016,,,,,1000,10,5000,40,10,160,110,25,PEAI,1.0,PDADI,0.5,Lead(II) oxalate,1.0,,,5000.0,30.0,10.0,100.0,100.0,5.0,0.632406,25.7244,0.108061,22.7501,9793,CH1,v3,
39170,20250401,94,Cs0.05MA0.1FA0.85PbI3.0,1.73,MACl,14.6,PEAI,0.517,,,Me-4PACz,0.189,DMACPA,0.126,4-ABnP,0.016,,,,,1000,10,5000,40,10,160,110,25,PEAI,1.0,PDADI,0.5,Lead(II) oxalate,1.0,,,5000.0,30.0,10.0,100.0,100.0,5.0,8.34e-06,0.610461,0.000694,1.96828,9793,CH2,v3,
39171,20250401,94,Cs0.05MA0.1FA0.85PbI3.0,1.73,MACl,14.6,PEAI,0.517,,,Me-4PACz,0.189,DMACPA,0.126,4-ABnP,0.016,,,,,1000,10,5000,40,10,160,110,25,PEAI,1.0,PDADI,0.5,Lead(II) oxalate,1.0,,,5000.0,30.0,10.0,100.0,100.0,5.0,3.52e-05,0.0836762,0.00459,9.17695,9793,CH3,v3,
39172,20250401,94,Cs0.05MA0.1FA0.85PbI3.0,1.73,MACl,14.6,PEAI,0.517,,,Me-4PACz,0.189,DMACPA,0.126,4-ABnP,0.016,,,,,1000,10,5000,40,10,160,110,25,PEAI,1.0,PDADI,0.5,Lead(II) oxalate,1.0,,,5000.0,30.0,10.0,100.0,100.0,5.0,20.8003,73.839,1.13349,24.8524,9793,CH4,v3,
39173,20250401,94,Cs0.05MA0.1FA0.85PbI3.0,1.73,MACl,14.6,PEAI,0.517,,,Me-4PACz,0.189,DMACPA,0.126,4-ABnP,0.016,,,,,1000,10,5000,40,10,160,110,25,PEAI,1.0,PDADI,0.5,PiPI,0.4,,,5000.0,33.0,11.0,100.0,100.0,7.0,22.1593,82.5429,1.14361,23.4747,9794,CH1,v3,
39174,20250401,94,Cs0.05MA0.1FA0.85PbI3.0,1.73,MACl,14.6,PEAI,0.517,,,Me-4PACz,0.189,DMACPA,0.126,4-ABnP,0.016,,,,,1000,10,5000,40,10,160,110,25,PEAI,1.0,PDADI,0.5,PiPI,0.4,,,5000.0,33.0,11.0,100.0,100.0,7.0,22.3968,83.7058,1.14053,23.4598,9794,CH2,v3,
39175,20250401,94,Cs0.05MA0.1FA0.85PbI3.0,1.73,MACl,14.6,PEAI,0.517,,,Me-4PACz,0.189,DMACPA,0.126,4-ABnP,0.016,,,,,1000,10,5000,40,10,160,110,25,PEAI,1.0,PDADI,0.5,PiPI,0.4,,,5000.0,33.0,11.0,100.0,100.0,7.0,21.9818,83.37,1.13678,23.194,9794,CH3,v3,
39176,20250401,94,Cs0.05MA0.1FA0.85PbI3.0,1.73,MACl,14.6,PEAI,0.517,,,Me-4PACz,0.189,DMACPA,0.126,4-ABnP,0.016,,,,,1000,10,5000,40,10,160,110,25,PEAI,1.0,PDADI,0.5,PiPI,0.4,,,5000.0,33.0,11.0,100.0,100.0,7.0,22.0748,84.3462,1.12771,23.2078,9794,CH4,v3,
39177,20250401,94,Cs0.05MA0.1FA0.85PbI3.0,1.73,MACl,14.6,PEAI,0.517,,,Me-4PACz,0.189,DMACPA,0.126,4-ABnP,0.016,,,,,1000,10,5000,40,10,160,110,25,PEAI,1.0,PDADI,0.5,PiPI,0.4,,,4100.0,30.0,12.0,100.0,100.0,4.0,21.7129,82.366,1.13915,23.1413,9795,CH1,v3,
39178,20250401,94,Cs0.05MA0.1FA0.85PbI3.0,1.73,MACl,14.6,PEAI,0.517,,,Me-4PACz,0.189,DMACPA,0.126,4-ABnP,0.016,,,,,1000,10,5000,40,10,160,110,25,PEAI,1.0,PDADI,0.5,PiPI,0.4,,,4100.0,30.0,12.0,100.0,100.0,4.0,21.9864,82.4713,1.145,23.2834,9795,CH2,v3,
39179,20250401,94,Cs0.05MA0.1FA0.85PbI3.0,1.73,MACl,14.6,PEAI,0.517,,,Me-4PACz,0.189,DMACPA,0.126,4-ABnP,0.016,,,,,1000,10,5000,40,10,160,110,25,PEAI,1.0,PDADI,0.5,PiPI,0.4,,,4100.0,30.0,12.0,100.0,100.0,4.0,21.0956,79.7213,1.14749,23.0605,9795,CH3,v3,
39180,20250401,94,Cs0.05MA0.1FA0.85PbI3.0,1.73,MACl,14.6,PEAI,0.517,,,Me-4PACz,0.189,DMACPA,0.126,4-ABnP,0.016,,,,,1000,10,5000,40,10,160,110,25,PEAI,1.0,PDADI,0.5,PiPI,0.4,,,4100.0,30.0,12.0,100.0,100.0,4.0,20.2214,77.8602,1.14336,22.715,9795,CH4,v3,
39181,20250401,94,Cs0.05MA0.1FA0.85PbI3.0,1.73,MACl,14.6,PEAI,0.517,,,Me-4PACz,0.189,DMACPA,0.126,4-ABnP,0.016,,,,,1000,10,5000,40,10,160,110,25,PEAI,1.0,PDADI,0.5,PiPI,0.4,,,4900.0,31.0,14.0,120.0,100.0,5.0,9.38196,42.9197,0.953475,22.926,9796,CH1,v3,
39182,20250401,94,Cs0.05MA0.1FA0.85PbI3.0,1.73,MACl,14.6,PEAI,0.517,,,Me-4PACz,0.189,DMACPA,0.126,4-ABnP,0.016,,,,,1000,10,5000,40,10,160,110,25,PEAI,1.0,PDADI,0.5,PiPI,0.4,,,4900.0,31.0,14.0,120.0,100.0,5.0,21.4151,79.5047,1.14914,23.4398,9796,CH2,v3,
39183,20250401,94,Cs0.05MA0.1FA0.85PbI3.0,1.73,MACl,14.6,PEAI,0.517,,,Me-4PACz,0.189,DMACPA,0.126,4-ABnP,0.016,,,,,1000,10,5000,40,10,160,110,25,PEAI,1.0,PDADI,0.5,PiPI,0.4,,,4900.0,31.0,14.0,120.0,100.0,5.0,20.8693,78.6081,1.14672,23.1516,9796,CH3,v3,
39184,20250401,94,Cs0.05MA0.1FA0.85PbI3.0,1.73,MACl,14.6,PEAI,0.517,,,Me-4PACz,0.189,DMACPA,0.126,4-ABnP,0.016,,,,,1000,10,5000,40,10,160,110,25,PEAI,1.0,PDADI,0.5,PiPI,0.4,,,4900.0,31.0,14.0,120.0,100.0,5.0,15.7963,62.0332,1.12733,22.588,9796,CH4,v3,
39185,20250401,94,Cs0.05MA0.1FA0.85PbI3.0,1.73,MACl,14.6,PEAI,0.517,,,Me-4PACz,0.189,DMACPA,0.126,4-ABnP,0.016,,,,,1000,10,5000,40,10,160,110,25,PEAI,1.0,PDADI,0.5,PiPI,0.4,,,5000.0,30.0,10.0,100.0,100.0,5.0,23.7945,84.2901,1.14386,24.6789,9797,CH1,v3,
39186,20250401,94,Cs0.05MA0.1FA0.85PbI3.0,1.73,MACl,14.6,PEAI,0.517,,,Me-4PACz,0.189,DMACPA,0.126,4-ABnP,0.016,,,,,1000,10,5000,40,10,160,110,25,PEAI,1.0,PDADI,0.5,PiPI,0.4,,,5000.0,30.0,10.0,100.0,100.0,5.0,24.0032,84.6521,1.1458,24.7469,9797,CH2,v3,
39187,20250401,94,Cs0.05MA0.1FA0.85PbI3.0,1.73,MACl,14.6,PEAI,0.517,,,Me-4PACz,0.189,DMACPA,0.126,4-ABnP,0.016,,,,,1000,10,5000,40,10,160,110,25,PEAI,1.0,PDADI,0.5,PiPI,0.4,,,5000.0,30.0,10.0,100.0,100.0,5.0,23.3728,83.9927,1.13917,24.4275,9797,CH3,v3,
39188,20250401,94,Cs0.05MA0.1FA0.85PbI3.0,1.73,MACl,14.6,PEAI,0.517,,,Me-4PACz,0.189,DMACPA,0.126,4-ABnP,0.016,,,,,1000,10,5000,40,10,160,110,25,PEAI,1.0,PDADI,0.5,PiPI,0.4,,,5000.0,30.0,10.0,100.0,100.0,5.0,22.2016,81.9178,1.13832,23.8091,9797,CH4,v3,
39189,20250401,94,Cs0.05MA0.1FA0.85PbI3.0,1.73,MACl,14.6,PEAI,0.517,,,Me-4PACz,0.189,DMACPA,0.126,4-ABnP,0.016,,,,,1000,10,5000,40,10,160,110,25,PEAI,1.0,PDADI,0.5,,,,,5000.0,33.0,11.0,100.0,100.0,7.0,22.8232,80.77,1.13554,24.8843,9798,CH1,v3,
39190,20250401,94,Cs0.05MA0.1FA0.85PbI3.0,1.73,MACl,14.6,PEAI,0.517,,,Me-4PACz,0.189,DMACPA,0.126,4-ABnP,0.016,,,,,1000,10,5000,40,10,160,110,25,PEAI,1.0,PDADI,0.5,,,,,5000.0,33.0,11.0,100.0,100.0,7.0,24.0315,82.7123,1.13826,25.5251,9798,CH2,v3,
39191,20250401,94,Cs0.05MA0.1FA0.85PbI3.0,1.73,MACl,14.6,PEAI,0.517,,,Me-4PACz,0.189,DMACPA,0.126,4-ABnP,0.016,,,,,1000,10,5000,40,10,160,110,25,PEAI,1.0,PDADI,0.5,,,,,5000.0,33.0,11.0,100.0,100.0,7.0,24.1595,82.872,1.13567,25.6701,9798,CH3,v3,
39192,20250401,94,Cs0.05MA0.1FA0.85PbI3.0,1.73,MACl,14.6,PEAI,0.517,,,Me-4PACz,0.189,DMACPA,0.126,4-ABnP,0.016,,,,,1000,10,5000,40,10,160,110,25,PEAI,1.0,PDADI,0.5,,,,,5000.0,33.0,11.0,100.0,100.0,7.0,19.4749,68.1156,1.12735,25.3613,9798,CH4,v3,
39193,20250401,94,Cs0.05MA0.1FA0.85PbI3.0,1.73,MACl,14.6,PEAI,0.517,,,Me-4PACz,0.189,DMACPA,0.126,4-ABnP,0.016,,,,,1000,10,5000,40,10,160,110,25,PEAI,1.0,PDADI,0.5,,,,,4100.0,30.0,12.0,100.0,100.0,4.0,14.2547,56.262,1.11212,22.782,9799,CH1,v3,
39194,20250401,94,Cs0.05MA0.1FA0.85PbI3.0,1.73,MACl,14.6,PEAI,0.517,,,Me-4PACz,0.189,DMACPA,0.126,4-ABnP,0.016,,,,,1000,10,5000,40,10,160,110,25,PEAI,1.0,PDADI,0.5,,,,,4100.0,30.0,12.0,100.0,100.0,4.0,18.6988,70.1129,1.14135,23.3668,9799,CH2,v3,
39195,20250401,94,Cs0.05MA0.1FA0.85PbI3.0,1.73,MACl,14.6,PEAI,0.517,,,Me-4PACz,0.189,DMACPA,0.126,4-ABnP,0.016,,,,,1000,10,5000,40,10,160,110,25,PEAI,1.0,PDADI,0.5,,,,,4100.0,30.0,12.0,100.0,100.0,4.0,18.721,70.4932,1.13619,23.3739,9799,CH3,v3,
39196,20250401,94,Cs0.05MA0.1FA0.85PbI3.0,1.73,MACl,14.6,PEAI,0.517,,,Me-4PACz,0.189,DMACPA,0.126,4-ABnP,0.016,,,,,1000,10,5000,40,10,160,110,25,PEAI,1.0,PDADI,0.5,,,,,4100.0,30.0,12.0,100.0,100.0,4.0,14.5643,56.8487,1.11583,22.9601,9799,CH4,v3,
39197,20250401,94,Cs0.05MA0.1FA0.85PbI3.0,1.73,MACl,14.6,PEAI,0.517,,,Me-4PACz,0.189,DMACPA,0.126,4-ABnP,0.016,,,,,1000,10,5000,40,10,160,110,25,PEAI,1.0,PDADI,0.5,,,,,4900.0,31.0,14.0,120.0,100.0,5.0,21.4453,77.4107,1.13513,24.4054,9800,CH1,v3,
39198,20250401,94,Cs0.05MA0.1FA0.85PbI3.0,1.73,MACl,14.6,PEAI,0.517,,,Me-4PACz,0.189,DMACPA,0.126,4-ABnP,0.016,,,,,1000,10,5000,40,10,160,110,25,PEAI,1.0,PDADI,0.5,,,,,4900.0,31.0,14.0,120.0,100.0,5.0,21.8362,78.0255,1.14133,24.5206,9800,CH2,v3,
39199,20250401,94,Cs0.05MA0.1FA0.85PbI3.0,1.73,MACl,14.6,PEAI,0.517,,,Me-4PACz,0.189,DMACPA,0.126,4-ABnP,0.016,,,,,1000,10,5000,40,10,160,110,25,PEAI,1.0,PDADI,0.5,,,,,4900.0,31.0,14.0,120.0,100.0,5.0,21.5025,78.0463,1.13593,24.2541,9800,CH3,v3,
39200,20250401,94,Cs0.05MA0.1FA0.85PbI3.0,1.73,MACl,14.6,PEAI,0.517,,,Me-4PACz,0.189,DMACPA,0.126,4-ABnP,0.016,,,,,1000,10,5000,40,10,160,110,25,PEAI,1.0,PDADI,0.5,,,,,4900.0,31.0,14.0,120.0,100.0,5.0,20.4954,77.1064,1.12447,23.6384,9800,CH4,v3,
39201,20250401,94,Cs0.05MA0.1FA0.85PbI3.0,1.73,MACl,14.6,PEAI,0.517,,,Me-4PACz,0.189,DMACPA,0.126,4-ABnP,0.016,,,,,1000,10,5000,40,10,160,110,25,PEAI,1.0,PDADI,0.5,,,,,5000.0,30.0,10.0,100.0,100.0,5.0,15.115,61.7527,1.12884,21.683,9801,CH1,v3,
39202,20250401,94,Cs0.05MA0.1FA0.85PbI3.0,1.73,MACl,14.6,PEAI,0.517,,,Me-4PACz,0.189,DMACPA,0.126,4-ABnP,0.016,,,,,1000,10,5000,40,10,160,110,25,PEAI,1.0,PDADI,0.5,,,,,5000.0,30.0,10.0,100.0,100.0,5.0,17.3035,67.9932,1.13875,22.3481,9801,CH2,v3,
39203,20250401,94,Cs0.05MA0.1FA0.85PbI3.0,1.73,MACl,14.6,PEAI,0.517,,,Me-4PACz,0.189,DMACPA,0.126,4-ABnP,0.016,,,,,1000,10,5000,40,10,160,110,25,PEAI,1.0,PDADI,0.5,,,,,5000.0,30.0,10.0,100.0,100.0,5.0,17.8159,71.1999,1.13375,22.0705,9801,CH3,v3,
39204,20250401,94,Cs0.05MA0.1FA0.85PbI3.0,1.73,MACl,14.6,PEAI,0.517,,,Me-4PACz,0.189,DMACPA,0.126,4-ABnP,0.016,,,,,1000,10,5000,40,10,160,110,25,PEAI,1.0,PDADI,0.5,,,,,5000.0,30.0,10.0,100.0,100.0,5.0,16.8094,67.0707,1.12777,22.2227,9801,CH4,v3,
39205,20250401,94,Cs0.05MA0.1FA0.85PbI3.0,1.73,MACl,14.6,PEAI,0.517,,,Me-4PACz,0.198,4PADCB,0.066,Me-2PACz,0.066,,,,,1000,10,5000,40,10,160,110,25,PEAI,1.0,PDADI,0.5,m-F-PEAI,2.0,,,5000.0,33.0,11.0,100.0,100.0,7.0,3.7125,28.348,0.505787,25.8927,9802,CH1,v3,
39206,20250401,94,Cs0.05MA0.1FA0.85PbI3.0,1.73,MACl,14.6,PEAI,0.517,,,Me-4PACz,0.198,4PADCB,0.066,Me-2PACz,0.066,,,,,1000,10,5000,40,10,160,110,25,PEAI,1.0,PDADI,0.5,m-F-PEAI,2.0,,,5000.0,33.0,11.0,100.0,100.0,7.0,25.0344,84.0992,1.12698,26.4137,9802,CH2,v3,
39207,20250401,94,Cs0.05MA0.1FA0.85PbI3.0,1.73,MACl,14.6,PEAI,0.517,,,Me-4PACz,0.198,4PADCB,0.066,Me-2PACz,0.066,,,,,1000,10,5000,40,10,160,110,25,PEAI,1.0,PDADI,0.5,m-F-PEAI,2.0,,,5000.0,33.0,11.0,100.0,100.0,7.0,24.6364,84.0566,1.12369,26.083,9802,CH3,v3,
39208,20250401,94,Cs0.05MA0.1FA0.85PbI3.0,1.73,MACl,14.6,PEAI,0.517,,,Me-4PACz,0.198,4PADCB,0.066,Me-2PACz,0.066,,,,,1000,10,5000,40,10,160,110,25,PEAI,1.0,PDADI,0.5,m-F-PEAI,2.0,,,5000.0,33.0,11.0,100.0,100.0,7.0,23.9465,83.0999,1.1183,25.7681,9802,CH4,v3,
39209,20250401,94,Cs0.05MA0.1FA0.85PbI3.0,1.73,MACl,14.6,PEAI,0.517,,,Me-4PACz,0.198,4PADCB,0.066,Me-2PACz,0.066,,,,,1000,10,5000,40,10,160,110,25,PEAI,1.0,PDADI,0.5,m-F-PEAI,2.0,,,4100.0,30.0,12.0,100.0,100.0,4.0,11.0492,42.3083,1.03461,25.2422,9803,CH1,v3,
39210,20250401,94,Cs0.05MA0.1FA0.85PbI3.0,1.73,MACl,14.6,PEAI,0.517,,,Me-4PACz,0.198,4PADCB,0.066,Me-2PACz,0.066,,,,,1000,10,5000,40,10,160,110,25,PEAI,1.0,PDADI,0.5,m-F-PEAI,2.0,,,4100.0,30.0,12.0,100.0,100.0,4.0,17.713,61.3191,1.12577,25.6593,9803,CH2,v3,
39211,20250401,94,Cs0.05MA0.1FA0.85PbI3.0,1.73,MACl,14.6,PEAI,0.517,,,Me-4PACz,0.198,4PADCB,0.066,Me-2PACz,0.066,,,,,1000,10,5000,40,10,160,110,25,PEAI,1.0,PDADI,0.5,m-F-PEAI,2.0,,,4100.0,30.0,12.0,100.0,100.0,4.0,24.7064,84.3494,1.13309,25.85,9803,CH3,v3,
39212,20250401,94,Cs0.05MA0.1FA0.85PbI3.0,1.73,MACl,14.6,PEAI,0.517,,,Me-4PACz,0.198,4PADCB,0.066,Me-2PACz,0.066,,,,,1000,10,5000,40,10,160,110,25,PEAI,1.0,PDADI,0.5,m-F-PEAI,2.0,,,4100.0,30.0,12.0,100.0,100.0,4.0,1.74689,25.5662,0.273509,24.982,9803,CH4,v3,
39213,20250401,94,Cs0.05MA0.1FA0.85PbI3.0,1.73,MACl,14.6,PEAI,0.517,,,Me-4PACz,0.198,4PADCB,0.066,Me-2PACz,0.066,,,,,1000,10,5000,40,10,160,110,25,PEAI,1.0,PDADI,0.5,m-F-PEAI,2.0,,,4900.0,31.0,14.0,120.0,100.0,5.0,0.0777715,22.8337,0.017652,19.2956,9804,CH1,v3,
39214,20250401,94,Cs0.05MA0.1FA0.85PbI3.0,1.73,MACl,14.6,PEAI,0.517,,,Me-4PACz,0.198,4PADCB,0.066,Me-2PACz,0.066,,,,,1000,10,5000,40,10,160,110,25,PEAI,1.0,PDADI,0.5,m-F-PEAI,2.0,,,4900.0,31.0,14.0,120.0,100.0,5.0,0.587956,24.3479,0.102313,23.6022,9804,CH2,v3,
39215,20250401,94,Cs0.05MA0.1FA0.85PbI3.0,1.73,MACl,14.6,PEAI,0.517,,,Me-4PACz,0.198,4PADCB,0.066,Me-2PACz,0.066,,,,,1000,10,5000,40,10,160,110,25,PEAI,1.0,PDADI,0.5,m-F-PEAI,2.0,,,4900.0,31.0,14.0,120.0,100.0,5.0,0.608668,24.4702,0.105423,23.5944,9804,CH3,v3,
39216,20250401,94,Cs0.05MA0.1FA0.85PbI3.0,1.73,MACl,14.6,PEAI,0.517,,,Me-4PACz,0.198,4PADCB,0.066,Me-2PACz,0.066,,,,,1000,10,5000,40,10,160,110,25,PEAI,1.0,PDADI,0.5,m-F-PEAI,2.0,,,4900.0,31.0,14.0,120.0,100.0,5.0,23.0127,79.3785,1.13661,25.5067,9804,CH4,v3,
39217,20250401,94,Cs0.05MA0.1FA0.85PbI3.0,1.73,MACl,14.6,PEAI,0.517,,,Me-4PACz,0.198,4PADCB,0.066,Me-2PACz,0.066,,,,,1000,10,5000,40,10,160,110,25,PEAI,1.0,PDADI,0.5,m-F-PEAI,2.0,,,5000.0,30.0,10.0,100.0,100.0,5.0,21.1082,73.9085,1.12884,25.3001,9805,CH1,v3,
39218,20250401,94,Cs0.05MA0.1FA0.85PbI3.0,1.73,MACl,14.6,PEAI,0.517,,,Me-4PACz,0.198,4PADCB,0.066,Me-2PACz,0.066,,,,,1000,10,5000,40,10,160,110,25,PEAI,1.0,PDADI,0.5,m-F-PEAI,2.0,,,5000.0,30.0,10.0,100.0,100.0,5.0,23.0413,83.8618,1.13642,24.1771,9805,CH2,v3,
39219,20250401,94,Cs0.05MA0.1FA0.85PbI3.0,1.73,MACl,14.6,PEAI,0.517,,,Me-4PACz,0.198,4PADCB,0.066,Me-2PACz,0.066,,,,,1000,10,5000,40,10,160,110,25,PEAI,1.0,PDADI,0.5,m-F-PEAI,2.0,,,5000.0,30.0,10.0,100.0,100.0,5.0,23.4041,83.5805,1.13863,24.5927,9805,CH3,v3,
39220,20250401,94,Cs0.05MA0.1FA0.85PbI3.0,1.73,MACl,14.6,PEAI,0.517,,,Me-4PACz,0.198,4PADCB,0.066,Me-2PACz,0.066,,,,,1000,10,5000,40,10,160,110,25,PEAI,1.0,PDADI,0.5,m-F-PEAI,2.0,,,5000.0,30.0,10.0,100.0,100.0,5.0,21.9606,78.0726,1.14596,24.5457,9805,CH4,v3,
39221,20250401,94,Cs0.05MA0.1FA0.85PbI3.0,1.73,MACl,14.6,PEAI,0.517,,,Me-4PACz,0.198,4PADCB,0.066,Me-2PACz,0.066,,,,,1000,10,5000,40,10,160,110,25,PEAI,1.0,PDADI,0.5,3MTPAI,2.5,,,5000.0,33.0,11.0,100.0,100.0,7.0,21.1249,76.6974,1.1507,23.9361,9806,CH1,v3,
39222,20250401,94,Cs0.05MA0.1FA0.85PbI3.0,1.73,MACl,14.6,PEAI,0.517,,,Me-4PACz,0.198,4PADCB,0.066,Me-2PACz,0.066,,,,,1000,10,5000,40,10,160,110,25,PEAI,1.0,PDADI,0.5,3MTPAI,2.5,,,5000.0,33.0,11.0,100.0,100.0,7.0,22.7493,82.4799,1.1427,24.1373,9806,CH2,v3,
39223,20250401,94,Cs0.05MA0.1FA0.85PbI3.0,1.73,MACl,14.6,PEAI,0.517,,,Me-4PACz,0.198,4PADCB,0.066,Me-2PACz,0.066,,,,,1000,10,5000,40,10,160,110,25,PEAI,1.0,PDADI,0.5,3MTPAI,2.5,,,5000.0,33.0,11.0,100.0,100.0,7.0,22.3887,81.2249,1.14414,24.0914,9806,CH3,v3,
39224,20250401,94,Cs0.05MA0.1FA0.85PbI3.0,1.73,MACl,14.6,PEAI,0.517,,,Me-4PACz,0.198,4PADCB,0.066,Me-2PACz,0.066,,,,,1000,10,5000,40,10,160,110,25,PEAI,1.0,PDADI,0.5,3MTPAI,2.5,,,5000.0,33.0,11.0,100.0,100.0,7.0,22.5456,83.1458,1.13448,23.9015,9806,CH4,v3,
39225,20250401,94,Cs0.05MA0.1FA0.85PbI3.0,1.73,MACl,14.6,PEAI,0.517,,,Me-4PACz,0.198,4PADCB,0.066,Me-2PACz,0.066,,,,,1000,10,5000,40,10,160,110,25,PEAI,1.0,PDADI,0.5,3MTPAI,2.5,,,4100.0,30.0,12.0,100.0,100.0,4.0,22.264,81.3313,1.14099,23.9919,9807,CH1,v3,
39226,20250401,94,Cs0.05MA0.1FA0.85PbI3.0,1.73,MACl,14.6,PEAI,0.517,,,Me-4PACz,0.198,4PADCB,0.066,Me-2PACz,0.066,,,,,1000,10,5000,40,10,160,110,25,PEAI,1.0,PDADI,0.5,3MTPAI,2.5,,,4100.0,30.0,12.0,100.0,100.0,4.0,22.5502,81.256,1.14655,24.2047,9807,CH2,v3,
39227,20250401,94,Cs0.05MA0.1FA0.85PbI3.0,1.73,MACl,14.6,PEAI,0.517,,,Me-4PACz,0.198,4PADCB,0.066,Me-2PACz,0.066,,,,,1000,10,5000,40,10,160,110,25,PEAI,1.0,PDADI,0.5,3MTPAI,2.5,,,4100.0,30.0,12.0,100.0,100.0,4.0,16.8525,61.3101,1.14412,24.0247,9807,CH3,v3,
39228,20250401,94,Cs0.05MA0.1FA0.85PbI3.0,1.73,MACl,14.6,PEAI,0.517,,,Me-4PACz,0.198,4PADCB,0.066,Me-2PACz,0.066,,,,,1000,10,5000,40,10,160,110,25,PEAI,1.0,PDADI,0.5,3MTPAI,2.5,,,4100.0,30.0,12.0,100.0,100.0,4.0,20.2782,75.4336,1.13687,23.6457,9807,CH4,v3,
39229,20250401,94,Cs0.05MA0.1FA0.85PbI3.0,1.73,MACl,14.6,PEAI,0.517,,,Me-4PACz,0.198,4PADCB,0.066,Me-2PACz,0.066,,,,,1000,10,5000,40,10,160,110,25,PEAI,1.0,PDADI,0.5,3MTPAI,2.5,,,4900.0,31.0,14.0,120.0,100.0,5.0,23.4925,81.0425,1.14229,25.3769,9808,CH1,v3,
39230,20250401,94,Cs0.05MA0.1FA0.85PbI3.0,1.73,MACl,14.6,PEAI,0.517,,,Me-4PACz,0.198,4PADCB,0.066,Me-2PACz,0.066,,,,,1000,10,5000,40,10,160,110,25,PEAI,1.0,PDADI,0.5,3MTPAI,2.5,,,4900.0,31.0,14.0,120.0,100.0,5.0,23.8764,81.7089,1.14048,25.622,9808,CH2,v3,
39231,20250401,94,Cs0.05MA0.1FA0.85PbI3.0,1.73,MACl,14.6,PEAI,0.517,,,Me-4PACz,0.198,4PADCB,0.066,Me-2PACz,0.066,,,,,1000,10,5000,40,10,160,110,25,PEAI,1.0,PDADI,0.5,3MTPAI,2.5,,,4900.0,31.0,14.0,120.0,100.0,5.0,19.534,67.6078,1.13699,25.4119,9808,CH3,v3,
39232,20250401,94,Cs0.05MA0.1FA0.85PbI3.0,1.73,MACl,14.6,PEAI,0.517,,,Me-4PACz,0.198,4PADCB,0.066,Me-2PACz,0.066,,,,,1000,10,5000,40,10,160,110,25,PEAI,1.0,PDADI,0.5,3MTPAI,2.5,,,4900.0,31.0,14.0,120.0,100.0,5.0,23.5846,82.2291,1.13318,25.3107,9808,CH4,v3,
39233,20250401,94,Cs0.05MA0.1FA0.85PbI3.0,1.73,MACl,14.6,PEAI,0.517,,,Me-4PACz,0.198,4PADCB,0.066,Me-2PACz,0.066,,,,,1000,10,5000,40,10,160,110,25,PEAI,1.0,PDADI,0.5,3MTPAI,2.5,,,5000.0,30.0,10.0,100.0,100.0,5.0,17.6338,66.1227,1.14288,23.3343,9809,CH1,v3,
39234,20250401,94,Cs0.05MA0.1FA0.85PbI3.0,1.73,MACl,14.6,PEAI,0.517,,,Me-4PACz,0.198,4PADCB,0.066,Me-2PACz,0.066,,,,,1000,10,5000,40,10,160,110,25,PEAI,1.0,PDADI,0.5,3MTPAI,2.5,,,5000.0,30.0,10.0,100.0,100.0,5.0,0.153238,23.5092,0.032127,20.2886,9809,CH2,v3,
39235,20250401,94,Cs0.05MA0.1FA0.85PbI3.0,1.73,MACl,14.6,PEAI,0.517,,,Me-4PACz,0.198,4PADCB,0.066,Me-2PACz,0.066,,,,,1000,10,5000,40,10,160,110,25,PEAI,1.0,PDADI,0.5,3MTPAI,2.5,,,5000.0,30.0,10.0,100.0,100.0,5.0,22.9096,82.831,1.13323,24.4064,9809,CH3,v3,
39236,20250401,94,Cs0.05MA0.1FA0.85PbI3.0,1.73,MACl,14.6,PEAI,0.517,,,Me-4PACz,0.198,4PADCB,0.066,Me-2PACz,0.066,,,,,1000,10,5000,40,10,160,110,25,PEAI,1.0,PDADI,0.5,3MTPAI,2.5,,,5000.0,30.0,10.0,100.0,100.0,5.0,22.8015,83.0946,1.1309,24.2643,9809,CH4,v3,
39237,20250401,94,Cs0.05MA0.1FA0.85PbI3.0,1.73,MACl,14.6,PEAI,0.517,,,Me-4PACz,0.198,4PADCB,0.066,Me-2PACz,0.066,,,,,1000,10,5000,40,10,160,110,25,PEAI,1.0,PDADI,0.5,Lead(II) oxalate,1.0,,,5000.0,33.0,11.0,100.0,100.0,7.0,21.3714,78.5536,1.13803,23.9064,9810,CH1,v3,
39238,20250401,94,Cs0.05MA0.1FA0.85PbI3.0,1.73,MACl,14.6,PEAI,0.517,,,Me-4PACz,0.198,4PADCB,0.066,Me-2PACz,0.066,,,,,1000,10,5000,40,10,160,110,25,PEAI,1.0,PDADI,0.5,Lead(II) oxalate,1.0,,,5000.0,33.0,11.0,100.0,100.0,7.0,22.3093,81.1535,1.14118,24.0894,9810,CH2,v3,
39239,20250401,94,Cs0.05MA0.1FA0.85PbI3.0,1.73,MACl,14.6,PEAI,0.517,,,Me-4PACz,0.198,4PADCB,0.066,Me-2PACz,0.066,,,,,1000,10,5000,40,10,160,110,25,PEAI,1.0,PDADI,0.5,Lead(II) oxalate,1.0,,,5000.0,33.0,11.0,100.0,100.0,7.0,22.0052,81.1156,1.139,23.8177,9810,CH3,v3,
39240,20250401,94,Cs0.05MA0.1FA0.85PbI3.0,1.73,MACl,14.6,PEAI,0.517,,,Me-4PACz,0.198,4PADCB,0.066,Me-2PACz,0.066,,,,,1000,10,5000,40,10,160,110,25,PEAI,1.0,PDADI,0.5,Lead(II) oxalate,1.0,,,5000.0,33.0,11.0,100.0,100.0,7.0,21.6402,80.8652,1.13711,23.5341,9810,CH4,v3,
39241,20250401,94,Cs0.05MA0.1FA0.85PbI3.0,1.73,MACl,14.6,PEAI,0.517,,,Me-4PACz,0.198,4PADCB,0.066,Me-2PACz,0.066,,,,,1000,10,5000,40,10,160,110,25,PEAI,1.0,PDADI,0.5,Lead(II) oxalate,1.0,,,4100.0,30.0,12.0,100.0,100.0,4.0,6.77355,39.0793,0.80365,21.5677,9811,CH1,v3,
39242,20250401,94,Cs0.05MA0.1FA0.85PbI3.0,1.73,MACl,14.6,PEAI,0.517,,,Me-4PACz,0.198,4PADCB,0.066,Me-2PACz,0.066,,,,,1000,10,5000,40,10,160,110,25,PEAI,1.0,PDADI,0.5,Lead(II) oxalate,1.0,,,4100.0,30.0,12.0,100.0,100.0,4.0,20.0132,76.6275,1.1352,23.0069,9811,CH2,v3,
39243,20250401,94,Cs0.05MA0.1FA0.85PbI3.0,1.73,MACl,14.6,PEAI,0.517,,,Me-4PACz,0.198,4PADCB,0.066,Me-2PACz,0.066,,,,,1000,10,5000,40,10,160,110,25,PEAI,1.0,PDADI,0.5,Lead(II) oxalate,1.0,,,4100.0,30.0,12.0,100.0,100.0,4.0,22.1428,81.3946,1.1347,23.9749,9811,CH3,v3,
39244,20250401,94,Cs0.05MA0.1FA0.85PbI3.0,1.73,MACl,14.6,PEAI,0.517,,,Me-4PACz,0.198,4PADCB,0.066,Me-2PACz,0.066,,,,,1000,10,5000,40,10,160,110,25,PEAI,1.0,PDADI,0.5,Lead(II) oxalate,1.0,,,4100.0,30.0,12.0,100.0,100.0,4.0,22.1668,82.1419,1.13048,23.8713,9811,CH4,v3,
39245,20250401,94,Cs0.05MA0.1FA0.85PbI3.0,1.73,MACl,14.6,PEAI,0.517,,,Me-4PACz,0.198,4PADCB,0.066,Me-2PACz,0.066,,,,,1000,10,5000,40,10,160,110,25,PEAI,1.0,PDADI,0.5,Lead(II) oxalate,1.0,,,4900.0,31.0,14.0,120.0,100.0,5.0,19.8407,74.1131,1.14115,23.4597,9812,CH1,v3,
39246,20250401,94,Cs0.05MA0.1FA0.85PbI3.0,1.73,MACl,14.6,PEAI,0.517,,,Me-4PACz,0.198,4PADCB,0.066,Me-2PACz,0.066,,,,,1000,10,5000,40,10,160,110,25,PEAI,1.0,PDADI,0.5,Lead(II) oxalate,1.0,,,4900.0,31.0,14.0,120.0,100.0,5.0,14.6901,55.628,1.12094,23.5584,9812,CH2,v3,
39247,20250401,94,Cs0.05MA0.1FA0.85PbI3.0,1.73,MACl,14.6,PEAI,0.517,,,Me-4PACz,0.198,4PADCB,0.066,Me-2PACz,0.066,,,,,1000,10,5000,40,10,160,110,25,PEAI,1.0,PDADI,0.5,Lead(II) oxalate,1.0,,,4900.0,31.0,14.0,120.0,100.0,5.0,21.356,78.9729,1.1381,23.7608,9812,CH3,v3,
39248,20250401,94,Cs0.05MA0.1FA0.85PbI3.0,1.73,MACl,14.6,PEAI,0.517,,,Me-4PACz,0.198,4PADCB,0.066,Me-2PACz,0.066,,,,,1000,10,5000,40,10,160,110,25,PEAI,1.0,PDADI,0.5,Lead(II) oxalate,1.0,,,4900.0,31.0,14.0,120.0,100.0,5.0,21.8474,81.3523,1.12947,23.7769,9812,CH4,v3,
39249,20250401,94,Cs0.05MA0.1FA0.85PbI3.0,1.73,MACl,14.6,PEAI,0.517,,,Me-4PACz,0.198,4PADCB,0.066,Me-2PACz,0.066,,,,,1000,10,5000,40,10,160,110,25,PEAI,1.0,PDADI,0.5,Lead(II) oxalate,1.0,,,5000.0,30.0,10.0,100.0,100.0,5.0,21.9601,79.1331,1.12469,24.6741,9813,CH1,v3,
39250,20250401,94,Cs0.05MA0.1FA0.85PbI3.0,1.73,MACl,14.6,PEAI,0.517,,,Me-4PACz,0.198,4PADCB,0.066,Me-2PACz,0.066,,,,,1000,10,5000,40,10,160,110,25,PEAI,1.0,PDADI,0.5,Lead(II) oxalate,1.0,,,5000.0,30.0,10.0,100.0,100.0,5.0,22.9009,80.9159,1.13134,25.0164,9813,CH2,v3,
39251,20250401,94,Cs0.05MA0.1FA0.85PbI3.0,1.73,MACl,14.6,PEAI,0.517,,,Me-4PACz,0.198,4PADCB,0.066,Me-2PACz,0.066,,,,,1000,10,5000,40,10,160,110,25,PEAI,1.0,PDADI,0.5,Lead(II) oxalate,1.0,,,5000.0,30.0,10.0,100.0,100.0,5.0,22.922,81.3506,1.12795,24.9805,9813,CH3,v3,
39252,20250401,94,Cs0.05MA0.1FA0.85PbI3.0,1.73,MACl,14.6,PEAI,0.517,,,Me-4PACz,0.198,4PADCB,0.066,Me-2PACz,0.066,,,,,1000,10,5000,40,10,160,110,25,PEAI,1.0,PDADI,0.5,Lead(II) oxalate,1.0,,,5000.0,30.0,10.0,100.0,100.0,5.0,22.8277,81.6572,1.12667,24.8126,9813,CH4,v3,
39253,20250401,94,Cs0.05MA0.1FA0.85PbI3.0,1.73,MACl,14.6,PEAI,0.517,,,Me-4PACz,0.198,4PADCB,0.066,Me-2PACz,0.066,,,,,1000,10,5000,40,10,160,110,25,PEAI,1.0,PDADI,0.5,PiPI,0.4,,,5000.0,33.0,11.0,100.0,100.0,7.0,3.12981,31.6067,0.425133,23.2924,9814,CH1,v3,
39254,20250401,94,Cs0.05MA0.1FA0.85PbI3.0,1.73,MACl,14.6,PEAI,0.517,,,Me-4PACz,0.198,4PADCB,0.066,Me-2PACz,0.066,,,,,1000,10,5000,40,10,160,110,25,PEAI,1.0,PDADI,0.5,PiPI,0.4,,,5000.0,33.0,11.0,100.0,100.0,7.0,15.3451,57.6887,1.11906,23.7699,9814,CH2,v3,
39255,20250401,94,Cs0.05MA0.1FA0.85PbI3.0,1.73,MACl,14.6,PEAI,0.517,,,Me-4PACz,0.198,4PADCB,0.066,Me-2PACz,0.066,,,,,1000,10,5000,40,10,160,110,25,PEAI,1.0,PDADI,0.5,PiPI,0.4,,,5000.0,33.0,11.0,100.0,100.0,7.0,0.0956458,24.1911,0.022546,17.5367,9814,CH3,v3,
39256,20250401,94,Cs0.05MA0.1FA0.85PbI3.0,1.73,MACl,14.6,PEAI,0.517,,,Me-4PACz,0.198,4PADCB,0.066,Me-2PACz,0.066,,,,,1000,10,5000,40,10,160,110,25,PEAI,1.0,PDADI,0.5,PiPI,0.4,,,5000.0,33.0,11.0,100.0,100.0,7.0,0.423091,24.8458,0.078101,21.8034,9814,CH4,v3,
39257,20250401,94,Cs0.05MA0.1FA0.85PbI3.0,1.73,MACl,14.6,PEAI,0.517,,,Me-4PACz,0.198,4PADCB,0.066,Me-2PACz,0.066,,,,,1000,10,5000,40,10,160,110,25,PEAI,1.0,PDADI,0.5,PiPI,0.4,,,4100.0,30.0,12.0,100.0,100.0,4.0,18.2836,70.3193,1.15409,22.5293,9815,CH1,v3,
39258,20250401,94,Cs0.05MA0.1FA0.85PbI3.0,1.73,MACl,14.6,PEAI,0.517,,,Me-4PACz,0.198,4PADCB,0.066,Me-2PACz,0.066,,,,,1000,10,5000,40,10,160,110,25,PEAI,1.0,PDADI,0.5,PiPI,0.4,,,4100.0,30.0,12.0,100.0,100.0,4.0,20.0724,77.0247,1.14811,22.6978,9815,CH2,v3,
39259,20250401,94,Cs0.05MA0.1FA0.85PbI3.0,1.73,MACl,14.6,PEAI,0.517,,,Me-4PACz,0.198,4PADCB,0.066,Me-2PACz,0.066,,,,,1000,10,5000,40,10,160,110,25,PEAI,1.0,PDADI,0.5,PiPI,0.4,,,4100.0,30.0,12.0,100.0,100.0,4.0,18.2275,71.9779,1.14578,22.1018,9815,CH3,v3,
39260,20250401,94,Cs0.05MA0.1FA0.85PbI3.0,1.73,MACl,14.6,PEAI,0.517,,,Me-4PACz,0.198,4PADCB,0.066,Me-2PACz,0.066,,,,,1000,10,5000,40,10,160,110,25,PEAI,1.0,PDADI,0.5,PiPI,0.4,,,4100.0,30.0,12.0,100.0,100.0,4.0,19.0856,76.2008,1.14386,21.8964,9815,CH4,v3,
39261,20250401,94,Cs0.05MA0.1FA0.85PbI3.0,1.73,MACl,14.6,PEAI,0.517,,,Me-4PACz,0.198,4PADCB,0.066,Me-2PACz,0.066,,,,,1000,10,5000,40,10,160,110,25,PEAI,1.0,PDADI,0.5,PiPI,0.4,,,4900.0,31.0,14.0,120.0,100.0,5.0,22.708,82.1122,1.13552,24.3544,9816,CH1,v3,
39262,20250401,94,Cs0.05MA0.1FA0.85PbI3.0,1.73,MACl,14.6,PEAI,0.517,,,Me-4PACz,0.198,4PADCB,0.066,Me-2PACz,0.066,,,,,1000,10,5000,40,10,160,110,25,PEAI,1.0,PDADI,0.5,PiPI,0.4,,,4900.0,31.0,14.0,120.0,100.0,5.0,23.6425,83.9623,1.13534,24.8019,9816,CH2,v3,
39263,20250401,94,Cs0.05MA0.1FA0.85PbI3.0,1.73,MACl,14.6,PEAI,0.517,,,Me-4PACz,0.198,4PADCB,0.066,Me-2PACz,0.066,,,,,1000,10,5000,40,10,160,110,25,PEAI,1.0,PDADI,0.5,PiPI,0.4,,,4900.0,31.0,14.0,120.0,100.0,5.0,23.4598,84.1441,1.13259,24.6165,9816,CH3,v3,
39264,20250401,94,Cs0.05MA0.1FA0.85PbI3.0,1.73,MACl,14.6,PEAI,0.517,,,Me-4PACz,0.198,4PADCB,0.066,Me-2PACz,0.066,,,,,1000,10,5000,40,10,160,110,25,PEAI,1.0,PDADI,0.5,PiPI,0.4,,,4900.0,31.0,14.0,120.0,100.0,5.0,23.1442,83.904,1.13044,24.4012,9816,CH4,v3,
39265,20250401,94,Cs0.05MA0.1FA0.85PbI3.0,1.73,MACl,14.6,PEAI,0.517,,,Me-4PACz,0.198,4PADCB,0.066,Me-2PACz,0.066,,,,,1000,10,5000,40,10,160,110,25,PEAI,1.0,PDADI,0.5,PiPI,0.4,,,5000.0,30.0,10.0,100.0,100.0,5.0,0.0693522,22.7087,0.017015,17.9492,9817,CH1,v3,
39266,20250401,94,Cs0.05MA0.1FA0.85PbI3.0,1.73,MACl,14.6,PEAI,0.517,,,Me-4PACz,0.198,4PADCB,0.066,Me-2PACz,0.066,,,,,1000,10,5000,40,10,160,110,25,PEAI,1.0,PDADI,0.5,PiPI,0.4,,,5000.0,30.0,10.0,100.0,100.0,5.0,13.9008,50.8894,1.10911,24.6284,9817,CH2,v3,
39267,20250401,94,Cs0.05MA0.1FA0.85PbI3.0,1.73,MACl,14.6,PEAI,0.517,,,Me-4PACz,0.198,4PADCB,0.066,Me-2PACz,0.066,,,,,1000,10,5000,40,10,160,110,25,PEAI,1.0,PDADI,0.5,PiPI,0.4,,,5000.0,30.0,10.0,100.0,100.0,5.0,18.3452,67.991,1.13294,23.8157,9817,CH3,v3,
39268,20250401,94,Cs0.05MA0.1FA0.85PbI3.0,1.73,MACl,14.6,PEAI,0.517,,,Me-4PACz,0.198,4PADCB,0.066,Me-2PACz,0.066,,,,,1000,10,5000,40,10,160,110,25,PEAI,1.0,PDADI,0.5,PiPI,0.4,,,5000.0,30.0,10.0,100.0,100.0,5.0,22.5623,82.473,1.12759,24.2616,9817,CH4,v3,
39269,20250401,94,Cs0.05MA0.1FA0.85PbI3.0,1.73,MACl,14.6,PEAI,0.517,,,Me-4PACz,0.198,4PADCB,0.066,Me-2PACz,0.066,,,,,1000,10,5000,40,10,160,110,25,PEAI,1.0,PDADI,0.5,,,,,5000.0,33.0,11.0,100.0,100.0,7.0,11.0981,43.7397,1.05237,24.1105,9818,CH1,v3,
39270,20250401,94,Cs0.05MA0.1FA0.85PbI3.0,1.73,MACl,14.6,PEAI,0.517,,,Me-4PACz,0.198,4PADCB,0.066,Me-2PACz,0.066,,,,,1000,10,5000,40,10,160,110,25,PEAI,1.0,PDADI,0.5,,,,,5000.0,33.0,11.0,100.0,100.0,7.0,7.15338,37.6194,0.784515,24.2381,9818,CH2,v3,
39271,20250401,94,Cs0.05MA0.1FA0.85PbI3.0,1.73,MACl,14.6,PEAI,0.517,,,Me-4PACz,0.198,4PADCB,0.066,Me-2PACz,0.066,,,,,1000,10,5000,40,10,160,110,25,PEAI,1.0,PDADI,0.5,,,,,5000.0,33.0,11.0,100.0,100.0,7.0,4.84791,32.7719,0.611329,24.1979,9818,CH3,v3,
39272,20250401,94,Cs0.05MA0.1FA0.85PbI3.0,1.73,MACl,14.6,PEAI,0.517,,,Me-4PACz,0.198,4PADCB,0.066,Me-2PACz,0.066,,,,,1000,10,5000,40,10,160,110,25,PEAI,1.0,PDADI,0.5,,,,,5000.0,33.0,11.0,100.0,100.0,7.0,22.5615,82.1321,1.12672,24.3804,9818,CH4,v3,
39273,20250401,94,Cs0.05MA0.1FA0.85PbI3.0,1.73,MACl,14.6,PEAI,0.517,,,Me-4PACz,0.198,4PADCB,0.066,Me-2PACz,0.066,,,,,1000,10,5000,40,10,160,110,25,PEAI,1.0,PDADI,0.5,,,,,4100.0,30.0,12.0,100.0,100.0,4.0,4.42068,31.9488,0.584634,23.6674,9819,CH1,v3,
39274,20250401,94,Cs0.05MA0.1FA0.85PbI3.0,1.73,MACl,14.6,PEAI,0.517,,,Me-4PACz,0.198,4PADCB,0.066,Me-2PACz,0.066,,,,,1000,10,5000,40,10,160,110,25,PEAI,1.0,PDADI,0.5,,,,,4100.0,30.0,12.0,100.0,100.0,4.0,22.1491,80.2521,1.12838,24.4593,9819,CH2,v3,
39275,20250401,94,Cs0.05MA0.1FA0.85PbI3.0,1.73,MACl,14.6,PEAI,0.517,,,Me-4PACz,0.198,4PADCB,0.066,Me-2PACz,0.066,,,,,1000,10,5000,40,10,160,110,25,PEAI,1.0,PDADI,0.5,,,,,4100.0,30.0,12.0,100.0,100.0,4.0,22.1118,80.407,1.12665,24.4085,9819,CH3,v3,
39276,20250401,94,Cs0.05MA0.1FA0.85PbI3.0,1.73,MACl,14.6,PEAI,0.517,,,Me-4PACz,0.198,4PADCB,0.066,Me-2PACz,0.066,,,,,1000,10,5000,40,10,160,110,25,PEAI,1.0,PDADI,0.5,,,,,4100.0,30.0,12.0,100.0,100.0,4.0,21.4013,80.2482,1.12338,23.7399,9819,CH4,v3,
39277,20250401,94,Cs0.05MA0.1FA0.85PbI3.0,1.73,MACl,14.6,PEAI,0.517,,,Me-4PACz,0.198,4PADCB,0.066,Me-2PACz,0.066,,,,,1000,10,5000,40,10,160,110,25,PEAI,1.0,PDADI,0.5,,,,,4900.0,31.0,14.0,120.0,100.0,5.0,21.3508,78.0135,1.12155,24.402,9820,CH1,v3,
39278,20250401,94,Cs0.05MA0.1FA0.85PbI3.0,1.73,MACl,14.6,PEAI,0.517,,,Me-4PACz,0.198,4PADCB,0.066,Me-2PACz,0.066,,,,,1000,10,5000,40,10,160,110,25,PEAI,1.0,PDADI,0.5,,,,,4900.0,31.0,14.0,120.0,100.0,5.0,21.8619,78.6334,1.12801,24.6471,9820,CH2,v3,
39279,20250401,94,Cs0.05MA0.1FA0.85PbI3.0,1.73,MACl,14.6,PEAI,0.517,,,Me-4PACz,0.198,4PADCB,0.066,Me-2PACz,0.066,,,,,1000,10,5000,40,10,160,110,25,PEAI,1.0,PDADI,0.5,,,,,4900.0,31.0,14.0,120.0,100.0,5.0,22.1569,79.1001,1.12831,24.8258,9820,CH3,v3,
39280,20250401,94,Cs0.05MA0.1FA0.85PbI3.0,1.73,MACl,14.6,PEAI,0.517,,,Me-4PACz,0.198,4PADCB,0.066,Me-2PACz,0.066,,,,,1000,10,5000,40,10,160,110,25,PEAI,1.0,PDADI,0.5,,,,,4900.0,31.0,14.0,120.0,100.0,5.0,22.0975,79.761,1.12573,24.6103,9820,CH4,v3,
39281,20250401,94,Cs0.05MA0.1FA0.85PbI3.0,1.73,MACl,14.6,PEAI,0.517,,,Me-4PACz,0.198,4PADCB,0.066,Me-2PACz,0.066,,,,,1000,10,5000,40,10,160,110,25,PEAI,1.0,PDADI,0.5,,,,,5000.0,30.0,10.0,100.0,100.0,5.0,18.1926,71.9446,1.12916,22.3944,9821,CH1,v3,
39282,20250401,94,Cs0.05MA0.1FA0.85PbI3.0,1.73,MACl,14.6,PEAI,0.517,,,Me-4PACz,0.198,4PADCB,0.066,Me-2PACz,0.066,,,,,1000,10,5000,40,10,160,110,25,PEAI,1.0,PDADI,0.5,,,,,5000.0,30.0,10.0,100.0,100.0,5.0,18.0309,69.676,1.13597,22.7807,9821,CH2,v3,
39283,20250401,94,Cs0.05MA0.1FA0.85PbI3.0,1.73,MACl,14.6,PEAI,0.517,,,Me-4PACz,0.198,4PADCB,0.066,Me-2PACz,0.066,,,,,1000,10,5000,40,10,160,110,25,PEAI,1.0,PDADI,0.5,,,,,5000.0,30.0,10.0,100.0,100.0,5.0,20.0049,76.9109,1.12597,23.1005,9821,CH3,v3,
39284,20250401,94,Cs0.05MA0.1FA0.85PbI3.0,1.73,MACl,14.6,PEAI,0.517,,,Me-4PACz,0.198,4PADCB,0.066,Me-2PACz,0.066,,,,,1000,10,5000,40,10,160,110,25,PEAI,1.0,PDADI,0.5,,,,,5000.0,30.0,10.0,100.0,100.0,5.0,19.728,76.7584,1.12534,22.8388,9821,CH4,v3,
39285,20250402,95,Cs0.05MA0.1FA0.85PbI3.0,1.73,MACl,14.6,PEAI,0.517,,,Me-4PACz,0.198,4PADCB,0.066,Me-2PACz,0.066,,,,,1000,10,5000,40,10,160,110,25,PEAI,1.0,m-F-PEAI,2.0,3MTPAI,2.5,,,5000.0,33.0,11.0,100.0,100.0,7.0,21.6605,80.2709,1.11667,24.1649,9822,CH1,v3,
39286,20250402,95,Cs0.05MA0.1FA0.85PbI3.0,1.73,MACl,14.6,PEAI,0.517,,,Me-4PACz,0.198,4PADCB,0.066,Me-2PACz,0.066,,,,,1000,10,5000,40,10,160,110,25,PEAI,1.0,m-F-PEAI,2.0,3MTPAI,2.5,,,5000.0,33.0,11.0,100.0,100.0,7.0,21.8367,80.4537,1.11362,24.3726,9822,CH2,v3,
39287,20250402,95,Cs0.05MA0.1FA0.85PbI3.0,1.73,MACl,14.6,PEAI,0.517,,,Me-4PACz,0.198,4PADCB,0.066,Me-2PACz,0.066,,,,,1000,10,5000,40,10,160,110,25,PEAI,1.0,m-F-PEAI,2.0,3MTPAI,2.5,,,5000.0,33.0,11.0,100.0,100.0,7.0,21.8096,80.1306,1.11061,24.5069,9822,CH3,v3,
39288,20250402,95,Cs0.05MA0.1FA0.85PbI3.0,1.73,MACl,14.6,PEAI,0.517,,,Me-4PACz,0.198,4PADCB,0.066,Me-2PACz,0.066,,,,,1000,10,5000,40,10,160,110,25,PEAI,1.0,m-F-PEAI,2.0,3MTPAI,2.5,,,5000.0,33.0,11.0,100.0,100.0,7.0,21.7402,80.0833,1.1089,24.481,9822,CH4,v3,
39289,20250402,95,Cs0.05MA0.1FA0.85PbI3.0,1.73,MACl,14.6,PEAI,0.517,,,Me-4PACz,0.198,4PADCB,0.066,Me-2PACz,0.066,,,,,1000,10,5000,40,10,160,110,25,PEAI,1.0,m-F-PEAI,2.0,3MTPAI,2.5,,,4100.0,30.0,12.0,100.0,100.0,4.0,21.8289,84.2649,1.13682,22.7874,9823,CH1,v3,
39290,20250402,95,Cs0.05MA0.1FA0.85PbI3.0,1.73,MACl,14.6,PEAI,0.517,,,Me-4PACz,0.198,4PADCB,0.066,Me-2PACz,0.066,,,,,1000,10,5000,40,10,160,110,25,PEAI,1.0,m-F-PEAI,2.0,3MTPAI,2.5,,,4100.0,30.0,12.0,100.0,100.0,4.0,22.0095,84.3956,1.13926,22.8911,9823,CH2,v3,
39291,20250402,95,Cs0.05MA0.1FA0.85PbI3.0,1.73,MACl,14.6,PEAI,0.517,,,Me-4PACz,0.198,4PADCB,0.066,Me-2PACz,0.066,,,,,1000,10,5000,40,10,160,110,25,PEAI,1.0,m-F-PEAI,2.0,3MTPAI,2.5,,,4100.0,30.0,12.0,100.0,100.0,4.0,19.6515,77.6759,1.13865,22.2186,9823,CH3,v3,
39292,20250402,95,Cs0.05MA0.1FA0.85PbI3.0,1.73,MACl,14.6,PEAI,0.517,,,Me-4PACz,0.198,4PADCB,0.066,Me-2PACz,0.066,,,,,1000,10,5000,40,10,160,110,25,PEAI,1.0,m-F-PEAI,2.0,3MTPAI,2.5,,,4100.0,30.0,12.0,100.0,100.0,4.0,20.874,83.6008,1.13095,22.0775,9823,CH4,v3,
39293,20250402,95,Cs0.05MA0.1FA0.85PbI3.0,1.73,MACl,14.6,PEAI,0.517,,,Me-4PACz,0.198,4PADCB,0.066,Me-2PACz,0.066,,,,,1000,10,5000,40,10,160,110,25,PEAI,1.0,m-F-PEAI,2.0,3MTPAI,2.5,,,4900.0,31.0,14.0,120.0,100.0,5.0,21.7497,81.6082,1.14497,23.2769,9824,CH1,v3,
39294,20250402,95,Cs0.05MA0.1FA0.85PbI3.0,1.73,MACl,14.6,PEAI,0.517,,,Me-4PACz,0.198,4PADCB,0.066,Me-2PACz,0.066,,,,,1000,10,5000,40,10,160,110,25,PEAI,1.0,m-F-PEAI,2.0,3MTPAI,2.5,,,4900.0,31.0,14.0,120.0,100.0,5.0,14.8929,60.0595,1.10807,22.3784,9824,CH2,v3,
39295,20250402,95,Cs0.05MA0.1FA0.85PbI3.0,1.73,MACl,14.6,PEAI,0.517,,,Me-4PACz,0.198,4PADCB,0.066,Me-2PACz,0.066,,,,,1000,10,5000,40,10,160,110,25,PEAI,1.0,m-F-PEAI,2.0,3MTPAI,2.5,,,4900.0,31.0,14.0,120.0,100.0,5.0,22.4767,84.6682,1.13835,23.3205,9824,CH3,v3,
39296,20250402,95,Cs0.05MA0.1FA0.85PbI3.0,1.73,MACl,14.6,PEAI,0.517,,,Me-4PACz,0.198,4PADCB,0.066,Me-2PACz,0.066,,,,,1000,10,5000,40,10,160,110,25,PEAI,1.0,m-F-PEAI,2.0,3MTPAI,2.5,,,4900.0,31.0,14.0,120.0,100.0,5.0,21.907,84.2111,1.133,22.9607,9824,CH4,v3,
39297,20250402,95,Cs0.05MA0.1FA0.85PbI3.0,1.73,MACl,14.6,PEAI,0.517,,,Me-4PACz,0.198,4PADCB,0.066,Me-2PACz,0.066,,,,,1000,10,5000,40,10,160,110,25,PEAI,1.0,m-F-PEAI,2.0,3MTPAI,2.5,,,5000.0,30.0,10.0,100.0,100.0,5.0,21.7,83.4057,1.14515,22.7196,9825,CH1,v3,
39298,20250402,95,Cs0.05MA0.1FA0.85PbI3.0,1.73,MACl,14.6,PEAI,0.517,,,Me-4PACz,0.198,4PADCB,0.066,Me-2PACz,0.066,,,,,1000,10,5000,40,10,160,110,25,PEAI,1.0,m-F-PEAI,2.0,3MTPAI,2.5,,,5000.0,30.0,10.0,100.0,100.0,5.0,21.7537,83.9959,1.14394,22.6399,9825,CH2,v3,
39299,20250402,95,Cs0.05MA0.1FA0.85PbI3.0,1.73,MACl,14.6,PEAI,0.517,,,Me-4PACz,0.198,4PADCB,0.066,Me-2PACz,0.066,,,,,1000,10,5000,40,10,160,110,25,PEAI,1.0,m-F-PEAI,2.0,3MTPAI,2.5,,,5000.0,30.0,10.0,100.0,100.0,5.0,21.5335,83.069,1.13898,22.7592,9825,CH3,v3,
39300,20250402,95,Cs0.05MA0.1FA0.85PbI3.0,1.73,MACl,14.6,PEAI,0.517,,,Me-4PACz,0.198,4PADCB,0.066,Me-2PACz,0.066,,,,,1000,10,5000,40,10,160,110,25,PEAI,1.0,m-F-PEAI,2.0,3MTPAI,2.5,,,5000.0,30.0,10.0,100.0,100.0,5.0,21.7175,82.7808,1.13652,23.0835,9825,CH4,v3,
39301,20250402,95,Cs0.05MA0.1FA0.85PbI3.0,1.73,MACl,14.6,PEAI,0.517,,,Me-4PACz,0.198,4PADCB,0.066,Me-2PACz,0.066,,,,,1000,10,5000,40,10,160,110,25,PEAI,1.0,m-F-PEAI,2.0,Lead(II) oxalate,1.0,,,5000.0,33.0,11.0,100.0,100.0,7.0,21.4046,78.9325,1.14785,23.6247,9826,CH1,v3,
39302,20250402,95,Cs0.05MA0.1FA0.85PbI3.0,1.73,MACl,14.6,PEAI,0.517,,,Me-4PACz,0.198,4PADCB,0.066,Me-2PACz,0.066,,,,,1000,10,5000,40,10,160,110,25,PEAI,1.0,m-F-PEAI,2.0,Lead(II) oxalate,1.0,,,5000.0,33.0,11.0,100.0,100.0,7.0,22.0253,79.8989,1.14653,24.0434,9826,CH2,v3,
39303,20250402,95,Cs0.05MA0.1FA0.85PbI3.0,1.73,MACl,14.6,PEAI,0.517,,,Me-4PACz,0.198,4PADCB,0.066,Me-2PACz,0.066,,,,,1000,10,5000,40,10,160,110,25,PEAI,1.0,m-F-PEAI,2.0,Lead(II) oxalate,1.0,,,5000.0,33.0,11.0,100.0,100.0,7.0,22.5059,80.8142,1.1447,24.3285,9826,CH3,v3,
39304,20250402,95,Cs0.05MA0.1FA0.85PbI3.0,1.73,MACl,14.6,PEAI,0.517,,,Me-4PACz,0.198,4PADCB,0.066,Me-2PACz,0.066,,,,,1000,10,5000,40,10,160,110,25,PEAI,1.0,m-F-PEAI,2.0,Lead(II) oxalate,1.0,,,5000.0,33.0,11.0,100.0,100.0,7.0,22.2157,80.6575,1.13717,24.2208,9826,CH4,v3,
39305,20250402,95,Cs0.05MA0.1FA0.85PbI3.0,1.73,MACl,14.6,PEAI,0.517,,,Me-4PACz,0.198,4PADCB,0.066,Me-2PACz,0.066,,,,,1000,10,5000,40,10,160,110,25,PEAI,1.0,m-F-PEAI,2.0,Lead(II) oxalate,1.0,,,4100.0,30.0,12.0,100.0,100.0,4.0,20.9091,74.9183,1.15085,24.2511,9827,CH1,v3,
39306,20250402,95,Cs0.05MA0.1FA0.85PbI3.0,1.73,MACl,14.6,PEAI,0.517,,,Me-4PACz,0.198,4PADCB,0.066,Me-2PACz,0.066,,,,,1000,10,5000,40,10,160,110,25,PEAI,1.0,m-F-PEAI,2.0,Lead(II) oxalate,1.0,,,4100.0,30.0,12.0,100.0,100.0,4.0,21.9045,78.0411,1.14801,24.4493,9827,CH2,v3,
39307,20250402,95,Cs0.05MA0.1FA0.85PbI3.0,1.73,MACl,14.6,PEAI,0.517,,,Me-4PACz,0.198,4PADCB,0.066,Me-2PACz,0.066,,,,,1000,10,5000,40,10,160,110,25,PEAI,1.0,m-F-PEAI,2.0,Lead(II) oxalate,1.0,,,4100.0,30.0,12.0,100.0,100.0,4.0,21.9546,78.5792,1.14446,24.4128,9827,CH3,v3,
39308,20250402,95,Cs0.05MA0.1FA0.85PbI3.0,1.73,MACl,14.6,PEAI,0.517,,,Me-4PACz,0.198,4PADCB,0.066,Me-2PACz,0.066,,,,,1000,10,5000,40,10,160,110,25,PEAI,1.0,m-F-PEAI,2.0,Lead(II) oxalate,1.0,,,4100.0,30.0,12.0,100.0,100.0,4.0,20.4409,74.6531,1.14257,23.9646,9827,CH4,v3,
39309,20250402,95,Cs0.05MA0.1FA0.85PbI3.0,1.73,MACl,14.6,PEAI,0.517,,,Me-4PACz,0.198,4PADCB,0.066,Me-2PACz,0.066,,,,,1000,10,5000,40,10,160,110,25,PEAI,1.0,m-F-PEAI,2.0,Lead(II) oxalate,1.0,,,4900.0,31.0,14.0,120.0,100.0,5.0,14.4095,54.2792,1.14034,23.2798,9828,CH1,v3,
39310,20250402,95,Cs0.05MA0.1FA0.85PbI3.0,1.73,MACl,14.6,PEAI,0.517,,,Me-4PACz,0.198,4PADCB,0.066,Me-2PACz,0.066,,,,,1000,10,5000,40,10,160,110,25,PEAI,1.0,m-F-PEAI,2.0,Lead(II) oxalate,1.0,,,4900.0,31.0,14.0,120.0,100.0,5.0,21.4279,77.7197,1.1472,24.0331,9828,CH2,v3,
39311,20250402,95,Cs0.05MA0.1FA0.85PbI3.0,1.73,MACl,14.6,PEAI,0.517,,,Me-4PACz,0.198,4PADCB,0.066,Me-2PACz,0.066,,,,,1000,10,5000,40,10,160,110,25,PEAI,1.0,m-F-PEAI,2.0,Lead(II) oxalate,1.0,,,4900.0,31.0,14.0,120.0,100.0,5.0,21.2386,77.8769,1.14507,23.8168,9828,CH3,v3,
39312,20250402,95,Cs0.05MA0.1FA0.85PbI3.0,1.73,MACl,14.6,PEAI,0.517,,,Me-4PACz,0.198,4PADCB,0.066,Me-2PACz,0.066,,,,,1000,10,5000,40,10,160,110,25,PEAI,1.0,m-F-PEAI,2.0,Lead(II) oxalate,1.0,,,4900.0,31.0,14.0,120.0,100.0,5.0,15.3849,58.3837,1.11906,23.5479,9828,CH4,v3,
39313,20250402,95,Cs0.05MA0.1FA0.85PbI3.0,1.73,MACl,14.6,PEAI,0.517,,,Me-4PACz,0.198,4PADCB,0.066,Me-2PACz,0.066,,,,,1000,10,5000,40,10,160,110,25,PEAI,1.0,m-F-PEAI,2.0,Lead(II) oxalate,1.0,,,5000.0,30.0,10.0,100.0,100.0,5.0,23.0828,80.5474,1.14713,24.9819,9829,CH1,v3,
39314,20250402,95,Cs0.05MA0.1FA0.85PbI3.0,1.73,MACl,14.6,PEAI,0.517,,,Me-4PACz,0.198,4PADCB,0.066,Me-2PACz,0.066,,,,,1000,10,5000,40,10,160,110,25,PEAI,1.0,m-F-PEAI,2.0,Lead(II) oxalate,1.0,,,5000.0,30.0,10.0,100.0,100.0,5.0,23.5689,80.9981,1.1454,25.4042,9829,CH2,v3,
39315,20250402,95,Cs0.05MA0.1FA0.85PbI3.0,1.73,MACl,14.6,PEAI,0.517,,,Me-4PACz,0.198,4PADCB,0.066,Me-2PACz,0.066,,,,,1000,10,5000,40,10,160,110,25,PEAI,1.0,m-F-PEAI,2.0,Lead(II) oxalate,1.0,,,5000.0,30.0,10.0,100.0,100.0,5.0,22.7033,80.2912,1.13707,24.8677,9829,CH3,v3,
39316,20250402,95,Cs0.05MA0.1FA0.85PbI3.0,1.73,MACl,14.6,PEAI,0.517,,,Me-4PACz,0.198,4PADCB,0.066,Me-2PACz,0.066,,,,,1000,10,5000,40,10,160,110,25,PEAI,1.0,m-F-PEAI,2.0,Lead(II) oxalate,1.0,,,5000.0,30.0,10.0,100.0,100.0,5.0,21.6432,79.146,1.1324,24.1486,9829,CH4,v3,
39317,20250402,95,Cs0.05MA0.1FA0.85PbI3.0,1.73,MACl,14.6,PEAI,0.517,,,Me-4PACz,0.198,4PADCB,0.066,Me-2PACz,0.066,,,,,1000,10,5000,40,10,160,110,25,PEAI,1.0,m-F-PEAI,2.0,PiPI,0.4,,,5000.0,33.0,11.0,100.0,100.0,7.0,21.2314,77.511,1.15006,23.8175,9830,CH1,v3,
39318,20250402,95,Cs0.05MA0.1FA0.85PbI3.0,1.73,MACl,14.6,PEAI,0.517,,,Me-4PACz,0.198,4PADCB,0.066,Me-2PACz,0.066,,,,,1000,10,5000,40,10,160,110,25,PEAI,1.0,m-F-PEAI,2.0,PiPI,0.4,,,5000.0,33.0,11.0,100.0,100.0,7.0,21.0245,76.6138,1.14812,23.9019,9830,CH2,v3,
39319,20250402,95,Cs0.05MA0.1FA0.85PbI3.0,1.73,MACl,14.6,PEAI,0.517,,,Me-4PACz,0.198,4PADCB,0.066,Me-2PACz,0.066,,,,,1000,10,5000,40,10,160,110,25,PEAI,1.0,m-F-PEAI,2.0,PiPI,0.4,,,5000.0,33.0,11.0,100.0,100.0,7.0,20.9484,76.3626,1.14541,23.9502,9830,CH3,v3,
39320,20250402,95,Cs0.05MA0.1FA0.85PbI3.0,1.73,MACl,14.6,PEAI,0.517,,,Me-4PACz,0.198,4PADCB,0.066,Me-2PACz,0.066,,,,,1000,10,5000,40,10,160,110,25,PEAI,1.0,m-F-PEAI,2.0,PiPI,0.4,,,5000.0,33.0,11.0,100.0,100.0,7.0,20.9597,77.551,1.14095,23.6882,9830,CH4,v3,
39321,20250402,95,Cs0.05MA0.1FA0.85PbI3.0,1.73,MACl,14.6,PEAI,0.517,,,Me-4PACz,0.198,4PADCB,0.066,Me-2PACz,0.066,,,,,1000,10,5000,40,10,160,110,25,PEAI,1.0,m-F-PEAI,2.0,PiPI,0.4,,,4100.0,30.0,12.0,100.0,100.0,4.0,2.1035,26.8969,0.338678,23.0916,9831,CH1,v3,
39322,20250402,95,Cs0.05MA0.1FA0.85PbI3.0,1.73,MACl,14.6,PEAI,0.517,,,Me-4PACz,0.198,4PADCB,0.066,Me-2PACz,0.066,,,,,1000,10,5000,40,10,160,110,25,PEAI,1.0,m-F-PEAI,2.0,PiPI,0.4,,,4100.0,30.0,12.0,100.0,100.0,4.0,3.01537,28.4158,0.442908,23.9589,9831,CH2,v3,
