Repository: MI-Materials-Intelligence/Recipe-Language-Model

# Learning Layer

## Overview

In the learning layer, the formulas and parameters are encoded and then tokenised into recipes as inputs. Through atomic skills of data extraction, cleaning, and matching, these data are organised into standardised datasets, providing the basis for RLM training and iterative recipe refinement.

Key Atomic Skills:
- **Cleaning**: Preprocessing and outlier cleaning
- **Matching**: Matching data pairs based on variables
- **Extraction**: Data extraction from robotic boxes

File: seven_ai_layers_robotics/learning/data/data50764_from_db.csv (part 181 of 253)
No,date,rank,Formula PVK,Concentration PVK,Formula Additive 1,Concentration Additive 1,Formula Additive 2,Concentration Additive 2,Formula Additive 3,Concentration Additive 3,Formula SAM 1,Concentration SAM 1,Formula SAM 2,Concentration SAM 2,Formula SAM 3,Concentration SAM 3,Spin Coating Speed SAM,Spin Coating Time SAM,Annealed Temperature SAM,Annealed Time SAM,Spin Coating Speed PVK 1,Spin Coating Time PVK 1,Spin Coating Speed PVK 2,Spin Coating Time PVK 2,Antisolvent Dropping Timing,Antisolvent Volume,Annealed Temperature PVK,Annealed Time PVK,Formula Passivator 1,Concentration Passivator 1,Formula Passivator 2,Concentration Passivator 2,Formula Passivator 3,Concentration Passivator 3,Formula Passivator 4,Concentration Passivator 4,Spin Coating Speed Passivator,Spin Coating Time Passivator,Passivator Dropping Timing,Passivator Volume,Annealed Temperature Passivator,Annealed Time Passivator,PCE,FF,Voc,Jsc,Product,Channel,From,upload_time
39323,20250402,95,Cs0.05MA0.1FA0.85PbI3.0,1.73,MACl,14.6,PEAI,0.517,,,Me-4PACz,0.198,4PADCB,0.066,Me-2PACz,0.066,,,,,1000,10,5000,40,10,160,110,25,PEAI,1.0,m-F-PEAI,2.0,PiPI,0.4,,,4100.0,30.0,12.0,100.0,100.0,4.0,0.779022,25.1646,0.133046,23.2678,9831,CH3,v3,
39324,20250402,95,Cs0.05MA0.1FA0.85PbI3.0,1.73,MACl,14.6,PEAI,0.517,,,Me-4PACz,0.198,4PADCB,0.066,Me-2PACz,0.066,,,,,1000,10,5000,40,10,160,110,25,PEAI,1.0,m-F-PEAI,2.0,PiPI,0.4,,,4100.0,30.0,12.0,100.0,100.0,4.0,0.692474,24.8356,0.122113,22.8331,9831,CH4,v3,
39325,20250402,95,Cs0.05MA0.1FA0.85PbI3.0,1.73,MACl,14.6,PEAI,0.517,,,Me-4PACz,0.198,4PADCB,0.066,Me-2PACz,0.066,,,,,1000,10,5000,40,10,160,110,25,PEAI,1.0,m-F-PEAI,2.0,PiPI,0.4,,,4900.0,31.0,14.0,120.0,100.0,5.0,21.84,78.738,1.14789,24.164,9832,CH1,v3,
39326,20250402,95,Cs0.05MA0.1FA0.85PbI3.0,1.73,MACl,14.6,PEAI,0.517,,,Me-4PACz,0.198,4PADCB,0.066,Me-2PACz,0.066,,,,,1000,10,5000,40,10,160,110,25,PEAI,1.0,m-F-PEAI,2.0,PiPI,0.4,,,4900.0,31.0,14.0,120.0,100.0,5.0,22.5579,80.013,1.14787,24.5609,9832,CH2,v3,
39327,20250402,95,Cs0.05MA0.1FA0.85PbI3.0,1.73,MACl,14.6,PEAI,0.517,,,Me-4PACz,0.198,4PADCB,0.066,Me-2PACz,0.066,,,,,1000,10,5000,40,10,160,110,25,PEAI,1.0,m-F-PEAI,2.0,PiPI,0.4,,,4900.0,31.0,14.0,120.0,100.0,5.0,23.1709,81.7933,1.14698,24.6983,9832,CH3,v3,
39328,20250402,95,Cs0.05MA0.1FA0.85PbI3.0,1.73,MACl,14.6,PEAI,0.517,,,Me-4PACz,0.198,4PADCB,0.066,Me-2PACz,0.066,,,,,1000,10,5000,40,10,160,110,25,PEAI,1.0,m-F-PEAI,2.0,PiPI,0.4,,,4900.0,31.0,14.0,120.0,100.0,5.0,23.0143,82.0083,1.14262,24.5607,9832,CH4,v3,
39329,20250402,95,Cs0.05MA0.1FA0.85PbI3.0,1.73,MACl,14.6,PEAI,0.517,,,Me-4PACz,0.198,4PADCB,0.066,Me-2PACz,0.066,,,,,1000,10,5000,40,10,160,110,25,PEAI,1.0,m-F-PEAI,2.0,PiPI,0.4,,,5000.0,30.0,10.0,100.0,100.0,5.0,16.5661,60.4448,1.13759,24.0921,9833,CH1,v3,
39330,20250402,95,Cs0.05MA0.1FA0.85PbI3.0,1.73,MACl,14.6,PEAI,0.517,,,Me-4PACz,0.198,4PADCB,0.066,Me-2PACz,0.066,,,,,1000,10,5000,40,10,160,110,25,PEAI,1.0,m-F-PEAI,2.0,PiPI,0.4,,,5000.0,30.0,10.0,100.0,100.0,5.0,22.917,80.1562,1.14855,24.8927,9833,CH2,v3,
39331,20250402,95,Cs0.05MA0.1FA0.85PbI3.0,1.73,MACl,14.6,PEAI,0.517,,,Me-4PACz,0.198,4PADCB,0.066,Me-2PACz,0.066,,,,,1000,10,5000,40,10,160,110,25,PEAI,1.0,m-F-PEAI,2.0,PiPI,0.4,,,5000.0,30.0,10.0,100.0,100.0,5.0,23.6632,82.0752,1.14755,25.1241,9833,CH3,v3,
39332,20250402,95,Cs0.05MA0.1FA0.85PbI3.0,1.73,MACl,14.6,PEAI,0.517,,,Me-4PACz,0.198,4PADCB,0.066,Me-2PACz,0.066,,,,,1000,10,5000,40,10,160,110,25,PEAI,1.0,m-F-PEAI,2.0,PiPI,0.4,,,5000.0,30.0,10.0,100.0,100.0,5.0,15.0532,55.6947,1.11557,24.228,9833,CH4,v3,
39333,20250402,95,Cs0.05MA0.1FA0.85PbI3.0,1.73,MACl,14.6,PEAI,0.517,,,Me-4PACz,0.198,4PADCB,0.066,Me-2PACz,0.066,,,,,1000,10,5000,40,10,160,110,25,m-F-PEAI,2.0,PDADI,0.5,PiPI,0.4,,,5000.0,33.0,11.0,100.0,100.0,7.0,16.5904,62.7154,1.15692,22.8653,9834,CH1,v3,
39334,20250402,95,Cs0.05MA0.1FA0.85PbI3.0,1.73,MACl,14.6,PEAI,0.517,,,Me-4PACz,0.198,4PADCB,0.066,Me-2PACz,0.066,,,,,1000,10,5000,40,10,160,110,25,m-F-PEAI,2.0,PDADI,0.5,PiPI,0.4,,,5000.0,33.0,11.0,100.0,100.0,7.0,18.8786,70.5339,1.15744,23.1246,9834,CH2,v3,
39335,20250402,95,Cs0.05MA0.1FA0.85PbI3.0,1.73,MACl,14.6,PEAI,0.517,,,Me-4PACz,0.198,4PADCB,0.066,Me-2PACz,0.066,,,,,1000,10,5000,40,10,160,110,25,m-F-PEAI,2.0,PDADI,0.5,PiPI,0.4,,,5000.0,33.0,11.0,100.0,100.0,7.0,18.7212,70.456,1.1552,23.0017,9834,CH3,v3,
39336,20250402,95,Cs0.05MA0.1FA0.85PbI3.0,1.73,MACl,14.6,PEAI,0.517,,,Me-4PACz,0.198,4PADCB,0.066,Me-2PACz,0.066,,,,,1000,10,5000,40,10,160,110,25,m-F-PEAI,2.0,PDADI,0.5,PiPI,0.4,,,5000.0,33.0,11.0,100.0,100.0,7.0,17.9193,71.4292,1.14661,21.8791,9834,CH4,v3,
39337,20250402,95,Cs0.05MA0.1FA0.85PbI3.0,1.73,MACl,14.6,PEAI,0.517,,,Me-4PACz,0.198,4PADCB,0.066,Me-2PACz,0.066,,,,,1000,10,5000,40,10,160,110,25,m-F-PEAI,2.0,PDADI,0.5,PiPI,0.4,,,4100.0,30.0,12.0,100.0,100.0,4.0,14.3715,58.1468,1.15597,21.3811,9835,CH1,v3,
39338,20250402,95,Cs0.05MA0.1FA0.85PbI3.0,1.73,MACl,14.6,PEAI,0.517,,,Me-4PACz,0.198,4PADCB,0.066,Me-2PACz,0.066,,,,,1000,10,5000,40,10,160,110,25,m-F-PEAI,2.0,PDADI,0.5,PiPI,0.4,,,4100.0,30.0,12.0,100.0,100.0,4.0,17.4131,67.0309,1.15842,22.4251,9835,CH2,v3,
39339,20250402,95,Cs0.05MA0.1FA0.85PbI3.0,1.73,MACl,14.6,PEAI,0.517,,,Me-4PACz,0.198,4PADCB,0.066,Me-2PACz,0.066,,,,,1000,10,5000,40,10,160,110,25,m-F-PEAI,2.0,PDADI,0.5,PiPI,0.4,,,4100.0,30.0,12.0,100.0,100.0,4.0,18.9632,72.3461,1.15659,22.663,9835,CH3,v3,
39340,20250402,95,Cs0.05MA0.1FA0.85PbI3.0,1.73,MACl,14.6,PEAI,0.517,,,Me-4PACz,0.198,4PADCB,0.066,Me-2PACz,0.066,,,,,1000,10,5000,40,10,160,110,25,m-F-PEAI,2.0,PDADI,0.5,PiPI,0.4,,,4100.0,30.0,12.0,100.0,100.0,4.0,15.4746,64.0959,1.14826,21.0257,9835,CH4,v3,
39341,20250402,95,Cs0.05MA0.1FA0.85PbI3.0,1.73,MACl,14.6,PEAI,0.517,,,Me-4PACz,0.198,4PADCB,0.066,Me-2PACz,0.066,,,,,1000,10,5000,40,10,160,110,25,m-F-PEAI,2.0,PDADI,0.5,PiPI,0.4,,,4900.0,31.0,14.0,120.0,100.0,5.0,6.4779,42.2093,0.725097,21.1656,9836,CH1,v3,
39342,20250402,95,Cs0.05MA0.1FA0.85PbI3.0,1.73,MACl,14.6,PEAI,0.517,,,Me-4PACz,0.198,4PADCB,0.066,Me-2PACz,0.066,,,,,1000,10,5000,40,10,160,110,25,m-F-PEAI,2.0,PDADI,0.5,PiPI,0.4,,,4900.0,31.0,14.0,120.0,100.0,5.0,19.0672,70.8876,1.15745,23.2388,9836,CH2,v3,
39343,20250402,95,Cs0.05MA0.1FA0.85PbI3.0,1.73,MACl,14.6,PEAI,0.517,,,Me-4PACz,0.198,4PADCB,0.066,Me-2PACz,0.066,,,,,1000,10,5000,40,10,160,110,25,m-F-PEAI,2.0,PDADI,0.5,PiPI,0.4,,,4900.0,31.0,14.0,120.0,100.0,5.0,20.4409,75.9452,1.15482,23.3068,9836,CH3,v3,
39344,20250402,95,Cs0.05MA0.1FA0.85PbI3.0,1.73,MACl,14.6,PEAI,0.517,,,Me-4PACz,0.198,4PADCB,0.066,Me-2PACz,0.066,,,,,1000,10,5000,40,10,160,110,25,m-F-PEAI,2.0,PDADI,0.5,PiPI,0.4,,,4900.0,31.0,14.0,120.0,100.0,5.0,19.901,75.895,1.14827,22.8359,9836,CH4,v3,
39345,20250402,95,Cs0.05MA0.1FA0.85PbI3.0,1.73,MACl,14.6,PEAI,0.517,,,Me-4PACz,0.198,4PADCB,0.066,Me-2PACz,0.066,,,,,1000,10,5000,40,10,160,110,25,m-F-PEAI,2.0,PDADI,0.5,PiPI,0.4,,,5000.0,30.0,10.0,100.0,100.0,5.0,11.8874,51.8019,1.13186,20.2745,9837,CH1,v3,
39346,20250402,95,Cs0.05MA0.1FA0.85PbI3.0,1.73,MACl,14.6,PEAI,0.517,,,Me-4PACz,0.198,4PADCB,0.066,Me-2PACz,0.066,,,,,1000,10,5000,40,10,160,110,25,m-F-PEAI,2.0,PDADI,0.5,PiPI,0.4,,,5000.0,30.0,10.0,100.0,100.0,5.0,16.0288,61.3078,1.15232,22.6889,9837,CH2,v3,
39347,20250402,95,Cs0.05MA0.1FA0.85PbI3.0,1.73,MACl,14.6,PEAI,0.517,,,Me-4PACz,0.198,4PADCB,0.066,Me-2PACz,0.066,,,,,1000,10,5000,40,10,160,110,25,m-F-PEAI,2.0,PDADI,0.5,PiPI,0.4,,,5000.0,30.0,10.0,100.0,100.0,5.0,18.9797,73.7486,1.14355,22.505,9837,CH3,v3,
39348,20250402,95,Cs0.05MA0.1FA0.85PbI3.0,1.73,MACl,14.6,PEAI,0.517,,,Me-4PACz,0.198,4PADCB,0.066,Me-2PACz,0.066,,,,,1000,10,5000,40,10,160,110,25,m-F-PEAI,2.0,PDADI,0.5,PiPI,0.4,,,5000.0,30.0,10.0,100.0,100.0,5.0,19.4846,76.025,1.14126,22.4571,9837,CH4,v3,
39349,20250402,95,Cs0.05MA0.1FA0.85PbI3.0,1.73,MACl,14.6,PEAI,0.517,,,Me-4PACz,0.198,4PADCB,0.066,Me-2PACz,0.066,,,,,1000,10,5000,40,10,160,110,25,PEAI,1.0,PDADI,0.5,,,,,5000.0,33.0,11.0,100.0,100.0,7.0,18.033,66.7458,1.15258,23.4408,9838,CH1,v3,
39350,20250402,95,Cs0.05MA0.1FA0.85PbI3.0,1.73,MACl,14.6,PEAI,0.517,,,Me-4PACz,0.198,4PADCB,0.066,Me-2PACz,0.066,,,,,1000,10,5000,40,10,160,110,25,PEAI,1.0,PDADI,0.5,,,,,5000.0,33.0,11.0,100.0,100.0,7.0,18.265,68.49,1.13911,23.4115,9838,CH2,v3,
39351,20250402,95,Cs0.05MA0.1FA0.85PbI3.0,1.73,MACl,14.6,PEAI,0.517,,,Me-4PACz,0.198,4PADCB,0.066,Me-2PACz,0.066,,,,,1000,10,5000,40,10,160,110,25,PEAI,1.0,PDADI,0.5,,,,,5000.0,33.0,11.0,100.0,100.0,7.0,22.3065,80.1528,1.15344,24.1278,9838,CH3,v3,
39352,20250402,95,Cs0.05MA0.1FA0.85PbI3.0,1.73,MACl,14.6,PEAI,0.517,,,Me-4PACz,0.198,4PADCB,0.066,Me-2PACz,0.066,,,,,1000,10,5000,40,10,160,110,25,PEAI,1.0,PDADI,0.5,,,,,5000.0,33.0,11.0,100.0,100.0,7.0,19.4443,73.92,1.13848,23.105,9838,CH4,v3,
39353,20250402,95,Cs0.05MA0.1FA0.85PbI3.0,1.73,MACl,14.6,PEAI,0.517,,,Me-4PACz,0.198,4PADCB,0.066,Me-2PACz,0.066,,,,,1000,10,5000,40,10,160,110,25,PEAI,1.0,PDADI,0.5,,,,,4100.0,30.0,12.0,100.0,100.0,4.0,23.6494,81.1186,1.15301,25.2853,9839,CH1,v3,
39354,20250402,95,Cs0.05MA0.1FA0.85PbI3.0,1.73,MACl,14.6,PEAI,0.517,,,Me-4PACz,0.198,4PADCB,0.066,Me-2PACz,0.066,,,,,1000,10,5000,40,10,160,110,25,PEAI,1.0,PDADI,0.5,,,,,4100.0,30.0,12.0,100.0,100.0,4.0,20.4296,72.7897,1.14264,24.5629,9839,CH2,v3,
39355,20250402,95,Cs0.05MA0.1FA0.85PbI3.0,1.73,MACl,14.6,PEAI,0.517,,,Me-4PACz,0.198,4PADCB,0.066,Me-2PACz,0.066,,,,,1000,10,5000,40,10,160,110,25,PEAI,1.0,PDADI,0.5,,,,,4100.0,30.0,12.0,100.0,100.0,4.0,19.7495,71.99,1.13834,24.0996,9839,CH3,v3,
39356,20250402,95,Cs0.05MA0.1FA0.85PbI3.0,1.73,MACl,14.6,PEAI,0.517,,,Me-4PACz,0.198,4PADCB,0.066,Me-2PACz,0.066,,,,,1000,10,5000,40,10,160,110,25,PEAI,1.0,PDADI,0.5,,,,,4100.0,30.0,12.0,100.0,100.0,4.0,17.7173,66.7268,1.13506,23.3925,9839,CH4,v3,
39357,20250402,95,Cs0.05MA0.1FA0.85PbI3.0,1.73,MACl,14.6,PEAI,0.517,,,Me-4PACz,0.198,4PADCB,0.066,Me-2PACz,0.066,,,,,1000,10,5000,40,10,160,110,25,PEAI,1.0,PDADI,0.5,,,,,4900.0,31.0,14.0,120.0,100.0,5.0,19.943,73.7061,1.14542,23.6223,9840,CH1,v3,
39358,20250402,95,Cs0.05MA0.1FA0.85PbI3.0,1.73,MACl,14.6,PEAI,0.517,,,Me-4PACz,0.198,4PADCB,0.066,Me-2PACz,0.066,,,,,1000,10,5000,40,10,160,110,25,PEAI,1.0,PDADI,0.5,,,,,4900.0,31.0,14.0,120.0,100.0,5.0,17.6333,65.4203,1.13246,23.8011,9840,CH2,v3,
39359,20250402,95,Cs0.05MA0.1FA0.85PbI3.0,1.73,MACl,14.6,PEAI,0.517,,,Me-4PACz,0.198,4PADCB,0.066,Me-2PACz,0.066,,,,,1000,10,5000,40,10,160,110,25,PEAI,1.0,PDADI,0.5,,,,,4900.0,31.0,14.0,120.0,100.0,5.0,19.1517,68.3366,1.14569,24.4617,9840,CH3,v3,
39360,20250402,95,Cs0.05MA0.1FA0.85PbI3.0,1.73,MACl,14.6,PEAI,0.517,,,Me-4PACz,0.198,4PADCB,0.066,Me-2PACz,0.066,,,,,1000,10,5000,40,10,160,110,25,PEAI,1.0,PDADI,0.5,,,,,4900.0,31.0,14.0,120.0,100.0,5.0,16.9646,63.0373,1.12756,23.8675,9840,CH4,v3,
39361,20250402,95,Cs0.05MA0.1FA0.85PbI3.0,1.73,MACl,14.6,PEAI,0.517,,,Me-4PACz,0.198,4PADCB,0.066,Me-2PACz,0.066,,,,,1000,10,5000,40,10,160,110,25,PEAI,1.0,PDADI,0.5,,,,,5000.0,30.0,10.0,100.0,100.0,5.0,21.6106,78.0756,1.15439,23.9773,9841,CH1,v3,
39362,20250402,95,Cs0.05MA0.1FA0.85PbI3.0,1.73,MACl,14.6,PEAI,0.517,,,Me-4PACz,0.198,4PADCB,0.066,Me-2PACz,0.066,,,,,1000,10,5000,40,10,160,110,25,PEAI,1.0,PDADI,0.5,,,,,5000.0,30.0,10.0,100.0,100.0,5.0,19.9394,72.9192,1.14644,23.8517,9841,CH2,v3,
39363,20250402,95,Cs0.05MA0.1FA0.85PbI3.0,1.73,MACl,14.6,PEAI,0.517,,,Me-4PACz,0.198,4PADCB,0.066,Me-2PACz,0.066,,,,,1000,10,5000,40,10,160,110,25,PEAI,1.0,PDADI,0.5,,,,,5000.0,30.0,10.0,100.0,100.0,5.0,18.8349,68.2709,1.14475,24.1,9841,CH3,v3,
39364,20250402,95,Cs0.05MA0.1FA0.85PbI3.0,1.73,MACl,14.6,PEAI,0.517,,,Me-4PACz,0.198,4PADCB,0.066,Me-2PACz,0.066,,,,,1000,10,5000,40,10,160,110,25,PEAI,1.0,PDADI,0.5,,,,,5000.0,30.0,10.0,100.0,100.0,5.0,18.2879,67.4174,1.14645,23.6612,9841,CH4,v3,
39365,20250402,95,Cs0.05MA0.1FA0.85PbI3.0,1.73,MACl,14.6,PEAI,0.517,,,Me-4PACz,0.198,DMACPA,0.066,Me-2PACz,0.066,,,,,1000,10,5000,40,10,160,110,25,PEAI,1.0,m-F-PEAI,2.0,3MTPAI,2.5,,,5000.0,33.0,11.0,100.0,100.0,7.0,21.9626,80.9834,1.13573,23.8788,9842,CH1,v3,
39366,20250402,95,Cs0.05MA0.1FA0.85PbI3.0,1.73,MACl,14.6,PEAI,0.517,,,Me-4PACz,0.198,DMACPA,0.066,Me-2PACz,0.066,,,,,1000,10,5000,40,10,160,110,25,PEAI,1.0,m-F-PEAI,2.0,3MTPAI,2.5,,,5000.0,33.0,11.0,100.0,100.0,7.0,22.4732,81.4269,1.13976,24.2149,9842,CH2,v3,
39367,20250402,95,Cs0.05MA0.1FA0.85PbI3.0,1.73,MACl,14.6,PEAI,0.517,,,Me-4PACz,0.198,DMACPA,0.066,Me-2PACz,0.066,,,,,1000,10,5000,40,10,160,110,25,PEAI,1.0,m-F-PEAI,2.0,3MTPAI,2.5,,,5000.0,33.0,11.0,100.0,100.0,7.0,22.0449,80.893,1.13539,24.0022,9842,CH3,v3,
39368,20250402,95,Cs0.05MA0.1FA0.85PbI3.0,1.73,MACl,14.6,PEAI,0.517,,,Me-4PACz,0.198,DMACPA,0.066,Me-2PACz,0.066,,,,,1000,10,5000,40,10,160,110,25,PEAI,1.0,m-F-PEAI,2.0,3MTPAI,2.5,,,5000.0,33.0,11.0,100.0,100.0,7.0,22.1582,81.3852,1.13548,23.9778,9842,CH4,v3,
39369,20250402,95,Cs0.05MA0.1FA0.85PbI3.0,1.73,MACl,14.6,PEAI,0.517,,,Me-4PACz,0.198,DMACPA,0.066,Me-2PACz,0.066,,,,,1000,10,5000,40,10,160,110,25,PEAI,1.0,m-F-PEAI,2.0,3MTPAI,2.5,,,4100.0,30.0,12.0,100.0,100.0,4.0,5.71728,32.5041,0.784447,22.4227,9843,CH1,v3,
39370,20250402,95,Cs0.05MA0.1FA0.85PbI3.0,1.73,MACl,14.6,PEAI,0.517,,,Me-4PACz,0.198,DMACPA,0.066,Me-2PACz,0.066,,,,,1000,10,5000,40,10,160,110,25,PEAI,1.0,m-F-PEAI,2.0,3MTPAI,2.5,,,4100.0,30.0,12.0,100.0,100.0,4.0,23.0654,86.7881,1.14769,23.1567,9843,CH2,v3,
39371,20250402,95,Cs0.05MA0.1FA0.85PbI3.0,1.73,MACl,14.6,PEAI,0.517,,,Me-4PACz,0.198,DMACPA,0.066,Me-2PACz,0.066,,,,,1000,10,5000,40,10,160,110,25,PEAI,1.0,m-F-PEAI,2.0,3MTPAI,2.5,,,4100.0,30.0,12.0,100.0,100.0,4.0,22.4328,85.3863,1.14438,22.9574,9843,CH3,v3,
39372,20250402,95,Cs0.05MA0.1FA0.85PbI3.0,1.73,MACl,14.6,PEAI,0.517,,,Me-4PACz,0.198,DMACPA,0.066,Me-2PACz,0.066,,,,,1000,10,5000,40,10,160,110,25,PEAI,1.0,m-F-PEAI,2.0,3MTPAI,2.5,,,4100.0,30.0,12.0,100.0,100.0,4.0,22.3607,84.2882,1.1364,23.3447,9843,CH4,v3,
39373,20250402,95,Cs0.05MA0.1FA0.85PbI3.0,1.73,MACl,14.6,PEAI,0.517,,,Me-4PACz,0.198,DMACPA,0.066,Me-2PACz,0.066,,,,,1000,10,5000,40,10,160,110,25,PEAI,1.0,m-F-PEAI,2.0,3MTPAI,2.5,,,4900.0,31.0,14.0,120.0,100.0,5.0,23.0285,84.7645,1.14237,23.7817,9844,CH1,v3,
39374,20250402,95,Cs0.05MA0.1FA0.85PbI3.0,1.73,MACl,14.6,PEAI,0.517,,,Me-4PACz,0.198,DMACPA,0.066,Me-2PACz,0.066,,,,,1000,10,5000,40,10,160,110,25,PEAI,1.0,m-F-PEAI,2.0,3MTPAI,2.5,,,4900.0,31.0,14.0,120.0,100.0,5.0,23.5187,86.0111,1.14267,23.9297,9844,CH2,v3,
39375,20250402,95,Cs0.05MA0.1FA0.85PbI3.0,1.73,MACl,14.6,PEAI,0.517,,,Me-4PACz,0.198,DMACPA,0.066,Me-2PACz,0.066,,,,,1000,10,5000,40,10,160,110,25,PEAI,1.0,m-F-PEAI,2.0,3MTPAI,2.5,,,4900.0,31.0,14.0,120.0,100.0,5.0,22.8237,84.5355,1.14287,23.6237,9844,CH3,v3,
39376,20250402,95,Cs0.05MA0.1FA0.85PbI3.0,1.73,MACl,14.6,PEAI,0.517,,,Me-4PACz,0.198,DMACPA,0.066,Me-2PACz,0.066,,,,,1000,10,5000,40,10,160,110,25,PEAI,1.0,m-F-PEAI,2.0,3MTPAI,2.5,,,4900.0,31.0,14.0,120.0,100.0,5.0,21.4203,80.131,1.13851,23.4794,9844,CH4,v3,
39377,20250402,95,Cs0.05MA0.1FA0.85PbI3.0,1.73,MACl,14.6,PEAI,0.517,,,Me-4PACz,0.198,DMACPA,0.066,Me-2PACz,0.066,,,,,1000,10,5000,40,10,160,110,25,PEAI,1.0,m-F-PEAI,2.0,3MTPAI,2.5,,,5000.0,30.0,10.0,100.0,100.0,5.0,23.1668,82.9705,1.13909,24.5123,9845,CH1,v3,
39378,20250402,95,Cs0.05MA0.1FA0.85PbI3.0,1.73,MACl,14.6,PEAI,0.517,,,Me-4PACz,0.198,DMACPA,0.066,Me-2PACz,0.066,,,,,1000,10,5000,40,10,160,110,25,PEAI,1.0,m-F-PEAI,2.0,3MTPAI,2.5,,,5000.0,30.0,10.0,100.0,100.0,5.0,23.8674,84.9215,1.14438,24.5594,9845,CH2,v3,
39379,20250402,95,Cs0.05MA0.1FA0.85PbI3.0,1.73,MACl,14.6,PEAI,0.517,,,Me-4PACz,0.198,DMACPA,0.066,Me-2PACz,0.066,,,,,1000,10,5000,40,10,160,110,25,PEAI,1.0,m-F-PEAI,2.0,3MTPAI,2.5,,,5000.0,30.0,10.0,100.0,100.0,5.0,23.6431,84.346,1.14399,24.503,9845,CH3,v3,
39380,20250402,95,Cs0.05MA0.1FA0.85PbI3.0,1.73,MACl,14.6,PEAI,0.517,,,Me-4PACz,0.198,DMACPA,0.066,Me-2PACz,0.066,,,,,1000,10,5000,40,10,160,110,25,PEAI,1.0,m-F-PEAI,2.0,3MTPAI,2.5,,,5000.0,30.0,10.0,100.0,100.0,5.0,22.0421,79.6998,1.13661,24.3324,9845,CH4,v3,
39381,20250402,95,Cs0.05MA0.1FA0.85PbI3.0,1.73,MACl,14.6,PEAI,0.517,,,Me-4PACz,0.198,DMACPA,0.066,Me-2PACz,0.066,,,,,1000,10,5000,40,10,160,110,25,PEAI,1.0,m-F-PEAI,2.0,Lead(II) oxalate,1.0,,,5000.0,33.0,11.0,100.0,100.0,7.0,17.7556,67.9876,1.14321,22.8444,9846,CH1,v3,
39382,20250402,95,Cs0.05MA0.1FA0.85PbI3.0,1.73,MACl,14.6,PEAI,0.517,,,Me-4PACz,0.198,DMACPA,0.066,Me-2PACz,0.066,,,,,1000,10,5000,40,10,160,110,25,PEAI,1.0,m-F-PEAI,2.0,Lead(II) oxalate,1.0,,,5000.0,33.0,11.0,100.0,100.0,7.0,15.4708,58.2687,1.13569,23.3787,9846,CH2,v3,
39383,20250402,95,Cs0.05MA0.1FA0.85PbI3.0,1.73,MACl,14.6,PEAI,0.517,,,Me-4PACz,0.198,DMACPA,0.066,Me-2PACz,0.066,,,,,1000,10,5000,40,10,160,110,25,PEAI,1.0,m-F-PEAI,2.0,Lead(II) oxalate,1.0,,,5000.0,33.0,11.0,100.0,100.0,7.0,16.9242,64.8099,1.13787,22.9494,9846,CH3,v3,
39384,20250402,95,Cs0.05MA0.1FA0.85PbI3.0,1.73,MACl,14.6,PEAI,0.517,,,Me-4PACz,0.198,DMACPA,0.066,Me-2PACz,0.066,,,,,1000,10,5000,40,10,160,110,25,PEAI,1.0,m-F-PEAI,2.0,Lead(II) oxalate,1.0,,,5000.0,33.0,11.0,100.0,100.0,7.0,17.3171,67.0486,1.13624,22.7309,9846,CH4,v3,
39385,20250402,95,Cs0.05MA0.1FA0.85PbI3.0,1.73,MACl,14.6,PEAI,0.517,,,Me-4PACz,0.198,DMACPA,0.066,Me-2PACz,0.066,,,,,1000,10,5000,40,10,160,110,25,PEAI,1.0,m-F-PEAI,2.0,Lead(II) oxalate,1.0,,,4100.0,30.0,12.0,100.0,100.0,4.0,19.418,70.6888,1.1346,24.2108,9847,CH1,v3,
39386,20250402,95,Cs0.05MA0.1FA0.85PbI3.0,1.73,MACl,14.6,PEAI,0.517,,,Me-4PACz,0.198,DMACPA,0.066,Me-2PACz,0.066,,,,,1000,10,5000,40,10,160,110,25,PEAI,1.0,m-F-PEAI,2.0,Lead(II) oxalate,1.0,,,4100.0,30.0,12.0,100.0,100.0,4.0,20.455,72.4602,1.14656,24.6209,9847,CH2,v3,
39387,20250402,95,Cs0.05MA0.1FA0.85PbI3.0,1.73,MACl,14.6,PEAI,0.517,,,Me-4PACz,0.198,DMACPA,0.066,Me-2PACz,0.066,,,,,1000,10,5000,40,10,160,110,25,PEAI,1.0,m-F-PEAI,2.0,Lead(II) oxalate,1.0,,,4100.0,30.0,12.0,100.0,100.0,4.0,20.1781,73.734,1.1347,24.1174,9847,CH3,v3,
39388,20250402,95,Cs0.05MA0.1FA0.85PbI3.0,1.73,MACl,14.6,PEAI,0.517,,,Me-4PACz,0.198,DMACPA,0.066,Me-2PACz,0.066,,,,,1000,10,5000,40,10,160,110,25,PEAI,1.0,m-F-PEAI,2.0,Lead(II) oxalate,1.0,,,4100.0,30.0,12.0,100.0,100.0,4.0,18.1742,68.862,1.12551,23.4491,9847,CH4,v3,
39389,20250402,95,Cs0.05MA0.1FA0.85PbI3.0,1.73,MACl,14.6,PEAI,0.517,,,Me-4PACz,0.198,DMACPA,0.066,Me-2PACz,0.066,,,,,1000,10,5000,40,10,160,110,25,PEAI,1.0,m-F-PEAI,2.0,Lead(II) oxalate,1.0,,,4900.0,31.0,14.0,120.0,100.0,5.0,18.4567,69.2824,1.13475,23.4764,9848,CH1,v3,
39390,20250402,95,Cs0.05MA0.1FA0.85PbI3.0,1.73,MACl,14.6,PEAI,0.517,,,Me-4PACz,0.198,DMACPA,0.066,Me-2PACz,0.066,,,,,1000,10,5000,40,10,160,110,25,PEAI,1.0,m-F-PEAI,2.0,Lead(II) oxalate,1.0,,,4900.0,31.0,14.0,120.0,100.0,5.0,20.8668,76.0228,1.14365,24.0005,9848,CH2,v3,
39391,20250402,95,Cs0.05MA0.1FA0.85PbI3.0,1.73,MACl,14.6,PEAI,0.517,,,Me-4PACz,0.198,DMACPA,0.066,Me-2PACz,0.066,,,,,1000,10,5000,40,10,160,110,25,PEAI,1.0,m-F-PEAI,2.0,Lead(II) oxalate,1.0,,,4900.0,31.0,14.0,120.0,100.0,5.0,21.3154,77.1883,1.1439,24.1409,9848,CH3,v3,
39392,20250402,95,Cs0.05MA0.1FA0.85PbI3.0,1.73,MACl,14.6,PEAI,0.517,,,Me-4PACz,0.198,DMACPA,0.066,Me-2PACz,0.066,,,,,1000,10,5000,40,10,160,110,25,PEAI,1.0,m-F-PEAI,2.0,Lead(II) oxalate,1.0,,,4900.0,31.0,14.0,120.0,100.0,5.0,20.3188,75.2427,1.13498,23.7927,9848,CH4,v3,
39393,20250402,95,Cs0.05MA0.1FA0.85PbI3.0,1.73,MACl,14.6,PEAI,0.517,,,Me-4PACz,0.198,DMACPA,0.066,Me-2PACz,0.066,,,,,1000,10,5000,40,10,160,110,25,PEAI,1.0,m-F-PEAI,2.0,Lead(II) oxalate,1.0,,,5000.0,30.0,10.0,100.0,100.0,5.0,19.0004,68.084,1.14396,24.3954,9849,CH1,v3,
39394,20250402,95,Cs0.05MA0.1FA0.85PbI3.0,1.73,MACl,14.6,PEAI,0.517,,,Me-4PACz,0.198,DMACPA,0.066,Me-2PACz,0.066,,,,,1000,10,5000,40,10,160,110,25,PEAI,1.0,m-F-PEAI,2.0,Lead(II) oxalate,1.0,,,5000.0,30.0,10.0,100.0,100.0,5.0,22.5615,78.4748,1.1473,25.0588,9849,CH2,v3,
39395,20250402,95,Cs0.05MA0.1FA0.85PbI3.0,1.73,MACl,14.6,PEAI,0.517,,,Me-4PACz,0.198,DMACPA,0.066,Me-2PACz,0.066,,,,,1000,10,5000,40,10,160,110,25,PEAI,1.0,m-F-PEAI,2.0,Lead(II) oxalate,1.0,,,5000.0,30.0,10.0,100.0,100.0,5.0,21.8169,76.6939,1.14108,24.9296,9849,CH3,v3,
39396,20250402,95,Cs0.05MA0.1FA0.85PbI3.0,1.73,MACl,14.6,PEAI,0.517,,,Me-4PACz,0.198,DMACPA,0.066,Me-2PACz,0.066,,,,,1000,10,5000,40,10,160,110,25,PEAI,1.0,m-F-PEAI,2.0,Lead(II) oxalate,1.0,,,5000.0,30.0,10.0,100.0,100.0,5.0,19.8245,71.2099,1.13894,24.4434,9849,CH4,v3,
39397,20250402,95,Cs0.05MA0.1FA0.85PbI3.0,1.73,MACl,14.6,PEAI,0.517,,,Me-4PACz,0.198,DMACPA,0.066,Me-2PACz,0.066,,,,,1000,10,5000,40,10,160,110,25,PEAI,1.0,m-F-PEAI,2.0,PiPI,0.4,,,5000.0,33.0,11.0,100.0,100.0,7.0,17.1947,64.0947,1.12524,23.841,9850,CH1,v3,
39398,20250402,95,Cs0.05MA0.1FA0.85PbI3.0,1.73,MACl,14.6,PEAI,0.517,,,Me-4PACz,0.198,DMACPA,0.066,Me-2PACz,0.066,,,,,1000,10,5000,40,10,160,110,25,PEAI,1.0,m-F-PEAI,2.0,PiPI,0.4,,,5000.0,33.0,11.0,100.0,100.0,7.0,20.2024,72.0423,1.1386,24.6289,9850,CH2,v3,
39399,20250402,95,Cs0.05MA0.1FA0.85PbI3.0,1.73,MACl,14.6,PEAI,0.517,,,Me-4PACz,0.198,DMACPA,0.066,Me-2PACz,0.066,,,,,1000,10,5000,40,10,160,110,25,PEAI,1.0,m-F-PEAI,2.0,PiPI,0.4,,,5000.0,33.0,11.0,100.0,100.0,7.0,17.4638,64.9944,1.12085,23.9727,9850,CH3,v3,
39400,20250402,95,Cs0.05MA0.1FA0.85PbI3.0,1.73,MACl,14.6,PEAI,0.517,,,Me-4PACz,0.198,DMACPA,0.066,Me-2PACz,0.066,,,,,1000,10,5000,40,10,160,110,25,PEAI,1.0,m-F-PEAI,2.0,PiPI,0.4,,,5000.0,33.0,11.0,100.0,100.0,7.0,16.6561,64.0329,1.10977,23.439,9850,CH4,v3,
39401,20250402,95,Cs0.05MA0.1FA0.85PbI3.0,1.73,MACl,14.6,PEAI,0.517,,,Me-4PACz,0.198,DMACPA,0.066,Me-2PACz,0.066,,,,,1000,10,5000,40,10,160,110,25,PEAI,1.0,m-F-PEAI,2.0,PiPI,0.4,,,4100.0,30.0,12.0,100.0,100.0,4.0,2.48287,27.9558,0.378437,23.4687,9851,CH1,v3,
39402,20250402,95,Cs0.05MA0.1FA0.85PbI3.0,1.73,MACl,14.6,PEAI,0.517,,,Me-4PACz,0.198,DMACPA,0.066,Me-2PACz,0.066,,,,,1000,10,5000,40,10,160,110,25,PEAI,1.0,m-F-PEAI,2.0,PiPI,0.4,,,4100.0,30.0,12.0,100.0,100.0,4.0,16.7881,62.6775,1.12449,23.8195,9851,CH2,v3,
39403,20250402,95,Cs0.05MA0.1FA0.85PbI3.0,1.73,MACl,14.6,PEAI,0.517,,,Me-4PACz,0.198,DMACPA,0.066,Me-2PACz,0.066,,,,,1000,10,5000,40,10,160,110,25,PEAI,1.0,m-F-PEAI,2.0,PiPI,0.4,,,4100.0,30.0,12.0,100.0,100.0,4.0,15.8393,61.6641,1.11148,23.1101,9851,CH3,v3,
39404,20250402,95,Cs0.05MA0.1FA0.85PbI3.0,1.73,MACl,14.6,PEAI,0.517,,,Me-4PACz,0.198,DMACPA,0.066,Me-2PACz,0.066,,,,,1000,10,5000,40,10,160,110,25,PEAI,1.0,m-F-PEAI,2.0,PiPI,0.4,,,4100.0,30.0,12.0,100.0,100.0,4.0,0.349111,24.8732,0.063838,21.9861,9851,CH4,v3,
39405,20250402,95,Cs0.05MA0.1FA0.85PbI3.0,1.73,MACl,14.6,PEAI,0.517,,,Me-4PACz,0.198,DMACPA,0.066,Me-2PACz,0.066,,,,,1000,10,5000,40,10,160,110,25,PEAI,1.0,m-F-PEAI,2.0,PiPI,0.4,,,4900.0,31.0,14.0,120.0,100.0,5.0,22.0872,77.2513,1.14678,24.9318,9852,CH1,v3,
39406,20250402,95,Cs0.05MA0.1FA0.85PbI3.0,1.73,MACl,14.6,PEAI,0.517,,,Me-4PACz,0.198,DMACPA,0.066,Me-2PACz,0.066,,,,,1000,10,5000,40,10,160,110,25,PEAI,1.0,m-F-PEAI,2.0,PiPI,0.4,,,4900.0,31.0,14.0,120.0,100.0,5.0,24.2182,83.7247,1.14665,25.2266,9852,CH2,v3,
39407,20250402,95,Cs0.05MA0.1FA0.85PbI3.0,1.73,MACl,14.6,PEAI,0.517,,,Me-4PACz,0.198,DMACPA,0.066,Me-2PACz,0.066,,,,,1000,10,5000,40,10,160,110,25,PEAI,1.0,m-F-PEAI,2.0,PiPI,0.4,,,4900.0,31.0,14.0,120.0,100.0,5.0,23.8261,83.2829,1.14255,25.0394,9852,CH3,v3,
39408,20250402,95,Cs0.05MA0.1FA0.85PbI3.0,1.73,MACl,14.6,PEAI,0.517,,,Me-4PACz,0.198,DMACPA,0.066,Me-2PACz,0.066,,,,,1000,10,5000,40,10,160,110,25,PEAI,1.0,m-F-PEAI,2.0,PiPI,0.4,,,4900.0,31.0,14.0,120.0,100.0,5.0,23.3821,82.9521,1.13702,24.7906,9852,CH4,v3,
39409,20250402,95,Cs0.05MA0.1FA0.85PbI3.0,1.73,MACl,14.6,PEAI,0.517,,,Me-4PACz,0.198,DMACPA,0.066,Me-2PACz,0.066,,,,,1000,10,5000,40,10,160,110,25,PEAI,1.0,m-F-PEAI,2.0,PiPI,0.4,,,5000.0,30.0,10.0,100.0,100.0,5.0,23.5205,83.5215,1.14828,24.5246,9853,CH1,v3,
39410,20250402,95,Cs0.05MA0.1FA0.85PbI3.0,1.73,MACl,14.6,PEAI,0.517,,,Me-4PACz,0.198,DMACPA,0.066,Me-2PACz,0.066,,,,,1000,10,5000,40,10,160,110,25,PEAI,1.0,m-F-PEAI,2.0,PiPI,0.4,,,5000.0,30.0,10.0,100.0,100.0,5.0,22.2911,79.1671,1.14727,24.5426,9853,CH2,v3,
39411,20250402,95,Cs0.05MA0.1FA0.85PbI3.0,1.73,MACl,14.6,PEAI,0.517,,,Me-4PACz,0.198,DMACPA,0.066,Me-2PACz,0.066,,,,,1000,10,5000,40,10,160,110,25,PEAI,1.0,m-F-PEAI,2.0,PiPI,0.4,,,5000.0,30.0,10.0,100.0,100.0,5.0,15.3523,55.9027,1.12053,24.5085,9853,CH3,v3,
39412,20250402,95,Cs0.05MA0.1FA0.85PbI3.0,1.73,MACl,14.6,PEAI,0.517,,,Me-4PACz,0.198,DMACPA,0.066,Me-2PACz,0.066,,,,,1000,10,5000,40,10,160,110,25,PEAI,1.0,m-F-PEAI,2.0,PiPI,0.4,,,5000.0,30.0,10.0,100.0,100.0,5.0,23.3184,83.6652,1.13682,24.5167,9853,CH4,v3,
39413,20250402,95,Cs0.05MA0.1FA0.85PbI3.0,1.73,MACl,14.6,PEAI,0.517,,,Me-4PACz,0.198,DMACPA,0.066,Me-2PACz,0.066,,,,,1000,10,5000,40,10,160,110,25,m-F-PEAI,2.0,PDADI,0.5,PiPI,0.4,,,5000.0,33.0,11.0,100.0,100.0,7.0,18.6895,69.5586,1.1645,23.0732,9854,CH1,v3,
39414,20250402,95,Cs0.05MA0.1FA0.85PbI3.0,1.73,MACl,14.6,PEAI,0.517,,,Me-4PACz,0.198,DMACPA,0.066,Me-2PACz,0.066,,,,,1000,10,5000,40,10,160,110,25,m-F-PEAI,2.0,PDADI,0.5,PiPI,0.4,,,5000.0,33.0,11.0,100.0,100.0,7.0,19.8014,73.2026,1.16101,23.2989,9854,CH2,v3,
39415,20250402,95,Cs0.05MA0.1FA0.85PbI3.0,1.73,MACl,14.6,PEAI,0.517,,,Me-4PACz,0.198,DMACPA,0.066,Me-2PACz,0.066,,,,,1000,10,5000,40,10,160,110,25,m-F-PEAI,2.0,PDADI,0.5,PiPI,0.4,,,5000.0,33.0,11.0,100.0,100.0,7.0,19.2634,71.4869,1.15919,23.2462,9854,CH3,v3,
39416,20250402,95,Cs0.05MA0.1FA0.85PbI3.0,1.73,MACl,14.6,PEAI,0.517,,,Me-4PACz,0.198,DMACPA,0.066,Me-2PACz,0.066,,,,,1000,10,5000,40,10,160,110,25,m-F-PEAI,2.0,PDADI,0.5,PiPI,0.4,,,5000.0,33.0,11.0,100.0,100.0,7.0,17.9932,68.1534,1.15729,22.8127,9854,CH4,v3,
39417,20250402,95,Cs0.05MA0.1FA0.85PbI3.0,1.73,MACl,14.6,PEAI,0.517,,,Me-4PACz,0.198,DMACPA,0.066,Me-2PACz,0.066,,,,,1000,10,5000,40,10,160,110,25,m-F-PEAI,2.0,PDADI,0.5,PiPI,0.4,,,4100.0,30.0,12.0,100.0,100.0,4.0,14.8872,61.0361,1.16531,20.9307,9855,CH1,v3,
39418,20250402,95,Cs0.05MA0.1FA0.85PbI3.0,1.73,MACl,14.6,PEAI,0.517,,,Me-4PACz,0.198,DMACPA,0.066,Me-2PACz,0.066,,,,,1000,10,5000,40,10,160,110,25,m-F-PEAI,2.0,PDADI,0.5,PiPI,0.4,,,4100.0,30.0,12.0,100.0,100.0,4.0,15.7668,64.4095,1.16232,21.0604,9855,CH2,v3,
39419,20250402,95,Cs0.05MA0.1FA0.85PbI3.0,1.73,MACl,14.6,PEAI,0.517,,,Me-4PACz,0.198,DMACPA,0.066,Me-2PACz,0.066,,,,,1000,10,5000,40,10,160,110,25,m-F-PEAI,2.0,PDADI,0.5,PiPI,0.4,,,4100.0,30.0,12.0,100.0,100.0,4.0,15.1191,63.6056,1.15561,20.5693,9855,CH3,v3,
39420,20250402,95,Cs0.05MA0.1FA0.85PbI3.0,1.73,MACl,14.6,PEAI,0.517,,,Me-4PACz,0.198,DMACPA,0.066,Me-2PACz,0.066,,,,,1000,10,5000,40,10,160,110,25,m-F-PEAI,2.0,PDADI,0.5,PiPI,0.4,,,4100.0,30.0,12.0,100.0,100.0,4.0,13.9844,60.8019,1.15469,19.9187,9855,CH4,v3,
39421,20250402,95,Cs0.05MA0.1FA0.85PbI3.0,1.73,MACl,14.6,PEAI,0.517,,,Me-4PACz,0.198,DMACPA,0.066,Me-2PACz,0.066,,,,,1000,10,5000,40,10,160,110,25,m-F-PEAI,2.0,PDADI,0.5,PiPI,0.4,,,4900.0,31.0,14.0,120.0,100.0,5.0,20.8383,78.1813,1.15446,23.0876,9856,CH1,v3,
39422,20250402,95,Cs0.05MA0.1FA0.85PbI3.0,1.73,MACl,14.6,PEAI,0.517,,,Me-4PACz,0.198,DMACPA,0.066,Me-2PACz,0.066,,,,,1000,10,5000,40,10,160,110,25,m-F-PEAI,2.0,PDADI,0.5,PiPI,0.4,,,4900.0,31.0,14.0,120.0,100.0,5.0,21.9883,81.6415,1.15393,23.3399,9856,CH2,v3,
39423,20250402,95,Cs0.05MA0.1FA0.85PbI3.0,1.73,MACl,14.6,PEAI,0.517,,,Me-4PACz,0.198,DMACPA,0.066,Me-2PACz,0.066,,,,,1000,10,5000,40,10,160,110,25,m-F-PEAI,2.0,PDADI,0.5,PiPI,0.4,,,4900.0,31.0,14.0,120.0,100.0,5.0,21.5946,81.1855,1.14926,23.1445,9856,CH3,v3,
39424,20250402,95,Cs0.05MA0.1FA0.85PbI3.0,1.73,MACl,14.6,PEAI,0.517,,,Me-4PACz,0.198,DMACPA,0.066,Me-2PACz,0.066,,,,,1000,10,5000,40,10,160,110,25,m-F-PEAI,2.0,PDADI,0.5,PiPI,0.4,,,4900.0,31.0,14.0,120.0,100.0,5.0,21.134,80.8682,1.14383,22.8477,9856,CH4,v3,
39425,20250402,95,Cs0.05MA0.1FA0.85PbI3.0,1.73,MACl,14.6,PEAI,0.517,,,Me-4PACz,0.198,DMACPA,0.066,Me-2PACz,0.066,,,,,1000,10,5000,40,10,160,110,25,m-F-PEAI,2.0,PDADI,0.5,PiPI,0.4,,,5000.0,30.0,10.0,100.0,100.0,5.0,15.1001,56.7996,1.14706,23.1765,9857,CH1,v3,
39426,20250402,95,Cs0.05MA0.1FA0.85PbI3.0,1.73,MACl,14.6,PEAI,0.517,,,Me-4PACz,0.198,DMACPA,0.066,Me-2PACz,0.066,,,,,1000,10,5000,40,10,160,110,25,m-F-PEAI,2.0,PDADI,0.5,PiPI,0.4,,,5000.0,30.0,10.0,100.0,100.0,5.0,22.6451,82.2157,1.1523,23.9032,9857,CH2,v3,
39427,20250402,95,Cs0.05MA0.1FA0.85PbI3.0,1.73,MACl,14.6,PEAI,0.517,,,Me-4PACz,0.198,DMACPA,0.066,Me-2PACz,0.066,,,,,1000,10,5000,40,10,160,110,25,m-F-PEAI,2.0,PDADI,0.5,PiPI,0.4,,,5000.0,30.0,10.0,100.0,100.0,5.0,15.5199,58.3911,1.14762,23.1602,9857,CH3,v3,
39428,20250402,95,Cs0.05MA0.1FA0.85PbI3.0,1.73,MACl,14.6,PEAI,0.517,,,Me-4PACz,0.198,DMACPA,0.066,Me-2PACz,0.066,,,,,1000,10,5000,40,10,160,110,25,m-F-PEAI,2.0,PDADI,0.5,PiPI,0.4,,,5000.0,30.0,10.0,100.0,100.0,5.0,21.6522,81.7117,1.14687,23.1049,9857,CH4,v3,
39429,20250402,95,Cs0.05MA0.1FA0.85PbI3.0,1.73,MACl,14.6,PEAI,0.517,,,Me-4PACz,0.198,DMACPA,0.066,Me-2PACz,0.066,,,,,1000,10,5000,40,10,160,110,25,PEAI,1.0,PDADI,0.5,,,,,5000.0,33.0,11.0,100.0,100.0,7.0,0.494728,25.2042,0.089989,21.8124,9858,CH1,v3,
39430,20250402,95,Cs0.05MA0.1FA0.85PbI3.0,1.73,MACl,14.6,PEAI,0.517,,,Me-4PACz,0.198,DMACPA,0.066,Me-2PACz,0.066,,,,,1000,10,5000,40,10,160,110,25,PEAI,1.0,PDADI,0.5,,,,,5000.0,33.0,11.0,100.0,100.0,7.0,24.3788,84.5216,1.15063,25.0674,9858,CH2,v3,
39431,20250402,95,Cs0.05MA0.1FA0.85PbI3.0,1.73,MACl,14.6,PEAI,0.517,,,Me-4PACz,0.198,DMACPA,0.066,Me-2PACz,0.066,,,,,1000,10,5000,40,10,160,110,25,PEAI,1.0,PDADI,0.5,,,,,5000.0,33.0,11.0,100.0,100.0,7.0,24.4511,84.5721,1.15292,25.0767,9858,CH3,v3,
39432,20250402,95,Cs0.05MA0.1FA0.85PbI3.0,1.73,MACl,14.6,PEAI,0.517,,,Me-4PACz,0.198,DMACPA,0.066,Me-2PACz,0.066,,,,,1000,10,5000,40,10,160,110,25,PEAI,1.0,PDADI,0.5,,,,,5000.0,33.0,11.0,100.0,100.0,7.0,24.131,84.4974,1.14272,24.9914,9858,CH4,v3,
39433,20250402,95,Cs0.05MA0.1FA0.85PbI3.0,1.73,MACl,14.6,PEAI,0.517,,,Me-4PACz,0.198,DMACPA,0.066,Me-2PACz,0.066,,,,,1000,10,5000,40,10,160,110,25,PEAI,1.0,PDADI,0.5,,,,,4100.0,30.0,12.0,100.0,100.0,4.0,23.6064,84.3096,1.15451,24.2524,9859,CH1,v3,
39434,20250402,95,Cs0.05MA0.1FA0.85PbI3.0,1.73,MACl,14.6,PEAI,0.517,,,Me-4PACz,0.198,DMACPA,0.066,Me-2PACz,0.066,,,,,1000,10,5000,40,10,160,110,25,PEAI,1.0,PDADI,0.5,,,,,4100.0,30.0,12.0,100.0,100.0,4.0,23.8585,84.3045,1.15618,24.4775,9859,CH2,v3,
39435,20250402,95,Cs0.05MA0.1FA0.85PbI3.0,1.73,MACl,14.6,PEAI,0.517,,,Me-4PACz,0.198,DMACPA,0.066,Me-2PACz,0.066,,,,,1000,10,5000,40,10,160,110,25,PEAI,1.0,PDADI,0.5,,,,,4100.0,30.0,12.0,100.0,100.0,4.0,23.8001,84.3111,1.15292,24.4847,9859,CH3,v3,
39436,20250402,95,Cs0.05MA0.1FA0.85PbI3.0,1.73,MACl,14.6,PEAI,0.517,,,Me-4PACz,0.198,DMACPA,0.066,Me-2PACz,0.066,,,,,1000,10,5000,40,10,160,110,25,PEAI,1.0,PDADI,0.5,,,,,4100.0,30.0,12.0,100.0,100.0,4.0,23.398,84.388,1.14629,24.1883,9859,CH4,v3,
39437,20250402,95,Cs0.05MA0.1FA0.85PbI3.0,1.73,MACl,14.6,PEAI,0.517,,,Me-4PACz,0.198,DMACPA,0.066,Me-2PACz,0.066,,,,,1000,10,5000,40,10,160,110,25,PEAI,1.0,PDADI,0.5,,,,,4900.0,31.0,14.0,120.0,100.0,5.0,24.8777,84.2941,1.15533,25.5452,9860,CH1,v3,
39438,20250402,95,Cs0.05MA0.1FA0.85PbI3.0,1.73,MACl,14.6,PEAI,0.517,,,Me-4PACz,0.198,DMACPA,0.066,Me-2PACz,0.066,,,,,1000,10,5000,40,10,160,110,25,PEAI,1.0,PDADI,0.5,,,,,4900.0,31.0,14.0,120.0,100.0,5.0,25.0641,84.3678,1.15499,25.7216,9860,CH2,v3,
39439,20250402,95,Cs0.05MA0.1FA0.85PbI3.0,1.73,MACl,14.6,PEAI,0.517,,,Me-4PACz,0.198,DMACPA,0.066,Me-2PACz,0.066,,,,,1000,10,5000,40,10,160,110,25,PEAI,1.0,PDADI,0.5,,,,,4900.0,31.0,14.0,120.0,100.0,5.0,24.9816,84.4538,1.15187,25.68,9860,CH3,v3,
39440,20250402,95,Cs0.05MA0.1FA0.85PbI3.0,1.73,MACl,14.6,PEAI,0.517,,,Me-4PACz,0.198,DMACPA,0.066,Me-2PACz,0.066,,,,,1000,10,5000,40,10,160,110,25,PEAI,1.0,PDADI,0.5,,,,,4900.0,31.0,14.0,120.0,100.0,5.0,24.4977,84.5584,1.14676,25.2635,9860,CH4,v3,
39441,20250402,95,Cs0.05MA0.1FA0.85PbI3.0,1.73,MACl,14.6,PEAI,0.517,,,Me-4PACz,0.198,DMACPA,0.066,Me-2PACz,0.066,,,,,1000,10,5000,40,10,160,110,25,PEAI,1.0,PDADI,0.5,,,,,5000.0,30.0,10.0,100.0,100.0,5.0,19.0783,67.6599,1.15136,24.4906,9861,CH1,v3,
39442,20250402,95,Cs0.05MA0.1FA0.85PbI3.0,1.73,MACl,14.6,PEAI,0.517,,,Me-4PACz,0.198,DMACPA,0.066,Me-2PACz,0.066,,,,,1000,10,5000,40,10,160,110,25,PEAI,1.0,PDADI,0.5,,,,,5000.0,30.0,10.0,100.0,100.0,5.0,21.6733,75.1334,1.15395,24.9979,9861,CH2,v3,
39443,20250402,95,Cs0.05MA0.1FA0.85PbI3.0,1.73,MACl,14.6,PEAI,0.517,,,Me-4PACz,0.198,DMACPA,0.066,Me-2PACz,0.066,,,,,1000,10,5000,40,10,160,110,25,PEAI,1.0,PDADI,0.5,,,,,5000.0,30.0,10.0,100.0,100.0,5.0,24.0233,82.5818,1.1487,25.3246,9861,CH3,v3,
39444,20250402,95,Cs0.05MA0.1FA0.85PbI3.0,1.73,MACl,14.6,PEAI,0.517,,,Me-4PACz,0.198,DMACPA,0.066,Me-2PACz,0.066,,,,,1000,10,5000,40,10,160,110,25,PEAI,1.0,PDADI,0.5,,,,,5000.0,30.0,10.0,100.0,100.0,5.0,5.0094,29.9201,0.676177,24.7607,9861,CH4,v3,
39445,20250402,95,Cs0.05MA0.1FA0.85PbI3.0,1.73,MACl,14.6,PEAI,0.517,,,Me-4PACz,0.189,DMACPA,0.126,4-ABnP,0.016,,,,,1000,10,5000,40,10,160,110,25,PEAI,1.0,m-F-PEAI,2.0,3MTPAI,2.5,,,5000.0,33.0,11.0,100.0,100.0,7.0,24.1138,84.8614,1.13899,24.9479,9862,CH1,v3,
39446,20250402,95,Cs0.05MA0.1FA0.85PbI3.0,1.73,MACl,14.6,PEAI,0.517,,,Me-4PACz,0.189,DMACPA,0.126,4-ABnP,0.016,,,,,1000,10,5000,40,10,160,110,25,PEAI,1.0,m-F-PEAI,2.0,3MTPAI,2.5,,,5000.0,33.0,11.0,100.0,100.0,7.0,24.5759,85.4288,1.13881,25.2613,9862,CH2,v3,
39447,20250402,95,Cs0.05MA0.1FA0.85PbI3.0,1.73,MACl,14.6,PEAI,0.517,,,Me-4PACz,0.189,DMACPA,0.126,4-ABnP,0.016,,,,,1000,10,5000,40,10,160,110,25,PEAI,1.0,m-F-PEAI,2.0,3MTPAI,2.5,,,5000.0,33.0,11.0,100.0,100.0,7.0,24.4398,85.1786,1.13669,25.2421,9862,CH3,v3,
39448,20250402,95,Cs0.05MA0.1FA0.85PbI3.0,1.73,MACl,14.6,PEAI,0.517,,,Me-4PACz,0.189,DMACPA,0.126,4-ABnP,0.016,,,,,1000,10,5000,40,10,160,110,25,PEAI,1.0,m-F-PEAI,2.0,3MTPAI,2.5,,,5000.0,33.0,11.0,100.0,100.0,7.0,23.828,84.3195,1.12881,25.0344,9862,CH4,v3,
39449,20250402,95,Cs0.05MA0.1FA0.85PbI3.0,1.73,MACl,14.6,PEAI,0.517,,,Me-4PACz,0.189,DMACPA,0.126,4-ABnP,0.016,,,,,1000,10,5000,40,10,160,110,25,PEAI,1.0,m-F-PEAI,2.0,3MTPAI,2.5,,,4100.0,30.0,12.0,100.0,100.0,4.0,24.3689,86.2933,1.1393,24.7869,9863,CH1,v3,
39450,20250402,95,Cs0.05MA0.1FA0.85PbI3.0,1.73,MACl,14.6,PEAI,0.517,,,Me-4PACz,0.189,DMACPA,0.126,4-ABnP,0.016,,,,,1000,10,5000,40,10,160,110,25,PEAI,1.0,m-F-PEAI,2.0,3MTPAI,2.5,,,4100.0,30.0,12.0,100.0,100.0,4.0,24.3406,85.7292,1.14581,24.7793,9863,CH2,v3,
39451,20250402,95,Cs0.05MA0.1FA0.85PbI3.0,1.73,MACl,14.6,PEAI,0.517,,,Me-4PACz,0.189,DMACPA,0.126,4-ABnP,0.016,,,,,1000,10,5000,40,10,160,110,25,PEAI,1.0,m-F-PEAI,2.0,3MTPAI,2.5,,,4100.0,30.0,12.0,100.0,100.0,4.0,24.2276,85.5493,1.14335,24.7693,9863,CH3,v3,
39452,20250402,95,Cs0.05MA0.1FA0.85PbI3.0,1.73,MACl,14.6,PEAI,0.517,,,Me-4PACz,0.189,DMACPA,0.126,4-ABnP,0.016,,,,,1000,10,5000,40,10,160,110,25,PEAI,1.0,m-F-PEAI,2.0,3MTPAI,2.5,,,4100.0,30.0,12.0,100.0,100.0,4.0,23.6096,84.6974,1.13822,24.4902,9863,CH4,v3,
39453,20250402,95,Cs0.05MA0.1FA0.85PbI3.0,1.73,MACl,14.6,PEAI,0.517,,,Me-4PACz,0.189,DMACPA,0.126,4-ABnP,0.016,,,,,1000,10,5000,40,10,160,110,25,PEAI,1.0,m-F-PEAI,2.0,3MTPAI,2.5,,,4900.0,31.0,14.0,120.0,100.0,5.0,23.564,85.3051,1.13831,24.2669,9864,CH1,v3,
39454,20250402,95,Cs0.05MA0.1FA0.85PbI3.0,1.73,MACl,14.6,PEAI,0.517,,,Me-4PACz,0.189,DMACPA,0.126,4-ABnP,0.016,,,,,1000,10,5000,40,10,160,110,25,PEAI,1.0,m-F-PEAI,2.0,3MTPAI,2.5,,,4900.0,31.0,14.0,120.0,100.0,5.0,23.6857,85.0568,1.14045,24.4176,9864,CH2,v3,
39455,20250402,95,Cs0.05MA0.1FA0.85PbI3.0,1.73,MACl,14.6,PEAI,0.517,,,Me-4PACz,0.189,DMACPA,0.126,4-ABnP,0.016,,,,,1000,10,5000,40,10,160,110,25,PEAI,1.0,m-F-PEAI,2.0,3MTPAI,2.5,,,4900.0,31.0,14.0,120.0,100.0,5.0,23.2249,83.8183,1.13777,24.3535,9864,CH3,v3,
39456,20250402,95,Cs0.05MA0.1FA0.85PbI3.0,1.73,MACl,14.6,PEAI,0.517,,,Me-4PACz,0.189,DMACPA,0.126,4-ABnP,0.016,,,,,1000,10,5000,40,10,160,110,25,PEAI,1.0,m-F-PEAI,2.0,3MTPAI,2.5,,,4900.0,31.0,14.0,120.0,100.0,5.0,21.5839,78.3521,1.1404,24.1558,9864,CH4,v3,
39457,20250402,95,Cs0.05MA0.1FA0.85PbI3.0,1.73,MACl,14.6,PEAI,0.517,,,Me-4PACz,0.189,DMACPA,0.126,4-ABnP,0.016,,,,,1000,10,5000,40,10,160,110,25,PEAI,1.0,m-F-PEAI,2.0,3MTPAI,2.5,,,5000.0,30.0,10.0,100.0,100.0,5.0,24.055,85.2838,1.13707,24.8057,9865,CH1,v3,
39458,20250402,95,Cs0.05MA0.1FA0.85PbI3.0,1.73,MACl,14.6,PEAI,0.517,,,Me-4PACz,0.189,DMACPA,0.126,4-ABnP,0.016,,,,,1000,10,5000,40,10,160,110,25,PEAI,1.0,m-F-PEAI,2.0,3MTPAI,2.5,,,5000.0,30.0,10.0,100.0,100.0,5.0,23.8872,84.8073,1.13924,24.7238,9865,CH2,v3,
39459,20250402,95,Cs0.05MA0.1FA0.85PbI3.0,1.73,MACl,14.6,PEAI,0.517,,,Me-4PACz,0.189,DMACPA,0.126,4-ABnP,0.016,,,,,1000,10,5000,40,10,160,110,25,PEAI,1.0,m-F-PEAI,2.0,3MTPAI,2.5,,,5000.0,30.0,10.0,100.0,100.0,5.0,22.1499,79.4626,1.14522,24.34,9865,CH3,v3,
39460,20250402,95,Cs0.05MA0.1FA0.85PbI3.0,1.73,MACl,14.6,PEAI,0.517,,,Me-4PACz,0.189,DMACPA,0.126,4-ABnP,0.016,,,,,1000,10,5000,40,10,160,110,25,PEAI,1.0,m-F-PEAI,2.0,3MTPAI,2.5,,,5000.0,30.0,10.0,100.0,100.0,5.0,20.9715,76.5562,1.13524,24.1302,9865,CH4,v3,
39461,20250402,95,Cs0.05MA0.1FA0.85PbI3.0,1.73,MACl,14.6,PEAI,0.517,,,Me-4PACz,0.189,DMACPA,0.126,4-ABnP,0.016,,,,,1000,10,5000,40,10,160,110,25,PEAI,1.0,m-F-PEAI,2.0,Lead(II) oxalate,1.0,,,5000.0,33.0,11.0,100.0,100.0,7.0,25.0913,84.5998,1.15412,25.6983,9866,CH1,v3,
39462,20250402,95,Cs0.05MA0.1FA0.85PbI3.0,1.73,MACl,14.6,PEAI,0.517,,,Me-4PACz,0.189,DMACPA,0.126,4-ABnP,0.016,,,,,1000,10,5000,40,10,160,110,25,PEAI,1.0,m-F-PEAI,2.0,Lead(II) oxalate,1.0,,,5000.0,33.0,11.0,100.0,100.0,7.0,25.2971,84.5587,1.15033,26.0069,9866,CH2,v3,
39463,20250402,95,Cs0.05MA0.1FA0.85PbI3.0,1.73,MACl,14.6,PEAI,0.517,,,Me-4PACz,0.189,DMACPA,0.126,4-ABnP,0.016,,,,,1000,10,5000,40,10,160,110,25,PEAI,1.0,m-F-PEAI,2.0,Lead(II) oxalate,1.0,,,5000.0,33.0,11.0,100.0,100.0,7.0,25.0607,84.0368,1.1448,26.0492,9866,CH3,v3,
39464,20250402,95,Cs0.05MA0.1FA0.85PbI3.0,1.73,MACl,14.6,PEAI,0.517,,,Me-4PACz,0.189,DMACPA,0.126,4-ABnP,0.016,,,,,1000,10,5000,40,10,160,110,25,PEAI,1.0,m-F-PEAI,2.0,Lead(II) oxalate,1.0,,,5000.0,33.0,11.0,100.0,100.0,7.0,24.2612,82.5788,1.14221,25.7216,9866,CH4,v3,
39465,20250402,95,Cs0.05MA0.1FA0.85PbI3.0,1.73,MACl,14.6,PEAI,0.517,,,Me-4PACz,0.189,DMACPA,0.126,4-ABnP,0.016,,,,,1000,10,5000,40,10,160,110,25,PEAI,1.0,m-F-PEAI,2.0,Lead(II) oxalate,1.0,,,4100.0,30.0,12.0,100.0,100.0,4.0,24.5073,85.4798,1.14065,25.1351,9867,CH1,v3,
39466,20250402,95,Cs0.05MA0.1FA0.85PbI3.0,1.73,MACl,14.6,PEAI,0.517,,,Me-4PACz,0.189,DMACPA,0.126,4-ABnP,0.016,,,,,1000,10,5000,40,10,160,110,25,PEAI,1.0,m-F-PEAI,2.0,Lead(II) oxalate,1.0,,,4100.0,30.0,12.0,100.0,100.0,4.0,24.4664,84.8327,1.14257,25.2421,9867,CH2,v3,
39467,20250402,95,Cs0.05MA0.1FA0.85PbI3.0,1.73,MACl,14.6,PEAI,0.517,,,Me-4PACz,0.189,DMACPA,0.126,4-ABnP,0.016,,,,,1000,10,5000,40,10,160,110,25,PEAI,1.0,m-F-PEAI,2.0,Lead(II) oxalate,1.0,,,4100.0,30.0,12.0,100.0,100.0,4.0,23.8167,83.685,1.13653,25.0411,9867,CH3,v3,
39468,20250402,95,Cs0.05MA0.1FA0.85PbI3.0,1.73,MACl,14.6,PEAI,0.517,,,Me-4PACz,0.189,DMACPA,0.126,4-ABnP,0.016,,,,,1000,10,5000,40,10,160,110,25,PEAI,1.0,m-F-PEAI,2.0,Lead(II) oxalate,1.0,,,4100.0,30.0,12.0,100.0,100.0,4.0,22.629,81.0353,1.13612,24.5791,9867,CH4,v3,
39469,20250402,95,Cs0.05MA0.1FA0.85PbI3.0,1.73,MACl,14.6,PEAI,0.517,,,Me-4PACz,0.189,DMACPA,0.126,4-ABnP,0.016,,,,,1000,10,5000,40,10,160,110,25,PEAI,1.0,m-F-PEAI,2.0,Lead(II) oxalate,1.0,,,4900.0,31.0,14.0,120.0,100.0,5.0,24.527,84.9402,1.13709,25.3943,9868,CH1,v3,
39470,20250402,95,Cs0.05MA0.1FA0.85PbI3.0,1.73,MACl,14.6,PEAI,0.517,,,Me-4PACz,0.189,DMACPA,0.126,4-ABnP,0.016,,,,,1000,10,5000,40,10,160,110,25,PEAI,1.0,m-F-PEAI,2.0,Lead(II) oxalate,1.0,,,4900.0,31.0,14.0,120.0,100.0,5.0,24.5368,84.3335,1.13697,25.5899,9868,CH2,v3,
39471,20250402,95,Cs0.05MA0.1FA0.85PbI3.0,1.73,MACl,14.6,PEAI,0.517,,,Me-4PACz,0.189,DMACPA,0.126,4-ABnP,0.016,,,,,1000,10,5000,40,10,160,110,25,PEAI,1.0,m-F-PEAI,2.0,Lead(II) oxalate,1.0,,,4900.0,31.0,14.0,120.0,100.0,5.0,24.2045,83.4873,1.13425,25.5604,9868,CH3,v3,
39472,20250402,95,Cs0.05MA0.1FA0.85PbI3.0,1.73,MACl,14.6,PEAI,0.517,,,Me-4PACz,0.189,DMACPA,0.126,4-ABnP,0.016,,,,,1000,10,5000,40,10,160,110,25,PEAI,1.0,m-F-PEAI,2.0,Lead(II) oxalate,1.0,,,4900.0,31.0,14.0,120.0,100.0,5.0,23.4969,82.4478,1.1274,25.2786,9868,CH4,v3,
39473,20250402,95,Cs0.05MA0.1FA0.85PbI3.0,1.73,MACl,14.6,PEAI,0.517,,,Me-4PACz,0.189,DMACPA,0.126,4-ABnP,0.016,,,,,1000,10,5000,40,10,160,110,25,PEAI,1.0,m-F-PEAI,2.0,Lead(II) oxalate,1.0,,,5000.0,30.0,10.0,100.0,100.0,5.0,24.743,84.5792,1.13389,25.7998,9869,CH1,v3,
39474,20250402,95,Cs0.05MA0.1FA0.85PbI3.0,1.73,MACl,14.6,PEAI,0.517,,,Me-4PACz,0.189,DMACPA,0.126,4-ABnP,0.016,,,,,1000,10,5000,40,10,160,110,25,PEAI,1.0,m-F-PEAI,2.0,Lead(II) oxalate,1.0,,,5000.0,30.0,10.0,100.0,100.0,5.0,24.944,84.0724,1.13511,26.1381,9869,CH2,v3,
39475,20250402,95,Cs0.05MA0.1FA0.85PbI3.0,1.73,MACl,14.6,PEAI,0.517,,,Me-4PACz,0.189,DMACPA,0.126,4-ABnP,0.016,,,,,1000,10,5000,40,10,160,110,25,PEAI,1.0,m-F-PEAI,2.0,Lead(II) oxalate,1.0,,,5000.0,30.0,10.0,100.0,100.0,5.0,24.5271,83.1563,1.13039,26.0929,9869,CH3,v3,
39476,20250402,95,Cs0.05MA0.1FA0.85PbI3.0,1.73,MACl,14.6,PEAI,0.517,,,Me-4PACz,0.189,DMACPA,0.126,4-ABnP,0.016,,,,,1000,10,5000,40,10,160,110,25,PEAI,1.0,m-F-PEAI,2.0,Lead(II) oxalate,1.0,,,5000.0,30.0,10.0,100.0,100.0,5.0,23.6661,81.4027,1.1259,25.8218,9869,CH4,v3,
