Repository: MI-Materials-Intelligence/Recipe-Language-Model

# Learning Layer

## Overview

In the learning layer, the formulas and parameters are encoded and then tokenised into recipes as inputs. Through atomic skills of data extraction, cleaning, and matching, these data are organised into standardised datasets, providing the basis for RLM training and iterative recipe refinement.

Key Atomic Skills:
- **Cleaning**: Preprocessing and outlier cleaning
- **Matching**: Matching data pairs based on variables
- **Extraction**: Data extraction from robotic boxes

File: seven_ai_layers_robotics/learning/data/data50764_from_db.csv (part 182 of 253)
No,date,rank,Formula PVK,Concentration PVK,Formula Additive 1,Concentration Additive 1,Formula Additive 2,Concentration Additive 2,Formula Additive 3,Concentration Additive 3,Formula SAM 1,Concentration SAM 1,Formula SAM 2,Concentration SAM 2,Formula SAM 3,Concentration SAM 3,Spin Coating Speed SAM,Spin Coating Time SAM,Annealed Temperature SAM,Annealed Time SAM,Spin Coating Speed PVK 1,Spin Coating Time PVK 1,Spin Coating Speed PVK 2,Spin Coating Time PVK 2,Antisolvent Dropping Timing,Antisolvent Volume,Annealed Temperature PVK,Annealed Time PVK,Formula Passivator 1,Concentration Passivator 1,Formula Passivator 2,Concentration Passivator 2,Formula Passivator 3,Concentration Passivator 3,Formula Passivator 4,Concentration Passivator 4,Spin Coating Speed Passivator,Spin Coating Time Passivator,Passivator Dropping Timing,Passivator Volume,Annealed Temperature Passivator,Annealed Time Passivator,PCE,FF,Voc,Jsc,Product,Channel,From,upload_time
39477,20250402,95,Cs0.05MA0.1FA0.85PbI3.0,1.73,MACl,14.6,PEAI,0.517,,,Me-4PACz,0.189,DMACPA,0.126,4-ABnP,0.016,,,,,1000,10,5000,40,10,160,110,25,PEAI,1.0,m-F-PEAI,2.0,PiPI,0.4,,,5000.0,33.0,11.0,100.0,100.0,7.0,16.4734,58.6934,1.1234,24.9838,9870,CH1,v3,
39478,20250402,95,Cs0.05MA0.1FA0.85PbI3.0,1.73,MACl,14.6,PEAI,0.517,,,Me-4PACz,0.189,DMACPA,0.126,4-ABnP,0.016,,,,,1000,10,5000,40,10,160,110,25,PEAI,1.0,m-F-PEAI,2.0,PiPI,0.4,,,5000.0,33.0,11.0,100.0,100.0,7.0,20.1053,70.4118,1.13732,25.1063,9870,CH2,v3,
39479,20250402,95,Cs0.05MA0.1FA0.85PbI3.0,1.73,MACl,14.6,PEAI,0.517,,,Me-4PACz,0.189,DMACPA,0.126,4-ABnP,0.016,,,,,1000,10,5000,40,10,160,110,25,PEAI,1.0,m-F-PEAI,2.0,PiPI,0.4,,,5000.0,33.0,11.0,100.0,100.0,7.0,12.1664,44.8113,1.08347,25.0584,9870,CH3,v3,
39480,20250402,95,Cs0.05MA0.1FA0.85PbI3.0,1.73,MACl,14.6,PEAI,0.517,,,Me-4PACz,0.189,DMACPA,0.126,4-ABnP,0.016,,,,,1000,10,5000,40,10,160,110,25,PEAI,1.0,m-F-PEAI,2.0,PiPI,0.4,,,5000.0,33.0,11.0,100.0,100.0,7.0,23.1255,82.7249,1.12664,24.8124,9870,CH4,v3,
39481,20250402,95,Cs0.05MA0.1FA0.85PbI3.0,1.73,MACl,14.6,PEAI,0.517,,,Me-4PACz,0.189,DMACPA,0.126,4-ABnP,0.016,,,,,1000,10,5000,40,10,160,110,25,PEAI,1.0,m-F-PEAI,2.0,PiPI,0.4,,,4100.0,30.0,12.0,100.0,100.0,4.0,17.6906,61.8853,1.12785,25.3458,9871,CH1,v3,
39482,20250402,95,Cs0.05MA0.1FA0.85PbI3.0,1.73,MACl,14.6,PEAI,0.517,,,Me-4PACz,0.189,DMACPA,0.126,4-ABnP,0.016,,,,,1000,10,5000,40,10,160,110,25,PEAI,1.0,m-F-PEAI,2.0,PiPI,0.4,,,4100.0,30.0,12.0,100.0,100.0,4.0,21.1096,72.7304,1.14036,25.452,9871,CH2,v3,
39483,20250402,95,Cs0.05MA0.1FA0.85PbI3.0,1.73,MACl,14.6,PEAI,0.517,,,Me-4PACz,0.189,DMACPA,0.126,4-ABnP,0.016,,,,,1000,10,5000,40,10,160,110,25,PEAI,1.0,m-F-PEAI,2.0,PiPI,0.4,,,4100.0,30.0,12.0,100.0,100.0,4.0,24.4618,84.4862,1.13753,25.453,9871,CH3,v3,
39484,20250402,95,Cs0.05MA0.1FA0.85PbI3.0,1.73,MACl,14.6,PEAI,0.517,,,Me-4PACz,0.189,DMACPA,0.126,4-ABnP,0.016,,,,,1000,10,5000,40,10,160,110,25,PEAI,1.0,m-F-PEAI,2.0,PiPI,0.4,,,4100.0,30.0,12.0,100.0,100.0,4.0,23.8344,84.2076,1.12883,25.0741,9871,CH4,v3,
39485,20250402,95,Cs0.05MA0.1FA0.85PbI3.0,1.73,MACl,14.6,PEAI,0.517,,,Me-4PACz,0.189,DMACPA,0.126,4-ABnP,0.016,,,,,1000,10,5000,40,10,160,110,25,PEAI,1.0,m-F-PEAI,2.0,PiPI,0.4,,,4900.0,31.0,14.0,120.0,100.0,5.0,17.394,61.8196,1.12958,24.909,9872,CH1,v3,
39486,20250402,95,Cs0.05MA0.1FA0.85PbI3.0,1.73,MACl,14.6,PEAI,0.517,,,Me-4PACz,0.189,DMACPA,0.126,4-ABnP,0.016,,,,,1000,10,5000,40,10,160,110,25,PEAI,1.0,m-F-PEAI,2.0,PiPI,0.4,,,4900.0,31.0,14.0,120.0,100.0,5.0,14.6834,52.5308,1.11753,25.0122,9872,CH2,v3,
39487,20250402,95,Cs0.05MA0.1FA0.85PbI3.0,1.73,MACl,14.6,PEAI,0.517,,,Me-4PACz,0.189,DMACPA,0.126,4-ABnP,0.016,,,,,1000,10,5000,40,10,160,110,25,PEAI,1.0,m-F-PEAI,2.0,PiPI,0.4,,,4900.0,31.0,14.0,120.0,100.0,5.0,6.50693,33.0695,0.793843,24.7864,9872,CH3,v3,
39488,20250402,95,Cs0.05MA0.1FA0.85PbI3.0,1.73,MACl,14.6,PEAI,0.517,,,Me-4PACz,0.189,DMACPA,0.126,4-ABnP,0.016,,,,,1000,10,5000,40,10,160,110,25,PEAI,1.0,m-F-PEAI,2.0,PiPI,0.4,,,4900.0,31.0,14.0,120.0,100.0,5.0,23.2007,83.5699,1.13458,24.4691,9872,CH4,v3,
39489,20250402,95,Cs0.05MA0.1FA0.85PbI3.0,1.73,MACl,14.6,PEAI,0.517,,,Me-4PACz,0.189,DMACPA,0.126,4-ABnP,0.016,,,,,1000,10,5000,40,10,160,110,25,PEAI,1.0,m-F-PEAI,2.0,PiPI,0.4,,,5000.0,30.0,10.0,100.0,100.0,5.0,0.693877,24.783,0.121179,23.1048,9873,CH1,v3,
39490,20250402,95,Cs0.05MA0.1FA0.85PbI3.0,1.73,MACl,14.6,PEAI,0.517,,,Me-4PACz,0.189,DMACPA,0.126,4-ABnP,0.016,,,,,1000,10,5000,40,10,160,110,25,PEAI,1.0,m-F-PEAI,2.0,PiPI,0.4,,,5000.0,30.0,10.0,100.0,100.0,5.0,23.5769,83.6707,1.13633,24.7974,9873,CH2,v3,
39491,20250402,95,Cs0.05MA0.1FA0.85PbI3.0,1.73,MACl,14.6,PEAI,0.517,,,Me-4PACz,0.189,DMACPA,0.126,4-ABnP,0.016,,,,,1000,10,5000,40,10,160,110,25,PEAI,1.0,m-F-PEAI,2.0,PiPI,0.4,,,5000.0,30.0,10.0,100.0,100.0,5.0,23.7905,84.2734,1.13562,24.8589,9873,CH3,v3,
39492,20250402,95,Cs0.05MA0.1FA0.85PbI3.0,1.73,MACl,14.6,PEAI,0.517,,,Me-4PACz,0.189,DMACPA,0.126,4-ABnP,0.016,,,,,1000,10,5000,40,10,160,110,25,PEAI,1.0,m-F-PEAI,2.0,PiPI,0.4,,,5000.0,30.0,10.0,100.0,100.0,5.0,23.334,83.8722,1.1306,24.6073,9873,CH4,v3,
39493,20250402,95,Cs0.05MA0.1FA0.85PbI3.0,1.73,MACl,14.6,PEAI,0.517,,,Me-4PACz,0.189,DMACPA,0.126,4-ABnP,0.016,,,,,1000,10,5000,40,10,160,110,25,m-F-PEAI,2.0,PDADI,0.5,PiPI,0.4,,,5000.0,33.0,11.0,100.0,100.0,7.0,18.4866,70.7936,1.1552,22.605,9874,CH1,v3,
39494,20250402,95,Cs0.05MA0.1FA0.85PbI3.0,1.73,MACl,14.6,PEAI,0.517,,,Me-4PACz,0.189,DMACPA,0.126,4-ABnP,0.016,,,,,1000,10,5000,40,10,160,110,25,m-F-PEAI,2.0,PDADI,0.5,PiPI,0.4,,,5000.0,33.0,11.0,100.0,100.0,7.0,21.2748,81.6794,1.14412,22.7658,9874,CH2,v3,
39495,20250402,95,Cs0.05MA0.1FA0.85PbI3.0,1.73,MACl,14.6,PEAI,0.517,,,Me-4PACz,0.189,DMACPA,0.126,4-ABnP,0.016,,,,,1000,10,5000,40,10,160,110,25,m-F-PEAI,2.0,PDADI,0.5,PiPI,0.4,,,5000.0,33.0,11.0,100.0,100.0,7.0,20.4647,80.1402,1.14619,22.2791,9874,CH3,v3,
39496,20250402,95,Cs0.05MA0.1FA0.85PbI3.0,1.73,MACl,14.6,PEAI,0.517,,,Me-4PACz,0.189,DMACPA,0.126,4-ABnP,0.016,,,,,1000,10,5000,40,10,160,110,25,m-F-PEAI,2.0,PDADI,0.5,PiPI,0.4,,,5000.0,33.0,11.0,100.0,100.0,7.0,19.5128,78.5408,1.14082,21.7775,9874,CH4,v3,
39497,20250402,95,Cs0.05MA0.1FA0.85PbI3.0,1.73,MACl,14.6,PEAI,0.517,,,Me-4PACz,0.189,DMACPA,0.126,4-ABnP,0.016,,,,,1000,10,5000,40,10,160,110,25,m-F-PEAI,2.0,PDADI,0.5,PiPI,0.4,,,4100.0,30.0,12.0,100.0,100.0,4.0,19.0814,74.4634,1.14705,22.3401,9875,CH1,v3,
39498,20250402,95,Cs0.05MA0.1FA0.85PbI3.0,1.73,MACl,14.6,PEAI,0.517,,,Me-4PACz,0.189,DMACPA,0.126,4-ABnP,0.016,,,,,1000,10,5000,40,10,160,110,25,m-F-PEAI,2.0,PDADI,0.5,PiPI,0.4,,,4100.0,30.0,12.0,100.0,100.0,4.0,20.9465,79.1492,1.14455,23.1223,9875,CH2,v3,
39499,20250402,95,Cs0.05MA0.1FA0.85PbI3.0,1.73,MACl,14.6,PEAI,0.517,,,Me-4PACz,0.189,DMACPA,0.126,4-ABnP,0.016,,,,,1000,10,5000,40,10,160,110,25,m-F-PEAI,2.0,PDADI,0.5,PiPI,0.4,,,4100.0,30.0,12.0,100.0,100.0,4.0,17.722,67.3686,1.15337,22.8081,9875,CH3,v3,
39500,20250402,95,Cs0.05MA0.1FA0.85PbI3.0,1.73,MACl,14.6,PEAI,0.517,,,Me-4PACz,0.189,DMACPA,0.126,4-ABnP,0.016,,,,,1000,10,5000,40,10,160,110,25,m-F-PEAI,2.0,PDADI,0.5,PiPI,0.4,,,4100.0,30.0,12.0,100.0,100.0,4.0,20.1155,78.2244,1.13624,22.6317,9875,CH4,v3,
39501,20250402,95,Cs0.05MA0.1FA0.85PbI3.0,1.73,MACl,14.6,PEAI,0.517,,,Me-4PACz,0.189,DMACPA,0.126,4-ABnP,0.016,,,,,1000,10,5000,40,10,160,110,25,m-F-PEAI,2.0,PDADI,0.5,PiPI,0.4,,,4900.0,31.0,14.0,120.0,100.0,5.0,13.7531,52.3759,1.11623,23.5241,9876,CH1,v3,
39502,20250402,95,Cs0.05MA0.1FA0.85PbI3.0,1.73,MACl,14.6,PEAI,0.517,,,Me-4PACz,0.189,DMACPA,0.126,4-ABnP,0.016,,,,,1000,10,5000,40,10,160,110,25,m-F-PEAI,2.0,PDADI,0.5,PiPI,0.4,,,4900.0,31.0,14.0,120.0,100.0,5.0,22.0514,80.7125,1.14599,23.8404,9876,CH2,v3,
39503,20250402,95,Cs0.05MA0.1FA0.85PbI3.0,1.73,MACl,14.6,PEAI,0.517,,,Me-4PACz,0.189,DMACPA,0.126,4-ABnP,0.016,,,,,1000,10,5000,40,10,160,110,25,m-F-PEAI,2.0,PDADI,0.5,PiPI,0.4,,,4900.0,31.0,14.0,120.0,100.0,5.0,21.2943,79.9241,1.14081,23.3546,9876,CH3,v3,
39504,20250402,95,Cs0.05MA0.1FA0.85PbI3.0,1.73,MACl,14.6,PEAI,0.517,,,Me-4PACz,0.189,DMACPA,0.126,4-ABnP,0.016,,,,,1000,10,5000,40,10,160,110,25,m-F-PEAI,2.0,PDADI,0.5,PiPI,0.4,,,4900.0,31.0,14.0,120.0,100.0,5.0,21.439,81.3566,1.13662,23.1844,9876,CH4,v3,
39505,20250402,95,Cs0.05MA0.1FA0.85PbI3.0,1.73,MACl,14.6,PEAI,0.517,,,Me-4PACz,0.189,DMACPA,0.126,4-ABnP,0.016,,,,,1000,10,5000,40,10,160,110,25,m-F-PEAI,2.0,PDADI,0.5,PiPI,0.4,,,5000.0,30.0,10.0,100.0,100.0,5.0,9.24239,46.3885,0.905528,22.0025,9877,CH1,v3,
39506,20250402,95,Cs0.05MA0.1FA0.85PbI3.0,1.73,MACl,14.6,PEAI,0.517,,,Me-4PACz,0.189,DMACPA,0.126,4-ABnP,0.016,,,,,1000,10,5000,40,10,160,110,25,m-F-PEAI,2.0,PDADI,0.5,PiPI,0.4,,,5000.0,30.0,10.0,100.0,100.0,5.0,10.3139,47.8465,0.957302,22.5177,9877,CH2,v3,
39507,20250402,95,Cs0.05MA0.1FA0.85PbI3.0,1.73,MACl,14.6,PEAI,0.517,,,Me-4PACz,0.189,DMACPA,0.126,4-ABnP,0.016,,,,,1000,10,5000,40,10,160,110,25,m-F-PEAI,2.0,PDADI,0.5,PiPI,0.4,,,5000.0,30.0,10.0,100.0,100.0,5.0,20.3569,78.3298,1.14742,22.6496,9877,CH3,v3,
39508,20250402,95,Cs0.05MA0.1FA0.85PbI3.0,1.73,MACl,14.6,PEAI,0.517,,,Me-4PACz,0.189,DMACPA,0.126,4-ABnP,0.016,,,,,1000,10,5000,40,10,160,110,25,m-F-PEAI,2.0,PDADI,0.5,PiPI,0.4,,,5000.0,30.0,10.0,100.0,100.0,5.0,15.366,61.1463,1.1408,22.0283,9877,CH4,v3,
39509,20250402,95,Cs0.05MA0.1FA0.85PbI3.0,1.73,MACl,14.6,PEAI,0.517,,,Me-4PACz,0.189,DMACPA,0.126,4-ABnP,0.016,,,,,1000,10,5000,40,10,160,110,25,PEAI,1.0,PDADI,0.5,,,,,5000.0,33.0,11.0,100.0,100.0,7.0,23.6019,84.4611,1.13782,24.5593,9878,CH1,v3,
39510,20250402,95,Cs0.05MA0.1FA0.85PbI3.0,1.73,MACl,14.6,PEAI,0.517,,,Me-4PACz,0.189,DMACPA,0.126,4-ABnP,0.016,,,,,1000,10,5000,40,10,160,110,25,PEAI,1.0,PDADI,0.5,,,,,5000.0,33.0,11.0,100.0,100.0,7.0,3.26311,27.5079,0.48623,24.3967,9878,CH2,v3,
39511,20250402,95,Cs0.05MA0.1FA0.85PbI3.0,1.73,MACl,14.6,PEAI,0.517,,,Me-4PACz,0.189,DMACPA,0.126,4-ABnP,0.016,,,,,1000,10,5000,40,10,160,110,25,PEAI,1.0,PDADI,0.5,,,,,5000.0,33.0,11.0,100.0,100.0,7.0,10.5066,39.3224,1.08647,24.5926,9878,CH3,v3,
39512,20250402,95,Cs0.05MA0.1FA0.85PbI3.0,1.73,MACl,14.6,PEAI,0.517,,,Me-4PACz,0.189,DMACPA,0.126,4-ABnP,0.016,,,,,1000,10,5000,40,10,160,110,25,PEAI,1.0,PDADI,0.5,,,,,5000.0,33.0,11.0,100.0,100.0,7.0,23.4392,84.695,1.13197,24.4484,9878,CH4,v3,
39513,20250402,95,Cs0.05MA0.1FA0.85PbI3.0,1.73,MACl,14.6,PEAI,0.517,,,Me-4PACz,0.189,DMACPA,0.126,4-ABnP,0.016,,,,,1000,10,5000,40,10,160,110,25,PEAI,1.0,PDADI,0.5,,,,,4100.0,30.0,12.0,100.0,100.0,4.0,23.9286,82.4431,1.1548,25.1336,9879,CH1,v3,
39514,20250402,95,Cs0.05MA0.1FA0.85PbI3.0,1.73,MACl,14.6,PEAI,0.517,,,Me-4PACz,0.189,DMACPA,0.126,4-ABnP,0.016,,,,,1000,10,5000,40,10,160,110,25,PEAI,1.0,PDADI,0.5,,,,,4100.0,30.0,12.0,100.0,100.0,4.0,23.2929,79.2266,1.1588,25.3714,9879,CH2,v3,
39515,20250402,95,Cs0.05MA0.1FA0.85PbI3.0,1.73,MACl,14.6,PEAI,0.517,,,Me-4PACz,0.189,DMACPA,0.126,4-ABnP,0.016,,,,,1000,10,5000,40,10,160,110,25,PEAI,1.0,PDADI,0.5,,,,,4100.0,30.0,12.0,100.0,100.0,4.0,22.5242,76.2691,1.1571,25.523,9879,CH3,v3,
39516,20250402,95,Cs0.05MA0.1FA0.85PbI3.0,1.73,MACl,14.6,PEAI,0.517,,,Me-4PACz,0.189,DMACPA,0.126,4-ABnP,0.016,,,,,1000,10,5000,40,10,160,110,25,PEAI,1.0,PDADI,0.5,,,,,4100.0,30.0,12.0,100.0,100.0,4.0,24.1745,84.4345,1.14023,25.11,9879,CH4,v3,
39517,20250402,95,Cs0.05MA0.1FA0.85PbI3.0,1.73,MACl,14.6,PEAI,0.517,,,Me-4PACz,0.189,DMACPA,0.126,4-ABnP,0.016,,,,,1000,10,5000,40,10,160,110,25,PEAI,1.0,PDADI,0.5,,,,,4900.0,31.0,14.0,120.0,100.0,5.0,6.66282,35.8123,0.783878,23.7344,9880,CH1,v3,
39518,20250402,95,Cs0.05MA0.1FA0.85PbI3.0,1.73,MACl,14.6,PEAI,0.517,,,Me-4PACz,0.189,DMACPA,0.126,4-ABnP,0.016,,,,,1000,10,5000,40,10,160,110,25,PEAI,1.0,PDADI,0.5,,,,,4900.0,31.0,14.0,120.0,100.0,5.0,22.9894,81.0447,1.15455,24.569,9880,CH2,v3,
39519,20250402,95,Cs0.05MA0.1FA0.85PbI3.0,1.73,MACl,14.6,PEAI,0.517,,,Me-4PACz,0.189,DMACPA,0.126,4-ABnP,0.016,,,,,1000,10,5000,40,10,160,110,25,PEAI,1.0,PDADI,0.5,,,,,4900.0,31.0,14.0,120.0,100.0,5.0,23.7274,83.9912,1.13807,24.8226,9880,CH3,v3,
39520,20250402,95,Cs0.05MA0.1FA0.85PbI3.0,1.73,MACl,14.6,PEAI,0.517,,,Me-4PACz,0.189,DMACPA,0.126,4-ABnP,0.016,,,,,1000,10,5000,40,10,160,110,25,PEAI,1.0,PDADI,0.5,,,,,4900.0,31.0,14.0,120.0,100.0,5.0,14.7269,53.176,1.12411,24.6371,9880,CH4,v3,
39521,20250402,95,Cs0.05MA0.1FA0.85PbI3.0,1.73,MACl,14.6,PEAI,0.517,,,Me-4PACz,0.189,DMACPA,0.126,4-ABnP,0.016,,,,,1000,10,5000,40,10,160,110,25,PEAI,1.0,PDADI,0.5,,,,,5000.0,30.0,10.0,100.0,100.0,5.0,22.7954,82.2482,1.13903,24.3325,9881,CH1,v3,
39522,20250402,95,Cs0.05MA0.1FA0.85PbI3.0,1.73,MACl,14.6,PEAI,0.517,,,Me-4PACz,0.189,DMACPA,0.126,4-ABnP,0.016,,,,,1000,10,5000,40,10,160,110,25,PEAI,1.0,PDADI,0.5,,,,,5000.0,30.0,10.0,100.0,100.0,5.0,23.2154,82.3611,1.14089,24.7065,9881,CH2,v3,
39523,20250402,95,Cs0.05MA0.1FA0.85PbI3.0,1.73,MACl,14.6,PEAI,0.517,,,Me-4PACz,0.189,DMACPA,0.126,4-ABnP,0.016,,,,,1000,10,5000,40,10,160,110,25,PEAI,1.0,PDADI,0.5,,,,,5000.0,30.0,10.0,100.0,100.0,5.0,23.1353,82.3189,1.13729,24.7119,9881,CH3,v3,
39524,20250402,95,Cs0.05MA0.1FA0.85PbI3.0,1.73,MACl,14.6,PEAI,0.517,,,Me-4PACz,0.189,DMACPA,0.126,4-ABnP,0.016,,,,,1000,10,5000,40,10,160,110,25,PEAI,1.0,PDADI,0.5,,,,,5000.0,30.0,10.0,100.0,100.0,5.0,23.1258,82.6776,1.13457,24.6534,9881,CH4,v3,
39525,20250403,96,Cs0.05MA0.1FA0.85PbI3.0,1.73,MACl,14.6,PEAI,0.517,,,Me-4PACz,0.198,4PADCB,0.066,Me-2PACz,0.066,,,,,1000,10,5000,40,10,160,110,25,PEAI,1.0,m-F-PEAI,2.0,Lead(II) oxalate,1.0,,,5000.0,33.0,11.0,110.0,100.0,5.0,2.39082,-8.30329,1.2,-23.9947,9882,CH1,v3,
39526,20250403,96,Cs0.05MA0.1FA0.85PbI3.0,1.73,MACl,14.6,PEAI,0.517,,,Me-4PACz,0.198,4PADCB,0.066,Me-2PACz,0.066,,,,,1000,10,5000,40,10,160,110,25,PEAI,1.0,m-F-PEAI,2.0,Lead(II) oxalate,1.0,,,5000.0,33.0,11.0,110.0,100.0,5.0,21.083,77.8322,1.11024,24.3982,9882,CH2,v3,
39527,20250403,96,Cs0.05MA0.1FA0.85PbI3.0,1.73,MACl,14.6,PEAI,0.517,,,Me-4PACz,0.198,4PADCB,0.066,Me-2PACz,0.066,,,,,1000,10,5000,40,10,160,110,25,PEAI,1.0,m-F-PEAI,2.0,Lead(II) oxalate,1.0,,,5000.0,33.0,11.0,110.0,100.0,5.0,21.4221,78.7631,1.10849,24.5362,9882,CH3,v3,
39528,20250403,96,Cs0.05MA0.1FA0.85PbI3.0,1.73,MACl,14.6,PEAI,0.517,,,Me-4PACz,0.198,4PADCB,0.066,Me-2PACz,0.066,,,,,1000,10,5000,40,10,160,110,25,PEAI,1.0,m-F-PEAI,2.0,Lead(II) oxalate,1.0,,,5000.0,33.0,11.0,110.0,100.0,5.0,21.2503,78.4776,1.10857,24.4263,9882,CH4,v3,
39529,20250403,96,Cs0.05MA0.1FA0.85PbI3.0,1.73,MACl,14.6,PEAI,0.517,,,Me-4PACz,0.198,4PADCB,0.066,Me-2PACz,0.066,,,,,1000,10,5000,40,10,160,110,25,PEAI,1.0,m-F-PEAI,2.0,Lead(II) oxalate,1.0,,,4900.0,30.0,10.0,120.0,100.0,5.0,21.8073,76.9597,1.11249,25.4707,9883,CH1,v3,
39530,20250403,96,Cs0.05MA0.1FA0.85PbI3.0,1.73,MACl,14.6,PEAI,0.517,,,Me-4PACz,0.198,4PADCB,0.066,Me-2PACz,0.066,,,,,1000,10,5000,40,10,160,110,25,PEAI,1.0,m-F-PEAI,2.0,Lead(II) oxalate,1.0,,,4900.0,30.0,10.0,120.0,100.0,5.0,22.1428,77.1552,1.11799,25.6703,9883,CH2,v3,
39531,20250403,96,Cs0.05MA0.1FA0.85PbI3.0,1.73,MACl,14.6,PEAI,0.517,,,Me-4PACz,0.198,4PADCB,0.066,Me-2PACz,0.066,,,,,1000,10,5000,40,10,160,110,25,PEAI,1.0,m-F-PEAI,2.0,Lead(II) oxalate,1.0,,,4900.0,30.0,10.0,120.0,100.0,5.0,22.0129,76.9599,1.11739,25.5981,9883,CH3,v3,
39532,20250403,96,Cs0.05MA0.1FA0.85PbI3.0,1.73,MACl,14.6,PEAI,0.517,,,Me-4PACz,0.198,4PADCB,0.066,Me-2PACz,0.066,,,,,1000,10,5000,40,10,160,110,25,PEAI,1.0,m-F-PEAI,2.0,Lead(II) oxalate,1.0,,,4900.0,30.0,10.0,120.0,100.0,5.0,21.4765,76.0401,1.11313,25.373,9883,CH4,v3,
39533,20250403,96,Cs0.05MA0.1FA0.85PbI3.0,1.73,MACl,14.6,PEAI,0.517,,,Me-4PACz,0.198,4PADCB,0.066,Me-2PACz,0.066,,,,,1000,10,5000,40,10,160,110,25,PEAI,1.0,m-F-PEAI,2.0,Lead(II) oxalate,1.0,,,4900.0,31.0,9.0,120.0,100.0,5.0,21.6221,77.4669,1.11275,25.0832,9884,CH1,v3,
39534,20250403,96,Cs0.05MA0.1FA0.85PbI3.0,1.73,MACl,14.6,PEAI,0.517,,,Me-4PACz,0.198,4PADCB,0.066,Me-2PACz,0.066,,,,,1000,10,5000,40,10,160,110,25,PEAI,1.0,m-F-PEAI,2.0,Lead(II) oxalate,1.0,,,4900.0,31.0,9.0,120.0,100.0,5.0,4.80902,29.8987,0.64082,25.0996,9884,CH2,v3,
39535,20250403,96,Cs0.05MA0.1FA0.85PbI3.0,1.73,MACl,14.6,PEAI,0.517,,,Me-4PACz,0.198,4PADCB,0.066,Me-2PACz,0.066,,,,,1000,10,5000,40,10,160,110,25,PEAI,1.0,m-F-PEAI,2.0,Lead(II) oxalate,1.0,,,4900.0,31.0,9.0,120.0,100.0,5.0,21.8464,78.0032,1.10841,25.2678,9884,CH3,v3,
39536,20250403,96,Cs0.05MA0.1FA0.85PbI3.0,1.73,MACl,14.6,PEAI,0.517,,,Me-4PACz,0.198,4PADCB,0.066,Me-2PACz,0.066,,,,,1000,10,5000,40,10,160,110,25,PEAI,1.0,m-F-PEAI,2.0,Lead(II) oxalate,1.0,,,4900.0,31.0,9.0,120.0,100.0,5.0,21.4272,77.4911,1.1048,25.0282,9884,CH4,v3,
39537,20250403,96,Cs0.05MA0.1FA0.85PbI3.0,1.73,MACl,14.6,PEAI,0.517,,,Me-4PACz,0.198,4PADCB,0.066,Me-2PACz,0.066,,,,,1000,10,5000,40,10,160,110,25,PEAI,1.0,m-F-PEAI,2.0,Lead(II) oxalate,1.0,,,5000.0,32.0,10.0,130.0,100.0,5.0,17.3092,63.7235,1.10636,24.5517,9885,CH1,v3,
39538,20250403,96,Cs0.05MA0.1FA0.85PbI3.0,1.73,MACl,14.6,PEAI,0.517,,,Me-4PACz,0.198,4PADCB,0.066,Me-2PACz,0.066,,,,,1000,10,5000,40,10,160,110,25,PEAI,1.0,m-F-PEAI,2.0,Lead(II) oxalate,1.0,,,5000.0,32.0,10.0,130.0,100.0,5.0,1.11392,25.0075,0.186815,23.8436,9885,CH2,v3,
39539,20250403,96,Cs0.05MA0.1FA0.85PbI3.0,1.73,MACl,14.6,PEAI,0.517,,,Me-4PACz,0.198,4PADCB,0.066,Me-2PACz,0.066,,,,,1000,10,5000,40,10,160,110,25,PEAI,1.0,m-F-PEAI,2.0,Lead(II) oxalate,1.0,,,5000.0,32.0,10.0,130.0,100.0,5.0,1.82e-05,0.0120125,0.009923,15.2286,9885,CH3,v3,
39540,20250403,96,Cs0.05MA0.1FA0.85PbI3.0,1.73,MACl,14.6,PEAI,0.517,,,Me-4PACz,0.198,4PADCB,0.066,Me-2PACz,0.066,,,,,1000,10,5000,40,10,160,110,25,PEAI,1.0,m-F-PEAI,2.0,Lead(II) oxalate,1.0,,,5000.0,32.0,10.0,130.0,100.0,5.0,14.7132,54.8505,1.09534,24.4894,9885,CH4,v3,
39541,20250403,96,Cs0.05MA0.1FA0.85PbI3.0,1.73,MACl,14.6,PEAI,0.517,,,Me-4PACz,0.198,4PADCB,0.066,Me-2PACz,0.066,,,,,1000,10,5000,40,10,160,110,25,PEAI,1.0,PDADI,0.5,m-F-PEAI,2.0,,,5000.0,33.0,11.0,100.0,100.0,6.0,22.9899,79.7317,1.14449,25.1937,9886,CH1,v3,
39542,20250403,96,Cs0.05MA0.1FA0.85PbI3.0,1.73,MACl,14.6,PEAI,0.517,,,Me-4PACz,0.198,4PADCB,0.066,Me-2PACz,0.066,,,,,1000,10,5000,40,10,160,110,25,PEAI,1.0,PDADI,0.5,m-F-PEAI,2.0,,,5000.0,33.0,11.0,100.0,100.0,6.0,23.4836,80.5805,1.14235,25.5116,9886,CH2,v3,
39543,20250403,96,Cs0.05MA0.1FA0.85PbI3.0,1.73,MACl,14.6,PEAI,0.517,,,Me-4PACz,0.198,4PADCB,0.066,Me-2PACz,0.066,,,,,1000,10,5000,40,10,160,110,25,PEAI,1.0,PDADI,0.5,m-F-PEAI,2.0,,,5000.0,33.0,11.0,100.0,100.0,6.0,23.3448,80.6044,1.13699,25.4727,9886,CH3,v3,
39544,20250403,96,Cs0.05MA0.1FA0.85PbI3.0,1.73,MACl,14.6,PEAI,0.517,,,Me-4PACz,0.198,4PADCB,0.066,Me-2PACz,0.066,,,,,1000,10,5000,40,10,160,110,25,PEAI,1.0,PDADI,0.5,m-F-PEAI,2.0,,,5000.0,33.0,11.0,100.0,100.0,6.0,23.1871,81.3088,1.13364,25.1556,9886,CH4,v3,
39545,20250403,96,Cs0.05MA0.1FA0.85PbI3.0,1.73,MACl,14.6,PEAI,0.517,,,Me-4PACz,0.198,4PADCB,0.066,Me-2PACz,0.066,,,,,1000,10,5000,40,10,160,110,25,PEAI,1.0,PDADI,0.5,m-F-PEAI,2.0,,,4900.0,30.0,10.0,120.0,100.0,5.0,22.956,79.6188,1.14499,25.1814,9887,CH1,v3,
39546,20250403,96,Cs0.05MA0.1FA0.85PbI3.0,1.73,MACl,14.6,PEAI,0.517,,,Me-4PACz,0.198,4PADCB,0.066,Me-2PACz,0.066,,,,,1000,10,5000,40,10,160,110,25,PEAI,1.0,PDADI,0.5,m-F-PEAI,2.0,,,4900.0,30.0,10.0,120.0,100.0,5.0,14.6942,52.2872,1.10947,25.33,9887,CH2,v3,
39547,20250403,96,Cs0.05MA0.1FA0.85PbI3.0,1.73,MACl,14.6,PEAI,0.517,,,Me-4PACz,0.198,4PADCB,0.066,Me-2PACz,0.066,,,,,1000,10,5000,40,10,160,110,25,PEAI,1.0,PDADI,0.5,m-F-PEAI,2.0,,,4900.0,30.0,10.0,120.0,100.0,5.0,23.5759,81.8325,1.1377,25.3229,9887,CH3,v3,
39548,20250403,96,Cs0.05MA0.1FA0.85PbI3.0,1.73,MACl,14.6,PEAI,0.517,,,Me-4PACz,0.198,4PADCB,0.066,Me-2PACz,0.066,,,,,1000,10,5000,40,10,160,110,25,PEAI,1.0,PDADI,0.5,m-F-PEAI,2.0,,,4900.0,30.0,10.0,120.0,100.0,5.0,23.2799,82.2113,1.13384,24.9746,9887,CH4,v3,
39549,20250403,96,Cs0.05MA0.1FA0.85PbI3.0,1.73,MACl,14.6,PEAI,0.517,,,Me-4PACz,0.198,4PADCB,0.066,Me-2PACz,0.066,,,,,1000,10,5000,40,10,160,110,25,PEAI,1.0,PDADI,0.5,m-F-PEAI,2.0,,,4900.0,31.0,9.0,120.0,100.0,5.0,23.5152,81.5969,1.14545,25.1593,9888,CH1,v3,
39550,20250403,96,Cs0.05MA0.1FA0.85PbI3.0,1.73,MACl,14.6,PEAI,0.517,,,Me-4PACz,0.198,4PADCB,0.066,Me-2PACz,0.066,,,,,1000,10,5000,40,10,160,110,25,PEAI,1.0,PDADI,0.5,m-F-PEAI,2.0,,,4900.0,31.0,9.0,120.0,100.0,5.0,23.8132,82.3791,1.14052,25.3453,9888,CH2,v3,
39551,20250403,96,Cs0.05MA0.1FA0.85PbI3.0,1.73,MACl,14.6,PEAI,0.517,,,Me-4PACz,0.198,4PADCB,0.066,Me-2PACz,0.066,,,,,1000,10,5000,40,10,160,110,25,PEAI,1.0,PDADI,0.5,m-F-PEAI,2.0,,,4900.0,31.0,9.0,120.0,100.0,5.0,23.6627,82.7864,1.13791,25.1188,9888,CH3,v3,
39552,20250403,96,Cs0.05MA0.1FA0.85PbI3.0,1.73,MACl,14.6,PEAI,0.517,,,Me-4PACz,0.198,4PADCB,0.066,Me-2PACz,0.066,,,,,1000,10,5000,40,10,160,110,25,PEAI,1.0,PDADI,0.5,m-F-PEAI,2.0,,,4900.0,31.0,9.0,120.0,100.0,5.0,23.2685,82.7739,1.13439,24.7806,9888,CH4,v3,
39553,20250403,96,Cs0.05MA0.1FA0.85PbI3.0,1.73,MACl,14.6,PEAI,0.517,,,Me-4PACz,0.198,4PADCB,0.066,Me-2PACz,0.066,,,,,1000,10,5000,40,10,160,110,25,PEAI,1.0,PDADI,0.5,m-F-PEAI,2.0,,,5000.0,32.0,10.0,130.0,100.0,5.0,23.7942,81.1601,1.14341,25.6405,9889,CH1,v3,
39554,20250403,96,Cs0.05MA0.1FA0.85PbI3.0,1.73,MACl,14.6,PEAI,0.517,,,Me-4PACz,0.198,4PADCB,0.066,Me-2PACz,0.066,,,,,1000,10,5000,40,10,160,110,25,PEAI,1.0,PDADI,0.5,m-F-PEAI,2.0,,,5000.0,32.0,10.0,130.0,100.0,5.0,24.275,82.6109,1.14115,25.75,9889,CH2,v3,
39555,20250403,96,Cs0.05MA0.1FA0.85PbI3.0,1.73,MACl,14.6,PEAI,0.517,,,Me-4PACz,0.198,4PADCB,0.066,Me-2PACz,0.066,,,,,1000,10,5000,40,10,160,110,25,PEAI,1.0,PDADI,0.5,m-F-PEAI,2.0,,,5000.0,32.0,10.0,130.0,100.0,5.0,24.1559,82.8813,1.13684,25.637,9889,CH3,v3,
39556,20250403,96,Cs0.05MA0.1FA0.85PbI3.0,1.73,MACl,14.6,PEAI,0.517,,,Me-4PACz,0.198,4PADCB,0.066,Me-2PACz,0.066,,,,,1000,10,5000,40,10,160,110,25,PEAI,1.0,PDADI,0.5,m-F-PEAI,2.0,,,5000.0,32.0,10.0,130.0,100.0,5.0,1.94273,26.0315,0.304246,24.5296,9889,CH4,v3,
39557,20250403,96,Cs0.05MA0.1FA0.85PbI3.0,1.73,MACl,14.6,PEAI,0.517,,,Me-4PACz,0.198,4PADCB,0.066,Me-2PACz,0.066,,,,,1000,10,5000,40,10,160,110,25,PEAI,1.0,m-F-PEAI,2.0,3MTPAI,2.5,,,5000.0,33.0,11.0,100.0,100.0,6.0,23.1444,80.2195,1.13738,25.3666,9890,CH1,v3,
39558,20250403,96,Cs0.05MA0.1FA0.85PbI3.0,1.73,MACl,14.6,PEAI,0.517,,,Me-4PACz,0.198,4PADCB,0.066,Me-2PACz,0.066,,,,,1000,10,5000,40,10,160,110,25,PEAI,1.0,m-F-PEAI,2.0,3MTPAI,2.5,,,5000.0,33.0,11.0,100.0,100.0,6.0,23.6096,81.309,1.13675,25.5438,9890,CH2,v3,
39559,20250403,96,Cs0.05MA0.1FA0.85PbI3.0,1.73,MACl,14.6,PEAI,0.517,,,Me-4PACz,0.198,4PADCB,0.066,Me-2PACz,0.066,,,,,1000,10,5000,40,10,160,110,25,PEAI,1.0,m-F-PEAI,2.0,3MTPAI,2.5,,,5000.0,33.0,11.0,100.0,100.0,6.0,23.7817,81.9308,1.13306,25.6179,9890,CH3,v3,
39560,20250403,96,Cs0.05MA0.1FA0.85PbI3.0,1.73,MACl,14.6,PEAI,0.517,,,Me-4PACz,0.198,4PADCB,0.066,Me-2PACz,0.066,,,,,1000,10,5000,40,10,160,110,25,PEAI,1.0,m-F-PEAI,2.0,3MTPAI,2.5,,,5000.0,33.0,11.0,100.0,100.0,6.0,23.5116,82.2418,1.12555,25.3995,9890,CH4,v3,
39561,20250403,96,Cs0.05MA0.1FA0.85PbI3.0,1.73,MACl,14.6,PEAI,0.517,,,Me-4PACz,0.198,4PADCB,0.066,Me-2PACz,0.066,,,,,1000,10,5000,40,10,160,110,25,PEAI,1.0,m-F-PEAI,2.0,3MTPAI,2.5,,,4900.0,30.0,10.0,120.0,100.0,5.0,23.6509,83.0472,1.13053,25.1907,9891,CH1,v3,
39562,20250403,96,Cs0.05MA0.1FA0.85PbI3.0,1.73,MACl,14.6,PEAI,0.517,,,Me-4PACz,0.198,4PADCB,0.066,Me-2PACz,0.066,,,,,1000,10,5000,40,10,160,110,25,PEAI,1.0,m-F-PEAI,2.0,3MTPAI,2.5,,,4900.0,30.0,10.0,120.0,100.0,5.0,23.6482,81.5989,1.13453,25.5446,9891,CH2,v3,
39563,20250403,96,Cs0.05MA0.1FA0.85PbI3.0,1.73,MACl,14.6,PEAI,0.517,,,Me-4PACz,0.198,4PADCB,0.066,Me-2PACz,0.066,,,,,1000,10,5000,40,10,160,110,25,PEAI,1.0,m-F-PEAI,2.0,3MTPAI,2.5,,,4900.0,30.0,10.0,120.0,100.0,5.0,20.4252,70.955,1.12726,25.5365,9891,CH3,v3,
39564,20250403,96,Cs0.05MA0.1FA0.85PbI3.0,1.73,MACl,14.6,PEAI,0.517,,,Me-4PACz,0.198,4PADCB,0.066,Me-2PACz,0.066,,,,,1000,10,5000,40,10,160,110,25,PEAI,1.0,m-F-PEAI,2.0,3MTPAI,2.5,,,4900.0,30.0,10.0,120.0,100.0,5.0,22.1637,77.0651,1.12576,25.5469,9891,CH4,v3,
39565,20250403,96,Cs0.05MA0.1FA0.85PbI3.0,1.73,MACl,14.6,PEAI,0.517,,,Me-4PACz,0.198,4PADCB,0.066,Me-2PACz,0.066,,,,,1000,10,5000,40,10,160,110,25,PEAI,1.0,m-F-PEAI,2.0,3MTPAI,2.5,,,4900.0,31.0,9.0,120.0,100.0,5.0,19.6684,68.0693,1.13412,25.4777,9892,CH1,v3,
39566,20250403,96,Cs0.05MA0.1FA0.85PbI3.0,1.73,MACl,14.6,PEAI,0.517,,,Me-4PACz,0.198,4PADCB,0.066,Me-2PACz,0.066,,,,,1000,10,5000,40,10,160,110,25,PEAI,1.0,m-F-PEAI,2.0,3MTPAI,2.5,,,4900.0,31.0,9.0,120.0,100.0,5.0,24.1553,81.2337,1.13812,26.1269,9892,CH2,v3,
39567,20250403,96,Cs0.05MA0.1FA0.85PbI3.0,1.73,MACl,14.6,PEAI,0.517,,,Me-4PACz,0.198,4PADCB,0.066,Me-2PACz,0.066,,,,,1000,10,5000,40,10,160,110,25,PEAI,1.0,m-F-PEAI,2.0,3MTPAI,2.5,,,4900.0,31.0,9.0,120.0,100.0,5.0,23.7338,80.4279,1.13461,26.0084,9892,CH3,v3,
39568,20250403,96,Cs0.05MA0.1FA0.85PbI3.0,1.73,MACl,14.6,PEAI,0.517,,,Me-4PACz,0.198,4PADCB,0.066,Me-2PACz,0.066,,,,,1000,10,5000,40,10,160,110,25,PEAI,1.0,m-F-PEAI,2.0,3MTPAI,2.5,,,4900.0,31.0,9.0,120.0,100.0,5.0,23.3144,79.6016,1.12763,25.9739,9892,CH4,v3,
39569,20250403,96,Cs0.05MA0.1FA0.85PbI3.0,1.73,MACl,14.6,PEAI,0.517,,,Me-4PACz,0.198,4PADCB,0.066,Me-2PACz,0.066,,,,,1000,10,5000,40,10,160,110,25,PEAI,1.0,m-F-PEAI,2.0,3MTPAI,2.5,,,5000.0,32.0,10.0,130.0,100.0,5.0,23.4491,83.4504,1.1338,24.7835,9893,CH1,v3,
39570,20250403,96,Cs0.05MA0.1FA0.85PbI3.0,1.73,MACl,14.6,PEAI,0.517,,,Me-4PACz,0.198,4PADCB,0.066,Me-2PACz,0.066,,,,,1000,10,5000,40,10,160,110,25,PEAI,1.0,m-F-PEAI,2.0,3MTPAI,2.5,,,5000.0,32.0,10.0,130.0,100.0,5.0,23.5876,83.0012,1.13273,25.0883,9893,CH2,v3,
39571,20250403,96,Cs0.05MA0.1FA0.85PbI3.0,1.73,MACl,14.6,PEAI,0.517,,,Me-4PACz,0.198,4PADCB,0.066,Me-2PACz,0.066,,,,,1000,10,5000,40,10,160,110,25,PEAI,1.0,m-F-PEAI,2.0,3MTPAI,2.5,,,5000.0,32.0,10.0,130.0,100.0,5.0,23.4362,82.174,1.12875,25.2672,9893,CH3,v3,
39572,20250403,96,Cs0.05MA0.1FA0.85PbI3.0,1.73,MACl,14.6,PEAI,0.517,,,Me-4PACz,0.198,4PADCB,0.066,Me-2PACz,0.066,,,,,1000,10,5000,40,10,160,110,25,PEAI,1.0,m-F-PEAI,2.0,3MTPAI,2.5,,,5000.0,32.0,10.0,130.0,100.0,5.0,23.1642,81.3219,1.12503,25.319,9893,CH4,v3,
39573,20250403,96,Cs0.05MA0.1FA0.85PbI3.0,1.73,MACl,14.6,PEAI,0.517,,,Me-4PACz,0.198,4PADCB,0.066,Me-2PACz,0.066,,,,,1000,10,5000,40,10,160,110,25,PEAI,1.0,PDADI,0.5,PiPI,0.4,,,5000.0,33.0,11.0,100.0,100.0,6.0,15.8855,60.5516,1.13869,23.0394,9894,CH1,v3,
39574,20250403,96,Cs0.05MA0.1FA0.85PbI3.0,1.73,MACl,14.6,PEAI,0.517,,,Me-4PACz,0.198,4PADCB,0.066,Me-2PACz,0.066,,,,,1000,10,5000,40,10,160,110,25,PEAI,1.0,PDADI,0.5,PiPI,0.4,,,5000.0,33.0,11.0,100.0,100.0,6.0,23.528,85.3633,1.14335,24.1066,9894,CH2,v3,
39575,20250403,96,Cs0.05MA0.1FA0.85PbI3.0,1.73,MACl,14.6,PEAI,0.517,,,Me-4PACz,0.198,4PADCB,0.066,Me-2PACz,0.066,,,,,1000,10,5000,40,10,160,110,25,PEAI,1.0,PDADI,0.5,PiPI,0.4,,,5000.0,33.0,11.0,100.0,100.0,6.0,23.583,85.3602,1.14055,24.2232,9894,CH3,v3,
39576,20250403,96,Cs0.05MA0.1FA0.85PbI3.0,1.73,MACl,14.6,PEAI,0.517,,,Me-4PACz,0.198,4PADCB,0.066,Me-2PACz,0.066,,,,,1000,10,5000,40,10,160,110,25,PEAI,1.0,PDADI,0.5,PiPI,0.4,,,5000.0,33.0,11.0,100.0,100.0,6.0,22.6083,83.6573,1.13774,23.7532,9894,CH4,v3,
39577,20250403,96,Cs0.05MA0.1FA0.85PbI3.0,1.73,MACl,14.6,PEAI,0.517,,,Me-4PACz,0.198,4PADCB,0.066,Me-2PACz,0.066,,,,,1000,10,5000,40,10,160,110,25,PEAI,1.0,PDADI,0.5,PiPI,0.4,,,4900.0,30.0,10.0,120.0,100.0,5.0,8.68841,40.2574,0.89706,24.0587,9895,CH1,v3,
39578,20250403,96,Cs0.05MA0.1FA0.85PbI3.0,1.73,MACl,14.6,PEAI,0.517,,,Me-4PACz,0.198,4PADCB,0.066,Me-2PACz,0.066,,,,,1000,10,5000,40,10,160,110,25,PEAI,1.0,PDADI,0.5,PiPI,0.4,,,4900.0,30.0,10.0,120.0,100.0,5.0,24.1613,84.8302,1.13919,25.002,9895,CH2,v3,
39579,20250403,96,Cs0.05MA0.1FA0.85PbI3.0,1.73,MACl,14.6,PEAI,0.517,,,Me-4PACz,0.198,4PADCB,0.066,Me-2PACz,0.066,,,,,1000,10,5000,40,10,160,110,25,PEAI,1.0,PDADI,0.5,PiPI,0.4,,,4900.0,30.0,10.0,120.0,100.0,5.0,24.4731,85.633,1.1378,25.1178,9895,CH3,v3,
39580,20250403,96,Cs0.05MA0.1FA0.85PbI3.0,1.73,MACl,14.6,PEAI,0.517,,,Me-4PACz,0.198,4PADCB,0.066,Me-2PACz,0.066,,,,,1000,10,5000,40,10,160,110,25,PEAI,1.0,PDADI,0.5,PiPI,0.4,,,4900.0,30.0,10.0,120.0,100.0,5.0,23.9031,85.2567,1.13273,24.7515,9895,CH4,v3,
39581,20250403,96,Cs0.05MA0.1FA0.85PbI3.0,1.73,MACl,14.6,PEAI,0.517,,,Me-4PACz,0.198,4PADCB,0.066,Me-2PACz,0.066,,,,,1000,10,5000,40,10,160,110,25,PEAI,1.0,PDADI,0.5,PiPI,0.4,,,4900.0,31.0,9.0,120.0,100.0,5.0,19.1006,68.7547,1.15274,24.0999,9896,CH1,v3,
39582,20250403,96,Cs0.05MA0.1FA0.85PbI3.0,1.73,MACl,14.6,PEAI,0.517,,,Me-4PACz,0.198,4PADCB,0.066,Me-2PACz,0.066,,,,,1000,10,5000,40,10,160,110,25,PEAI,1.0,PDADI,0.5,PiPI,0.4,,,4900.0,31.0,9.0,120.0,100.0,5.0,24.6013,85.7187,1.14417,25.0837,9896,CH2,v3,
39583,20250403,96,Cs0.05MA0.1FA0.85PbI3.0,1.73,MACl,14.6,PEAI,0.517,,,Me-4PACz,0.198,4PADCB,0.066,Me-2PACz,0.066,,,,,1000,10,5000,40,10,160,110,25,PEAI,1.0,PDADI,0.5,PiPI,0.4,,,4900.0,31.0,9.0,120.0,100.0,5.0,24.2514,85.5536,1.13679,24.9355,9896,CH3,v3,
39584,20250403,96,Cs0.05MA0.1FA0.85PbI3.0,1.73,MACl,14.6,PEAI,0.517,,,Me-4PACz,0.198,4PADCB,0.066,Me-2PACz,0.066,,,,,1000,10,5000,40,10,160,110,25,PEAI,1.0,PDADI,0.5,PiPI,0.4,,,4900.0,31.0,9.0,120.0,100.0,5.0,22.4607,82.1047,1.13324,24.1397,9896,CH4,v3,
39585,20250403,96,Cs0.05MA0.1FA0.85PbI3.0,1.73,MACl,14.6,PEAI,0.517,,,Me-4PACz,0.198,4PADCB,0.066,Me-2PACz,0.066,,,,,1000,10,5000,40,10,160,110,25,PEAI,1.0,PDADI,0.5,PiPI,0.4,,,5000.0,32.0,10.0,130.0,100.0,5.0,18.9479,68.5763,1.14826,24.0628,9897,CH1,v3,
39586,20250403,96,Cs0.05MA0.1FA0.85PbI3.0,1.73,MACl,14.6,PEAI,0.517,,,Me-4PACz,0.198,4PADCB,0.066,Me-2PACz,0.066,,,,,1000,10,5000,40,10,160,110,25,PEAI,1.0,PDADI,0.5,PiPI,0.4,,,5000.0,32.0,10.0,130.0,100.0,5.0,23.763,83.8212,1.14377,24.7862,9897,CH2,v3,
39587,20250403,96,Cs0.05MA0.1FA0.85PbI3.0,1.73,MACl,14.6,PEAI,0.517,,,Me-4PACz,0.198,4PADCB,0.066,Me-2PACz,0.066,,,,,1000,10,5000,40,10,160,110,25,PEAI,1.0,PDADI,0.5,PiPI,0.4,,,5000.0,32.0,10.0,130.0,100.0,5.0,22.44,80.8753,1.1434,24.2666,9897,CH3,v3,
39588,20250403,96,Cs0.05MA0.1FA0.85PbI3.0,1.73,MACl,14.6,PEAI,0.517,,,Me-4PACz,0.198,4PADCB,0.066,Me-2PACz,0.066,,,,,1000,10,5000,40,10,160,110,25,PEAI,1.0,PDADI,0.5,PiPI,0.4,,,5000.0,32.0,10.0,130.0,100.0,5.0,22.151,81.8327,1.13643,23.819,9897,CH4,v3,
39589,20250403,96,Cs0.05MA0.1FA0.85PbI3.0,1.73,MACl,14.6,PEAI,0.517,,,Me-4PACz,0.198,4PADCB,0.066,Me-2PACz,0.066,,,,,1000,10,5000,40,10,160,110,25,PEAI,1.0,PDADI,0.5,,,,,5000.0,32.0,10.0,130.0,100.0,5.0,5.38638,31.7326,0.675576,25.1257,9898,CH1,v3,
39590,20250403,96,Cs0.05MA0.1FA0.85PbI3.0,1.73,MACl,14.6,PEAI,0.517,,,Me-4PACz,0.198,4PADCB,0.066,Me-2PACz,0.066,,,,,1000,10,5000,40,10,160,110,25,PEAI,1.0,PDADI,0.5,,,,,5000.0,32.0,10.0,130.0,100.0,5.0,24.5625,83.3675,1.1387,25.8742,9898,CH2,v3,
39591,20250403,96,Cs0.05MA0.1FA0.85PbI3.0,1.73,MACl,14.6,PEAI,0.517,,,Me-4PACz,0.198,4PADCB,0.066,Me-2PACz,0.066,,,,,1000,10,5000,40,10,160,110,25,PEAI,1.0,PDADI,0.5,,,,,5000.0,32.0,10.0,130.0,100.0,5.0,24.5934,83.3847,1.13704,25.9392,9898,CH3,v3,
39592,20250403,96,Cs0.05MA0.1FA0.85PbI3.0,1.73,MACl,14.6,PEAI,0.517,,,Me-4PACz,0.198,4PADCB,0.066,Me-2PACz,0.066,,,,,1000,10,5000,40,10,160,110,25,PEAI,1.0,PDADI,0.5,,,,,5000.0,32.0,10.0,130.0,100.0,5.0,24.1957,83.1293,1.13223,25.7068,9898,CH4,v3,
39593,20250403,96,Cs0.05MA0.1FA0.85PbI3.0,1.73,MACl,14.6,PEAI,0.517,,,Me-4PACz,0.198,4PADCB,0.066,Me-2PACz,0.066,,,,,1000,10,5000,40,10,160,110,25,PEAI,1.0,PDADI,0.5,,,,,5000.0,33.0,11.0,100.0,100.0,6.0,22.9833,78.3562,1.14719,25.5682,9899,CH1,v3,
39594,20250403,96,Cs0.05MA0.1FA0.85PbI3.0,1.73,MACl,14.6,PEAI,0.517,,,Me-4PACz,0.198,4PADCB,0.066,Me-2PACz,0.066,,,,,1000,10,5000,40,10,160,110,25,PEAI,1.0,PDADI,0.5,,,,,5000.0,33.0,11.0,100.0,100.0,6.0,22.6283,76.6164,1.14513,25.7914,9899,CH2,v3,
39595,20250403,96,Cs0.05MA0.1FA0.85PbI3.0,1.73,MACl,14.6,PEAI,0.517,,,Me-4PACz,0.198,4PADCB,0.066,Me-2PACz,0.066,,,,,1000,10,5000,40,10,160,110,25,PEAI,1.0,PDADI,0.5,,,,,5000.0,33.0,11.0,100.0,100.0,6.0,24.4621,82.9524,1.13656,25.946,9899,CH3,v3,
39596,20250403,96,Cs0.05MA0.1FA0.85PbI3.0,1.73,MACl,14.6,PEAI,0.517,,,Me-4PACz,0.198,4PADCB,0.066,Me-2PACz,0.066,,,,,1000,10,5000,40,10,160,110,25,PEAI,1.0,PDADI,0.5,,,,,5000.0,33.0,11.0,100.0,100.0,6.0,23.9538,82.7511,1.13114,25.5908,9899,CH4,v3,
39597,20250403,96,Cs0.05MA0.1FA0.85PbI3.0,1.73,MACl,14.6,PEAI,0.517,,,Me-4PACz,0.198,4PADCB,0.066,Me-2PACz,0.066,,,,,1000,10,5000,40,10,160,110,25,PEAI,1.0,PDADI,0.5,,,,,4900.0,31.0,14.0,120.0,100.0,5.0,24.5612,84.6939,1.13678,25.5105,9900,CH1,v3,
39598,20250403,96,Cs0.05MA0.1FA0.85PbI3.0,1.73,MACl,14.6,PEAI,0.517,,,Me-4PACz,0.198,4PADCB,0.066,Me-2PACz,0.066,,,,,1000,10,5000,40,10,160,110,25,PEAI,1.0,PDADI,0.5,,,,,4900.0,31.0,14.0,120.0,100.0,5.0,24.751,84.4885,1.13748,25.7545,9900,CH2,v3,
39599,20250403,96,Cs0.05MA0.1FA0.85PbI3.0,1.73,MACl,14.6,PEAI,0.517,,,Me-4PACz,0.198,4PADCB,0.066,Me-2PACz,0.066,,,,,1000,10,5000,40,10,160,110,25,PEAI,1.0,PDADI,0.5,,,,,4900.0,31.0,14.0,120.0,100.0,5.0,24.862,84.8049,1.13702,25.7838,9900,CH3,v3,
39600,20250403,96,Cs0.05MA0.1FA0.85PbI3.0,1.73,MACl,14.6,PEAI,0.517,,,Me-4PACz,0.198,4PADCB,0.066,Me-2PACz,0.066,,,,,1000,10,5000,40,10,160,110,25,PEAI,1.0,PDADI,0.5,,,,,4900.0,31.0,14.0,120.0,100.0,5.0,24.341,84.4914,1.12945,25.507,9900,CH4,v3,
39601,20250403,96,Cs0.05MA0.1FA0.85PbI3.0,1.73,MACl,14.6,PEAI,0.517,,,Me-4PACz,0.198,4PADCB,0.066,Me-2PACz,0.066,,,,,1000,10,5000,40,10,160,110,25,PEAI,1.0,PDADI,0.5,,,,,4900.0,31.0,12.0,120.0,100.0,5.0,24.4301,84.7342,1.13794,25.3365,9901,CH1,v3,
39602,20250403,96,Cs0.05MA0.1FA0.85PbI3.0,1.73,MACl,14.6,PEAI,0.517,,,Me-4PACz,0.198,4PADCB,0.066,Me-2PACz,0.066,,,,,1000,10,5000,40,10,160,110,25,PEAI,1.0,PDADI,0.5,,,,,4900.0,31.0,12.0,120.0,100.0,5.0,22.7631,78.3619,1.14312,25.4118,9901,CH2,v3,
39603,20250403,96,Cs0.05MA0.1FA0.85PbI3.0,1.73,MACl,14.6,PEAI,0.517,,,Me-4PACz,0.198,4PADCB,0.066,Me-2PACz,0.066,,,,,1000,10,5000,40,10,160,110,25,PEAI,1.0,PDADI,0.5,,,,,4900.0,31.0,12.0,120.0,100.0,5.0,20.6123,72.1959,1.12833,25.3033,9901,CH3,v3,
39604,20250403,96,Cs0.05MA0.1FA0.85PbI3.0,1.73,MACl,14.6,PEAI,0.517,,,Me-4PACz,0.198,4PADCB,0.066,Me-2PACz,0.066,,,,,1000,10,5000,40,10,160,110,25,PEAI,1.0,PDADI,0.5,,,,,4900.0,31.0,12.0,120.0,100.0,5.0,21.468,77.0032,1.12618,24.7557,9901,CH4,v3,
39605,20250403,96,Cs0.05MA0.1FA0.85PbI3.0,1.73,MACl,14.6,PEAI,0.517,,,Me-4PACz,0.189,DMACPA,0.126,4-ABnP,0.016,,,,,1000,10,5000,40,10,160,110,25,PEAI,1.0,m-F-PEAI,2.0,Lead(II) oxalate,1.0,,,5000.0,33.0,11.0,110.0,100.0,5.0,21.4722,78.0338,1.09678,25.0885,9902,CH1,v3,
39606,20250403,96,Cs0.05MA0.1FA0.85PbI3.0,1.73,MACl,14.6,PEAI,0.517,,,Me-4PACz,0.189,DMACPA,0.126,4-ABnP,0.016,,,,,1000,10,5000,40,10,160,110,25,PEAI,1.0,m-F-PEAI,2.0,Lead(II) oxalate,1.0,,,5000.0,33.0,11.0,110.0,100.0,5.0,22.0026,78.7344,1.1045,25.3012,9902,CH2,v3,
39607,20250403,96,Cs0.05MA0.1FA0.85PbI3.0,1.73,MACl,14.6,PEAI,0.517,,,Me-4PACz,0.189,DMACPA,0.126,4-ABnP,0.016,,,,,1000,10,5000,40,10,160,110,25,PEAI,1.0,m-F-PEAI,2.0,Lead(II) oxalate,1.0,,,5000.0,33.0,11.0,110.0,100.0,5.0,21.7713,78.691,1.10166,25.1138,9902,CH3,v3,
39608,20250403,96,Cs0.05MA0.1FA0.85PbI3.0,1.73,MACl,14.6,PEAI,0.517,,,Me-4PACz,0.189,DMACPA,0.126,4-ABnP,0.016,,,,,1000,10,5000,40,10,160,110,25,PEAI,1.0,m-F-PEAI,2.0,Lead(II) oxalate,1.0,,,5000.0,33.0,11.0,110.0,100.0,5.0,21.3827,78.4052,1.1007,24.777,9902,CH4,v3,
39609,20250403,96,Cs0.05MA0.1FA0.85PbI3.0,1.73,MACl,14.6,PEAI,0.517,,,Me-4PACz,0.189,DMACPA,0.126,4-ABnP,0.016,,,,,1000,10,5000,40,10,160,110,25,PEAI,1.0,m-F-PEAI,2.0,Lead(II) oxalate,1.0,,,4900.0,30.0,10.0,120.0,100.0,5.0,21.9872,77.7421,1.10623,25.5662,9903,CH1,v3,
39610,20250403,96,Cs0.05MA0.1FA0.85PbI3.0,1.73,MACl,14.6,PEAI,0.517,,,Me-4PACz,0.189,DMACPA,0.126,4-ABnP,0.016,,,,,1000,10,5000,40,10,160,110,25,PEAI,1.0,m-F-PEAI,2.0,Lead(II) oxalate,1.0,,,4900.0,30.0,10.0,120.0,100.0,5.0,20.3205,71.0848,1.11071,25.737,9903,CH2,v3,
39611,20250403,96,Cs0.05MA0.1FA0.85PbI3.0,1.73,MACl,14.6,PEAI,0.517,,,Me-4PACz,0.189,DMACPA,0.126,4-ABnP,0.016,,,,,1000,10,5000,40,10,160,110,25,PEAI,1.0,m-F-PEAI,2.0,Lead(II) oxalate,1.0,,,4900.0,30.0,10.0,120.0,100.0,5.0,21.8237,76.5327,1.10873,25.7191,9903,CH3,v3,
39612,20250403,96,Cs0.05MA0.1FA0.85PbI3.0,1.73,MACl,14.6,PEAI,0.517,,,Me-4PACz,0.189,DMACPA,0.126,4-ABnP,0.016,,,,,1000,10,5000,40,10,160,110,25,PEAI,1.0,m-F-PEAI,2.0,Lead(II) oxalate,1.0,,,4900.0,30.0,10.0,120.0,100.0,5.0,21.4139,76.0797,1.10675,25.4319,9903,CH4,v3,
39613,20250403,96,Cs0.05MA0.1FA0.85PbI3.0,1.73,MACl,14.6,PEAI,0.517,,,Me-4PACz,0.189,DMACPA,0.126,4-ABnP,0.016,,,,,1000,10,5000,40,10,160,110,25,PEAI,1.0,m-F-PEAI,2.0,Lead(II) oxalate,1.0,,,4900.0,31.0,9.0,120.0,100.0,5.0,6.02079,32.893,0.716569,25.5442,9904,CH1,v3,
39614,20250403,96,Cs0.05MA0.1FA0.85PbI3.0,1.73,MACl,14.6,PEAI,0.517,,,Me-4PACz,0.189,DMACPA,0.126,4-ABnP,0.016,,,,,1000,10,5000,40,10,160,110,25,PEAI,1.0,m-F-PEAI,2.0,Lead(II) oxalate,1.0,,,4900.0,31.0,9.0,120.0,100.0,5.0,23.1738,80.5226,1.10862,25.9595,9904,CH2,v3,
39615,20250403,96,Cs0.05MA0.1FA0.85PbI3.0,1.73,MACl,14.6,PEAI,0.517,,,Me-4PACz,0.189,DMACPA,0.126,4-ABnP,0.016,,,,,1000,10,5000,40,10,160,110,25,PEAI,1.0,m-F-PEAI,2.0,Lead(II) oxalate,1.0,,,4900.0,31.0,9.0,120.0,100.0,5.0,0.112865,24.0417,0.02498,18.7929,9904,CH3,v3,
39616,20250403,96,Cs0.05MA0.1FA0.85PbI3.0,1.73,MACl,14.6,PEAI,0.517,,,Me-4PACz,0.189,DMACPA,0.126,4-ABnP,0.016,,,,,1000,10,5000,40,10,160,110,25,PEAI,1.0,m-F-PEAI,2.0,Lead(II) oxalate,1.0,,,4900.0,31.0,9.0,120.0,100.0,5.0,13.3183,49.347,1.06498,25.3422,9904,CH4,v3,
39617,20250403,96,Cs0.05MA0.1FA0.85PbI3.0,1.73,MACl,14.6,PEAI,0.517,,,Me-4PACz,0.189,DMACPA,0.126,4-ABnP,0.016,,,,,1000,10,5000,40,10,160,110,25,PEAI,1.0,m-F-PEAI,2.0,Lead(II) oxalate,1.0,,,5000.0,32.0,10.0,130.0,100.0,5.0,21.7082,77.7808,1.116,25.0085,9905,CH1,v3,
39618,20250403,96,Cs0.05MA0.1FA0.85PbI3.0,1.73,MACl,14.6,PEAI,0.517,,,Me-4PACz,0.189,DMACPA,0.126,4-ABnP,0.016,,,,,1000,10,5000,40,10,160,110,25,PEAI,1.0,m-F-PEAI,2.0,Lead(II) oxalate,1.0,,,5000.0,32.0,10.0,130.0,100.0,5.0,21.5771,76.7516,1.11802,25.1453,9905,CH2,v3,
39619,20250403,96,Cs0.05MA0.1FA0.85PbI3.0,1.73,MACl,14.6,PEAI,0.517,,,Me-4PACz,0.189,DMACPA,0.126,4-ABnP,0.016,,,,,1000,10,5000,40,10,160,110,25,PEAI,1.0,m-F-PEAI,2.0,Lead(II) oxalate,1.0,,,5000.0,32.0,10.0,130.0,100.0,5.0,21.7715,77.2789,1.11539,25.2581,9905,CH3,v3,
39620,20250403,96,Cs0.05MA0.1FA0.85PbI3.0,1.73,MACl,14.6,PEAI,0.517,,,Me-4PACz,0.189,DMACPA,0.126,4-ABnP,0.016,,,,,1000,10,5000,40,10,160,110,25,PEAI,1.0,m-F-PEAI,2.0,Lead(II) oxalate,1.0,,,5000.0,32.0,10.0,130.0,100.0,5.0,21.7917,77.8499,1.10943,25.2309,9905,CH4,v3,
39621,20250403,96,Cs0.05MA0.1FA0.85PbI3.0,1.73,MACl,14.6,PEAI,0.517,,,Me-4PACz,0.189,DMACPA,0.126,4-ABnP,0.016,,,,,1000,10,5000,40,10,160,110,25,PEAI,1.0,PDADI,0.5,m-F-PEAI,2.0,,,5000.0,33.0,11.0,100.0,100.0,6.0,23.0351,81.3029,1.13823,24.8916,9906,CH1,v3,
39622,20250403,96,Cs0.05MA0.1FA0.85PbI3.0,1.73,MACl,14.6,PEAI,0.517,,,Me-4PACz,0.189,DMACPA,0.126,4-ABnP,0.016,,,,,1000,10,5000,40,10,160,110,25,PEAI,1.0,PDADI,0.5,m-F-PEAI,2.0,,,5000.0,33.0,11.0,100.0,100.0,6.0,23.2183,81.8324,1.13691,24.9561,9906,CH2,v3,
39623,20250403,96,Cs0.05MA0.1FA0.85PbI3.0,1.73,MACl,14.6,PEAI,0.517,,,Me-4PACz,0.189,DMACPA,0.126,4-ABnP,0.016,,,,,1000,10,5000,40,10,160,110,25,PEAI,1.0,PDADI,0.5,m-F-PEAI,2.0,,,5000.0,33.0,11.0,100.0,100.0,6.0,23.0022,81.4627,1.13359,24.9088,9906,CH3,v3,
39624,20250403,96,Cs0.05MA0.1FA0.85PbI3.0,1.73,MACl,14.6,PEAI,0.517,,,Me-4PACz,0.189,DMACPA,0.126,4-ABnP,0.016,,,,,1000,10,5000,40,10,160,110,25,PEAI,1.0,PDADI,0.5,m-F-PEAI,2.0,,,5000.0,33.0,11.0,100.0,100.0,6.0,2.09264,25.3645,0.346172,23.8328,9906,CH4,v3,
39625,20250403,96,Cs0.05MA0.1FA0.85PbI3.0,1.73,MACl,14.6,PEAI,0.517,,,Me-4PACz,0.189,DMACPA,0.126,4-ABnP,0.016,,,,,1000,10,5000,40,10,160,110,25,PEAI,1.0,PDADI,0.5,m-F-PEAI,2.0,,,4900.0,30.0,10.0,120.0,100.0,5.0,24.537,83.4187,1.13733,25.8627,9907,CH1,v3,
39626,20250403,96,Cs0.05MA0.1FA0.85PbI3.0,1.73,MACl,14.6,PEAI,0.517,,,Me-4PACz,0.189,DMACPA,0.126,4-ABnP,0.016,,,,,1000,10,5000,40,10,160,110,25,PEAI,1.0,PDADI,0.5,m-F-PEAI,2.0,,,4900.0,30.0,10.0,120.0,100.0,5.0,24.7937,83.8319,1.13709,26.0099,9907,CH2,v3,
39627,20250403,96,Cs0.05MA0.1FA0.85PbI3.0,1.73,MACl,14.6,PEAI,0.517,,,Me-4PACz,0.189,DMACPA,0.126,4-ABnP,0.016,,,,,1000,10,5000,40,10,160,110,25,PEAI,1.0,PDADI,0.5,m-F-PEAI,2.0,,,4900.0,30.0,10.0,120.0,100.0,5.0,24.5517,83.888,1.1349,25.7884,9907,CH3,v3,
39628,20250403,96,Cs0.05MA0.1FA0.85PbI3.0,1.73,MACl,14.6,PEAI,0.517,,,Me-4PACz,0.189,DMACPA,0.126,4-ABnP,0.016,,,,,1000,10,5000,40,10,160,110,25,PEAI,1.0,PDADI,0.5,m-F-PEAI,2.0,,,4900.0,30.0,10.0,120.0,100.0,5.0,23.3839,81.0951,1.13666,25.3684,9907,CH4,v3,
39629,20250403,96,Cs0.05MA0.1FA0.85PbI3.0,1.73,MACl,14.6,PEAI,0.517,,,Me-4PACz,0.189,DMACPA,0.126,4-ABnP,0.016,,,,,1000,10,5000,40,10,160,110,25,PEAI,1.0,PDADI,0.5,m-F-PEAI,2.0,,,4900.0,31.0,9.0,120.0,100.0,5.0,24.4069,82.8977,1.13968,25.8337,9908,CH1,v3,
39630,20250403,96,Cs0.05MA0.1FA0.85PbI3.0,1.73,MACl,14.6,PEAI,0.517,,,Me-4PACz,0.189,DMACPA,0.126,4-ABnP,0.016,,,,,1000,10,5000,40,10,160,110,25,PEAI,1.0,PDADI,0.5,m-F-PEAI,2.0,,,4900.0,31.0,9.0,120.0,100.0,5.0,23.9303,82.3495,1.12717,25.7809,9908,CH2,v3,
39631,20250403,96,Cs0.05MA0.1FA0.85PbI3.0,1.73,MACl,14.6,PEAI,0.517,,,Me-4PACz,0.189,DMACPA,0.126,4-ABnP,0.016,,,,,1000,10,5000,40,10,160,110,25,PEAI,1.0,PDADI,0.5,m-F-PEAI,2.0,,,4900.0,31.0,9.0,120.0,100.0,5.0,23.5851,82.0468,1.11962,25.6748,9908,CH3,v3,
