Repository: MI-Materials-Intelligence/Recipe-Language-Model

# Learning Layer

## Overview

In the learning layer, the formulas and parameters are encoded and then tokenised into recipes as inputs. Through atomic skills of data extraction, cleaning, and matching, these data are organised into standardised datasets, providing the basis for RLM training and iterative recipe refinement.

Key Atomic Skills:
- **Cleaning**: Preprocessing and outlier cleaning
- **Matching**: Matching data pairs based on variables
- **Extraction**: Data extraction from robotic boxes

File: seven_ai_layers_robotics/learning/data/data50764_from_db.csv (part 183 of 253)
No,date,rank,Formula PVK,Concentration PVK,Formula Additive 1,Concentration Additive 1,Formula Additive 2,Concentration Additive 2,Formula Additive 3,Concentration Additive 3,Formula SAM 1,Concentration SAM 1,Formula SAM 2,Concentration SAM 2,Formula SAM 3,Concentration SAM 3,Spin Coating Speed SAM,Spin Coating Time SAM,Annealed Temperature SAM,Annealed Time SAM,Spin Coating Speed PVK 1,Spin Coating Time PVK 1,Spin Coating Speed PVK 2,Spin Coating Time PVK 2,Antisolvent Dropping Timing,Antisolvent Volume,Annealed Temperature PVK,Annealed Time PVK,Formula Passivator 1,Concentration Passivator 1,Formula Passivator 2,Concentration Passivator 2,Formula Passivator 3,Concentration Passivator 3,Formula Passivator 4,Concentration Passivator 4,Spin Coating Speed Passivator,Spin Coating Time Passivator,Passivator Dropping Timing,Passivator Volume,Annealed Temperature Passivator,Annealed Time Passivator,PCE,FF,Voc,Jsc,Product,Channel,From,upload_time
39632,20250403,96,Cs0.05MA0.1FA0.85PbI3.0,1.73,MACl,14.6,PEAI,0.517,,,Me-4PACz,0.189,DMACPA,0.126,4-ABnP,0.016,,,,,1000,10,5000,40,10,160,110,25,PEAI,1.0,PDADI,0.5,m-F-PEAI,2.0,,,4900.0,31.0,9.0,120.0,100.0,5.0,23.1848,81.4803,1.11693,25.4756,9908,CH4,v3,
39633,20250403,96,Cs0.05MA0.1FA0.85PbI3.0,1.73,MACl,14.6,PEAI,0.517,,,Me-4PACz,0.189,DMACPA,0.126,4-ABnP,0.016,,,,,1000,10,5000,40,10,160,110,25,PEAI,1.0,PDADI,0.5,m-F-PEAI,2.0,,,5000.0,32.0,10.0,130.0,100.0,5.0,17.7048,61.2662,1.12651,25.6528,9909,CH1,v3,
39634,20250403,96,Cs0.05MA0.1FA0.85PbI3.0,1.73,MACl,14.6,PEAI,0.517,,,Me-4PACz,0.189,DMACPA,0.126,4-ABnP,0.016,,,,,1000,10,5000,40,10,160,110,25,PEAI,1.0,PDADI,0.5,m-F-PEAI,2.0,,,5000.0,32.0,10.0,130.0,100.0,5.0,24.3808,82.252,1.13734,26.0623,9909,CH2,v3,
39635,20250403,96,Cs0.05MA0.1FA0.85PbI3.0,1.73,MACl,14.6,PEAI,0.517,,,Me-4PACz,0.189,DMACPA,0.126,4-ABnP,0.016,,,,,1000,10,5000,40,10,160,110,25,PEAI,1.0,PDADI,0.5,m-F-PEAI,2.0,,,5000.0,32.0,10.0,130.0,100.0,5.0,24.0557,82.0036,1.13364,25.8767,9909,CH3,v3,
39636,20250403,96,Cs0.05MA0.1FA0.85PbI3.0,1.73,MACl,14.6,PEAI,0.517,,,Me-4PACz,0.189,DMACPA,0.126,4-ABnP,0.016,,,,,1000,10,5000,40,10,160,110,25,PEAI,1.0,PDADI,0.5,m-F-PEAI,2.0,,,5000.0,32.0,10.0,130.0,100.0,5.0,23.3058,81.4376,1.12686,25.3963,9909,CH4,v3,
39637,20250403,96,Cs0.05MA0.1FA0.85PbI3.0,1.73,MACl,14.6,PEAI,0.517,,,Me-4PACz,0.189,DMACPA,0.126,4-ABnP,0.016,,,,,1000,10,5000,40,10,160,110,25,PEAI,1.0,m-F-PEAI,2.0,3MTPAI,2.5,,,5000.0,33.0,11.0,100.0,100.0,6.0,22.2174,77.8851,1.12576,25.3393,9910,CH1,v3,
39638,20250403,96,Cs0.05MA0.1FA0.85PbI3.0,1.73,MACl,14.6,PEAI,0.517,,,Me-4PACz,0.189,DMACPA,0.126,4-ABnP,0.016,,,,,1000,10,5000,40,10,160,110,25,PEAI,1.0,m-F-PEAI,2.0,3MTPAI,2.5,,,5000.0,33.0,11.0,100.0,100.0,6.0,24.3875,84.1499,1.12773,25.6984,9910,CH2,v3,
39639,20250403,96,Cs0.05MA0.1FA0.85PbI3.0,1.73,MACl,14.6,PEAI,0.517,,,Me-4PACz,0.189,DMACPA,0.126,4-ABnP,0.016,,,,,1000,10,5000,40,10,160,110,25,PEAI,1.0,m-F-PEAI,2.0,3MTPAI,2.5,,,5000.0,33.0,11.0,100.0,100.0,6.0,24.1593,83.7782,1.12649,25.5991,9910,CH3,v3,
39640,20250403,96,Cs0.05MA0.1FA0.85PbI3.0,1.73,MACl,14.6,PEAI,0.517,,,Me-4PACz,0.189,DMACPA,0.126,4-ABnP,0.016,,,,,1000,10,5000,40,10,160,110,25,PEAI,1.0,m-F-PEAI,2.0,3MTPAI,2.5,,,5000.0,33.0,11.0,100.0,100.0,6.0,23.5626,83.1775,1.12188,25.2505,9910,CH4,v3,
39641,20250403,96,Cs0.05MA0.1FA0.85PbI3.0,1.73,MACl,14.6,PEAI,0.517,,,Me-4PACz,0.189,DMACPA,0.126,4-ABnP,0.016,,,,,1000,10,5000,40,10,160,110,25,PEAI,1.0,m-F-PEAI,2.0,3MTPAI,2.5,,,4900.0,30.0,10.0,120.0,100.0,5.0,24.6058,85.2541,1.13701,25.3839,9911,CH1,v3,
39642,20250403,96,Cs0.05MA0.1FA0.85PbI3.0,1.73,MACl,14.6,PEAI,0.517,,,Me-4PACz,0.189,DMACPA,0.126,4-ABnP,0.016,,,,,1000,10,5000,40,10,160,110,25,PEAI,1.0,m-F-PEAI,2.0,3MTPAI,2.5,,,4900.0,30.0,10.0,120.0,100.0,5.0,24.5763,84.5215,1.13698,25.5738,9911,CH2,v3,
39643,20250403,96,Cs0.05MA0.1FA0.85PbI3.0,1.73,MACl,14.6,PEAI,0.517,,,Me-4PACz,0.189,DMACPA,0.126,4-ABnP,0.016,,,,,1000,10,5000,40,10,160,110,25,PEAI,1.0,m-F-PEAI,2.0,3MTPAI,2.5,,,4900.0,30.0,10.0,120.0,100.0,5.0,22.2999,77.1552,1.13822,25.3929,9911,CH3,v3,
39644,20250403,96,Cs0.05MA0.1FA0.85PbI3.0,1.73,MACl,14.6,PEAI,0.517,,,Me-4PACz,0.189,DMACPA,0.126,4-ABnP,0.016,,,,,1000,10,5000,40,10,160,110,25,PEAI,1.0,m-F-PEAI,2.0,3MTPAI,2.5,,,4900.0,30.0,10.0,120.0,100.0,5.0,23.5697,82.4724,1.12684,25.3619,9911,CH4,v3,
39645,20250403,96,Cs0.05MA0.1FA0.85PbI3.0,1.73,MACl,14.6,PEAI,0.517,,,Me-4PACz,0.189,DMACPA,0.126,4-ABnP,0.016,,,,,1000,10,5000,40,10,160,110,25,PEAI,1.0,m-F-PEAI,2.0,3MTPAI,2.5,,,4900.0,31.0,9.0,120.0,100.0,5.0,24.1492,83.7639,1.13352,25.4342,9912,CH1,v3,
39646,20250403,96,Cs0.05MA0.1FA0.85PbI3.0,1.73,MACl,14.6,PEAI,0.517,,,Me-4PACz,0.189,DMACPA,0.126,4-ABnP,0.016,,,,,1000,10,5000,40,10,160,110,25,PEAI,1.0,m-F-PEAI,2.0,3MTPAI,2.5,,,4900.0,31.0,9.0,120.0,100.0,5.0,21.8186,75.542,1.14081,25.3177,9912,CH2,v3,
39647,20250403,96,Cs0.05MA0.1FA0.85PbI3.0,1.73,MACl,14.6,PEAI,0.517,,,Me-4PACz,0.189,DMACPA,0.126,4-ABnP,0.016,,,,,1000,10,5000,40,10,160,110,25,PEAI,1.0,m-F-PEAI,2.0,3MTPAI,2.5,,,4900.0,31.0,9.0,120.0,100.0,5.0,23.6253,82.216,1.12877,25.4576,9912,CH3,v3,
39648,20250403,96,Cs0.05MA0.1FA0.85PbI3.0,1.73,MACl,14.6,PEAI,0.517,,,Me-4PACz,0.189,DMACPA,0.126,4-ABnP,0.016,,,,,1000,10,5000,40,10,160,110,25,PEAI,1.0,m-F-PEAI,2.0,3MTPAI,2.5,,,4900.0,31.0,9.0,120.0,100.0,5.0,23.0904,80.9106,1.12283,25.4162,9912,CH4,v3,
39649,20250403,96,Cs0.05MA0.1FA0.85PbI3.0,1.73,MACl,14.6,PEAI,0.517,,,Me-4PACz,0.189,DMACPA,0.126,4-ABnP,0.016,,,,,1000,10,5000,40,10,160,110,25,PEAI,1.0,m-F-PEAI,2.0,3MTPAI,2.5,,,5000.0,32.0,10.0,130.0,100.0,5.0,24.1014,85.5601,1.12654,25.0049,9913,CH1,v3,
39650,20250403,96,Cs0.05MA0.1FA0.85PbI3.0,1.73,MACl,14.6,PEAI,0.517,,,Me-4PACz,0.189,DMACPA,0.126,4-ABnP,0.016,,,,,1000,10,5000,40,10,160,110,25,PEAI,1.0,m-F-PEAI,2.0,3MTPAI,2.5,,,5000.0,32.0,10.0,130.0,100.0,5.0,23.8573,84.7596,1.1267,24.9818,9913,CH2,v3,
39651,20250403,96,Cs0.05MA0.1FA0.85PbI3.0,1.73,MACl,14.6,PEAI,0.517,,,Me-4PACz,0.189,DMACPA,0.126,4-ABnP,0.016,,,,,1000,10,5000,40,10,160,110,25,PEAI,1.0,m-F-PEAI,2.0,3MTPAI,2.5,,,5000.0,32.0,10.0,130.0,100.0,5.0,23.4923,83.6746,1.12794,24.8911,9913,CH3,v3,
39652,20250403,96,Cs0.05MA0.1FA0.85PbI3.0,1.73,MACl,14.6,PEAI,0.517,,,Me-4PACz,0.189,DMACPA,0.126,4-ABnP,0.016,,,,,1000,10,5000,40,10,160,110,25,PEAI,1.0,m-F-PEAI,2.0,3MTPAI,2.5,,,5000.0,32.0,10.0,130.0,100.0,5.0,22.5092,81.1732,1.12354,24.6808,9913,CH4,v3,
39653,20250403,96,Cs0.05MA0.1FA0.85PbI3.0,1.73,MACl,14.6,PEAI,0.517,,,Me-4PACz,0.189,DMACPA,0.126,4-ABnP,0.016,,,,,1000,10,5000,40,10,160,110,25,PEAI,1.0,PDADI,0.5,PiPI,0.4,,,5000.0,33.0,11.0,100.0,100.0,6.0,23.949,85.215,1.13067,24.8562,9914,CH1,v3,
39654,20250403,96,Cs0.05MA0.1FA0.85PbI3.0,1.73,MACl,14.6,PEAI,0.517,,,Me-4PACz,0.189,DMACPA,0.126,4-ABnP,0.016,,,,,1000,10,5000,40,10,160,110,25,PEAI,1.0,PDADI,0.5,PiPI,0.4,,,5000.0,33.0,11.0,100.0,100.0,6.0,24.189,85.4223,1.13396,24.9719,9914,CH2,v3,
39655,20250403,96,Cs0.05MA0.1FA0.85PbI3.0,1.73,MACl,14.6,PEAI,0.517,,,Me-4PACz,0.189,DMACPA,0.126,4-ABnP,0.016,,,,,1000,10,5000,40,10,160,110,25,PEAI,1.0,PDADI,0.5,PiPI,0.4,,,5000.0,33.0,11.0,100.0,100.0,6.0,23.6768,84.7045,1.12901,24.7582,9914,CH3,v3,
39656,20250403,96,Cs0.05MA0.1FA0.85PbI3.0,1.73,MACl,14.6,PEAI,0.517,,,Me-4PACz,0.189,DMACPA,0.126,4-ABnP,0.016,,,,,1000,10,5000,40,10,160,110,25,PEAI,1.0,PDADI,0.5,PiPI,0.4,,,5000.0,33.0,11.0,100.0,100.0,6.0,23.1022,83.7212,1.13046,24.4097,9914,CH4,v3,
39657,20250403,96,Cs0.05MA0.1FA0.85PbI3.0,1.73,MACl,14.6,PEAI,0.517,,,Me-4PACz,0.189,DMACPA,0.126,4-ABnP,0.016,,,,,1000,10,5000,40,10,160,110,25,PEAI,1.0,PDADI,0.5,PiPI,0.4,,,4900.0,30.0,10.0,120.0,100.0,5.0,24.964,85.4106,1.13416,25.7708,9915,CH1,v3,
39658,20250403,96,Cs0.05MA0.1FA0.85PbI3.0,1.73,MACl,14.6,PEAI,0.517,,,Me-4PACz,0.189,DMACPA,0.126,4-ABnP,0.016,,,,,1000,10,5000,40,10,160,110,25,PEAI,1.0,PDADI,0.5,PiPI,0.4,,,4900.0,30.0,10.0,120.0,100.0,5.0,25.1438,85.9584,1.13612,25.7466,9915,CH2,v3,
39659,20250403,96,Cs0.05MA0.1FA0.85PbI3.0,1.73,MACl,14.6,PEAI,0.517,,,Me-4PACz,0.189,DMACPA,0.126,4-ABnP,0.016,,,,,1000,10,5000,40,10,160,110,25,PEAI,1.0,PDADI,0.5,PiPI,0.4,,,4900.0,30.0,10.0,120.0,100.0,5.0,24.5063,85.7613,1.12651,25.3659,9915,CH3,v3,
39660,20250403,96,Cs0.05MA0.1FA0.85PbI3.0,1.73,MACl,14.6,PEAI,0.517,,,Me-4PACz,0.189,DMACPA,0.126,4-ABnP,0.016,,,,,1000,10,5000,40,10,160,110,25,PEAI,1.0,PDADI,0.5,PiPI,0.4,,,4900.0,30.0,10.0,120.0,100.0,5.0,23.7531,85.4063,1.12175,24.7933,9915,CH4,v3,
39661,20250403,96,Cs0.05MA0.1FA0.85PbI3.0,1.73,MACl,14.6,PEAI,0.517,,,Me-4PACz,0.189,DMACPA,0.126,4-ABnP,0.016,,,,,1000,10,5000,40,10,160,110,25,PEAI,1.0,PDADI,0.5,PiPI,0.4,,,4900.0,31.0,9.0,120.0,100.0,5.0,24.475,85.7302,1.13566,25.1385,9916,CH1,v3,
39662,20250403,96,Cs0.05MA0.1FA0.85PbI3.0,1.73,MACl,14.6,PEAI,0.517,,,Me-4PACz,0.189,DMACPA,0.126,4-ABnP,0.016,,,,,1000,10,5000,40,10,160,110,25,PEAI,1.0,PDADI,0.5,PiPI,0.4,,,4900.0,31.0,9.0,120.0,100.0,5.0,24.649,85.9628,1.13703,25.2184,9916,CH2,v3,
39663,20250403,96,Cs0.05MA0.1FA0.85PbI3.0,1.73,MACl,14.6,PEAI,0.517,,,Me-4PACz,0.189,DMACPA,0.126,4-ABnP,0.016,,,,,1000,10,5000,40,10,160,110,25,PEAI,1.0,PDADI,0.5,PiPI,0.4,,,4900.0,31.0,9.0,120.0,100.0,5.0,24.423,85.8844,1.13206,25.1199,9916,CH3,v3,
39664,20250403,96,Cs0.05MA0.1FA0.85PbI3.0,1.73,MACl,14.6,PEAI,0.517,,,Me-4PACz,0.189,DMACPA,0.126,4-ABnP,0.016,,,,,1000,10,5000,40,10,160,110,25,PEAI,1.0,PDADI,0.5,PiPI,0.4,,,4900.0,31.0,9.0,120.0,100.0,5.0,23.8378,85.619,1.12615,24.7229,9916,CH4,v3,
39665,20250403,96,Cs0.05MA0.1FA0.85PbI3.0,1.73,MACl,14.6,PEAI,0.517,,,Me-4PACz,0.189,DMACPA,0.126,4-ABnP,0.016,,,,,1000,10,5000,40,10,160,110,25,PEAI,1.0,PDADI,0.5,PiPI,0.4,,,5000.0,32.0,10.0,130.0,100.0,5.0,23.9681,85.4314,1.13197,24.7846,9917,CH1,v3,
39666,20250403,96,Cs0.05MA0.1FA0.85PbI3.0,1.73,MACl,14.6,PEAI,0.517,,,Me-4PACz,0.189,DMACPA,0.126,4-ABnP,0.016,,,,,1000,10,5000,40,10,160,110,25,PEAI,1.0,PDADI,0.5,PiPI,0.4,,,5000.0,32.0,10.0,130.0,100.0,5.0,24.5612,85.9389,1.13658,25.1456,9917,CH2,v3,
39667,20250403,96,Cs0.05MA0.1FA0.85PbI3.0,1.73,MACl,14.6,PEAI,0.517,,,Me-4PACz,0.189,DMACPA,0.126,4-ABnP,0.016,,,,,1000,10,5000,40,10,160,110,25,PEAI,1.0,PDADI,0.5,PiPI,0.4,,,5000.0,32.0,10.0,130.0,100.0,5.0,24.3561,85.8964,1.13313,25.0238,9917,CH3,v3,
39668,20250403,96,Cs0.05MA0.1FA0.85PbI3.0,1.73,MACl,14.6,PEAI,0.517,,,Me-4PACz,0.189,DMACPA,0.126,4-ABnP,0.016,,,,,1000,10,5000,40,10,160,110,25,PEAI,1.0,PDADI,0.5,PiPI,0.4,,,5000.0,32.0,10.0,130.0,100.0,5.0,23.7239,85.5288,1.12729,24.6059,9917,CH4,v3,
39669,20250403,96,Cs0.05MA0.1FA0.85PbI3.0,1.73,MACl,14.6,PEAI,0.517,,,Me-4PACz,0.189,DMACPA,0.126,4-ABnP,0.016,,,,,1000,10,5000,40,10,160,110,25,PEAI,1.0,PDADI,0.5,,,,,5000.0,32.0,10.0,130.0,100.0,5.0,24.7095,84.9044,1.1322,25.7046,9918,CH1,v3,
39670,20250403,96,Cs0.05MA0.1FA0.85PbI3.0,1.73,MACl,14.6,PEAI,0.517,,,Me-4PACz,0.189,DMACPA,0.126,4-ABnP,0.016,,,,,1000,10,5000,40,10,160,110,25,PEAI,1.0,PDADI,0.5,,,,,5000.0,32.0,10.0,130.0,100.0,5.0,25.1016,84.7575,1.13482,26.0974,9918,CH2,v3,
39671,20250403,96,Cs0.05MA0.1FA0.85PbI3.0,1.73,MACl,14.6,PEAI,0.517,,,Me-4PACz,0.189,DMACPA,0.126,4-ABnP,0.016,,,,,1000,10,5000,40,10,160,110,25,PEAI,1.0,PDADI,0.5,,,,,5000.0,32.0,10.0,130.0,100.0,5.0,25.0656,84.7734,1.13095,26.1441,9918,CH3,v3,
39672,20250403,96,Cs0.05MA0.1FA0.85PbI3.0,1.73,MACl,14.6,PEAI,0.517,,,Me-4PACz,0.189,DMACPA,0.126,4-ABnP,0.016,,,,,1000,10,5000,40,10,160,110,25,PEAI,1.0,PDADI,0.5,,,,,5000.0,32.0,10.0,130.0,100.0,5.0,24.6245,84.4228,1.1252,25.9226,9918,CH4,v3,
39673,20250403,96,Cs0.05MA0.1FA0.85PbI3.0,1.73,MACl,14.6,PEAI,0.517,,,Me-4PACz,0.189,DMACPA,0.126,4-ABnP,0.016,,,,,1000,10,5000,40,10,160,110,25,PEAI,1.0,PDADI,0.5,,,,,5000.0,33.0,11.0,100.0,100.0,6.0,25.0386,84.2805,1.12918,26.3098,9919,CH1,v3,
39674,20250403,96,Cs0.05MA0.1FA0.85PbI3.0,1.73,MACl,14.6,PEAI,0.517,,,Me-4PACz,0.189,DMACPA,0.126,4-ABnP,0.016,,,,,1000,10,5000,40,10,160,110,25,PEAI,1.0,PDADI,0.5,,,,,5000.0,33.0,11.0,100.0,100.0,6.0,25.1546,83.9626,1.12981,26.5171,9919,CH2,v3,
39675,20250403,96,Cs0.05MA0.1FA0.85PbI3.0,1.73,MACl,14.6,PEAI,0.517,,,Me-4PACz,0.189,DMACPA,0.126,4-ABnP,0.016,,,,,1000,10,5000,40,10,160,110,25,PEAI,1.0,PDADI,0.5,,,,,5000.0,33.0,11.0,100.0,100.0,6.0,24.8706,83.5856,1.12778,26.3835,9919,CH3,v3,
39676,20250403,96,Cs0.05MA0.1FA0.85PbI3.0,1.73,MACl,14.6,PEAI,0.517,,,Me-4PACz,0.189,DMACPA,0.126,4-ABnP,0.016,,,,,1000,10,5000,40,10,160,110,25,PEAI,1.0,PDADI,0.5,,,,,5000.0,33.0,11.0,100.0,100.0,6.0,24.4987,83.3265,1.12374,26.1635,9919,CH4,v3,
39677,20250403,96,Cs0.05MA0.1FA0.85PbI3.0,1.73,MACl,14.6,PEAI,0.517,,,Me-4PACz,0.189,DMACPA,0.126,4-ABnP,0.016,,,,,1000,10,5000,40,10,160,110,25,PEAI,1.0,PDADI,0.5,,,,,4900.0,31.0,14.0,120.0,100.0,5.0,24.1269,83.2037,1.13522,25.5434,9920,CH1,v3,
39678,20250403,96,Cs0.05MA0.1FA0.85PbI3.0,1.73,MACl,14.6,PEAI,0.517,,,Me-4PACz,0.189,DMACPA,0.126,4-ABnP,0.016,,,,,1000,10,5000,40,10,160,110,25,PEAI,1.0,PDADI,0.5,,,,,4900.0,31.0,14.0,120.0,100.0,5.0,23.3067,81.564,1.12501,25.3994,9920,CH2,v3,
39679,20250403,96,Cs0.05MA0.1FA0.85PbI3.0,1.73,MACl,14.6,PEAI,0.517,,,Me-4PACz,0.189,DMACPA,0.126,4-ABnP,0.016,,,,,1000,10,5000,40,10,160,110,25,PEAI,1.0,PDADI,0.5,,,,,4900.0,31.0,14.0,120.0,100.0,5.0,23.1321,81.2269,1.12413,25.3337,9920,CH3,v3,
39680,20250403,96,Cs0.05MA0.1FA0.85PbI3.0,1.73,MACl,14.6,PEAI,0.517,,,Me-4PACz,0.189,DMACPA,0.126,4-ABnP,0.016,,,,,1000,10,5000,40,10,160,110,25,PEAI,1.0,PDADI,0.5,,,,,4900.0,31.0,14.0,120.0,100.0,5.0,22.7953,81.5859,1.11692,25.0155,9920,CH4,v3,
39681,20250403,96,Cs0.05MA0.1FA0.85PbI3.0,1.73,MACl,14.6,PEAI,0.517,,,Me-4PACz,0.189,DMACPA,0.126,4-ABnP,0.016,,,,,1000,10,5000,40,10,160,110,25,PEAI,1.0,PDADI,0.5,,,,,4900.0,31.0,12.0,120.0,100.0,5.0,24.5791,84.8729,1.13223,25.5777,9921,CH1,v3,
39682,20250403,96,Cs0.05MA0.1FA0.85PbI3.0,1.73,MACl,14.6,PEAI,0.517,,,Me-4PACz,0.189,DMACPA,0.126,4-ABnP,0.016,,,,,1000,10,5000,40,10,160,110,25,PEAI,1.0,PDADI,0.5,,,,,4900.0,31.0,12.0,120.0,100.0,5.0,24.9719,84.993,1.13552,25.8746,9921,CH2,v3,
39683,20250403,96,Cs0.05MA0.1FA0.85PbI3.0,1.73,MACl,14.6,PEAI,0.517,,,Me-4PACz,0.189,DMACPA,0.126,4-ABnP,0.016,,,,,1000,10,5000,40,10,160,110,25,PEAI,1.0,PDADI,0.5,,,,,4900.0,31.0,12.0,120.0,100.0,5.0,24.7097,84.878,1.1305,25.7515,9921,CH3,v3,
39684,20250403,96,Cs0.05MA0.1FA0.85PbI3.0,1.73,MACl,14.6,PEAI,0.517,,,Me-4PACz,0.189,DMACPA,0.126,4-ABnP,0.016,,,,,1000,10,5000,40,10,160,110,25,PEAI,1.0,PDADI,0.5,,,,,4900.0,31.0,12.0,120.0,100.0,5.0,23.7664,83.4874,1.12508,25.3023,9921,CH4,v3,
39685,20250403,96,Cs0.05MA0.1FA0.85PbI3.0,1.73,MACl,14.6,PEAI,0.517,,,Me-4PACz,0.198,DMACPA,0.066,Me-2PACz,0.066,,,,,1000,10,5000,40,10,160,110,25,PEAI,1.0,m-F-PEAI,2.0,Lead(II) oxalate,1.0,,,5000.0,33.0,11.0,110.0,100.0,5.0,7.3585,32.9624,0.892743,25.006,9922,CH1,v3,
39686,20250403,96,Cs0.05MA0.1FA0.85PbI3.0,1.73,MACl,14.6,PEAI,0.517,,,Me-4PACz,0.198,DMACPA,0.066,Me-2PACz,0.066,,,,,1000,10,5000,40,10,160,110,25,PEAI,1.0,m-F-PEAI,2.0,Lead(II) oxalate,1.0,,,5000.0,33.0,11.0,110.0,100.0,5.0,21.8594,76.501,1.12283,25.4483,9922,CH2,v3,
39687,20250403,96,Cs0.05MA0.1FA0.85PbI3.0,1.73,MACl,14.6,PEAI,0.517,,,Me-4PACz,0.198,DMACPA,0.066,Me-2PACz,0.066,,,,,1000,10,5000,40,10,160,110,25,PEAI,1.0,m-F-PEAI,2.0,Lead(II) oxalate,1.0,,,5000.0,33.0,11.0,110.0,100.0,5.0,21.7636,76.6618,1.11671,25.4222,9922,CH3,v3,
39688,20250403,96,Cs0.05MA0.1FA0.85PbI3.0,1.73,MACl,14.6,PEAI,0.517,,,Me-4PACz,0.198,DMACPA,0.066,Me-2PACz,0.066,,,,,1000,10,5000,40,10,160,110,25,PEAI,1.0,m-F-PEAI,2.0,Lead(II) oxalate,1.0,,,5000.0,33.0,11.0,110.0,100.0,5.0,21.0921,75.6958,1.11039,25.0941,9922,CH4,v3,
39689,20250403,96,Cs0.05MA0.1FA0.85PbI3.0,1.73,MACl,14.6,PEAI,0.517,,,Me-4PACz,0.198,DMACPA,0.066,Me-2PACz,0.066,,,,,1000,10,5000,40,10,160,110,25,PEAI,1.0,m-F-PEAI,2.0,Lead(II) oxalate,1.0,,,4900.0,30.0,10.0,120.0,100.0,5.0,21.4168,77.6108,1.11657,24.7142,9923,CH1,v3,
39690,20250403,96,Cs0.05MA0.1FA0.85PbI3.0,1.73,MACl,14.6,PEAI,0.517,,,Me-4PACz,0.198,DMACPA,0.066,Me-2PACz,0.066,,,,,1000,10,5000,40,10,160,110,25,PEAI,1.0,m-F-PEAI,2.0,Lead(II) oxalate,1.0,,,4900.0,30.0,10.0,120.0,100.0,5.0,21.5027,77.4065,1.11327,24.9526,9923,CH2,v3,
39691,20250403,96,Cs0.05MA0.1FA0.85PbI3.0,1.73,MACl,14.6,PEAI,0.517,,,Me-4PACz,0.198,DMACPA,0.066,Me-2PACz,0.066,,,,,1000,10,5000,40,10,160,110,25,PEAI,1.0,m-F-PEAI,2.0,Lead(II) oxalate,1.0,,,4900.0,30.0,10.0,120.0,100.0,5.0,21.4841,77.681,1.11248,24.8604,9923,CH3,v3,
39692,20250403,96,Cs0.05MA0.1FA0.85PbI3.0,1.73,MACl,14.6,PEAI,0.517,,,Me-4PACz,0.198,DMACPA,0.066,Me-2PACz,0.066,,,,,1000,10,5000,40,10,160,110,25,PEAI,1.0,m-F-PEAI,2.0,Lead(II) oxalate,1.0,,,4900.0,30.0,10.0,120.0,100.0,5.0,21.0313,76.9766,1.1084,24.6496,9923,CH4,v3,
39693,20250403,96,Cs0.05MA0.1FA0.85PbI3.0,1.73,MACl,14.6,PEAI,0.517,,,Me-4PACz,0.198,DMACPA,0.066,Me-2PACz,0.066,,,,,1000,10,5000,40,10,160,110,25,PEAI,1.0,m-F-PEAI,2.0,Lead(II) oxalate,1.0,,,4900.0,31.0,9.0,120.0,100.0,5.0,21.1785,75.9183,1.11791,24.9542,9924,CH1,v3,
39694,20250403,96,Cs0.05MA0.1FA0.85PbI3.0,1.73,MACl,14.6,PEAI,0.517,,,Me-4PACz,0.198,DMACPA,0.066,Me-2PACz,0.066,,,,,1000,10,5000,40,10,160,110,25,PEAI,1.0,m-F-PEAI,2.0,Lead(II) oxalate,1.0,,,4900.0,31.0,9.0,120.0,100.0,5.0,22.0135,78.1701,1.1256,25.0188,9924,CH2,v3,
39695,20250403,96,Cs0.05MA0.1FA0.85PbI3.0,1.73,MACl,14.6,PEAI,0.517,,,Me-4PACz,0.198,DMACPA,0.066,Me-2PACz,0.066,,,,,1000,10,5000,40,10,160,110,25,PEAI,1.0,m-F-PEAI,2.0,Lead(II) oxalate,1.0,,,4900.0,31.0,9.0,120.0,100.0,5.0,21.8706,78.5553,1.12071,24.8423,9924,CH3,v3,
39696,20250403,96,Cs0.05MA0.1FA0.85PbI3.0,1.73,MACl,14.6,PEAI,0.517,,,Me-4PACz,0.198,DMACPA,0.066,Me-2PACz,0.066,,,,,1000,10,5000,40,10,160,110,25,PEAI,1.0,m-F-PEAI,2.0,Lead(II) oxalate,1.0,,,4900.0,31.0,9.0,120.0,100.0,5.0,21.5515,78.3763,1.11345,24.6958,9924,CH4,v3,
39697,20250403,96,Cs0.05MA0.1FA0.85PbI3.0,1.73,MACl,14.6,PEAI,0.517,,,Me-4PACz,0.198,DMACPA,0.066,Me-2PACz,0.066,,,,,1000,10,5000,40,10,160,110,25,PEAI,1.0,m-F-PEAI,2.0,Lead(II) oxalate,1.0,,,5000.0,32.0,10.0,130.0,100.0,5.0,24.2412,83.0456,1.13392,25.7427,9925,CH1,v3,
39698,20250403,96,Cs0.05MA0.1FA0.85PbI3.0,1.73,MACl,14.6,PEAI,0.517,,,Me-4PACz,0.198,DMACPA,0.066,Me-2PACz,0.066,,,,,1000,10,5000,40,10,160,110,25,PEAI,1.0,m-F-PEAI,2.0,Lead(II) oxalate,1.0,,,5000.0,32.0,10.0,130.0,100.0,5.0,24.4136,82.7815,1.13666,25.9458,9925,CH2,v3,
39699,20250403,96,Cs0.05MA0.1FA0.85PbI3.0,1.73,MACl,14.6,PEAI,0.517,,,Me-4PACz,0.198,DMACPA,0.066,Me-2PACz,0.066,,,,,1000,10,5000,40,10,160,110,25,PEAI,1.0,m-F-PEAI,2.0,Lead(II) oxalate,1.0,,,5000.0,32.0,10.0,130.0,100.0,5.0,24.2183,82.0512,1.13656,25.9696,9925,CH3,v3,
39700,20250403,96,Cs0.05MA0.1FA0.85PbI3.0,1.73,MACl,14.6,PEAI,0.517,,,Me-4PACz,0.198,DMACPA,0.066,Me-2PACz,0.066,,,,,1000,10,5000,40,10,160,110,25,PEAI,1.0,m-F-PEAI,2.0,Lead(II) oxalate,1.0,,,5000.0,32.0,10.0,130.0,100.0,5.0,23.3912,80.6156,1.12721,25.7413,9925,CH4,v3,
39701,20250403,96,Cs0.05MA0.1FA0.85PbI3.0,1.73,MACl,14.6,PEAI,0.517,,,Me-4PACz,0.198,DMACPA,0.066,Me-2PACz,0.066,,,,,1000,10,5000,40,10,160,110,25,PEAI,1.0,PDADI,0.5,m-F-PEAI,2.0,,,5000.0,33.0,11.0,100.0,100.0,6.0,24.0557,83.9024,1.13821,25.1896,9926,CH1,v3,
39702,20250403,96,Cs0.05MA0.1FA0.85PbI3.0,1.73,MACl,14.6,PEAI,0.517,,,Me-4PACz,0.198,DMACPA,0.066,Me-2PACz,0.066,,,,,1000,10,5000,40,10,160,110,25,PEAI,1.0,PDADI,0.5,m-F-PEAI,2.0,,,5000.0,33.0,11.0,100.0,100.0,6.0,24.3094,83.8725,1.13686,25.4946,9926,CH2,v3,
39703,20250403,96,Cs0.05MA0.1FA0.85PbI3.0,1.73,MACl,14.6,PEAI,0.517,,,Me-4PACz,0.198,DMACPA,0.066,Me-2PACz,0.066,,,,,1000,10,5000,40,10,160,110,25,PEAI,1.0,PDADI,0.5,m-F-PEAI,2.0,,,5000.0,33.0,11.0,100.0,100.0,6.0,24.3012,83.6586,1.13636,25.5623,9926,CH3,v3,
39704,20250403,96,Cs0.05MA0.1FA0.85PbI3.0,1.73,MACl,14.6,PEAI,0.517,,,Me-4PACz,0.198,DMACPA,0.066,Me-2PACz,0.066,,,,,1000,10,5000,40,10,160,110,25,PEAI,1.0,PDADI,0.5,m-F-PEAI,2.0,,,5000.0,33.0,11.0,100.0,100.0,6.0,23.9488,83.3646,1.13351,25.3441,9926,CH4,v3,
39705,20250403,96,Cs0.05MA0.1FA0.85PbI3.0,1.73,MACl,14.6,PEAI,0.517,,,Me-4PACz,0.198,DMACPA,0.066,Me-2PACz,0.066,,,,,1000,10,5000,40,10,160,110,25,PEAI,1.0,PDADI,0.5,m-F-PEAI,2.0,,,4900.0,30.0,10.0,120.0,100.0,5.0,14.243,50.917,1.11903,24.9974,9927,CH1,v3,
39706,20250403,96,Cs0.05MA0.1FA0.85PbI3.0,1.73,MACl,14.6,PEAI,0.517,,,Me-4PACz,0.198,DMACPA,0.066,Me-2PACz,0.066,,,,,1000,10,5000,40,10,160,110,25,PEAI,1.0,PDADI,0.5,m-F-PEAI,2.0,,,4900.0,30.0,10.0,120.0,100.0,5.0,22.9057,79.3955,1.1488,25.1133,9927,CH2,v3,
39707,20250403,96,Cs0.05MA0.1FA0.85PbI3.0,1.73,MACl,14.6,PEAI,0.517,,,Me-4PACz,0.198,DMACPA,0.066,Me-2PACz,0.066,,,,,1000,10,5000,40,10,160,110,25,PEAI,1.0,PDADI,0.5,m-F-PEAI,2.0,,,4900.0,30.0,10.0,120.0,100.0,5.0,18.3299,64.7612,1.13099,25.0257,9927,CH3,v3,
39708,20250403,96,Cs0.05MA0.1FA0.85PbI3.0,1.73,MACl,14.6,PEAI,0.517,,,Me-4PACz,0.198,DMACPA,0.066,Me-2PACz,0.066,,,,,1000,10,5000,40,10,160,110,25,PEAI,1.0,PDADI,0.5,m-F-PEAI,2.0,,,4900.0,30.0,10.0,120.0,100.0,5.0,23.1379,81.659,1.1364,24.9338,9927,CH4,v3,
39709,20250403,96,Cs0.05MA0.1FA0.85PbI3.0,1.73,MACl,14.6,PEAI,0.517,,,Me-4PACz,0.198,DMACPA,0.066,Me-2PACz,0.066,,,,,1000,10,5000,40,10,160,110,25,PEAI,1.0,PDADI,0.5,m-F-PEAI,2.0,,,4900.0,31.0,9.0,120.0,100.0,5.0,24.019,83.0642,1.13104,25.5659,9928,CH1,v3,
39710,20250403,96,Cs0.05MA0.1FA0.85PbI3.0,1.73,MACl,14.6,PEAI,0.517,,,Me-4PACz,0.198,DMACPA,0.066,Me-2PACz,0.066,,,,,1000,10,5000,40,10,160,110,25,PEAI,1.0,PDADI,0.5,m-F-PEAI,2.0,,,4900.0,31.0,9.0,120.0,100.0,5.0,9.98079,38.147,1.02481,25.5305,9928,CH2,v3,
39711,20250403,96,Cs0.05MA0.1FA0.85PbI3.0,1.73,MACl,14.6,PEAI,0.517,,,Me-4PACz,0.198,DMACPA,0.066,Me-2PACz,0.066,,,,,1000,10,5000,40,10,160,110,25,PEAI,1.0,PDADI,0.5,m-F-PEAI,2.0,,,4900.0,31.0,9.0,120.0,100.0,5.0,21.0346,72.4659,1.13458,25.5837,9928,CH3,v3,
39712,20250403,96,Cs0.05MA0.1FA0.85PbI3.0,1.73,MACl,14.6,PEAI,0.517,,,Me-4PACz,0.198,DMACPA,0.066,Me-2PACz,0.066,,,,,1000,10,5000,40,10,160,110,25,PEAI,1.0,PDADI,0.5,m-F-PEAI,2.0,,,4900.0,31.0,9.0,120.0,100.0,5.0,23.6977,82.3077,1.13385,25.3927,9928,CH4,v3,
39713,20250403,96,Cs0.05MA0.1FA0.85PbI3.0,1.73,MACl,14.6,PEAI,0.517,,,Me-4PACz,0.198,DMACPA,0.066,Me-2PACz,0.066,,,,,1000,10,5000,40,10,160,110,25,PEAI,1.0,PDADI,0.5,m-F-PEAI,2.0,,,5000.0,32.0,10.0,130.0,100.0,5.0,24.8927,84.0044,1.13046,26.213,9929,CH1,v3,
39714,20250403,96,Cs0.05MA0.1FA0.85PbI3.0,1.73,MACl,14.6,PEAI,0.517,,,Me-4PACz,0.198,DMACPA,0.066,Me-2PACz,0.066,,,,,1000,10,5000,40,10,160,110,25,PEAI,1.0,PDADI,0.5,m-F-PEAI,2.0,,,5000.0,32.0,10.0,130.0,100.0,5.0,24.7756,84.0696,1.1222,26.2611,9929,CH2,v3,
39715,20250403,96,Cs0.05MA0.1FA0.85PbI3.0,1.73,MACl,14.6,PEAI,0.517,,,Me-4PACz,0.198,DMACPA,0.066,Me-2PACz,0.066,,,,,1000,10,5000,40,10,160,110,25,PEAI,1.0,PDADI,0.5,m-F-PEAI,2.0,,,5000.0,32.0,10.0,130.0,100.0,5.0,24.52,83.634,1.11831,26.2167,9929,CH3,v3,
39716,20250403,96,Cs0.05MA0.1FA0.85PbI3.0,1.73,MACl,14.6,PEAI,0.517,,,Me-4PACz,0.198,DMACPA,0.066,Me-2PACz,0.066,,,,,1000,10,5000,40,10,160,110,25,PEAI,1.0,PDADI,0.5,m-F-PEAI,2.0,,,5000.0,32.0,10.0,130.0,100.0,5.0,24.1537,83.3467,1.11706,25.9428,9929,CH4,v3,
39717,20250403,96,Cs0.05MA0.1FA0.85PbI3.0,1.73,MACl,14.6,PEAI,0.517,,,Me-4PACz,0.198,DMACPA,0.066,Me-2PACz,0.066,,,,,1000,10,5000,40,10,160,110,25,PEAI,1.0,m-F-PEAI,2.0,3MTPAI,2.5,,,5000.0,33.0,11.0,100.0,100.0,6.0,24.1063,85.2394,1.12745,25.0838,9930,CH1,v3,
39718,20250403,96,Cs0.05MA0.1FA0.85PbI3.0,1.73,MACl,14.6,PEAI,0.517,,,Me-4PACz,0.198,DMACPA,0.066,Me-2PACz,0.066,,,,,1000,10,5000,40,10,160,110,25,PEAI,1.0,m-F-PEAI,2.0,3MTPAI,2.5,,,5000.0,33.0,11.0,100.0,100.0,6.0,22.6988,80.8416,1.14078,24.613,9930,CH2,v3,
39719,20250403,96,Cs0.05MA0.1FA0.85PbI3.0,1.73,MACl,14.6,PEAI,0.517,,,Me-4PACz,0.198,DMACPA,0.066,Me-2PACz,0.066,,,,,1000,10,5000,40,10,160,110,25,PEAI,1.0,m-F-PEAI,2.0,3MTPAI,2.5,,,5000.0,33.0,11.0,100.0,100.0,6.0,23.298,84.105,1.13077,24.4975,9930,CH3,v3,
39720,20250403,96,Cs0.05MA0.1FA0.85PbI3.0,1.73,MACl,14.6,PEAI,0.517,,,Me-4PACz,0.198,DMACPA,0.066,Me-2PACz,0.066,,,,,1000,10,5000,40,10,160,110,25,PEAI,1.0,m-F-PEAI,2.0,3MTPAI,2.5,,,5000.0,33.0,11.0,100.0,100.0,6.0,22.384,82.9141,1.12738,23.9463,9930,CH4,v3,
39721,20250403,96,Cs0.05MA0.1FA0.85PbI3.0,1.73,MACl,14.6,PEAI,0.517,,,Me-4PACz,0.198,DMACPA,0.066,Me-2PACz,0.066,,,,,1000,10,5000,40,10,160,110,25,PEAI,1.0,m-F-PEAI,2.0,3MTPAI,2.5,,,4900.0,30.0,10.0,120.0,100.0,5.0,24.508,84.1814,1.11856,26.0275,9931,CH1,v3,
39722,20250403,96,Cs0.05MA0.1FA0.85PbI3.0,1.73,MACl,14.6,PEAI,0.517,,,Me-4PACz,0.198,DMACPA,0.066,Me-2PACz,0.066,,,,,1000,10,5000,40,10,160,110,25,PEAI,1.0,m-F-PEAI,2.0,3MTPAI,2.5,,,4900.0,30.0,10.0,120.0,100.0,5.0,24.0919,83.1793,1.11616,25.9494,9931,CH2,v3,
39723,20250403,96,Cs0.05MA0.1FA0.85PbI3.0,1.73,MACl,14.6,PEAI,0.517,,,Me-4PACz,0.198,DMACPA,0.066,Me-2PACz,0.066,,,,,1000,10,5000,40,10,160,110,25,PEAI,1.0,m-F-PEAI,2.0,3MTPAI,2.5,,,4900.0,30.0,10.0,120.0,100.0,5.0,23.9281,82.9066,1.11567,25.8693,9931,CH3,v3,
39724,20250403,96,Cs0.05MA0.1FA0.85PbI3.0,1.73,MACl,14.6,PEAI,0.517,,,Me-4PACz,0.198,DMACPA,0.066,Me-2PACz,0.066,,,,,1000,10,5000,40,10,160,110,25,PEAI,1.0,m-F-PEAI,2.0,3MTPAI,2.5,,,4900.0,30.0,10.0,120.0,100.0,5.0,23.4211,82.6355,1.11222,25.483,9931,CH4,v3,
39725,20250403,96,Cs0.05MA0.1FA0.85PbI3.0,1.73,MACl,14.6,PEAI,0.517,,,Me-4PACz,0.198,DMACPA,0.066,Me-2PACz,0.066,,,,,1000,10,5000,40,10,160,110,25,PEAI,1.0,m-F-PEAI,2.0,3MTPAI,2.5,,,4900.0,31.0,9.0,120.0,100.0,5.0,24.1763,84.0249,1.12635,25.5452,9932,CH1,v3,
39726,20250403,96,Cs0.05MA0.1FA0.85PbI3.0,1.73,MACl,14.6,PEAI,0.517,,,Me-4PACz,0.198,DMACPA,0.066,Me-2PACz,0.066,,,,,1000,10,5000,40,10,160,110,25,PEAI,1.0,m-F-PEAI,2.0,3MTPAI,2.5,,,4900.0,31.0,9.0,120.0,100.0,5.0,23.9955,83.188,1.12417,25.6588,9932,CH2,v3,
39727,20250403,96,Cs0.05MA0.1FA0.85PbI3.0,1.73,MACl,14.6,PEAI,0.517,,,Me-4PACz,0.198,DMACPA,0.066,Me-2PACz,0.066,,,,,1000,10,5000,40,10,160,110,25,PEAI,1.0,m-F-PEAI,2.0,3MTPAI,2.5,,,4900.0,31.0,9.0,120.0,100.0,5.0,23.5669,82.2517,1.11512,25.6942,9932,CH3,v3,
39728,20250403,96,Cs0.05MA0.1FA0.85PbI3.0,1.73,MACl,14.6,PEAI,0.517,,,Me-4PACz,0.198,DMACPA,0.066,Me-2PACz,0.066,,,,,1000,10,5000,40,10,160,110,25,PEAI,1.0,m-F-PEAI,2.0,3MTPAI,2.5,,,4900.0,31.0,9.0,120.0,100.0,5.0,21.8983,76.8613,1.10642,25.7503,9932,CH4,v3,
39729,20250403,96,Cs0.05MA0.1FA0.85PbI3.0,1.73,MACl,14.6,PEAI,0.517,,,Me-4PACz,0.198,DMACPA,0.066,Me-2PACz,0.066,,,,,1000,10,5000,40,10,160,110,25,PEAI,1.0,m-F-PEAI,2.0,3MTPAI,2.5,,,5000.0,32.0,10.0,130.0,100.0,5.0,24.8847,85.3515,1.12387,25.9421,9933,CH1,v3,
39730,20250403,96,Cs0.05MA0.1FA0.85PbI3.0,1.73,MACl,14.6,PEAI,0.517,,,Me-4PACz,0.198,DMACPA,0.066,Me-2PACz,0.066,,,,,1000,10,5000,40,10,160,110,25,PEAI,1.0,m-F-PEAI,2.0,3MTPAI,2.5,,,5000.0,32.0,10.0,130.0,100.0,5.0,24.6916,84.4759,1.129,25.8894,9933,CH2,v3,
39731,20250403,96,Cs0.05MA0.1FA0.85PbI3.0,1.73,MACl,14.6,PEAI,0.517,,,Me-4PACz,0.198,DMACPA,0.066,Me-2PACz,0.066,,,,,1000,10,5000,40,10,160,110,25,PEAI,1.0,m-F-PEAI,2.0,3MTPAI,2.5,,,5000.0,32.0,10.0,130.0,100.0,5.0,24.4263,84.2534,1.12567,25.7549,9933,CH3,v3,
39732,20250403,96,Cs0.05MA0.1FA0.85PbI3.0,1.73,MACl,14.6,PEAI,0.517,,,Me-4PACz,0.198,DMACPA,0.066,Me-2PACz,0.066,,,,,1000,10,5000,40,10,160,110,25,PEAI,1.0,m-F-PEAI,2.0,3MTPAI,2.5,,,5000.0,32.0,10.0,130.0,100.0,5.0,23.5918,83.1683,1.11913,25.3466,9933,CH4,v3,
39733,20250403,96,Cs0.05MA0.1FA0.85PbI3.0,1.73,MACl,14.6,PEAI,0.517,,,Me-4PACz,0.198,DMACPA,0.066,Me-2PACz,0.066,,,,,1000,10,5000,40,10,160,110,25,PEAI,1.0,PDADI,0.5,PiPI,0.4,,,5000.0,33.0,11.0,100.0,100.0,6.0,23.9936,83.6231,1.13714,25.2322,9934,CH1,v3,
39734,20250403,96,Cs0.05MA0.1FA0.85PbI3.0,1.73,MACl,14.6,PEAI,0.517,,,Me-4PACz,0.198,DMACPA,0.066,Me-2PACz,0.066,,,,,1000,10,5000,40,10,160,110,25,PEAI,1.0,PDADI,0.5,PiPI,0.4,,,5000.0,33.0,11.0,100.0,100.0,6.0,23.6442,82.0978,1.14876,25.0705,9934,CH2,v3,
39735,20250403,96,Cs0.05MA0.1FA0.85PbI3.0,1.73,MACl,14.6,PEAI,0.517,,,Me-4PACz,0.198,DMACPA,0.066,Me-2PACz,0.066,,,,,1000,10,5000,40,10,160,110,25,PEAI,1.0,PDADI,0.5,PiPI,0.4,,,5000.0,33.0,11.0,100.0,100.0,6.0,24.3097,84.8875,1.1335,25.2646,9934,CH3,v3,
39736,20250403,96,Cs0.05MA0.1FA0.85PbI3.0,1.73,MACl,14.6,PEAI,0.517,,,Me-4PACz,0.198,DMACPA,0.066,Me-2PACz,0.066,,,,,1000,10,5000,40,10,160,110,25,PEAI,1.0,PDADI,0.5,PiPI,0.4,,,5000.0,33.0,11.0,100.0,100.0,6.0,23.8381,85.06,1.12735,24.8593,9934,CH4,v3,
39737,20250403,96,Cs0.05MA0.1FA0.85PbI3.0,1.73,MACl,14.6,PEAI,0.517,,,Me-4PACz,0.198,DMACPA,0.066,Me-2PACz,0.066,,,,,1000,10,5000,40,10,160,110,25,PEAI,1.0,PDADI,0.5,PiPI,0.4,,,4900.0,30.0,10.0,120.0,100.0,5.0,23.8551,84.3002,1.13859,24.8534,9935,CH1,v3,
39738,20250403,96,Cs0.05MA0.1FA0.85PbI3.0,1.73,MACl,14.6,PEAI,0.517,,,Me-4PACz,0.198,DMACPA,0.066,Me-2PACz,0.066,,,,,1000,10,5000,40,10,160,110,25,PEAI,1.0,PDADI,0.5,PiPI,0.4,,,4900.0,30.0,10.0,120.0,100.0,5.0,23.9665,84.8454,1.12902,25.0192,9935,CH2,v3,
39739,20250403,96,Cs0.05MA0.1FA0.85PbI3.0,1.73,MACl,14.6,PEAI,0.517,,,Me-4PACz,0.198,DMACPA,0.066,Me-2PACz,0.066,,,,,1000,10,5000,40,10,160,110,25,PEAI,1.0,PDADI,0.5,PiPI,0.4,,,4900.0,30.0,10.0,120.0,100.0,5.0,24.026,85.0324,1.12733,25.0638,9935,CH3,v3,
39740,20250403,96,Cs0.05MA0.1FA0.85PbI3.0,1.73,MACl,14.6,PEAI,0.517,,,Me-4PACz,0.198,DMACPA,0.066,Me-2PACz,0.066,,,,,1000,10,5000,40,10,160,110,25,PEAI,1.0,PDADI,0.5,PiPI,0.4,,,4900.0,30.0,10.0,120.0,100.0,5.0,23.8,85.1885,1.12611,24.8092,9935,CH4,v3,
39741,20250403,96,Cs0.05MA0.1FA0.85PbI3.0,1.73,MACl,14.6,PEAI,0.517,,,Me-4PACz,0.198,DMACPA,0.066,Me-2PACz,0.066,,,,,1000,10,5000,40,10,160,110,25,PEAI,1.0,PDADI,0.5,PiPI,0.4,,,4900.0,31.0,9.0,120.0,100.0,5.0,24.3578,83.9927,1.14805,25.2602,9936,CH1,v3,
39742,20250403,96,Cs0.05MA0.1FA0.85PbI3.0,1.73,MACl,14.6,PEAI,0.517,,,Me-4PACz,0.198,DMACPA,0.066,Me-2PACz,0.066,,,,,1000,10,5000,40,10,160,110,25,PEAI,1.0,PDADI,0.5,PiPI,0.4,,,4900.0,31.0,9.0,120.0,100.0,5.0,24.2957,84.1243,1.14239,25.2809,9936,CH2,v3,
39743,20250403,96,Cs0.05MA0.1FA0.85PbI3.0,1.73,MACl,14.6,PEAI,0.517,,,Me-4PACz,0.198,DMACPA,0.066,Me-2PACz,0.066,,,,,1000,10,5000,40,10,160,110,25,PEAI,1.0,PDADI,0.5,PiPI,0.4,,,4900.0,31.0,9.0,120.0,100.0,5.0,23.9866,83.7913,1.13951,25.1218,9936,CH3,v3,
39744,20250403,96,Cs0.05MA0.1FA0.85PbI3.0,1.73,MACl,14.6,PEAI,0.517,,,Me-4PACz,0.198,DMACPA,0.066,Me-2PACz,0.066,,,,,1000,10,5000,40,10,160,110,25,PEAI,1.0,PDADI,0.5,PiPI,0.4,,,4900.0,31.0,9.0,120.0,100.0,5.0,23.5455,83.1756,1.13914,24.8504,9936,CH4,v3,
39745,20250403,96,Cs0.05MA0.1FA0.85PbI3.0,1.73,MACl,14.6,PEAI,0.517,,,Me-4PACz,0.198,DMACPA,0.066,Me-2PACz,0.066,,,,,1000,10,5000,40,10,160,110,25,PEAI,1.0,PDADI,0.5,PiPI,0.4,,,5000.0,32.0,10.0,130.0,100.0,5.0,3.71509,28.04,0.524912,25.2409,9937,CH1,v3,
39746,20250403,96,Cs0.05MA0.1FA0.85PbI3.0,1.73,MACl,14.6,PEAI,0.517,,,Me-4PACz,0.198,DMACPA,0.066,Me-2PACz,0.066,,,,,1000,10,5000,40,10,160,110,25,PEAI,1.0,PDADI,0.5,PiPI,0.4,,,5000.0,32.0,10.0,130.0,100.0,5.0,24.8984,85.4192,1.1297,25.8018,9937,CH2,v3,
39747,20250403,96,Cs0.05MA0.1FA0.85PbI3.0,1.73,MACl,14.6,PEAI,0.517,,,Me-4PACz,0.198,DMACPA,0.066,Me-2PACz,0.066,,,,,1000,10,5000,40,10,160,110,25,PEAI,1.0,PDADI,0.5,PiPI,0.4,,,5000.0,32.0,10.0,130.0,100.0,5.0,24.6254,85.6112,1.12674,25.5286,9937,CH3,v3,
39748,20250403,96,Cs0.05MA0.1FA0.85PbI3.0,1.73,MACl,14.6,PEAI,0.517,,,Me-4PACz,0.198,DMACPA,0.066,Me-2PACz,0.066,,,,,1000,10,5000,40,10,160,110,25,PEAI,1.0,PDADI,0.5,PiPI,0.4,,,5000.0,32.0,10.0,130.0,100.0,5.0,24.0532,85.5076,1.12496,25.0053,9937,CH4,v3,
39749,20250403,96,Cs0.05MA0.1FA0.85PbI3.0,1.73,MACl,14.6,PEAI,0.517,,,Me-4PACz,0.198,DMACPA,0.066,Me-2PACz,0.066,,,,,1000,10,5000,40,10,160,110,25,PEAI,1.0,PDADI,0.5,,,,,5000.0,32.0,10.0,130.0,100.0,5.0,23.0541,79.8569,1.13514,25.4323,9938,CH1,v3,
39750,20250403,96,Cs0.05MA0.1FA0.85PbI3.0,1.73,MACl,14.6,PEAI,0.517,,,Me-4PACz,0.198,DMACPA,0.066,Me-2PACz,0.066,,,,,1000,10,5000,40,10,160,110,25,PEAI,1.0,PDADI,0.5,,,,,5000.0,32.0,10.0,130.0,100.0,5.0,24.6563,84.6665,1.13099,25.7488,9938,CH2,v3,
39751,20250403,96,Cs0.05MA0.1FA0.85PbI3.0,1.73,MACl,14.6,PEAI,0.517,,,Me-4PACz,0.198,DMACPA,0.066,Me-2PACz,0.066,,,,,1000,10,5000,40,10,160,110,25,PEAI,1.0,PDADI,0.5,,,,,5000.0,32.0,10.0,130.0,100.0,5.0,6.40258,30.7003,0.82349,25.3253,9938,CH3,v3,
39752,20250403,96,Cs0.05MA0.1FA0.85PbI3.0,1.73,MACl,14.6,PEAI,0.517,,,Me-4PACz,0.198,DMACPA,0.066,Me-2PACz,0.066,,,,,1000,10,5000,40,10,160,110,25,PEAI,1.0,PDADI,0.5,,,,,5000.0,32.0,10.0,130.0,100.0,5.0,24.129,84.0925,1.12946,25.4045,9938,CH4,v3,
39753,20250403,96,Cs0.05MA0.1FA0.85PbI3.0,1.73,MACl,14.6,PEAI,0.517,,,Me-4PACz,0.198,DMACPA,0.066,Me-2PACz,0.066,,,,,1000,10,5000,40,10,160,110,25,PEAI,1.0,PDADI,0.5,,,,,5000.0,33.0,11.0,100.0,100.0,6.0,22.5187,77.7416,1.13927,25.4251,9939,CH1,v3,
39754,20250403,96,Cs0.05MA0.1FA0.85PbI3.0,1.73,MACl,14.6,PEAI,0.517,,,Me-4PACz,0.198,DMACPA,0.066,Me-2PACz,0.066,,,,,1000,10,5000,40,10,160,110,25,PEAI,1.0,PDADI,0.5,,,,,5000.0,33.0,11.0,100.0,100.0,6.0,24.2734,83.1304,1.12877,25.8682,9939,CH2,v3,
39755,20250403,96,Cs0.05MA0.1FA0.85PbI3.0,1.73,MACl,14.6,PEAI,0.517,,,Me-4PACz,0.198,DMACPA,0.066,Me-2PACz,0.066,,,,,1000,10,5000,40,10,160,110,25,PEAI,1.0,PDADI,0.5,,,,,5000.0,33.0,11.0,100.0,100.0,6.0,24.248,83.259,1.12803,25.8179,9939,CH3,v3,
39756,20250403,96,Cs0.05MA0.1FA0.85PbI3.0,1.73,MACl,14.6,PEAI,0.517,,,Me-4PACz,0.198,DMACPA,0.066,Me-2PACz,0.066,,,,,1000,10,5000,40,10,160,110,25,PEAI,1.0,PDADI,0.5,,,,,5000.0,33.0,11.0,100.0,100.0,6.0,23.2984,83.352,1.12387,24.8711,9939,CH4,v3,
39757,20250403,96,Cs0.05MA0.1FA0.85PbI3.0,1.73,MACl,14.6,PEAI,0.517,,,Me-4PACz,0.198,DMACPA,0.066,Me-2PACz,0.066,,,,,1000,10,5000,40,10,160,110,25,PEAI,1.0,PDADI,0.5,,,,,4900.0,31.0,14.0,120.0,100.0,5.0,24.2104,84.7814,1.12857,25.3031,9940,CH1,v3,
39758,20250403,96,Cs0.05MA0.1FA0.85PbI3.0,1.73,MACl,14.6,PEAI,0.517,,,Me-4PACz,0.198,DMACPA,0.066,Me-2PACz,0.066,,,,,1000,10,5000,40,10,160,110,25,PEAI,1.0,PDADI,0.5,,,,,4900.0,31.0,14.0,120.0,100.0,5.0,24.1929,84.333,1.12758,25.4415,9940,CH2,v3,
39759,20250403,96,Cs0.05MA0.1FA0.85PbI3.0,1.73,MACl,14.6,PEAI,0.517,,,Me-4PACz,0.198,DMACPA,0.066,Me-2PACz,0.066,,,,,1000,10,5000,40,10,160,110,25,PEAI,1.0,PDADI,0.5,,,,,4900.0,31.0,14.0,120.0,100.0,5.0,24.2654,84.8812,1.12462,25.4196,9940,CH3,v3,
39760,20250403,96,Cs0.05MA0.1FA0.85PbI3.0,1.73,MACl,14.6,PEAI,0.517,,,Me-4PACz,0.198,DMACPA,0.066,Me-2PACz,0.066,,,,,1000,10,5000,40,10,160,110,25,PEAI,1.0,PDADI,0.5,,,,,4900.0,31.0,14.0,120.0,100.0,5.0,23.9461,84.9408,1.12081,25.1529,9940,CH4,v3,
39761,20250403,96,Cs0.05MA0.1FA0.85PbI3.0,1.73,MACl,14.6,PEAI,0.517,,,Me-4PACz,0.198,DMACPA,0.066,Me-2PACz,0.066,,,,,1000,10,5000,40,10,160,110,25,PEAI,1.0,PDADI,0.5,,,,,4900.0,31.0,12.0,120.0,100.0,5.0,21.7072,76.3554,1.13847,24.9715,9941,CH1,v3,
39762,20250403,96,Cs0.05MA0.1FA0.85PbI3.0,1.73,MACl,14.6,PEAI,0.517,,,Me-4PACz,0.198,DMACPA,0.066,Me-2PACz,0.066,,,,,1000,10,5000,40,10,160,110,25,PEAI,1.0,PDADI,0.5,,,,,4900.0,31.0,12.0,120.0,100.0,5.0,24.1467,84.42,1.128,25.3573,9941,CH2,v3,
39763,20250403,96,Cs0.05MA0.1FA0.85PbI3.0,1.73,MACl,14.6,PEAI,0.517,,,Me-4PACz,0.198,DMACPA,0.066,Me-2PACz,0.066,,,,,1000,10,5000,40,10,160,110,25,PEAI,1.0,PDADI,0.5,,,,,4900.0,31.0,12.0,120.0,100.0,5.0,24.26,85.0433,1.12556,25.3444,9941,CH3,v3,
39764,20250403,96,Cs0.05MA0.1FA0.85PbI3.0,1.73,MACl,14.6,PEAI,0.517,,,Me-4PACz,0.198,DMACPA,0.066,Me-2PACz,0.066,,,,,1000,10,5000,40,10,160,110,25,PEAI,1.0,PDADI,0.5,,,,,4900.0,31.0,12.0,120.0,100.0,5.0,23.8113,85.0267,1.11806,25.0474,9941,CH4,v3,
39765,20250407,97,Cs0.05MA0.1FA0.85PbI3.0,1.73,MACl,14.6,PEAI,0.517,,,Me-4PACz,0.198,4PADCB,0.066,Me-2PACz,0.066,,,,,1000,10,5000,40,10,160,110,25,PEAI,1.0,m-F-PEAI,2.0,Lead(II) oxalate,1.0,,,5000.0,33.0,10.0,120.0,100.0,5.0,21.6151,79.035,1.12623,24.2835,9942,CH1,v3,
39766,20250407,97,Cs0.05MA0.1FA0.85PbI3.0,1.73,MACl,14.6,PEAI,0.517,,,Me-4PACz,0.198,4PADCB,0.066,Me-2PACz,0.066,,,,,1000,10,5000,40,10,160,110,25,PEAI,1.0,m-F-PEAI,2.0,Lead(II) oxalate,1.0,,,5000.0,33.0,10.0,120.0,100.0,5.0,21.8621,79.2712,1.12785,24.4526,9942,CH2,v3,
39767,20250407,97,Cs0.05MA0.1FA0.85PbI3.0,1.73,MACl,14.6,PEAI,0.517,,,Me-4PACz,0.198,4PADCB,0.066,Me-2PACz,0.066,,,,,1000,10,5000,40,10,160,110,25,PEAI,1.0,m-F-PEAI,2.0,Lead(II) oxalate,1.0,,,5000.0,33.0,10.0,120.0,100.0,5.0,21.9087,79.8348,1.12692,24.3518,9942,CH3,v3,
39768,20250407,97,Cs0.05MA0.1FA0.85PbI3.0,1.73,MACl,14.6,PEAI,0.517,,,Me-4PACz,0.198,4PADCB,0.066,Me-2PACz,0.066,,,,,1000,10,5000,40,10,160,110,25,PEAI,1.0,m-F-PEAI,2.0,Lead(II) oxalate,1.0,,,5000.0,33.0,10.0,120.0,100.0,5.0,21.7543,80.2931,1.12709,24.0385,9942,CH4,v3,
39769,20250407,97,Cs0.05MA0.1FA0.85PbI3.0,1.73,MACl,14.6,PEAI,0.517,,,Me-4PACz,0.198,4PADCB,0.066,Me-2PACz,0.066,,,,,1000,10,5000,40,10,160,110,25,PEAI,1.0,m-F-PEAI,2.0,Lead(II) oxalate,1.0,,,4900.0,30.0,9.0,130.0,100.0,5.0,22.4744,81.4512,1.11853,24.6686,9943,CH1,v3,
39770,20250407,97,Cs0.05MA0.1FA0.85PbI3.0,1.73,MACl,14.6,PEAI,0.517,,,Me-4PACz,0.198,4PADCB,0.066,Me-2PACz,0.066,,,,,1000,10,5000,40,10,160,110,25,PEAI,1.0,m-F-PEAI,2.0,Lead(II) oxalate,1.0,,,4900.0,30.0,9.0,130.0,100.0,5.0,21.606,77.2915,1.12555,24.8358,9943,CH2,v3,
39771,20250407,97,Cs0.05MA0.1FA0.85PbI3.0,1.73,MACl,14.6,PEAI,0.517,,,Me-4PACz,0.198,4PADCB,0.066,Me-2PACz,0.066,,,,,1000,10,5000,40,10,160,110,25,PEAI,1.0,m-F-PEAI,2.0,Lead(II) oxalate,1.0,,,4900.0,30.0,9.0,130.0,100.0,5.0,22.7354,81.1342,1.12562,24.8946,9943,CH3,v3,
39772,20250407,97,Cs0.05MA0.1FA0.85PbI3.0,1.73,MACl,14.6,PEAI,0.517,,,Me-4PACz,0.198,4PADCB,0.066,Me-2PACz,0.066,,,,,1000,10,5000,40,10,160,110,25,PEAI,1.0,m-F-PEAI,2.0,Lead(II) oxalate,1.0,,,4900.0,30.0,9.0,130.0,100.0,5.0,15.5222,56.9882,1.10397,24.6724,9943,CH4,v3,
39773,20250407,97,Cs0.05MA0.1FA0.85PbI3.0,1.73,MACl,14.6,PEAI,0.517,,,Me-4PACz,0.198,4PADCB,0.066,Me-2PACz,0.066,,,,,1000,10,5000,40,10,160,110,25,PEAI,1.0,m-F-PEAI,2.0,Lead(II) oxalate,1.0,,,4900.0,31.0,8.0,130.0,100.0,5.0,22.3182,77.9032,1.12065,25.5644,9944,CH1,v3,
39774,20250407,97,Cs0.05MA0.1FA0.85PbI3.0,1.73,MACl,14.6,PEAI,0.517,,,Me-4PACz,0.198,4PADCB,0.066,Me-2PACz,0.066,,,,,1000,10,5000,40,10,160,110,25,PEAI,1.0,m-F-PEAI,2.0,Lead(II) oxalate,1.0,,,4900.0,31.0,8.0,130.0,100.0,5.0,18.9432,66.0586,1.12845,25.4123,9944,CH2,v3,
39775,20250407,97,Cs0.05MA0.1FA0.85PbI3.0,1.73,MACl,14.6,PEAI,0.517,,,Me-4PACz,0.198,4PADCB,0.066,Me-2PACz,0.066,,,,,1000,10,5000,40,10,160,110,25,PEAI,1.0,m-F-PEAI,2.0,Lead(II) oxalate,1.0,,,4900.0,31.0,8.0,130.0,100.0,5.0,23.0639,80.0625,1.12655,25.5714,9944,CH3,v3,
39776,20250407,97,Cs0.05MA0.1FA0.85PbI3.0,1.73,MACl,14.6,PEAI,0.517,,,Me-4PACz,0.198,4PADCB,0.066,Me-2PACz,0.066,,,,,1000,10,5000,40,10,160,110,25,PEAI,1.0,m-F-PEAI,2.0,Lead(II) oxalate,1.0,,,4900.0,31.0,8.0,130.0,100.0,5.0,22.9725,81.1522,1.12288,25.21,9944,CH4,v3,
39777,20250407,97,Cs0.05MA0.1FA0.85PbI3.0,1.73,MACl,14.6,PEAI,0.517,,,Me-4PACz,0.198,4PADCB,0.066,Me-2PACz,0.066,,,,,1000,10,5000,40,10,160,110,25,PEAI,1.0,PDADI,0.5,m-F-PEAI,2.0,,,5000.0,33.0,10.0,110.0,100.0,6.0,20.4476,72.4492,1.13612,24.8419,9945,CH1,v3,
39778,20250407,97,Cs0.05MA0.1FA0.85PbI3.0,1.73,MACl,14.6,PEAI,0.517,,,Me-4PACz,0.198,4PADCB,0.066,Me-2PACz,0.066,,,,,1000,10,5000,40,10,160,110,25,PEAI,1.0,PDADI,0.5,m-F-PEAI,2.0,,,5000.0,33.0,10.0,110.0,100.0,6.0,23.8185,82.8576,1.13371,25.356,9945,CH2,v3,
39779,20250407,97,Cs0.05MA0.1FA0.85PbI3.0,1.73,MACl,14.6,PEAI,0.517,,,Me-4PACz,0.198,4PADCB,0.066,Me-2PACz,0.066,,,,,1000,10,5000,40,10,160,110,25,PEAI,1.0,PDADI,0.5,m-F-PEAI,2.0,,,5000.0,33.0,10.0,110.0,100.0,6.0,23.9379,83.2941,1.13023,25.4276,9945,CH3,v3,
39780,20250407,97,Cs0.05MA0.1FA0.85PbI3.0,1.73,MACl,14.6,PEAI,0.517,,,Me-4PACz,0.198,4PADCB,0.066,Me-2PACz,0.066,,,,,1000,10,5000,40,10,160,110,25,PEAI,1.0,PDADI,0.5,m-F-PEAI,2.0,,,5000.0,33.0,10.0,110.0,100.0,6.0,23.5816,83.0268,1.12664,25.2098,9945,CH4,v3,
39781,20250407,97,Cs0.05MA0.1FA0.85PbI3.0,1.73,MACl,14.6,PEAI,0.517,,,Me-4PACz,0.198,4PADCB,0.066,Me-2PACz,0.066,,,,,1000,10,5000,40,10,160,110,25,PEAI,1.0,PDADI,0.5,m-F-PEAI,2.0,,,4900.0,30.0,9.0,130.0,100.0,5.0,22.9486,81.6468,1.13687,24.7234,9946,CH1,v3,
39782,20250407,97,Cs0.05MA0.1FA0.85PbI3.0,1.73,MACl,14.6,PEAI,0.517,,,Me-4PACz,0.198,4PADCB,0.066,Me-2PACz,0.066,,,,,1000,10,5000,40,10,160,110,25,PEAI,1.0,PDADI,0.5,m-F-PEAI,2.0,,,4900.0,30.0,9.0,130.0,100.0,5.0,23.1517,81.8973,1.13473,24.9127,9946,CH2,v3,
39783,20250407,97,Cs0.05MA0.1FA0.85PbI3.0,1.73,MACl,14.6,PEAI,0.517,,,Me-4PACz,0.198,4PADCB,0.066,Me-2PACz,0.066,,,,,1000,10,5000,40,10,160,110,25,PEAI,1.0,PDADI,0.5,m-F-PEAI,2.0,,,4900.0,30.0,9.0,130.0,100.0,5.0,23.2984,82.3911,1.13022,25.0197,9946,CH3,v3,
39784,20250407,97,Cs0.05MA0.1FA0.85PbI3.0,1.73,MACl,14.6,PEAI,0.517,,,Me-4PACz,0.198,4PADCB,0.066,Me-2PACz,0.066,,,,,1000,10,5000,40,10,160,110,25,PEAI,1.0,PDADI,0.5,m-F-PEAI,2.0,,,4900.0,30.0,9.0,130.0,100.0,5.0,23.1101,82.3973,1.1276,24.8733,9946,CH4,v3,
39785,20250407,97,Cs0.05MA0.1FA0.85PbI3.0,1.73,MACl,14.6,PEAI,0.517,,,Me-4PACz,0.198,4PADCB,0.066,Me-2PACz,0.066,,,,,1000,10,5000,40,10,160,110,25,PEAI,1.0,PDADI,0.5,m-F-PEAI,2.0,,,4900.0,31.0,8.0,130.0,100.0,5.0,23.476,82.4973,1.13675,25.0333,9947,CH1,v3,
39786,20250407,97,Cs0.05MA0.1FA0.85PbI3.0,1.73,MACl,14.6,PEAI,0.517,,,Me-4PACz,0.198,4PADCB,0.066,Me-2PACz,0.066,,,,,1000,10,5000,40,10,160,110,25,PEAI,1.0,PDADI,0.5,m-F-PEAI,2.0,,,4900.0,31.0,8.0,130.0,100.0,5.0,23.885,83.2906,1.13677,25.2263,9947,CH2,v3,
