Repository: MI-Materials-Intelligence/Recipe-Language-Model

# Learning Layer

## Overview

In the learning layer, the formulas and parameters are encoded and then tokenised into recipes as inputs. Through atomic skills of data extraction, cleaning, and matching, these data are organised into standardised datasets, providing the basis for RLM training and iterative recipe refinement.

Key Atomic Skills:
- **Cleaning**: Preprocessing and outlier cleaning
- **Matching**: Matching data pairs based on variables
- **Extraction**: Data extraction from robotic boxes

File: seven_ai_layers_robotics/learning/data/data50764_from_db.csv (part 184 of 253)
No,date,rank,Formula PVK,Concentration PVK,Formula Additive 1,Concentration Additive 1,Formula Additive 2,Concentration Additive 2,Formula Additive 3,Concentration Additive 3,Formula SAM 1,Concentration SAM 1,Formula SAM 2,Concentration SAM 2,Formula SAM 3,Concentration SAM 3,Spin Coating Speed SAM,Spin Coating Time SAM,Annealed Temperature SAM,Annealed Time SAM,Spin Coating Speed PVK 1,Spin Coating Time PVK 1,Spin Coating Speed PVK 2,Spin Coating Time PVK 2,Antisolvent Dropping Timing,Antisolvent Volume,Annealed Temperature PVK,Annealed Time PVK,Formula Passivator 1,Concentration Passivator 1,Formula Passivator 2,Concentration Passivator 2,Formula Passivator 3,Concentration Passivator 3,Formula Passivator 4,Concentration Passivator 4,Spin Coating Speed Passivator,Spin Coating Time Passivator,Passivator Dropping Timing,Passivator Volume,Annealed Temperature Passivator,Annealed Time Passivator,PCE,FF,Voc,Jsc,Product,Channel,From,upload_time
39787,20250407,97,Cs0.05MA0.1FA0.85PbI3.0,1.73,MACl,14.6,PEAI,0.517,,,Me-4PACz,0.198,4PADCB,0.066,Me-2PACz,0.066,,,,,1000,10,5000,40,10,160,110,25,PEAI,1.0,PDADI,0.5,m-F-PEAI,2.0,,,4900.0,31.0,8.0,130.0,100.0,5.0,23.8747,83.2796,1.13585,25.2394,9947,CH3,v3,
39788,20250407,97,Cs0.05MA0.1FA0.85PbI3.0,1.73,MACl,14.6,PEAI,0.517,,,Me-4PACz,0.198,4PADCB,0.066,Me-2PACz,0.066,,,,,1000,10,5000,40,10,160,110,25,PEAI,1.0,PDADI,0.5,m-F-PEAI,2.0,,,4900.0,31.0,8.0,130.0,100.0,5.0,22.9441,81.6409,1.13073,24.8546,9947,CH4,v3,
39789,20250407,97,Cs0.05MA0.1FA0.85PbI3.0,1.73,MACl,14.6,PEAI,0.517,,,Me-4PACz,0.198,4PADCB,0.066,Me-2PACz,0.066,,,,,1000,10,5000,40,10,160,110,25,PEAI,1.0,m-F-PEAI,2.0,3MTPAI,2.5,,,5000.0,33.0,10.0,110.0,100.0,6.0,22.8449,81.7833,1.12412,24.8491,9948,CH1,v3,
39790,20250407,97,Cs0.05MA0.1FA0.85PbI3.0,1.73,MACl,14.6,PEAI,0.517,,,Me-4PACz,0.198,4PADCB,0.066,Me-2PACz,0.066,,,,,1000,10,5000,40,10,160,110,25,PEAI,1.0,m-F-PEAI,2.0,3MTPAI,2.5,,,5000.0,33.0,10.0,110.0,100.0,6.0,23.1065,81.5255,1.1257,25.1778,9948,CH2,v3,
39791,20250407,97,Cs0.05MA0.1FA0.85PbI3.0,1.73,MACl,14.6,PEAI,0.517,,,Me-4PACz,0.198,4PADCB,0.066,Me-2PACz,0.066,,,,,1000,10,5000,40,10,160,110,25,PEAI,1.0,m-F-PEAI,2.0,3MTPAI,2.5,,,5000.0,33.0,10.0,110.0,100.0,6.0,23.0956,81.3911,1.12351,25.2566,9948,CH3,v3,
39792,20250407,97,Cs0.05MA0.1FA0.85PbI3.0,1.73,MACl,14.6,PEAI,0.517,,,Me-4PACz,0.198,4PADCB,0.066,Me-2PACz,0.066,,,,,1000,10,5000,40,10,160,110,25,PEAI,1.0,m-F-PEAI,2.0,3MTPAI,2.5,,,5000.0,33.0,10.0,110.0,100.0,6.0,22.5739,80.9204,1.1141,25.0394,9948,CH4,v3,
39793,20250407,97,Cs0.05MA0.1FA0.85PbI3.0,1.73,MACl,14.6,PEAI,0.517,,,Me-4PACz,0.198,4PADCB,0.066,Me-2PACz,0.066,,,,,1000,10,5000,40,10,160,110,25,PEAI,1.0,m-F-PEAI,2.0,3MTPAI,2.5,,,4900.0,30.0,9.0,130.0,100.0,5.0,23.4778,82.1438,1.12648,25.3722,9949,CH1,v3,
39794,20250407,97,Cs0.05MA0.1FA0.85PbI3.0,1.73,MACl,14.6,PEAI,0.517,,,Me-4PACz,0.198,4PADCB,0.066,Me-2PACz,0.066,,,,,1000,10,5000,40,10,160,110,25,PEAI,1.0,m-F-PEAI,2.0,3MTPAI,2.5,,,4900.0,30.0,9.0,130.0,100.0,5.0,23.3803,81.7571,1.12445,25.4321,9949,CH2,v3,
39795,20250407,97,Cs0.05MA0.1FA0.85PbI3.0,1.73,MACl,14.6,PEAI,0.517,,,Me-4PACz,0.198,4PADCB,0.066,Me-2PACz,0.066,,,,,1000,10,5000,40,10,160,110,25,PEAI,1.0,m-F-PEAI,2.0,3MTPAI,2.5,,,4900.0,30.0,9.0,130.0,100.0,5.0,22.7244,79.8923,1.12247,25.3405,9949,CH3,v3,
39796,20250407,97,Cs0.05MA0.1FA0.85PbI3.0,1.73,MACl,14.6,PEAI,0.517,,,Me-4PACz,0.198,4PADCB,0.066,Me-2PACz,0.066,,,,,1000,10,5000,40,10,160,110,25,PEAI,1.0,m-F-PEAI,2.0,3MTPAI,2.5,,,4900.0,30.0,9.0,130.0,100.0,5.0,22.9011,81.1837,1.11706,25.2528,9949,CH4,v3,
39797,20250407,97,Cs0.05MA0.1FA0.85PbI3.0,1.73,MACl,14.6,PEAI,0.517,,,Me-4PACz,0.198,4PADCB,0.066,Me-2PACz,0.066,,,,,1000,10,5000,40,10,160,110,25,PEAI,1.0,m-F-PEAI,2.0,3MTPAI,2.5,,,4900.0,31.0,8.0,130.0,100.0,5.0,22.8376,81.136,1.12654,24.9857,9950,CH1,v3,
39798,20250407,97,Cs0.05MA0.1FA0.85PbI3.0,1.73,MACl,14.6,PEAI,0.517,,,Me-4PACz,0.198,4PADCB,0.066,Me-2PACz,0.066,,,,,1000,10,5000,40,10,160,110,25,PEAI,1.0,m-F-PEAI,2.0,3MTPAI,2.5,,,4900.0,31.0,8.0,130.0,100.0,5.0,23.3274,82.265,1.12727,25.1548,9950,CH2,v3,
39799,20250407,97,Cs0.05MA0.1FA0.85PbI3.0,1.73,MACl,14.6,PEAI,0.517,,,Me-4PACz,0.198,4PADCB,0.066,Me-2PACz,0.066,,,,,1000,10,5000,40,10,160,110,25,PEAI,1.0,m-F-PEAI,2.0,3MTPAI,2.5,,,4900.0,31.0,8.0,130.0,100.0,5.0,23.3069,82.3219,1.12406,25.1873,9950,CH3,v3,
39800,20250407,97,Cs0.05MA0.1FA0.85PbI3.0,1.73,MACl,14.6,PEAI,0.517,,,Me-4PACz,0.198,4PADCB,0.066,Me-2PACz,0.066,,,,,1000,10,5000,40,10,160,110,25,PEAI,1.0,m-F-PEAI,2.0,3MTPAI,2.5,,,4900.0,31.0,8.0,130.0,100.0,5.0,22.9457,81.7833,1.12283,24.9873,9950,CH4,v3,
39801,20250407,97,Cs0.05MA0.1FA0.85PbI3.0,1.73,MACl,14.6,PEAI,0.517,,,Me-4PACz,0.198,4PADCB,0.066,Me-2PACz,0.066,,,,,1000,10,5000,40,10,160,110,25,PEAI,1.0,PDADI,0.5,PiPI,0.4,,,5000.0,33.0,10.0,110.0,100.0,6.0,24.1446,84.7763,1.14583,24.8556,9951,CH1,v3,
39802,20250407,97,Cs0.05MA0.1FA0.85PbI3.0,1.73,MACl,14.6,PEAI,0.517,,,Me-4PACz,0.198,4PADCB,0.066,Me-2PACz,0.066,,,,,1000,10,5000,40,10,160,110,25,PEAI,1.0,PDADI,0.5,PiPI,0.4,,,5000.0,33.0,10.0,110.0,100.0,6.0,24.5678,85.7632,1.14429,25.0338,9951,CH2,v3,
39803,20250407,97,Cs0.05MA0.1FA0.85PbI3.0,1.73,MACl,14.6,PEAI,0.517,,,Me-4PACz,0.198,4PADCB,0.066,Me-2PACz,0.066,,,,,1000,10,5000,40,10,160,110,25,PEAI,1.0,PDADI,0.5,PiPI,0.4,,,5000.0,33.0,10.0,110.0,100.0,6.0,23.7893,85.7126,1.12848,24.5947,9951,CH3,v3,
39804,20250407,97,Cs0.05MA0.1FA0.85PbI3.0,1.73,MACl,14.6,PEAI,0.517,,,Me-4PACz,0.198,4PADCB,0.066,Me-2PACz,0.066,,,,,1000,10,5000,40,10,160,110,25,PEAI,1.0,PDADI,0.5,PiPI,0.4,,,5000.0,33.0,10.0,110.0,100.0,6.0,23.3409,85.7979,1.12521,24.1774,9951,CH4,v3,
39805,20250407,97,Cs0.05MA0.1FA0.85PbI3.0,1.73,MACl,14.6,PEAI,0.517,,,Me-4PACz,0.198,4PADCB,0.066,Me-2PACz,0.066,,,,,1000,10,5000,40,10,160,110,25,PEAI,1.0,PDADI,0.5,PiPI,0.4,,,4900.0,30.0,9.0,130.0,100.0,5.0,22.7975,84.2574,1.14676,23.5943,9952,CH1,v3,
39806,20250407,97,Cs0.05MA0.1FA0.85PbI3.0,1.73,MACl,14.6,PEAI,0.517,,,Me-4PACz,0.198,4PADCB,0.066,Me-2PACz,0.066,,,,,1000,10,5000,40,10,160,110,25,PEAI,1.0,PDADI,0.5,PiPI,0.4,,,4900.0,30.0,9.0,130.0,100.0,5.0,23.613,85.7897,1.14372,24.0657,9952,CH2,v3,
39807,20250407,97,Cs0.05MA0.1FA0.85PbI3.0,1.73,MACl,14.6,PEAI,0.517,,,Me-4PACz,0.198,4PADCB,0.066,Me-2PACz,0.066,,,,,1000,10,5000,40,10,160,110,25,PEAI,1.0,PDADI,0.5,PiPI,0.4,,,4900.0,30.0,9.0,130.0,100.0,5.0,23.433,85.699,1.13674,24.0543,9952,CH3,v3,
39808,20250407,97,Cs0.05MA0.1FA0.85PbI3.0,1.73,MACl,14.6,PEAI,0.517,,,Me-4PACz,0.198,4PADCB,0.066,Me-2PACz,0.066,,,,,1000,10,5000,40,10,160,110,25,PEAI,1.0,PDADI,0.5,PiPI,0.4,,,4900.0,30.0,9.0,130.0,100.0,5.0,22.9092,85.3857,1.13516,23.6356,9952,CH4,v3,
39809,20250407,97,Cs0.05MA0.1FA0.85PbI3.0,1.73,MACl,14.6,PEAI,0.517,,,Me-4PACz,0.198,4PADCB,0.066,Me-2PACz,0.066,,,,,1000,10,5000,40,10,160,110,25,PEAI,1.0,PDADI,0.5,PiPI,0.4,,,4900.0,31.0,8.0,130.0,100.0,5.0,19.3189,70.756,1.15292,23.6821,9953,CH1,v3,
39810,20250407,97,Cs0.05MA0.1FA0.85PbI3.0,1.73,MACl,14.6,PEAI,0.517,,,Me-4PACz,0.198,4PADCB,0.066,Me-2PACz,0.066,,,,,1000,10,5000,40,10,160,110,25,PEAI,1.0,PDADI,0.5,PiPI,0.4,,,4900.0,31.0,8.0,130.0,100.0,5.0,24.0306,85.5057,1.14653,24.5124,9953,CH2,v3,
39811,20250407,97,Cs0.05MA0.1FA0.85PbI3.0,1.73,MACl,14.6,PEAI,0.517,,,Me-4PACz,0.198,4PADCB,0.066,Me-2PACz,0.066,,,,,1000,10,5000,40,10,160,110,25,PEAI,1.0,PDADI,0.5,PiPI,0.4,,,4900.0,31.0,8.0,130.0,100.0,5.0,23.87,86.0671,1.14212,24.2831,9953,CH3,v3,
39812,20250407,97,Cs0.05MA0.1FA0.85PbI3.0,1.73,MACl,14.6,PEAI,0.517,,,Me-4PACz,0.198,4PADCB,0.066,Me-2PACz,0.066,,,,,1000,10,5000,40,10,160,110,25,PEAI,1.0,PDADI,0.5,PiPI,0.4,,,4900.0,31.0,8.0,130.0,100.0,5.0,23.0429,86.0903,1.13588,23.5641,9953,CH4,v3,
39813,20250407,97,Cs0.05MA0.1FA0.85PbI3.0,1.73,MACl,14.6,PEAI,0.517,,,Me-4PACz,0.198,4PADCB,0.066,Me-2PACz,0.066,,,,,1000,10,5000,40,10,160,110,25,PEAI,1.0,PDADI,0.5,,,,,5000.0,32.0,9.0,140.0,100.0,5.0,0.174236,24.4789,0.035394,20.1104,9954,CH1,v3,
39814,20250407,97,Cs0.05MA0.1FA0.85PbI3.0,1.73,MACl,14.6,PEAI,0.517,,,Me-4PACz,0.198,4PADCB,0.066,Me-2PACz,0.066,,,,,1000,10,5000,40,10,160,110,25,PEAI,1.0,PDADI,0.5,,,,,5000.0,32.0,9.0,140.0,100.0,5.0,24.6058,84.7012,1.14052,25.471,9954,CH2,v3,
39815,20250407,97,Cs0.05MA0.1FA0.85PbI3.0,1.73,MACl,14.6,PEAI,0.517,,,Me-4PACz,0.198,4PADCB,0.066,Me-2PACz,0.066,,,,,1000,10,5000,40,10,160,110,25,PEAI,1.0,PDADI,0.5,,,,,5000.0,32.0,9.0,140.0,100.0,5.0,24.6207,84.9458,1.13505,25.5354,9954,CH3,v3,
39816,20250407,97,Cs0.05MA0.1FA0.85PbI3.0,1.73,MACl,14.6,PEAI,0.517,,,Me-4PACz,0.198,4PADCB,0.066,Me-2PACz,0.066,,,,,1000,10,5000,40,10,160,110,25,PEAI,1.0,PDADI,0.5,,,,,5000.0,32.0,9.0,140.0,100.0,5.0,24.446,85.1499,1.13213,25.3587,9954,CH4,v3,
39817,20250407,97,Cs0.05MA0.1FA0.85PbI3.0,1.73,MACl,14.6,PEAI,0.517,,,Me-4PACz,0.198,4PADCB,0.066,Me-2PACz,0.066,,,,,1000,10,5000,40,10,160,110,25,PEAI,1.0,PDADI,0.5,,,,,5000.0,33.0,10.0,110.0,100.0,6.0,23.1872,82.748,1.14641,24.4429,9955,CH1,v3,
39818,20250407,97,Cs0.05MA0.1FA0.85PbI3.0,1.73,MACl,14.6,PEAI,0.517,,,Me-4PACz,0.198,4PADCB,0.066,Me-2PACz,0.066,,,,,1000,10,5000,40,10,160,110,25,PEAI,1.0,PDADI,0.5,,,,,5000.0,33.0,10.0,110.0,100.0,6.0,23.754,83.6105,1.14543,24.8031,9955,CH2,v3,
39819,20250407,97,Cs0.05MA0.1FA0.85PbI3.0,1.73,MACl,14.6,PEAI,0.517,,,Me-4PACz,0.198,4PADCB,0.066,Me-2PACz,0.066,,,,,1000,10,5000,40,10,160,110,25,PEAI,1.0,PDADI,0.5,,,,,5000.0,33.0,10.0,110.0,100.0,6.0,23.9101,83.8681,1.14095,24.9873,9955,CH3,v3,
39820,20250407,97,Cs0.05MA0.1FA0.85PbI3.0,1.73,MACl,14.6,PEAI,0.517,,,Me-4PACz,0.198,4PADCB,0.066,Me-2PACz,0.066,,,,,1000,10,5000,40,10,160,110,25,PEAI,1.0,PDADI,0.5,,,,,5000.0,33.0,10.0,110.0,100.0,6.0,23.5746,83.9097,1.13589,24.734,9955,CH4,v3,
39821,20250407,97,Cs0.05MA0.1FA0.85PbI3.0,1.73,MACl,14.6,PEAI,0.517,,,Me-4PACz,0.198,4PADCB,0.066,Me-2PACz,0.066,,,,,1000,10,5000,40,10,160,110,25,PEAI,1.0,PDADI,0.5,,,,,4900.0,31.0,13.0,130.0,100.0,5.0,1.361,25.3297,0.21869,24.5696,9956,CH1,v3,
39822,20250407,97,Cs0.05MA0.1FA0.85PbI3.0,1.73,MACl,14.6,PEAI,0.517,,,Me-4PACz,0.198,4PADCB,0.066,Me-2PACz,0.066,,,,,1000,10,5000,40,10,160,110,25,PEAI,1.0,PDADI,0.5,,,,,4900.0,31.0,13.0,130.0,100.0,5.0,11.3218,40.8021,1.08272,25.628,9956,CH2,v3,
39823,20250407,97,Cs0.05MA0.1FA0.85PbI3.0,1.73,MACl,14.6,PEAI,0.517,,,Me-4PACz,0.198,4PADCB,0.066,Me-2PACz,0.066,,,,,1000,10,5000,40,10,160,110,25,PEAI,1.0,PDADI,0.5,,,,,4900.0,31.0,13.0,130.0,100.0,5.0,21.7182,72.9725,1.1539,25.7926,9956,CH3,v3,
39824,20250407,97,Cs0.05MA0.1FA0.85PbI3.0,1.73,MACl,14.6,PEAI,0.517,,,Me-4PACz,0.198,4PADCB,0.066,Me-2PACz,0.066,,,,,1000,10,5000,40,10,160,110,25,PEAI,1.0,PDADI,0.5,,,,,4900.0,31.0,13.0,130.0,100.0,5.0,21.9855,74.4532,1.15366,25.5962,9956,CH4,v3,
39825,20250407,97,Cs0.05MA0.1FA0.85PbI3.0,1.73,MACl,14.6,PEAI,0.517,,,Me-4PACz,0.198,4PADCB,0.066,Me-2PACz,0.066,,,,,1000,10,5000,40,10,160,110,25,PEAI,1.0,PDADI,0.5,,,,,5000.0,31.0,13.0,130.0,100.0,5.0,21.6454,75.6423,1.14595,24.9709,9957,CH1,v3,
39826,20250407,97,Cs0.05MA0.1FA0.85PbI3.0,1.73,MACl,14.6,PEAI,0.517,,,Me-4PACz,0.198,4PADCB,0.066,Me-2PACz,0.066,,,,,1000,10,5000,40,10,160,110,25,PEAI,1.0,PDADI,0.5,,,,,5000.0,31.0,13.0,130.0,100.0,5.0,24.6155,85.0448,1.13313,25.5436,9957,CH2,v3,
39827,20250407,97,Cs0.05MA0.1FA0.85PbI3.0,1.73,MACl,14.6,PEAI,0.517,,,Me-4PACz,0.198,4PADCB,0.066,Me-2PACz,0.066,,,,,1000,10,5000,40,10,160,110,25,PEAI,1.0,PDADI,0.5,,,,,5000.0,31.0,13.0,130.0,100.0,5.0,24.55,85.0828,1.13036,25.5267,9957,CH3,v3,
39828,20250407,97,Cs0.05MA0.1FA0.85PbI3.0,1.73,MACl,14.6,PEAI,0.517,,,Me-4PACz,0.198,4PADCB,0.066,Me-2PACz,0.066,,,,,1000,10,5000,40,10,160,110,25,PEAI,1.0,PDADI,0.5,,,,,5000.0,31.0,13.0,130.0,100.0,5.0,24.2421,85.1725,1.12707,25.2534,9957,CH4,v3,
39829,20250407,97,Cs0.05MA0.1FA0.85PbI3.0,1.73,MACl,14.6,PEAI,0.517,,,Me-4PACz,0.189,DMACPA,0.126,4-ABnP,0.016,,,,,1000,10,5000,40,10,160,110,25,PEAI,1.0,m-F-PEAI,2.0,Lead(II) oxalate,1.0,,,5000.0,33.0,10.0,120.0,100.0,5.0,22.2537,78.146,1.11537,25.5315,9958,CH1,v3,
39830,20250407,97,Cs0.05MA0.1FA0.85PbI3.0,1.73,MACl,14.6,PEAI,0.517,,,Me-4PACz,0.189,DMACPA,0.126,4-ABnP,0.016,,,,,1000,10,5000,40,10,160,110,25,PEAI,1.0,m-F-PEAI,2.0,Lead(II) oxalate,1.0,,,5000.0,33.0,10.0,120.0,100.0,5.0,18.1792,63.5829,1.11536,25.6342,9958,CH2,v3,
39831,20250407,97,Cs0.05MA0.1FA0.85PbI3.0,1.73,MACl,14.6,PEAI,0.517,,,Me-4PACz,0.189,DMACPA,0.126,4-ABnP,0.016,,,,,1000,10,5000,40,10,160,110,25,PEAI,1.0,m-F-PEAI,2.0,Lead(II) oxalate,1.0,,,5000.0,33.0,10.0,120.0,100.0,5.0,23.3472,80.5342,1.12267,25.8227,9958,CH3,v3,
39832,20250407,97,Cs0.05MA0.1FA0.85PbI3.0,1.73,MACl,14.6,PEAI,0.517,,,Me-4PACz,0.189,DMACPA,0.126,4-ABnP,0.016,,,,,1000,10,5000,40,10,160,110,25,PEAI,1.0,m-F-PEAI,2.0,Lead(II) oxalate,1.0,,,5000.0,33.0,10.0,120.0,100.0,5.0,22.8335,79.9013,1.11829,25.5544,9958,CH4,v3,
39833,20250407,97,Cs0.05MA0.1FA0.85PbI3.0,1.73,MACl,14.6,PEAI,0.517,,,Me-4PACz,0.189,DMACPA,0.126,4-ABnP,0.016,,,,,1000,10,5000,40,10,160,110,25,PEAI,1.0,m-F-PEAI,2.0,Lead(II) oxalate,1.0,,,4900.0,30.0,9.0,130.0,100.0,5.0,15.3565,57.5019,1.09502,24.3887,9959,CH1,v3,
39834,20250407,97,Cs0.05MA0.1FA0.85PbI3.0,1.73,MACl,14.6,PEAI,0.517,,,Me-4PACz,0.189,DMACPA,0.126,4-ABnP,0.016,,,,,1000,10,5000,40,10,160,110,25,PEAI,1.0,m-F-PEAI,2.0,Lead(II) oxalate,1.0,,,4900.0,30.0,9.0,130.0,100.0,5.0,13.3008,49.9056,1.07781,24.7277,9959,CH2,v3,
39835,20250407,97,Cs0.05MA0.1FA0.85PbI3.0,1.73,MACl,14.6,PEAI,0.517,,,Me-4PACz,0.189,DMACPA,0.126,4-ABnP,0.016,,,,,1000,10,5000,40,10,160,110,25,PEAI,1.0,m-F-PEAI,2.0,Lead(II) oxalate,1.0,,,4900.0,30.0,9.0,130.0,100.0,5.0,22.5303,80.8453,1.11622,24.9668,9959,CH3,v3,
39836,20250407,97,Cs0.05MA0.1FA0.85PbI3.0,1.73,MACl,14.6,PEAI,0.517,,,Me-4PACz,0.189,DMACPA,0.126,4-ABnP,0.016,,,,,1000,10,5000,40,10,160,110,25,PEAI,1.0,m-F-PEAI,2.0,Lead(II) oxalate,1.0,,,4900.0,30.0,9.0,130.0,100.0,5.0,22.6481,81.7567,1.11454,24.8549,9959,CH4,v3,
39837,20250407,97,Cs0.05MA0.1FA0.85PbI3.0,1.73,MACl,14.6,PEAI,0.517,,,Me-4PACz,0.189,DMACPA,0.126,4-ABnP,0.016,,,,,1000,10,5000,40,10,160,110,25,PEAI,1.0,m-F-PEAI,2.0,Lead(II) oxalate,1.0,,,4900.0,31.0,8.0,130.0,100.0,5.0,23.2764,83.1323,1.12703,24.8435,9960,CH1,v3,
39838,20250407,97,Cs0.05MA0.1FA0.85PbI3.0,1.73,MACl,14.6,PEAI,0.517,,,Me-4PACz,0.189,DMACPA,0.126,4-ABnP,0.016,,,,,1000,10,5000,40,10,160,110,25,PEAI,1.0,m-F-PEAI,2.0,Lead(II) oxalate,1.0,,,4900.0,31.0,8.0,130.0,100.0,5.0,23.7647,82.9801,1.12648,25.4235,9960,CH2,v3,
39839,20250407,97,Cs0.05MA0.1FA0.85PbI3.0,1.73,MACl,14.6,PEAI,0.517,,,Me-4PACz,0.189,DMACPA,0.126,4-ABnP,0.016,,,,,1000,10,5000,40,10,160,110,25,PEAI,1.0,m-F-PEAI,2.0,Lead(II) oxalate,1.0,,,4900.0,31.0,8.0,130.0,100.0,5.0,22.6985,79.4742,1.12568,25.3721,9960,CH3,v3,
39840,20250407,97,Cs0.05MA0.1FA0.85PbI3.0,1.73,MACl,14.6,PEAI,0.517,,,Me-4PACz,0.189,DMACPA,0.126,4-ABnP,0.016,,,,,1000,10,5000,40,10,160,110,25,PEAI,1.0,m-F-PEAI,2.0,Lead(II) oxalate,1.0,,,4900.0,31.0,8.0,130.0,100.0,5.0,23.2598,82.1497,1.11779,25.3303,9960,CH4,v3,
39841,20250407,97,Cs0.05MA0.1FA0.85PbI3.0,1.73,MACl,14.6,PEAI,0.517,,,Me-4PACz,0.189,DMACPA,0.126,4-ABnP,0.016,,,,,1000,10,5000,40,10,160,110,25,PEAI,1.0,PDADI,0.5,m-F-PEAI,2.0,,,5000.0,33.0,10.0,110.0,100.0,6.0,24.1407,84.4055,1.13643,25.1673,9961,CH1,v3,
39842,20250407,97,Cs0.05MA0.1FA0.85PbI3.0,1.73,MACl,14.6,PEAI,0.517,,,Me-4PACz,0.189,DMACPA,0.126,4-ABnP,0.016,,,,,1000,10,5000,40,10,160,110,25,PEAI,1.0,PDADI,0.5,m-F-PEAI,2.0,,,5000.0,33.0,10.0,110.0,100.0,6.0,23.4086,81.7905,1.1353,25.2094,9961,CH2,v3,
39843,20250407,97,Cs0.05MA0.1FA0.85PbI3.0,1.73,MACl,14.6,PEAI,0.517,,,Me-4PACz,0.189,DMACPA,0.126,4-ABnP,0.016,,,,,1000,10,5000,40,10,160,110,25,PEAI,1.0,PDADI,0.5,m-F-PEAI,2.0,,,5000.0,33.0,10.0,110.0,100.0,6.0,14.6326,52.2353,1.10948,25.2487,9961,CH3,v3,
39844,20250407,97,Cs0.05MA0.1FA0.85PbI3.0,1.73,MACl,14.6,PEAI,0.517,,,Me-4PACz,0.189,DMACPA,0.126,4-ABnP,0.016,,,,,1000,10,5000,40,10,160,110,25,PEAI,1.0,PDADI,0.5,m-F-PEAI,2.0,,,5000.0,33.0,10.0,110.0,100.0,6.0,22.5346,79.244,1.13181,25.1252,9961,CH4,v3,
39845,20250407,97,Cs0.05MA0.1FA0.85PbI3.0,1.73,MACl,14.6,PEAI,0.517,,,Me-4PACz,0.189,DMACPA,0.126,4-ABnP,0.016,,,,,1000,10,5000,40,10,160,110,25,PEAI,1.0,PDADI,0.5,m-F-PEAI,2.0,,,4900.0,30.0,9.0,130.0,100.0,5.0,21.4595,74.241,1.14449,25.256,9962,CH1,v3,
39846,20250407,97,Cs0.05MA0.1FA0.85PbI3.0,1.73,MACl,14.6,PEAI,0.517,,,Me-4PACz,0.189,DMACPA,0.126,4-ABnP,0.016,,,,,1000,10,5000,40,10,160,110,25,PEAI,1.0,PDADI,0.5,m-F-PEAI,2.0,,,4900.0,30.0,9.0,130.0,100.0,5.0,24.6012,84.3708,1.13684,25.6486,9962,CH2,v3,
39847,20250407,97,Cs0.05MA0.1FA0.85PbI3.0,1.73,MACl,14.6,PEAI,0.517,,,Me-4PACz,0.189,DMACPA,0.126,4-ABnP,0.016,,,,,1000,10,5000,40,10,160,110,25,PEAI,1.0,PDADI,0.5,m-F-PEAI,2.0,,,4900.0,30.0,9.0,130.0,100.0,5.0,21.9668,75.7411,1.14362,25.3602,9962,CH3,v3,
39848,20250407,97,Cs0.05MA0.1FA0.85PbI3.0,1.73,MACl,14.6,PEAI,0.517,,,Me-4PACz,0.189,DMACPA,0.126,4-ABnP,0.016,,,,,1000,10,5000,40,10,160,110,25,PEAI,1.0,PDADI,0.5,m-F-PEAI,2.0,,,4900.0,30.0,9.0,130.0,100.0,5.0,24.0098,84.194,1.12934,25.2511,9962,CH4,v3,
39849,20250407,97,Cs0.05MA0.1FA0.85PbI3.0,1.73,MACl,14.6,PEAI,0.517,,,Me-4PACz,0.189,DMACPA,0.126,4-ABnP,0.016,,,,,1000,10,5000,40,10,160,110,25,PEAI,1.0,PDADI,0.5,m-F-PEAI,2.0,,,4900.0,31.0,8.0,130.0,100.0,5.0,23.5003,84.0161,1.13832,24.5724,9963,CH1,v3,
39850,20250407,97,Cs0.05MA0.1FA0.85PbI3.0,1.73,MACl,14.6,PEAI,0.517,,,Me-4PACz,0.189,DMACPA,0.126,4-ABnP,0.016,,,,,1000,10,5000,40,10,160,110,25,PEAI,1.0,PDADI,0.5,m-F-PEAI,2.0,,,4900.0,31.0,8.0,130.0,100.0,5.0,23.8271,84.2977,1.13619,24.8774,9963,CH2,v3,
39851,20250407,97,Cs0.05MA0.1FA0.85PbI3.0,1.73,MACl,14.6,PEAI,0.517,,,Me-4PACz,0.189,DMACPA,0.126,4-ABnP,0.016,,,,,1000,10,5000,40,10,160,110,25,PEAI,1.0,PDADI,0.5,m-F-PEAI,2.0,,,4900.0,31.0,8.0,130.0,100.0,5.0,23.8424,84.4089,1.13452,24.8972,9963,CH3,v3,
39852,20250407,97,Cs0.05MA0.1FA0.85PbI3.0,1.73,MACl,14.6,PEAI,0.517,,,Me-4PACz,0.189,DMACPA,0.126,4-ABnP,0.016,,,,,1000,10,5000,40,10,160,110,25,PEAI,1.0,PDADI,0.5,m-F-PEAI,2.0,,,4900.0,31.0,8.0,130.0,100.0,5.0,23.38,84.1481,1.12853,24.62,9963,CH4,v3,
39853,20250407,97,Cs0.05MA0.1FA0.85PbI3.0,1.73,MACl,14.6,PEAI,0.517,,,Me-4PACz,0.189,DMACPA,0.126,4-ABnP,0.016,,,,,1000,10,5000,40,10,160,110,25,PEAI,1.0,m-F-PEAI,2.0,3MTPAI,2.5,,,5000.0,33.0,10.0,110.0,100.0,6.0,22.5555,81.2063,1.11825,24.8385,9964,CH1,v3,
39854,20250407,97,Cs0.05MA0.1FA0.85PbI3.0,1.73,MACl,14.6,PEAI,0.517,,,Me-4PACz,0.189,DMACPA,0.126,4-ABnP,0.016,,,,,1000,10,5000,40,10,160,110,25,PEAI,1.0,m-F-PEAI,2.0,3MTPAI,2.5,,,5000.0,33.0,10.0,110.0,100.0,6.0,23.1025,81.6162,1.12618,25.1346,9964,CH2,v3,
39855,20250407,97,Cs0.05MA0.1FA0.85PbI3.0,1.73,MACl,14.6,PEAI,0.517,,,Me-4PACz,0.189,DMACPA,0.126,4-ABnP,0.016,,,,,1000,10,5000,40,10,160,110,25,PEAI,1.0,m-F-PEAI,2.0,3MTPAI,2.5,,,5000.0,33.0,10.0,110.0,100.0,6.0,22.2649,78.9243,1.12762,25.0178,9964,CH3,v3,
39856,20250407,97,Cs0.05MA0.1FA0.85PbI3.0,1.73,MACl,14.6,PEAI,0.517,,,Me-4PACz,0.189,DMACPA,0.126,4-ABnP,0.016,,,,,1000,10,5000,40,10,160,110,25,PEAI,1.0,m-F-PEAI,2.0,3MTPAI,2.5,,,5000.0,33.0,10.0,110.0,100.0,6.0,22.6381,81.1047,1.11874,24.9498,9964,CH4,v3,
39857,20250407,97,Cs0.05MA0.1FA0.85PbI3.0,1.73,MACl,14.6,PEAI,0.517,,,Me-4PACz,0.189,DMACPA,0.126,4-ABnP,0.016,,,,,1000,10,5000,40,10,160,110,25,PEAI,1.0,m-F-PEAI,2.0,3MTPAI,2.5,,,4900.0,30.0,9.0,130.0,100.0,5.0,23.5018,83.9991,1.12627,24.8419,9965,CH1,v3,
39858,20250407,97,Cs0.05MA0.1FA0.85PbI3.0,1.73,MACl,14.6,PEAI,0.517,,,Me-4PACz,0.189,DMACPA,0.126,4-ABnP,0.016,,,,,1000,10,5000,40,10,160,110,25,PEAI,1.0,m-F-PEAI,2.0,3MTPAI,2.5,,,4900.0,30.0,9.0,130.0,100.0,5.0,18.5669,65.9246,1.12576,25.0176,9965,CH2,v3,
39859,20250407,97,Cs0.05MA0.1FA0.85PbI3.0,1.73,MACl,14.6,PEAI,0.517,,,Me-4PACz,0.189,DMACPA,0.126,4-ABnP,0.016,,,,,1000,10,5000,40,10,160,110,25,PEAI,1.0,m-F-PEAI,2.0,3MTPAI,2.5,,,4900.0,30.0,9.0,130.0,100.0,5.0,23.692,83.5962,1.1237,25.2213,9965,CH3,v3,
39860,20250407,97,Cs0.05MA0.1FA0.85PbI3.0,1.73,MACl,14.6,PEAI,0.517,,,Me-4PACz,0.189,DMACPA,0.126,4-ABnP,0.016,,,,,1000,10,5000,40,10,160,110,25,PEAI,1.0,m-F-PEAI,2.0,3MTPAI,2.5,,,4900.0,30.0,9.0,130.0,100.0,5.0,21.8066,77.3959,1.12265,25.0973,9965,CH4,v3,
39861,20250407,97,Cs0.05MA0.1FA0.85PbI3.0,1.73,MACl,14.6,PEAI,0.517,,,Me-4PACz,0.189,DMACPA,0.126,4-ABnP,0.016,,,,,1000,10,5000,40,10,160,110,25,PEAI,1.0,m-F-PEAI,2.0,3MTPAI,2.5,,,4900.0,31.0,8.0,130.0,100.0,5.0,19.262,68.537,1.12658,24.9468,9966,CH1,v3,
39862,20250407,97,Cs0.05MA0.1FA0.85PbI3.0,1.73,MACl,14.6,PEAI,0.517,,,Me-4PACz,0.189,DMACPA,0.126,4-ABnP,0.016,,,,,1000,10,5000,40,10,160,110,25,PEAI,1.0,m-F-PEAI,2.0,3MTPAI,2.5,,,4900.0,31.0,8.0,130.0,100.0,5.0,23.8914,84.0981,1.12638,25.2216,9966,CH2,v3,
39863,20250407,97,Cs0.05MA0.1FA0.85PbI3.0,1.73,MACl,14.6,PEAI,0.517,,,Me-4PACz,0.189,DMACPA,0.126,4-ABnP,0.016,,,,,1000,10,5000,40,10,160,110,25,PEAI,1.0,m-F-PEAI,2.0,3MTPAI,2.5,,,4900.0,31.0,8.0,130.0,100.0,5.0,23.6466,83.9987,1.12351,25.0566,9966,CH3,v3,
39864,20250407,97,Cs0.05MA0.1FA0.85PbI3.0,1.73,MACl,14.6,PEAI,0.517,,,Me-4PACz,0.189,DMACPA,0.126,4-ABnP,0.016,,,,,1000,10,5000,40,10,160,110,25,PEAI,1.0,m-F-PEAI,2.0,3MTPAI,2.5,,,4900.0,31.0,8.0,130.0,100.0,5.0,21.3269,77.2458,1.11797,24.6959,9966,CH4,v3,
39865,20250407,97,Cs0.05MA0.1FA0.85PbI3.0,1.73,MACl,14.6,PEAI,0.517,,,Me-4PACz,0.189,DMACPA,0.126,4-ABnP,0.016,,,,,1000,10,5000,40,10,160,110,25,PEAI,1.0,PDADI,0.5,PiPI,0.4,,,5000.0,33.0,10.0,110.0,100.0,6.0,19.0202,70.2794,1.14351,23.6673,9967,CH1,v3,
39866,20250407,97,Cs0.05MA0.1FA0.85PbI3.0,1.73,MACl,14.6,PEAI,0.517,,,Me-4PACz,0.189,DMACPA,0.126,4-ABnP,0.016,,,,,1000,10,5000,40,10,160,110,25,PEAI,1.0,PDADI,0.5,PiPI,0.4,,,5000.0,33.0,10.0,110.0,100.0,6.0,21.8813,79.4107,1.14889,23.9838,9967,CH2,v3,
39867,20250407,97,Cs0.05MA0.1FA0.85PbI3.0,1.73,MACl,14.6,PEAI,0.517,,,Me-4PACz,0.189,DMACPA,0.126,4-ABnP,0.016,,,,,1000,10,5000,40,10,160,110,25,PEAI,1.0,PDADI,0.5,PiPI,0.4,,,5000.0,33.0,10.0,110.0,100.0,6.0,23.7566,85.6057,1.13881,24.3685,9967,CH3,v3,
39868,20250407,97,Cs0.05MA0.1FA0.85PbI3.0,1.73,MACl,14.6,PEAI,0.517,,,Me-4PACz,0.189,DMACPA,0.126,4-ABnP,0.016,,,,,1000,10,5000,40,10,160,110,25,PEAI,1.0,PDADI,0.5,PiPI,0.4,,,5000.0,33.0,10.0,110.0,100.0,6.0,23.4838,85.8976,1.135,24.0873,9967,CH4,v3,
39869,20250407,97,Cs0.05MA0.1FA0.85PbI3.0,1.73,MACl,14.6,PEAI,0.517,,,Me-4PACz,0.189,DMACPA,0.126,4-ABnP,0.016,,,,,1000,10,5000,40,10,160,110,25,PEAI,1.0,PDADI,0.5,PiPI,0.4,,,4900.0,30.0,9.0,130.0,100.0,5.0,23.604,85.7193,1.14213,24.1097,9968,CH1,v3,
39870,20250407,97,Cs0.05MA0.1FA0.85PbI3.0,1.73,MACl,14.6,PEAI,0.517,,,Me-4PACz,0.189,DMACPA,0.126,4-ABnP,0.016,,,,,1000,10,5000,40,10,160,110,25,PEAI,1.0,PDADI,0.5,PiPI,0.4,,,4900.0,30.0,9.0,130.0,100.0,5.0,24.2265,86.3691,1.13949,24.6162,9968,CH2,v3,
39871,20250407,97,Cs0.05MA0.1FA0.85PbI3.0,1.73,MACl,14.6,PEAI,0.517,,,Me-4PACz,0.189,DMACPA,0.126,4-ABnP,0.016,,,,,1000,10,5000,40,10,160,110,25,PEAI,1.0,PDADI,0.5,PiPI,0.4,,,4900.0,30.0,9.0,130.0,100.0,5.0,24.2799,86.52,1.13741,24.6725,9968,CH3,v3,
39872,20250407,97,Cs0.05MA0.1FA0.85PbI3.0,1.73,MACl,14.6,PEAI,0.517,,,Me-4PACz,0.189,DMACPA,0.126,4-ABnP,0.016,,,,,1000,10,5000,40,10,160,110,25,PEAI,1.0,PDADI,0.5,PiPI,0.4,,,4900.0,30.0,9.0,130.0,100.0,5.0,23.9048,86.2795,1.13028,24.5127,9968,CH4,v3,
39873,20250407,97,Cs0.05MA0.1FA0.85PbI3.0,1.73,MACl,14.6,PEAI,0.517,,,Me-4PACz,0.189,DMACPA,0.126,4-ABnP,0.016,,,,,1000,10,5000,40,10,160,110,25,PEAI,1.0,PDADI,0.5,PiPI,0.4,,,4900.0,31.0,8.0,130.0,100.0,5.0,24.9027,85.4754,1.14247,25.5012,9969,CH1,v3,
39874,20250407,97,Cs0.05MA0.1FA0.85PbI3.0,1.73,MACl,14.6,PEAI,0.517,,,Me-4PACz,0.189,DMACPA,0.126,4-ABnP,0.016,,,,,1000,10,5000,40,10,160,110,25,PEAI,1.0,PDADI,0.5,PiPI,0.4,,,4900.0,31.0,8.0,130.0,100.0,5.0,25.5308,86.2224,1.14084,25.9549,9969,CH2,v3,
39875,20250407,97,Cs0.05MA0.1FA0.85PbI3.0,1.73,MACl,14.6,PEAI,0.517,,,Me-4PACz,0.189,DMACPA,0.126,4-ABnP,0.016,,,,,1000,10,5000,40,10,160,110,25,PEAI,1.0,PDADI,0.5,PiPI,0.4,,,4900.0,31.0,8.0,130.0,100.0,5.0,25.1294,86.3721,1.13049,25.736,9969,CH3,v3,
39876,20250407,97,Cs0.05MA0.1FA0.85PbI3.0,1.73,MACl,14.6,PEAI,0.517,,,Me-4PACz,0.189,DMACPA,0.126,4-ABnP,0.016,,,,,1000,10,5000,40,10,160,110,25,PEAI,1.0,PDADI,0.5,PiPI,0.4,,,4900.0,31.0,8.0,130.0,100.0,5.0,24.7856,86.4659,1.12628,25.4512,9969,CH4,v3,
39877,20250407,97,Cs0.05MA0.1FA0.85PbI3.0,1.73,MACl,14.6,PEAI,0.517,,,Me-4PACz,0.189,DMACPA,0.126,4-ABnP,0.016,,,,,1000,10,5000,40,10,160,110,25,PEAI,1.0,PDADI,0.5,,,,,5000.0,32.0,9.0,140.0,100.0,5.0,23.26,84.1024,1.13831,24.2963,9970,CH1,v3,
39878,20250407,97,Cs0.05MA0.1FA0.85PbI3.0,1.73,MACl,14.6,PEAI,0.517,,,Me-4PACz,0.189,DMACPA,0.126,4-ABnP,0.016,,,,,1000,10,5000,40,10,160,110,25,PEAI,1.0,PDADI,0.5,,,,,5000.0,32.0,9.0,140.0,100.0,5.0,23.523,84.1541,1.13831,24.556,9970,CH2,v3,
39879,20250407,97,Cs0.05MA0.1FA0.85PbI3.0,1.73,MACl,14.6,PEAI,0.517,,,Me-4PACz,0.189,DMACPA,0.126,4-ABnP,0.016,,,,,1000,10,5000,40,10,160,110,25,PEAI,1.0,PDADI,0.5,,,,,5000.0,32.0,9.0,140.0,100.0,5.0,22.4484,81.0797,1.14071,24.2716,9970,CH3,v3,
39880,20250407,97,Cs0.05MA0.1FA0.85PbI3.0,1.73,MACl,14.6,PEAI,0.517,,,Me-4PACz,0.189,DMACPA,0.126,4-ABnP,0.016,,,,,1000,10,5000,40,10,160,110,25,PEAI,1.0,PDADI,0.5,,,,,5000.0,32.0,9.0,140.0,100.0,5.0,23.0661,84.0527,1.13284,24.2244,9970,CH4,v3,
39881,20250407,97,Cs0.05MA0.1FA0.85PbI3.0,1.73,MACl,14.6,PEAI,0.517,,,Me-4PACz,0.189,DMACPA,0.126,4-ABnP,0.016,,,,,1000,10,5000,40,10,160,110,25,PEAI,1.0,PDADI,0.5,,,,,5000.0,33.0,10.0,110.0,100.0,6.0,10.8889,42.2746,1.07006,24.0711,9971,CH1,v3,
39882,20250407,97,Cs0.05MA0.1FA0.85PbI3.0,1.73,MACl,14.6,PEAI,0.517,,,Me-4PACz,0.189,DMACPA,0.126,4-ABnP,0.016,,,,,1000,10,5000,40,10,160,110,25,PEAI,1.0,PDADI,0.5,,,,,5000.0,33.0,10.0,110.0,100.0,6.0,23.3599,82.3058,1.14236,24.8449,9971,CH2,v3,
39883,20250407,97,Cs0.05MA0.1FA0.85PbI3.0,1.73,MACl,14.6,PEAI,0.517,,,Me-4PACz,0.189,DMACPA,0.126,4-ABnP,0.016,,,,,1000,10,5000,40,10,160,110,25,PEAI,1.0,PDADI,0.5,,,,,5000.0,33.0,10.0,110.0,100.0,6.0,24.0107,84.2941,1.13032,25.2003,9971,CH3,v3,
39884,20250407,97,Cs0.05MA0.1FA0.85PbI3.0,1.73,MACl,14.6,PEAI,0.517,,,Me-4PACz,0.189,DMACPA,0.126,4-ABnP,0.016,,,,,1000,10,5000,40,10,160,110,25,PEAI,1.0,PDADI,0.5,,,,,5000.0,33.0,10.0,110.0,100.0,6.0,18.722,67.4092,1.11792,24.8442,9971,CH4,v3,
39885,20250407,97,Cs0.05MA0.1FA0.85PbI3.0,1.73,MACl,14.6,PEAI,0.517,,,Me-4PACz,0.189,DMACPA,0.126,4-ABnP,0.016,,,,,1000,10,5000,40,10,160,110,25,PEAI,1.0,PDADI,0.5,,,,,4900.0,31.0,13.0,130.0,100.0,5.0,22.5486,78.2689,1.14145,25.2392,9972,CH1,v3,
39886,20250407,97,Cs0.05MA0.1FA0.85PbI3.0,1.73,MACl,14.6,PEAI,0.517,,,Me-4PACz,0.189,DMACPA,0.126,4-ABnP,0.016,,,,,1000,10,5000,40,10,160,110,25,PEAI,1.0,PDADI,0.5,,,,,4900.0,31.0,13.0,130.0,100.0,5.0,24.4532,84.5441,1.12805,25.6404,9972,CH2,v3,
39887,20250407,97,Cs0.05MA0.1FA0.85PbI3.0,1.73,MACl,14.6,PEAI,0.517,,,Me-4PACz,0.189,DMACPA,0.126,4-ABnP,0.016,,,,,1000,10,5000,40,10,160,110,25,PEAI,1.0,PDADI,0.5,,,,,4900.0,31.0,13.0,130.0,100.0,5.0,24.212,84.3693,1.12477,25.5142,9972,CH3,v3,
39888,20250407,97,Cs0.05MA0.1FA0.85PbI3.0,1.73,MACl,14.6,PEAI,0.517,,,Me-4PACz,0.189,DMACPA,0.126,4-ABnP,0.016,,,,,1000,10,5000,40,10,160,110,25,PEAI,1.0,PDADI,0.5,,,,,4900.0,31.0,13.0,130.0,100.0,5.0,24.0234,84.3814,1.12187,25.3773,9972,CH4,v3,
39889,20250407,97,Cs0.05MA0.1FA0.85PbI3.0,1.73,MACl,14.6,PEAI,0.517,,,Me-4PACz,0.189,DMACPA,0.126,4-ABnP,0.016,,,,,1000,10,5000,40,10,160,110,25,PEAI,1.0,PDADI,0.5,,,,,5000.0,31.0,13.0,130.0,100.0,5.0,24.1833,84.8549,1.1271,25.2858,9973,CH1,v3,
39890,20250407,97,Cs0.05MA0.1FA0.85PbI3.0,1.73,MACl,14.6,PEAI,0.517,,,Me-4PACz,0.189,DMACPA,0.126,4-ABnP,0.016,,,,,1000,10,5000,40,10,160,110,25,PEAI,1.0,PDADI,0.5,,,,,5000.0,31.0,13.0,130.0,100.0,5.0,24.5952,85.0184,1.12549,25.7037,9973,CH2,v3,
39891,20250407,97,Cs0.05MA0.1FA0.85PbI3.0,1.73,MACl,14.6,PEAI,0.517,,,Me-4PACz,0.189,DMACPA,0.126,4-ABnP,0.016,,,,,1000,10,5000,40,10,160,110,25,PEAI,1.0,PDADI,0.5,,,,,5000.0,31.0,13.0,130.0,100.0,5.0,24.4401,85.0491,1.11922,25.6755,9973,CH3,v3,
39892,20250407,97,Cs0.05MA0.1FA0.85PbI3.0,1.73,MACl,14.6,PEAI,0.517,,,Me-4PACz,0.189,DMACPA,0.126,4-ABnP,0.016,,,,,1000,10,5000,40,10,160,110,25,PEAI,1.0,PDADI,0.5,,,,,5000.0,31.0,13.0,130.0,100.0,5.0,7.8321,32.6533,0.944085,25.4062,9973,CH4,v3,
39893,20250407,97,Cs0.05MA0.1FA0.85PbI3.0,1.73,MACl,14.6,PEAI,0.517,,,Me-4PACz,0.198,DMACPA,0.066,Me-2PACz,0.066,,,,,1000,10,5000,40,10,160,110,25,PEAI,1.0,m-F-PEAI,2.0,Lead(II) oxalate,1.0,,,5000.0,33.0,10.0,120.0,100.0,5.0,18.3502,66.4325,1.10397,25.0209,9974,CH1,v3,
39894,20250407,97,Cs0.05MA0.1FA0.85PbI3.0,1.73,MACl,14.6,PEAI,0.517,,,Me-4PACz,0.198,DMACPA,0.066,Me-2PACz,0.066,,,,,1000,10,5000,40,10,160,110,25,PEAI,1.0,m-F-PEAI,2.0,Lead(II) oxalate,1.0,,,5000.0,33.0,10.0,120.0,100.0,5.0,23.2594,82.3909,1.11246,25.3768,9974,CH2,v3,
39895,20250407,97,Cs0.05MA0.1FA0.85PbI3.0,1.73,MACl,14.6,PEAI,0.517,,,Me-4PACz,0.198,DMACPA,0.066,Me-2PACz,0.066,,,,,1000,10,5000,40,10,160,110,25,PEAI,1.0,m-F-PEAI,2.0,Lead(II) oxalate,1.0,,,5000.0,33.0,10.0,120.0,100.0,5.0,18.3021,65.6281,1.10364,25.2688,9974,CH3,v3,
39896,20250407,97,Cs0.05MA0.1FA0.85PbI3.0,1.73,MACl,14.6,PEAI,0.517,,,Me-4PACz,0.198,DMACPA,0.066,Me-2PACz,0.066,,,,,1000,10,5000,40,10,160,110,25,PEAI,1.0,m-F-PEAI,2.0,Lead(II) oxalate,1.0,,,5000.0,33.0,10.0,120.0,100.0,5.0,22.0849,79.2931,1.10559,25.1922,9974,CH4,v3,
39897,20250407,97,Cs0.05MA0.1FA0.85PbI3.0,1.73,MACl,14.6,PEAI,0.517,,,Me-4PACz,0.198,DMACPA,0.066,Me-2PACz,0.066,,,,,1000,10,5000,40,10,160,110,25,PEAI,1.0,m-F-PEAI,2.0,Lead(II) oxalate,1.0,,,4900.0,30.0,9.0,130.0,100.0,5.0,22.7618,80.0705,1.10818,25.6522,9975,CH1,v3,
39898,20250407,97,Cs0.05MA0.1FA0.85PbI3.0,1.73,MACl,14.6,PEAI,0.517,,,Me-4PACz,0.198,DMACPA,0.066,Me-2PACz,0.066,,,,,1000,10,5000,40,10,160,110,25,PEAI,1.0,m-F-PEAI,2.0,Lead(II) oxalate,1.0,,,4900.0,30.0,9.0,130.0,100.0,5.0,22.9135,79.9186,1.11242,25.7735,9975,CH2,v3,
39899,20250407,97,Cs0.05MA0.1FA0.85PbI3.0,1.73,MACl,14.6,PEAI,0.517,,,Me-4PACz,0.198,DMACPA,0.066,Me-2PACz,0.066,,,,,1000,10,5000,40,10,160,110,25,PEAI,1.0,m-F-PEAI,2.0,Lead(II) oxalate,1.0,,,4900.0,30.0,9.0,130.0,100.0,5.0,22.6819,79.6156,1.10846,25.7016,9975,CH3,v3,
39900,20250407,97,Cs0.05MA0.1FA0.85PbI3.0,1.73,MACl,14.6,PEAI,0.517,,,Me-4PACz,0.198,DMACPA,0.066,Me-2PACz,0.066,,,,,1000,10,5000,40,10,160,110,25,PEAI,1.0,m-F-PEAI,2.0,Lead(II) oxalate,1.0,,,4900.0,30.0,9.0,130.0,100.0,5.0,17.3315,62.6806,1.09549,25.2403,9975,CH4,v3,
39901,20250407,97,Cs0.05MA0.1FA0.85PbI3.0,1.73,MACl,14.6,PEAI,0.517,,,Me-4PACz,0.198,DMACPA,0.066,Me-2PACz,0.066,,,,,1000,10,5000,40,10,160,110,25,PEAI,1.0,m-F-PEAI,2.0,Lead(II) oxalate,1.0,,,4900.0,31.0,8.0,130.0,100.0,5.0,17.9307,63.9851,1.09312,25.6361,9976,CH1,v3,
39902,20250407,97,Cs0.05MA0.1FA0.85PbI3.0,1.73,MACl,14.6,PEAI,0.517,,,Me-4PACz,0.198,DMACPA,0.066,Me-2PACz,0.066,,,,,1000,10,5000,40,10,160,110,25,PEAI,1.0,m-F-PEAI,2.0,Lead(II) oxalate,1.0,,,4900.0,31.0,8.0,130.0,100.0,5.0,22.7301,78.6271,1.10784,26.0948,9976,CH2,v3,
39903,20250407,97,Cs0.05MA0.1FA0.85PbI3.0,1.73,MACl,14.6,PEAI,0.517,,,Me-4PACz,0.198,DMACPA,0.066,Me-2PACz,0.066,,,,,1000,10,5000,40,10,160,110,25,PEAI,1.0,m-F-PEAI,2.0,Lead(II) oxalate,1.0,,,4900.0,31.0,8.0,130.0,100.0,5.0,22.9012,79.1215,1.11163,26.0377,9976,CH3,v3,
39904,20250407,97,Cs0.05MA0.1FA0.85PbI3.0,1.73,MACl,14.6,PEAI,0.517,,,Me-4PACz,0.198,DMACPA,0.066,Me-2PACz,0.066,,,,,1000,10,5000,40,10,160,110,25,PEAI,1.0,m-F-PEAI,2.0,Lead(II) oxalate,1.0,,,4900.0,31.0,8.0,130.0,100.0,5.0,22.4821,78.8129,1.10636,25.7835,9976,CH4,v3,
39905,20250407,97,Cs0.05MA0.1FA0.85PbI3.0,1.73,MACl,14.6,PEAI,0.517,,,Me-4PACz,0.198,DMACPA,0.066,Me-2PACz,0.066,,,,,1000,10,5000,40,10,160,110,25,PEAI,1.0,PDADI,0.5,m-F-PEAI,2.0,,,5000.0,33.0,10.0,110.0,100.0,6.0,24.915,84.1577,1.13328,26.1233,9977,CH1,v3,
39906,20250407,97,Cs0.05MA0.1FA0.85PbI3.0,1.73,MACl,14.6,PEAI,0.517,,,Me-4PACz,0.198,DMACPA,0.066,Me-2PACz,0.066,,,,,1000,10,5000,40,10,160,110,25,PEAI,1.0,PDADI,0.5,m-F-PEAI,2.0,,,5000.0,33.0,10.0,110.0,100.0,6.0,25.2068,83.8866,1.13245,26.5343,9977,CH2,v3,
39907,20250407,97,Cs0.05MA0.1FA0.85PbI3.0,1.73,MACl,14.6,PEAI,0.517,,,Me-4PACz,0.198,DMACPA,0.066,Me-2PACz,0.066,,,,,1000,10,5000,40,10,160,110,25,PEAI,1.0,PDADI,0.5,m-F-PEAI,2.0,,,5000.0,33.0,10.0,110.0,100.0,6.0,23.153,77.4014,1.13367,26.386,9977,CH3,v3,
39908,20250407,97,Cs0.05MA0.1FA0.85PbI3.0,1.73,MACl,14.6,PEAI,0.517,,,Me-4PACz,0.198,DMACPA,0.066,Me-2PACz,0.066,,,,,1000,10,5000,40,10,160,110,25,PEAI,1.0,PDADI,0.5,m-F-PEAI,2.0,,,5000.0,33.0,10.0,110.0,100.0,6.0,24.4195,83.3116,1.1186,26.2033,9977,CH4,v3,
39909,20250407,97,Cs0.05MA0.1FA0.85PbI3.0,1.73,MACl,14.6,PEAI,0.517,,,Me-4PACz,0.198,DMACPA,0.066,Me-2PACz,0.066,,,,,1000,10,5000,40,10,160,110,25,PEAI,1.0,PDADI,0.5,m-F-PEAI,2.0,,,4900.0,30.0,9.0,130.0,100.0,5.0,24.6445,84.1975,1.12939,25.9166,9978,CH1,v3,
39910,20250407,97,Cs0.05MA0.1FA0.85PbI3.0,1.73,MACl,14.6,PEAI,0.517,,,Me-4PACz,0.198,DMACPA,0.066,Me-2PACz,0.066,,,,,1000,10,5000,40,10,160,110,25,PEAI,1.0,PDADI,0.5,m-F-PEAI,2.0,,,4900.0,30.0,9.0,130.0,100.0,5.0,23.5289,78.418,1.14288,26.2533,9978,CH2,v3,
39911,20250407,97,Cs0.05MA0.1FA0.85PbI3.0,1.73,MACl,14.6,PEAI,0.517,,,Me-4PACz,0.198,DMACPA,0.066,Me-2PACz,0.066,,,,,1000,10,5000,40,10,160,110,25,PEAI,1.0,PDADI,0.5,m-F-PEAI,2.0,,,4900.0,30.0,9.0,130.0,100.0,5.0,7.12817,29.9882,0.90763,26.189,9978,CH3,v3,
39912,20250407,97,Cs0.05MA0.1FA0.85PbI3.0,1.73,MACl,14.6,PEAI,0.517,,,Me-4PACz,0.198,DMACPA,0.066,Me-2PACz,0.066,,,,,1000,10,5000,40,10,160,110,25,PEAI,1.0,PDADI,0.5,m-F-PEAI,2.0,,,4900.0,30.0,9.0,130.0,100.0,5.0,24.6856,83.8104,1.12232,26.2439,9978,CH4,v3,
39913,20250407,97,Cs0.05MA0.1FA0.85PbI3.0,1.73,MACl,14.6,PEAI,0.517,,,Me-4PACz,0.198,DMACPA,0.066,Me-2PACz,0.066,,,,,1000,10,5000,40,10,160,110,25,PEAI,1.0,PDADI,0.5,m-F-PEAI,2.0,,,4900.0,31.0,8.0,130.0,100.0,5.0,7.54462,33.0359,0.898909,25.406,9979,CH1,v3,
39914,20250407,97,Cs0.05MA0.1FA0.85PbI3.0,1.73,MACl,14.6,PEAI,0.517,,,Me-4PACz,0.198,DMACPA,0.066,Me-2PACz,0.066,,,,,1000,10,5000,40,10,160,110,25,PEAI,1.0,PDADI,0.5,m-F-PEAI,2.0,,,4900.0,31.0,8.0,130.0,100.0,5.0,24.6775,84.2542,1.12739,25.9798,9979,CH2,v3,
39915,20250407,97,Cs0.05MA0.1FA0.85PbI3.0,1.73,MACl,14.6,PEAI,0.517,,,Me-4PACz,0.198,DMACPA,0.066,Me-2PACz,0.066,,,,,1000,10,5000,40,10,160,110,25,PEAI,1.0,PDADI,0.5,m-F-PEAI,2.0,,,4900.0,31.0,8.0,130.0,100.0,5.0,24.4315,84.0977,1.12063,25.924,9979,CH3,v3,
39916,20250407,97,Cs0.05MA0.1FA0.85PbI3.0,1.73,MACl,14.6,PEAI,0.517,,,Me-4PACz,0.198,DMACPA,0.066,Me-2PACz,0.066,,,,,1000,10,5000,40,10,160,110,25,PEAI,1.0,PDADI,0.5,m-F-PEAI,2.0,,,4900.0,31.0,8.0,130.0,100.0,5.0,21.6927,75.6784,1.12049,25.5821,9979,CH4,v3,
39917,20250407,97,Cs0.05MA0.1FA0.85PbI3.0,1.73,MACl,14.6,PEAI,0.517,,,Me-4PACz,0.198,DMACPA,0.066,Me-2PACz,0.066,,,,,1000,10,5000,40,10,160,110,25,PEAI,1.0,m-F-PEAI,2.0,3MTPAI,2.5,,,5000.0,33.0,10.0,110.0,100.0,6.0,16.6717,60.0639,1.09984,25.2368,9980,CH1,v3,
39918,20250407,97,Cs0.05MA0.1FA0.85PbI3.0,1.73,MACl,14.6,PEAI,0.517,,,Me-4PACz,0.198,DMACPA,0.066,Me-2PACz,0.066,,,,,1000,10,5000,40,10,160,110,25,PEAI,1.0,m-F-PEAI,2.0,3MTPAI,2.5,,,5000.0,33.0,10.0,110.0,100.0,6.0,17.5975,60.8106,1.11334,25.9924,9980,CH2,v3,
39919,20250407,97,Cs0.05MA0.1FA0.85PbI3.0,1.73,MACl,14.6,PEAI,0.517,,,Me-4PACz,0.198,DMACPA,0.066,Me-2PACz,0.066,,,,,1000,10,5000,40,10,160,110,25,PEAI,1.0,m-F-PEAI,2.0,3MTPAI,2.5,,,5000.0,33.0,10.0,110.0,100.0,6.0,21.657,73.4853,1.12071,26.2968,9980,CH3,v3,
39920,20250407,97,Cs0.05MA0.1FA0.85PbI3.0,1.73,MACl,14.6,PEAI,0.517,,,Me-4PACz,0.198,DMACPA,0.066,Me-2PACz,0.066,,,,,1000,10,5000,40,10,160,110,25,PEAI,1.0,m-F-PEAI,2.0,3MTPAI,2.5,,,5000.0,33.0,10.0,110.0,100.0,6.0,23.2773,79.0908,1.11705,26.3473,9980,CH4,v3,
39921,20250407,97,Cs0.05MA0.1FA0.85PbI3.0,1.73,MACl,14.6,PEAI,0.517,,,Me-4PACz,0.198,DMACPA,0.066,Me-2PACz,0.066,,,,,1000,10,5000,40,10,160,110,25,PEAI,1.0,m-F-PEAI,2.0,3MTPAI,2.5,,,4900.0,30.0,9.0,130.0,100.0,5.0,1.98433,25.7372,0.314079,24.5479,9981,CH1,v3,
39922,20250407,97,Cs0.05MA0.1FA0.85PbI3.0,1.73,MACl,14.6,PEAI,0.517,,,Me-4PACz,0.198,DMACPA,0.066,Me-2PACz,0.066,,,,,1000,10,5000,40,10,160,110,25,PEAI,1.0,m-F-PEAI,2.0,3MTPAI,2.5,,,4900.0,30.0,9.0,130.0,100.0,5.0,23.7832,83.337,1.12026,25.4751,9981,CH2,v3,
39923,20250407,97,Cs0.05MA0.1FA0.85PbI3.0,1.73,MACl,14.6,PEAI,0.517,,,Me-4PACz,0.198,DMACPA,0.066,Me-2PACz,0.066,,,,,1000,10,5000,40,10,160,110,25,PEAI,1.0,m-F-PEAI,2.0,3MTPAI,2.5,,,4900.0,30.0,9.0,130.0,100.0,5.0,23.6482,82.922,1.11681,25.5357,9981,CH3,v3,
39924,20250407,97,Cs0.05MA0.1FA0.85PbI3.0,1.73,MACl,14.6,PEAI,0.517,,,Me-4PACz,0.198,DMACPA,0.066,Me-2PACz,0.066,,,,,1000,10,5000,40,10,160,110,25,PEAI,1.0,m-F-PEAI,2.0,3MTPAI,2.5,,,4900.0,30.0,9.0,130.0,100.0,5.0,23.2443,82.3614,1.10889,25.4509,9981,CH4,v3,
39925,20250407,97,Cs0.05MA0.1FA0.85PbI3.0,1.73,MACl,14.6,PEAI,0.517,,,Me-4PACz,0.198,DMACPA,0.066,Me-2PACz,0.066,,,,,1000,10,5000,40,10,160,110,25,PEAI,1.0,m-F-PEAI,2.0,3MTPAI,2.5,,,4900.0,31.0,8.0,130.0,100.0,5.0,1.83241,25.1868,0.291177,24.9858,9982,CH1,v3,
39926,20250407,97,Cs0.05MA0.1FA0.85PbI3.0,1.73,MACl,14.6,PEAI,0.517,,,Me-4PACz,0.198,DMACPA,0.066,Me-2PACz,0.066,,,,,1000,10,5000,40,10,160,110,25,PEAI,1.0,m-F-PEAI,2.0,3MTPAI,2.5,,,4900.0,31.0,8.0,130.0,100.0,5.0,24.3851,84.5059,1.12294,25.6969,9982,CH2,v3,
39927,20250407,97,Cs0.05MA0.1FA0.85PbI3.0,1.73,MACl,14.6,PEAI,0.517,,,Me-4PACz,0.198,DMACPA,0.066,Me-2PACz,0.066,,,,,1000,10,5000,40,10,160,110,25,PEAI,1.0,m-F-PEAI,2.0,3MTPAI,2.5,,,4900.0,31.0,8.0,130.0,100.0,5.0,23.15,80.9197,1.12733,25.3772,9982,CH3,v3,
39928,20250407,97,Cs0.05MA0.1FA0.85PbI3.0,1.73,MACl,14.6,PEAI,0.517,,,Me-4PACz,0.198,DMACPA,0.066,Me-2PACz,0.066,,,,,1000,10,5000,40,10,160,110,25,PEAI,1.0,m-F-PEAI,2.0,3MTPAI,2.5,,,4900.0,31.0,8.0,130.0,100.0,5.0,23.5259,83.9694,1.11794,25.0615,9982,CH4,v3,
39929,20250407,97,Cs0.05MA0.1FA0.85PbI3.0,1.73,MACl,14.6,PEAI,0.517,,,Me-4PACz,0.198,DMACPA,0.066,Me-2PACz,0.066,,,,,1000,10,5000,40,10,160,110,25,PEAI,1.0,PDADI,0.5,PiPI,0.4,,,5000.0,33.0,10.0,110.0,100.0,6.0,24.6614,85.7872,1.13868,25.2462,9983,CH1,v3,
39930,20250407,97,Cs0.05MA0.1FA0.85PbI3.0,1.73,MACl,14.6,PEAI,0.517,,,Me-4PACz,0.198,DMACPA,0.066,Me-2PACz,0.066,,,,,1000,10,5000,40,10,160,110,25,PEAI,1.0,PDADI,0.5,PiPI,0.4,,,5000.0,33.0,10.0,110.0,100.0,6.0,24.8631,86.066,1.13971,25.3472,9983,CH2,v3,
39931,20250407,97,Cs0.05MA0.1FA0.85PbI3.0,1.73,MACl,14.6,PEAI,0.517,,,Me-4PACz,0.198,DMACPA,0.066,Me-2PACz,0.066,,,,,1000,10,5000,40,10,160,110,25,PEAI,1.0,PDADI,0.5,PiPI,0.4,,,5000.0,33.0,10.0,110.0,100.0,6.0,23.4682,82.2422,1.14633,24.8929,9983,CH3,v3,
39932,20250407,97,Cs0.05MA0.1FA0.85PbI3.0,1.73,MACl,14.6,PEAI,0.517,,,Me-4PACz,0.198,DMACPA,0.066,Me-2PACz,0.066,,,,,1000,10,5000,40,10,160,110,25,PEAI,1.0,PDADI,0.5,PiPI,0.4,,,5000.0,33.0,10.0,110.0,100.0,6.0,17.5794,64.691,1.12627,24.1279,9983,CH4,v3,
39933,20250407,97,Cs0.05MA0.1FA0.85PbI3.0,1.73,MACl,14.6,PEAI,0.517,,,Me-4PACz,0.198,DMACPA,0.066,Me-2PACz,0.066,,,,,1000,10,5000,40,10,160,110,25,PEAI,1.0,PDADI,0.5,PiPI,0.4,,,4900.0,30.0,9.0,130.0,100.0,5.0,23.838,84.9916,1.14437,24.5092,9984,CH1,v3,
39934,20250407,97,Cs0.05MA0.1FA0.85PbI3.0,1.73,MACl,14.6,PEAI,0.517,,,Me-4PACz,0.198,DMACPA,0.066,Me-2PACz,0.066,,,,,1000,10,5000,40,10,160,110,25,PEAI,1.0,PDADI,0.5,PiPI,0.4,,,4900.0,30.0,9.0,130.0,100.0,5.0,24.3677,85.0932,1.13941,25.1328,9984,CH2,v3,
39935,20250407,97,Cs0.05MA0.1FA0.85PbI3.0,1.73,MACl,14.6,PEAI,0.517,,,Me-4PACz,0.198,DMACPA,0.066,Me-2PACz,0.066,,,,,1000,10,5000,40,10,160,110,25,PEAI,1.0,PDADI,0.5,PiPI,0.4,,,4900.0,30.0,9.0,130.0,100.0,5.0,24.1835,84.4667,1.14243,25.0613,9984,CH3,v3,
39936,20250407,97,Cs0.05MA0.1FA0.85PbI3.0,1.73,MACl,14.6,PEAI,0.517,,,Me-4PACz,0.198,DMACPA,0.066,Me-2PACz,0.066,,,,,1000,10,5000,40,10,160,110,25,PEAI,1.0,PDADI,0.5,PiPI,0.4,,,4900.0,30.0,9.0,130.0,100.0,5.0,23.4871,85.2404,1.12584,24.4741,9984,CH4,v3,
39937,20250407,97,Cs0.05MA0.1FA0.85PbI3.0,1.73,MACl,14.6,PEAI,0.517,,,Me-4PACz,0.198,DMACPA,0.066,Me-2PACz,0.066,,,,,1000,10,5000,40,10,160,110,25,PEAI,1.0,PDADI,0.5,PiPI,0.4,,,4900.0,31.0,8.0,130.0,100.0,5.0,22.7452,82.9317,1.15158,23.8163,9985,CH1,v3,
39938,20250407,97,Cs0.05MA0.1FA0.85PbI3.0,1.73,MACl,14.6,PEAI,0.517,,,Me-4PACz,0.198,DMACPA,0.066,Me-2PACz,0.066,,,,,1000,10,5000,40,10,160,110,25,PEAI,1.0,PDADI,0.5,PiPI,0.4,,,4900.0,31.0,8.0,130.0,100.0,5.0,20.2378,74.6971,1.14642,23.6329,9985,CH2,v3,
39939,20250407,97,Cs0.05MA0.1FA0.85PbI3.0,1.73,MACl,14.6,PEAI,0.517,,,Me-4PACz,0.198,DMACPA,0.066,Me-2PACz,0.066,,,,,1000,10,5000,40,10,160,110,25,PEAI,1.0,PDADI,0.5,PiPI,0.4,,,4900.0,31.0,8.0,130.0,100.0,5.0,22.4901,83.44,1.14257,23.5903,9985,CH3,v3,
39940,20250407,97,Cs0.05MA0.1FA0.85PbI3.0,1.73,MACl,14.6,PEAI,0.517,,,Me-4PACz,0.198,DMACPA,0.066,Me-2PACz,0.066,,,,,1000,10,5000,40,10,160,110,25,PEAI,1.0,PDADI,0.5,PiPI,0.4,,,4900.0,31.0,8.0,130.0,100.0,5.0,21.8438,82.3676,1.14254,23.2114,9985,CH4,v3,
39941,20250407,97,Cs0.05MA0.1FA0.85PbI3.0,1.73,MACl,14.6,PEAI,0.517,,,Me-4PACz,0.198,DMACPA,0.066,Me-2PACz,0.066,,,,,1000,10,5000,40,10,160,110,25,PEAI,1.0,PDADI,0.5,,,,,5000.0,32.0,9.0,140.0,100.0,5.0,7.09419,32.5006,0.892634,24.4533,9986,CH1,v3,
39942,20250407,97,Cs0.05MA0.1FA0.85PbI3.0,1.73,MACl,14.6,PEAI,0.517,,,Me-4PACz,0.198,DMACPA,0.066,Me-2PACz,0.066,,,,,1000,10,5000,40,10,160,110,25,PEAI,1.0,PDADI,0.5,,,,,5000.0,32.0,9.0,140.0,100.0,5.0,24.0325,85.1105,1.13664,24.8424,9986,CH2,v3,
