Repository: MI-Materials-Intelligence/Recipe-Language-Model

# Learning Layer

## Overview

In the learning layer, the formulas and parameters are encoded and then tokenised into recipes as inputs. Through atomic skills of data extraction, cleaning, and matching, these data are organised into standardised datasets, providing the basis for RLM training and iterative recipe refinement.

Key Atomic Skills:
- **Cleaning**: Preprocessing and outlier cleaning
- **Matching**: Matching data pairs based on variables
- **Extraction**: Data extraction from robotic boxes

File: seven_ai_layers_robotics/learning/data/data50764_from_db.csv (part 185 of 253)
No,date,rank,Formula PVK,Concentration PVK,Formula Additive 1,Concentration Additive 1,Formula Additive 2,Concentration Additive 2,Formula Additive 3,Concentration Additive 3,Formula SAM 1,Concentration SAM 1,Formula SAM 2,Concentration SAM 2,Formula SAM 3,Concentration SAM 3,Spin Coating Speed SAM,Spin Coating Time SAM,Annealed Temperature SAM,Annealed Time SAM,Spin Coating Speed PVK 1,Spin Coating Time PVK 1,Spin Coating Speed PVK 2,Spin Coating Time PVK 2,Antisolvent Dropping Timing,Antisolvent Volume,Annealed Temperature PVK,Annealed Time PVK,Formula Passivator 1,Concentration Passivator 1,Formula Passivator 2,Concentration Passivator 2,Formula Passivator 3,Concentration Passivator 3,Formula Passivator 4,Concentration Passivator 4,Spin Coating Speed Passivator,Spin Coating Time Passivator,Passivator Dropping Timing,Passivator Volume,Annealed Temperature Passivator,Annealed Time Passivator,PCE,FF,Voc,Jsc,Product,Channel,From,upload_time
39943,20250407,97,Cs0.05MA0.1FA0.85PbI3.0,1.73,MACl,14.6,PEAI,0.517,,,Me-4PACz,0.198,DMACPA,0.066,Me-2PACz,0.066,,,,,1000,10,5000,40,10,160,110,25,PEAI,1.0,PDADI,0.5,,,,,5000.0,32.0,9.0,140.0,100.0,5.0,23.9313,85.037,1.13572,24.7791,9986,CH3,v3,
39944,20250407,97,Cs0.05MA0.1FA0.85PbI3.0,1.73,MACl,14.6,PEAI,0.517,,,Me-4PACz,0.198,DMACPA,0.066,Me-2PACz,0.066,,,,,1000,10,5000,40,10,160,110,25,PEAI,1.0,PDADI,0.5,,,,,5000.0,32.0,9.0,140.0,100.0,5.0,23.6679,85.2155,1.12812,24.6199,9986,CH4,v3,
39945,20250407,97,Cs0.05MA0.1FA0.85PbI3.0,1.73,MACl,14.6,PEAI,0.517,,,Me-4PACz,0.198,DMACPA,0.066,Me-2PACz,0.066,,,,,1000,10,5000,40,10,160,110,25,PEAI,1.0,PDADI,0.5,,,,,5000.0,33.0,10.0,110.0,100.0,6.0,24.7973,85.1567,1.12886,25.7956,9987,CH1,v3,
39946,20250407,97,Cs0.05MA0.1FA0.85PbI3.0,1.73,MACl,14.6,PEAI,0.517,,,Me-4PACz,0.198,DMACPA,0.066,Me-2PACz,0.066,,,,,1000,10,5000,40,10,160,110,25,PEAI,1.0,PDADI,0.5,,,,,5000.0,33.0,10.0,110.0,100.0,6.0,24.8696,84.8069,1.1306,25.9375,9987,CH2,v3,
39947,20250407,97,Cs0.05MA0.1FA0.85PbI3.0,1.73,MACl,14.6,PEAI,0.517,,,Me-4PACz,0.198,DMACPA,0.066,Me-2PACz,0.066,,,,,1000,10,5000,40,10,160,110,25,PEAI,1.0,PDADI,0.5,,,,,5000.0,33.0,10.0,110.0,100.0,6.0,24.5723,84.8577,1.12732,25.6867,9987,CH3,v3,
39948,20250407,97,Cs0.05MA0.1FA0.85PbI3.0,1.73,MACl,14.6,PEAI,0.517,,,Me-4PACz,0.198,DMACPA,0.066,Me-2PACz,0.066,,,,,1000,10,5000,40,10,160,110,25,PEAI,1.0,PDADI,0.5,,,,,5000.0,33.0,10.0,110.0,100.0,6.0,24.3426,85.0617,1.12459,25.4471,9987,CH4,v3,
39949,20250407,97,Cs0.05MA0.1FA0.85PbI3.0,1.73,MACl,14.6,PEAI,0.517,,,Me-4PACz,0.198,DMACPA,0.066,Me-2PACz,0.066,,,,,1000,10,5000,40,10,160,110,25,PEAI,1.0,PDADI,0.5,,,,,4900.0,31.0,13.0,130.0,100.0,5.0,24.3518,84.8784,1.1345,25.289,9988,CH1,v3,
39950,20250407,97,Cs0.05MA0.1FA0.85PbI3.0,1.73,MACl,14.6,PEAI,0.517,,,Me-4PACz,0.198,DMACPA,0.066,Me-2PACz,0.066,,,,,1000,10,5000,40,10,160,110,25,PEAI,1.0,PDADI,0.5,,,,,4900.0,31.0,13.0,130.0,100.0,5.0,24.4776,84.6318,1.13258,25.5367,9988,CH2,v3,
39951,20250407,97,Cs0.05MA0.1FA0.85PbI3.0,1.73,MACl,14.6,PEAI,0.517,,,Me-4PACz,0.198,DMACPA,0.066,Me-2PACz,0.066,,,,,1000,10,5000,40,10,160,110,25,PEAI,1.0,PDADI,0.5,,,,,4900.0,31.0,13.0,130.0,100.0,5.0,24.4383,84.6347,1.13082,25.5347,9988,CH3,v3,
39952,20250407,97,Cs0.05MA0.1FA0.85PbI3.0,1.73,MACl,14.6,PEAI,0.517,,,Me-4PACz,0.198,DMACPA,0.066,Me-2PACz,0.066,,,,,1000,10,5000,40,10,160,110,25,PEAI,1.0,PDADI,0.5,,,,,4900.0,31.0,13.0,130.0,100.0,5.0,24.1198,84.4963,1.12829,25.2996,9988,CH4,v3,
39953,20250407,97,Cs0.05MA0.1FA0.85PbI3.0,1.73,MACl,14.6,PEAI,0.517,,,Me-4PACz,0.198,DMACPA,0.066,Me-2PACz,0.066,,,,,1000,10,5000,40,10,160,110,25,PEAI,1.0,PDADI,0.5,,,,,5000.0,31.0,13.0,130.0,100.0,5.0,24.416,84.8704,1.13383,25.3731,9989,CH1,v3,
39954,20250407,97,Cs0.05MA0.1FA0.85PbI3.0,1.73,MACl,14.6,PEAI,0.517,,,Me-4PACz,0.198,DMACPA,0.066,Me-2PACz,0.066,,,,,1000,10,5000,40,10,160,110,25,PEAI,1.0,PDADI,0.5,,,,,5000.0,31.0,13.0,130.0,100.0,5.0,21.1742,72.1311,1.14071,25.7341,9989,CH2,v3,
39955,20250407,97,Cs0.05MA0.1FA0.85PbI3.0,1.73,MACl,14.6,PEAI,0.517,,,Me-4PACz,0.198,DMACPA,0.066,Me-2PACz,0.066,,,,,1000,10,5000,40,10,160,110,25,PEAI,1.0,PDADI,0.5,,,,,5000.0,31.0,13.0,130.0,100.0,5.0,24.8602,84.7375,1.13256,25.904,9989,CH3,v3,
39956,20250407,97,Cs0.05MA0.1FA0.85PbI3.0,1.73,MACl,14.6,PEAI,0.517,,,Me-4PACz,0.198,DMACPA,0.066,Me-2PACz,0.066,,,,,1000,10,5000,40,10,160,110,25,PEAI,1.0,PDADI,0.5,,,,,5000.0,31.0,13.0,130.0,100.0,5.0,24.6309,84.6447,1.12531,25.8588,9989,CH4,v3,
39957,20250407,97,Cs0.05MA0.1FA0.85PbI3.0,1.73,MACl,14.6,PEAI,0.517,NH4SCN,1.0,Me-4PACz,0.189,DMACPA,0.126,4-ABnP,0.016,,,,,1000,10,5000,40,10,160,110,25,PEAI,1.0,m-F-PEAI,2.0,Lead(II) oxalate,1.0,,,5000.0,33.0,10.0,120.0,100.0,5.0,22.7627,81.0655,1.10657,25.3752,9990,CH1,v3,
39958,20250407,97,Cs0.05MA0.1FA0.85PbI3.0,1.73,MACl,14.6,PEAI,0.517,NH4SCN,1.0,Me-4PACz,0.189,DMACPA,0.126,4-ABnP,0.016,,,,,1000,10,5000,40,10,160,110,25,PEAI,1.0,m-F-PEAI,2.0,Lead(II) oxalate,1.0,,,5000.0,33.0,10.0,120.0,100.0,5.0,22.8869,81.3162,1.11224,25.3054,9990,CH2,v3,
39959,20250407,97,Cs0.05MA0.1FA0.85PbI3.0,1.73,MACl,14.6,PEAI,0.517,NH4SCN,1.0,Me-4PACz,0.189,DMACPA,0.126,4-ABnP,0.016,,,,,1000,10,5000,40,10,160,110,25,PEAI,1.0,m-F-PEAI,2.0,Lead(II) oxalate,1.0,,,5000.0,33.0,10.0,120.0,100.0,5.0,22.7163,80.9476,1.10819,25.3233,9990,CH3,v3,
39960,20250407,97,Cs0.05MA0.1FA0.85PbI3.0,1.73,MACl,14.6,PEAI,0.517,NH4SCN,1.0,Me-4PACz,0.189,DMACPA,0.126,4-ABnP,0.016,,,,,1000,10,5000,40,10,160,110,25,PEAI,1.0,m-F-PEAI,2.0,Lead(II) oxalate,1.0,,,5000.0,33.0,10.0,120.0,100.0,5.0,22.2447,80.7411,1.10376,24.9606,9990,CH4,v3,
39961,20250407,97,Cs0.05MA0.1FA0.85PbI3.0,1.73,MACl,14.6,PEAI,0.517,NH4SCN,1.0,Me-4PACz,0.189,DMACPA,0.126,4-ABnP,0.016,,,,,1000,10,5000,40,10,160,110,25,PEAI,1.0,m-F-PEAI,2.0,Lead(II) oxalate,1.0,,,4900.0,30.0,9.0,130.0,100.0,5.0,22.6355,81.0981,1.1067,25.2203,9991,CH1,v3,
39962,20250407,97,Cs0.05MA0.1FA0.85PbI3.0,1.73,MACl,14.6,PEAI,0.517,NH4SCN,1.0,Me-4PACz,0.189,DMACPA,0.126,4-ABnP,0.016,,,,,1000,10,5000,40,10,160,110,25,PEAI,1.0,m-F-PEAI,2.0,Lead(II) oxalate,1.0,,,4900.0,30.0,9.0,130.0,100.0,5.0,22.7819,81.0971,1.1121,25.2604,9991,CH2,v3,
39963,20250407,97,Cs0.05MA0.1FA0.85PbI3.0,1.73,MACl,14.6,PEAI,0.517,NH4SCN,1.0,Me-4PACz,0.189,DMACPA,0.126,4-ABnP,0.016,,,,,1000,10,5000,40,10,160,110,25,PEAI,1.0,m-F-PEAI,2.0,Lead(II) oxalate,1.0,,,4900.0,30.0,9.0,130.0,100.0,5.0,22.4204,80.7189,1.10697,25.0917,9991,CH3,v3,
39964,20250407,97,Cs0.05MA0.1FA0.85PbI3.0,1.73,MACl,14.6,PEAI,0.517,NH4SCN,1.0,Me-4PACz,0.189,DMACPA,0.126,4-ABnP,0.016,,,,,1000,10,5000,40,10,160,110,25,PEAI,1.0,m-F-PEAI,2.0,Lead(II) oxalate,1.0,,,4900.0,30.0,9.0,130.0,100.0,5.0,21.8221,79.9671,1.10354,24.7286,9991,CH4,v3,
39965,20250407,97,Cs0.05MA0.1FA0.85PbI3.0,1.73,MACl,14.6,PEAI,0.517,NH4SCN,1.0,Me-4PACz,0.189,DMACPA,0.126,4-ABnP,0.016,,,,,1000,10,5000,40,10,160,110,25,PEAI,1.0,m-F-PEAI,2.0,Lead(II) oxalate,1.0,,,4900.0,31.0,8.0,130.0,100.0,5.0,21.2393,76.658,1.09706,25.2552,9992,CH1,v3,
39966,20250407,97,Cs0.05MA0.1FA0.85PbI3.0,1.73,MACl,14.6,PEAI,0.517,NH4SCN,1.0,Me-4PACz,0.189,DMACPA,0.126,4-ABnP,0.016,,,,,1000,10,5000,40,10,160,110,25,PEAI,1.0,m-F-PEAI,2.0,Lead(II) oxalate,1.0,,,4900.0,31.0,8.0,130.0,100.0,5.0,21.7835,77.2653,1.10343,25.5504,9992,CH2,v3,
39967,20250407,97,Cs0.05MA0.1FA0.85PbI3.0,1.73,MACl,14.6,PEAI,0.517,NH4SCN,1.0,Me-4PACz,0.189,DMACPA,0.126,4-ABnP,0.016,,,,,1000,10,5000,40,10,160,110,25,PEAI,1.0,m-F-PEAI,2.0,Lead(II) oxalate,1.0,,,4900.0,31.0,8.0,130.0,100.0,5.0,21.7841,77.5065,1.10279,25.4865,9992,CH3,v3,
39968,20250407,97,Cs0.05MA0.1FA0.85PbI3.0,1.73,MACl,14.6,PEAI,0.517,NH4SCN,1.0,Me-4PACz,0.189,DMACPA,0.126,4-ABnP,0.016,,,,,1000,10,5000,40,10,160,110,25,PEAI,1.0,m-F-PEAI,2.0,Lead(II) oxalate,1.0,,,4900.0,31.0,8.0,130.0,100.0,5.0,21.7025,78.0892,1.09615,25.3541,9992,CH4,v3,
39969,20250407,97,Cs0.05MA0.1FA0.85PbI3.0,1.73,MACl,14.6,PEAI,0.517,NH4SCN,1.0,Me-4PACz,0.189,DMACPA,0.126,4-ABnP,0.016,,,,,1000,10,5000,40,10,160,110,25,PEAI,1.0,PDADI,0.5,m-F-PEAI,2.0,,,5000.0,33.0,10.0,110.0,100.0,6.0,23.075,82.9671,1.11377,24.9712,9993,CH1,v3,
39970,20250407,97,Cs0.05MA0.1FA0.85PbI3.0,1.73,MACl,14.6,PEAI,0.517,NH4SCN,1.0,Me-4PACz,0.189,DMACPA,0.126,4-ABnP,0.016,,,,,1000,10,5000,40,10,160,110,25,PEAI,1.0,PDADI,0.5,m-F-PEAI,2.0,,,5000.0,33.0,10.0,110.0,100.0,6.0,23.4552,83.0096,1.11774,25.2797,9993,CH2,v3,
39971,20250407,97,Cs0.05MA0.1FA0.85PbI3.0,1.73,MACl,14.6,PEAI,0.517,NH4SCN,1.0,Me-4PACz,0.189,DMACPA,0.126,4-ABnP,0.016,,,,,1000,10,5000,40,10,160,110,25,PEAI,1.0,PDADI,0.5,m-F-PEAI,2.0,,,5000.0,33.0,10.0,110.0,100.0,6.0,23.3761,83.4995,1.10904,25.2431,9993,CH3,v3,
39972,20250407,97,Cs0.05MA0.1FA0.85PbI3.0,1.73,MACl,14.6,PEAI,0.517,NH4SCN,1.0,Me-4PACz,0.189,DMACPA,0.126,4-ABnP,0.016,,,,,1000,10,5000,40,10,160,110,25,PEAI,1.0,PDADI,0.5,m-F-PEAI,2.0,,,5000.0,33.0,10.0,110.0,100.0,6.0,23.188,83.579,1.1073,25.0554,9993,CH4,v3,
39973,20250407,97,Cs0.05MA0.1FA0.85PbI3.0,1.73,MACl,14.6,PEAI,0.517,NH4SCN,1.0,Me-4PACz,0.189,DMACPA,0.126,4-ABnP,0.016,,,,,1000,10,5000,40,10,160,110,25,PEAI,1.0,PDADI,0.5,m-F-PEAI,2.0,,,4900.0,30.0,9.0,130.0,100.0,5.0,23.4972,82.9924,1.11937,25.2933,9994,CH1,v3,
39974,20250407,97,Cs0.05MA0.1FA0.85PbI3.0,1.73,MACl,14.6,PEAI,0.517,NH4SCN,1.0,Me-4PACz,0.189,DMACPA,0.126,4-ABnP,0.016,,,,,1000,10,5000,40,10,160,110,25,PEAI,1.0,PDADI,0.5,m-F-PEAI,2.0,,,4900.0,30.0,9.0,130.0,100.0,5.0,23.9769,83.6923,1.11668,25.6554,9994,CH2,v3,
39975,20250407,97,Cs0.05MA0.1FA0.85PbI3.0,1.73,MACl,14.6,PEAI,0.517,NH4SCN,1.0,Me-4PACz,0.189,DMACPA,0.126,4-ABnP,0.016,,,,,1000,10,5000,40,10,160,110,25,PEAI,1.0,PDADI,0.5,m-F-PEAI,2.0,,,4900.0,30.0,9.0,130.0,100.0,5.0,23.9339,83.7353,1.11456,25.645,9994,CH3,v3,
39976,20250407,97,Cs0.05MA0.1FA0.85PbI3.0,1.73,MACl,14.6,PEAI,0.517,NH4SCN,1.0,Me-4PACz,0.189,DMACPA,0.126,4-ABnP,0.016,,,,,1000,10,5000,40,10,160,110,25,PEAI,1.0,PDADI,0.5,m-F-PEAI,2.0,,,4900.0,30.0,9.0,130.0,100.0,5.0,23.5613,83.4871,1.10891,25.4499,9994,CH4,v3,
39977,20250407,97,Cs0.05MA0.1FA0.85PbI3.0,1.73,MACl,14.6,PEAI,0.517,NH4SCN,1.0,Me-4PACz,0.189,DMACPA,0.126,4-ABnP,0.016,,,,,1000,10,5000,40,10,160,110,25,PEAI,1.0,PDADI,0.5,m-F-PEAI,2.0,,,4900.0,31.0,8.0,130.0,100.0,5.0,23.4123,82.9104,1.12492,25.1023,9995,CH1,v3,
39978,20250407,97,Cs0.05MA0.1FA0.85PbI3.0,1.73,MACl,14.6,PEAI,0.517,NH4SCN,1.0,Me-4PACz,0.189,DMACPA,0.126,4-ABnP,0.016,,,,,1000,10,5000,40,10,160,110,25,PEAI,1.0,PDADI,0.5,m-F-PEAI,2.0,,,4900.0,31.0,8.0,130.0,100.0,5.0,23.29,80.4152,1.1261,25.719,9995,CH2,v3,
39979,20250407,97,Cs0.05MA0.1FA0.85PbI3.0,1.73,MACl,14.6,PEAI,0.517,NH4SCN,1.0,Me-4PACz,0.189,DMACPA,0.126,4-ABnP,0.016,,,,,1000,10,5000,40,10,160,110,25,PEAI,1.0,PDADI,0.5,m-F-PEAI,2.0,,,4900.0,31.0,8.0,130.0,100.0,5.0,24.0244,83.3383,1.10745,26.0307,9995,CH3,v3,
39980,20250407,97,Cs0.05MA0.1FA0.85PbI3.0,1.73,MACl,14.6,PEAI,0.517,NH4SCN,1.0,Me-4PACz,0.189,DMACPA,0.126,4-ABnP,0.016,,,,,1000,10,5000,40,10,160,110,25,PEAI,1.0,PDADI,0.5,m-F-PEAI,2.0,,,4900.0,31.0,8.0,130.0,100.0,5.0,23.7395,82.9059,1.10319,25.9558,9995,CH4,v3,
39981,20250407,97,Cs0.05MA0.1FA0.85PbI3.0,1.73,MACl,14.6,PEAI,0.517,NH4SCN,1.0,Me-4PACz,0.189,DMACPA,0.126,4-ABnP,0.016,,,,,1000,10,5000,40,10,160,110,25,PEAI,1.0,m-F-PEAI,2.0,3MTPAI,2.5,,,5000.0,33.0,10.0,110.0,100.0,6.0,22.7563,83.6483,1.0958,24.8264,9996,CH1,v3,
39982,20250407,97,Cs0.05MA0.1FA0.85PbI3.0,1.73,MACl,14.6,PEAI,0.517,NH4SCN,1.0,Me-4PACz,0.189,DMACPA,0.126,4-ABnP,0.016,,,,,1000,10,5000,40,10,160,110,25,PEAI,1.0,m-F-PEAI,2.0,3MTPAI,2.5,,,5000.0,33.0,10.0,110.0,100.0,6.0,23.0083,83.4945,1.10098,25.0291,9996,CH2,v3,
39983,20250407,97,Cs0.05MA0.1FA0.85PbI3.0,1.73,MACl,14.6,PEAI,0.517,NH4SCN,1.0,Me-4PACz,0.189,DMACPA,0.126,4-ABnP,0.016,,,,,1000,10,5000,40,10,160,110,25,PEAI,1.0,m-F-PEAI,2.0,3MTPAI,2.5,,,5000.0,33.0,10.0,110.0,100.0,6.0,22.9197,83.3306,1.10031,24.997,9996,CH3,v3,
39984,20250407,97,Cs0.05MA0.1FA0.85PbI3.0,1.73,MACl,14.6,PEAI,0.517,NH4SCN,1.0,Me-4PACz,0.189,DMACPA,0.126,4-ABnP,0.016,,,,,1000,10,5000,40,10,160,110,25,PEAI,1.0,m-F-PEAI,2.0,3MTPAI,2.5,,,5000.0,33.0,10.0,110.0,100.0,6.0,22.7249,82.9955,1.09667,24.9673,9996,CH4,v3,
39985,20250407,97,Cs0.05MA0.1FA0.85PbI3.0,1.73,MACl,14.6,PEAI,0.517,NH4SCN,1.0,Me-4PACz,0.189,DMACPA,0.126,4-ABnP,0.016,,,,,1000,10,5000,40,10,160,110,25,PEAI,1.0,m-F-PEAI,2.0,3MTPAI,2.5,,,4900.0,30.0,9.0,130.0,100.0,5.0,23.2155,83.9624,1.10674,24.9832,9997,CH1,v3,
39986,20250407,97,Cs0.05MA0.1FA0.85PbI3.0,1.73,MACl,14.6,PEAI,0.517,NH4SCN,1.0,Me-4PACz,0.189,DMACPA,0.126,4-ABnP,0.016,,,,,1000,10,5000,40,10,160,110,25,PEAI,1.0,m-F-PEAI,2.0,3MTPAI,2.5,,,4900.0,30.0,9.0,130.0,100.0,5.0,23.4095,83.8482,1.10615,25.2397,9997,CH2,v3,
39987,20250407,97,Cs0.05MA0.1FA0.85PbI3.0,1.73,MACl,14.6,PEAI,0.517,NH4SCN,1.0,Me-4PACz,0.189,DMACPA,0.126,4-ABnP,0.016,,,,,1000,10,5000,40,10,160,110,25,PEAI,1.0,m-F-PEAI,2.0,3MTPAI,2.5,,,4900.0,30.0,9.0,130.0,100.0,5.0,23.2808,83.669,1.10572,25.1645,9997,CH3,v3,
39988,20250407,97,Cs0.05MA0.1FA0.85PbI3.0,1.73,MACl,14.6,PEAI,0.517,NH4SCN,1.0,Me-4PACz,0.189,DMACPA,0.126,4-ABnP,0.016,,,,,1000,10,5000,40,10,160,110,25,PEAI,1.0,m-F-PEAI,2.0,3MTPAI,2.5,,,4900.0,30.0,9.0,130.0,100.0,5.0,22.8729,83.4358,1.09799,24.9672,9997,CH4,v3,
39989,20250407,97,Cs0.05MA0.1FA0.85PbI3.0,1.73,MACl,14.6,PEAI,0.517,NH4SCN,1.0,Me-4PACz,0.189,DMACPA,0.126,4-ABnP,0.016,,,,,1000,10,5000,40,10,160,110,25,PEAI,1.0,m-F-PEAI,2.0,3MTPAI,2.5,,,4900.0,31.0,8.0,130.0,100.0,5.0,22.4,81.9154,1.0942,24.9911,9998,CH1,v3,
39990,20250407,97,Cs0.05MA0.1FA0.85PbI3.0,1.73,MACl,14.6,PEAI,0.517,NH4SCN,1.0,Me-4PACz,0.189,DMACPA,0.126,4-ABnP,0.016,,,,,1000,10,5000,40,10,160,110,25,PEAI,1.0,m-F-PEAI,2.0,3MTPAI,2.5,,,4900.0,31.0,8.0,130.0,100.0,5.0,22.641,82.2305,1.09758,25.0857,9998,CH2,v3,
39991,20250407,97,Cs0.05MA0.1FA0.85PbI3.0,1.73,MACl,14.6,PEAI,0.517,NH4SCN,1.0,Me-4PACz,0.189,DMACPA,0.126,4-ABnP,0.016,,,,,1000,10,5000,40,10,160,110,25,PEAI,1.0,m-F-PEAI,2.0,3MTPAI,2.5,,,4900.0,31.0,8.0,130.0,100.0,5.0,22.5082,82.1653,1.09618,24.9903,9998,CH3,v3,
39992,20250407,97,Cs0.05MA0.1FA0.85PbI3.0,1.73,MACl,14.6,PEAI,0.517,NH4SCN,1.0,Me-4PACz,0.189,DMACPA,0.126,4-ABnP,0.016,,,,,1000,10,5000,40,10,160,110,25,PEAI,1.0,m-F-PEAI,2.0,3MTPAI,2.5,,,4900.0,31.0,8.0,130.0,100.0,5.0,22.2565,82.0215,1.09557,24.7678,9998,CH4,v3,
39993,20250407,97,Cs0.05MA0.1FA0.85PbI3.0,1.73,MACl,14.6,PEAI,0.517,NH4SCN,1.0,Me-4PACz,0.189,DMACPA,0.126,4-ABnP,0.016,,,,,1000,10,5000,40,10,160,110,25,PEAI,1.0,PDADI,0.5,PiPI,0.4,,,5000.0,33.0,10.0,110.0,100.0,6.0,23.4242,85.5975,1.11702,24.4987,9999,CH1,v3,
39994,20250407,97,Cs0.05MA0.1FA0.85PbI3.0,1.73,MACl,14.6,PEAI,0.517,NH4SCN,1.0,Me-4PACz,0.189,DMACPA,0.126,4-ABnP,0.016,,,,,1000,10,5000,40,10,160,110,25,PEAI,1.0,PDADI,0.5,PiPI,0.4,,,5000.0,33.0,10.0,110.0,100.0,6.0,23.7556,85.7411,1.11794,24.7833,9999,CH2,v3,
39995,20250407,97,Cs0.05MA0.1FA0.85PbI3.0,1.73,MACl,14.6,PEAI,0.517,NH4SCN,1.0,Me-4PACz,0.189,DMACPA,0.126,4-ABnP,0.016,,,,,1000,10,5000,40,10,160,110,25,PEAI,1.0,PDADI,0.5,PiPI,0.4,,,5000.0,33.0,10.0,110.0,100.0,6.0,23.6951,85.7278,1.11694,24.746,9999,CH3,v3,
39996,20250407,97,Cs0.05MA0.1FA0.85PbI3.0,1.73,MACl,14.6,PEAI,0.517,NH4SCN,1.0,Me-4PACz,0.189,DMACPA,0.126,4-ABnP,0.016,,,,,1000,10,5000,40,10,160,110,25,PEAI,1.0,PDADI,0.5,PiPI,0.4,,,5000.0,33.0,10.0,110.0,100.0,6.0,23.0252,85.8003,1.10971,24.1828,9999,CH4,v3,
39997,20250407,97,Cs0.05MA0.1FA0.85PbI3.0,1.73,MACl,14.6,PEAI,0.517,NH4SCN,1.0,Me-4PACz,0.189,DMACPA,0.126,4-ABnP,0.016,,,,,1000,10,5000,40,10,160,110,25,PEAI,1.0,PDADI,0.5,PiPI,0.4,,,4900.0,30.0,9.0,130.0,100.0,5.0,23.8905,86.0916,1.12367,24.6958,10000,CH1,v3,
39998,20250407,97,Cs0.05MA0.1FA0.85PbI3.0,1.73,MACl,14.6,PEAI,0.517,NH4SCN,1.0,Me-4PACz,0.189,DMACPA,0.126,4-ABnP,0.016,,,,,1000,10,5000,40,10,160,110,25,PEAI,1.0,PDADI,0.5,PiPI,0.4,,,4900.0,30.0,9.0,130.0,100.0,5.0,24.0547,86.0297,1.12438,24.8679,10000,CH2,v3,
39999,20250407,97,Cs0.05MA0.1FA0.85PbI3.0,1.73,MACl,14.6,PEAI,0.517,NH4SCN,1.0,Me-4PACz,0.189,DMACPA,0.126,4-ABnP,0.016,,,,,1000,10,5000,40,10,160,110,25,PEAI,1.0,PDADI,0.5,PiPI,0.4,,,4900.0,30.0,9.0,130.0,100.0,5.0,23.8856,86.3251,1.11812,24.7464,10000,CH3,v3,
40000,20250407,97,Cs0.05MA0.1FA0.85PbI3.0,1.73,MACl,14.6,PEAI,0.517,NH4SCN,1.0,Me-4PACz,0.189,DMACPA,0.126,4-ABnP,0.016,,,,,1000,10,5000,40,10,160,110,25,PEAI,1.0,PDADI,0.5,PiPI,0.4,,,4900.0,30.0,9.0,130.0,100.0,5.0,23.5863,86.1932,1.11776,24.4816,10000,CH4,v3,
40001,20250407,97,Cs0.05MA0.1FA0.85PbI3.0,1.73,MACl,14.6,PEAI,0.517,NH4SCN,1.0,Me-4PACz,0.189,DMACPA,0.126,4-ABnP,0.016,,,,,1000,10,5000,40,10,160,110,25,PEAI,1.0,PDADI,0.5,PiPI,0.4,,,4900.0,31.0,8.0,130.0,100.0,5.0,22.8143,85.7716,1.12286,23.6887,10001,CH1,v3,
40002,20250407,97,Cs0.05MA0.1FA0.85PbI3.0,1.73,MACl,14.6,PEAI,0.517,NH4SCN,1.0,Me-4PACz,0.189,DMACPA,0.126,4-ABnP,0.016,,,,,1000,10,5000,40,10,160,110,25,PEAI,1.0,PDADI,0.5,PiPI,0.4,,,4900.0,31.0,8.0,130.0,100.0,5.0,22.9549,85.8324,1.12405,23.7924,10001,CH2,v3,
40003,20250407,97,Cs0.05MA0.1FA0.85PbI3.0,1.73,MACl,14.6,PEAI,0.517,NH4SCN,1.0,Me-4PACz,0.189,DMACPA,0.126,4-ABnP,0.016,,,,,1000,10,5000,40,10,160,110,25,PEAI,1.0,PDADI,0.5,PiPI,0.4,,,4900.0,31.0,8.0,130.0,100.0,5.0,22.7627,86.0852,1.11822,23.6466,10001,CH3,v3,
40004,20250407,97,Cs0.05MA0.1FA0.85PbI3.0,1.73,MACl,14.6,PEAI,0.517,NH4SCN,1.0,Me-4PACz,0.189,DMACPA,0.126,4-ABnP,0.016,,,,,1000,10,5000,40,10,160,110,25,PEAI,1.0,PDADI,0.5,PiPI,0.4,,,4900.0,31.0,8.0,130.0,100.0,5.0,22.4536,86.1596,1.11641,23.3431,10001,CH4,v3,
40005,20250407,97,Cs0.05MA0.1FA0.85PbI3.0,1.73,MACl,14.6,PEAI,0.517,NH4SCN,1.0,Me-4PACz,0.189,DMACPA,0.126,4-ABnP,0.016,,,,,1000,10,5000,40,10,160,110,25,PEAI,1.0,PDADI,0.5,,,,,5000.0,32.0,9.0,140.0,100.0,5.0,22.6137,82.5906,1.11789,24.493,10002,CH1,v3,
40006,20250407,97,Cs0.05MA0.1FA0.85PbI3.0,1.73,MACl,14.6,PEAI,0.517,NH4SCN,1.0,Me-4PACz,0.189,DMACPA,0.126,4-ABnP,0.016,,,,,1000,10,5000,40,10,160,110,25,PEAI,1.0,PDADI,0.5,,,,,5000.0,32.0,9.0,140.0,100.0,5.0,22.9391,83.1194,1.12152,24.6076,10002,CH2,v3,
40007,20250407,97,Cs0.05MA0.1FA0.85PbI3.0,1.73,MACl,14.6,PEAI,0.517,NH4SCN,1.0,Me-4PACz,0.189,DMACPA,0.126,4-ABnP,0.016,,,,,1000,10,5000,40,10,160,110,25,PEAI,1.0,PDADI,0.5,,,,,5000.0,32.0,9.0,140.0,100.0,5.0,22.9519,83.4374,1.1162,24.6441,10002,CH3,v3,
40008,20250407,97,Cs0.05MA0.1FA0.85PbI3.0,1.73,MACl,14.6,PEAI,0.517,NH4SCN,1.0,Me-4PACz,0.189,DMACPA,0.126,4-ABnP,0.016,,,,,1000,10,5000,40,10,160,110,25,PEAI,1.0,PDADI,0.5,,,,,5000.0,32.0,9.0,140.0,100.0,5.0,22.7572,83.6695,1.1106,24.4902,10002,CH4,v3,
40009,20250407,97,Cs0.05MA0.1FA0.85PbI3.0,1.73,MACl,14.6,PEAI,0.517,NH4SCN,1.0,Me-4PACz,0.189,DMACPA,0.126,4-ABnP,0.016,,,,,1000,10,5000,40,10,160,110,25,PEAI,1.0,PDADI,0.5,,,,,5000.0,33.0,10.0,110.0,100.0,6.0,23.4589,84.5526,1.12203,24.7272,10003,CH1,v3,
40010,20250407,97,Cs0.05MA0.1FA0.85PbI3.0,1.73,MACl,14.6,PEAI,0.517,NH4SCN,1.0,Me-4PACz,0.189,DMACPA,0.126,4-ABnP,0.016,,,,,1000,10,5000,40,10,160,110,25,PEAI,1.0,PDADI,0.5,,,,,5000.0,33.0,10.0,110.0,100.0,6.0,23.8807,84.5894,1.12218,25.1576,10003,CH2,v3,
40011,20250407,97,Cs0.05MA0.1FA0.85PbI3.0,1.73,MACl,14.6,PEAI,0.517,NH4SCN,1.0,Me-4PACz,0.189,DMACPA,0.126,4-ABnP,0.016,,,,,1000,10,5000,40,10,160,110,25,PEAI,1.0,PDADI,0.5,,,,,5000.0,33.0,10.0,110.0,100.0,6.0,24.0259,84.7721,1.11609,25.3939,10003,CH3,v3,
40012,20250407,97,Cs0.05MA0.1FA0.85PbI3.0,1.73,MACl,14.6,PEAI,0.517,NH4SCN,1.0,Me-4PACz,0.189,DMACPA,0.126,4-ABnP,0.016,,,,,1000,10,5000,40,10,160,110,25,PEAI,1.0,PDADI,0.5,,,,,5000.0,33.0,10.0,110.0,100.0,6.0,23.9491,84.7272,1.11377,25.3787,10003,CH4,v3,
40013,20250407,97,Cs0.05MA0.1FA0.85PbI3.0,1.73,MACl,14.6,PEAI,0.517,NH4SCN,1.0,Me-4PACz,0.189,DMACPA,0.126,4-ABnP,0.016,,,,,1000,10,5000,40,10,160,110,25,PEAI,1.0,PDADI,0.5,,,,,4900.0,31.0,13.0,130.0,100.0,5.0,23.9128,84.3364,1.11655,25.3943,10004,CH1,v3,
40014,20250407,97,Cs0.05MA0.1FA0.85PbI3.0,1.73,MACl,14.6,PEAI,0.517,NH4SCN,1.0,Me-4PACz,0.189,DMACPA,0.126,4-ABnP,0.016,,,,,1000,10,5000,40,10,160,110,25,PEAI,1.0,PDADI,0.5,,,,,4900.0,31.0,13.0,130.0,100.0,5.0,24.4079,84.4968,1.11805,25.8363,10004,CH2,v3,
40015,20250407,97,Cs0.05MA0.1FA0.85PbI3.0,1.73,MACl,14.6,PEAI,0.517,NH4SCN,1.0,Me-4PACz,0.189,DMACPA,0.126,4-ABnP,0.016,,,,,1000,10,5000,40,10,160,110,25,PEAI,1.0,PDADI,0.5,,,,,4900.0,31.0,13.0,130.0,100.0,5.0,24.4689,84.3793,1.12223,25.8402,10004,CH3,v3,
40016,20250407,97,Cs0.05MA0.1FA0.85PbI3.0,1.73,MACl,14.6,PEAI,0.517,NH4SCN,1.0,Me-4PACz,0.189,DMACPA,0.126,4-ABnP,0.016,,,,,1000,10,5000,40,10,160,110,25,PEAI,1.0,PDADI,0.5,,,,,4900.0,31.0,13.0,130.0,100.0,5.0,24.0108,84.4836,1.10972,25.6107,10004,CH4,v3,
40017,20250407,97,Cs0.05MA0.1FA0.85PbI3.0,1.73,MACl,14.6,PEAI,0.517,NH4SCN,1.0,Me-4PACz,0.189,DMACPA,0.126,4-ABnP,0.016,,,,,1000,10,5000,40,10,160,110,25,PEAI,1.0,PDADI,0.5,,,,,5000.0,31.0,13.0,130.0,100.0,5.0,22.2796,77.8111,1.13792,25.1624,10005,CH1,v3,
40018,20250407,97,Cs0.05MA0.1FA0.85PbI3.0,1.73,MACl,14.6,PEAI,0.517,NH4SCN,1.0,Me-4PACz,0.189,DMACPA,0.126,4-ABnP,0.016,,,,,1000,10,5000,40,10,160,110,25,PEAI,1.0,PDADI,0.5,,,,,5000.0,31.0,13.0,130.0,100.0,5.0,24.3343,84.6658,1.11811,25.7055,10005,CH2,v3,
40019,20250407,97,Cs0.05MA0.1FA0.85PbI3.0,1.73,MACl,14.6,PEAI,0.517,NH4SCN,1.0,Me-4PACz,0.189,DMACPA,0.126,4-ABnP,0.016,,,,,1000,10,5000,40,10,160,110,25,PEAI,1.0,PDADI,0.5,,,,,5000.0,31.0,13.0,130.0,100.0,5.0,24.1503,84.644,1.116,25.5659,10005,CH3,v3,
40020,20250407,97,Cs0.05MA0.1FA0.85PbI3.0,1.73,MACl,14.6,PEAI,0.517,NH4SCN,1.0,Me-4PACz,0.189,DMACPA,0.126,4-ABnP,0.016,,,,,1000,10,5000,40,10,160,110,25,PEAI,1.0,PDADI,0.5,,,,,5000.0,31.0,13.0,130.0,100.0,5.0,23.6602,84.4529,1.11325,25.1658,10005,CH4,v3,
40021,20250408,98,Cs0.05MA0.1FA0.85PbI3.0,1.73,MACl,14.6,PEAI,0.517,4Cl-BZS,1.0,Me-4PACz,0.198,4PADCB,0.066,Me-2PACz,0.066,,,,,1000,10,5000,40,10,160,110,25,PEAI,1.0,PDADI,0.5,PiPI,0.4,,,5000.0,33.0,9.0,120.0,100.0,5.0,4.04575,29.6325,0.565232,24.1548,10006,CH1,v3,
40022,20250408,98,Cs0.05MA0.1FA0.85PbI3.0,1.73,MACl,14.6,PEAI,0.517,4Cl-BZS,1.0,Me-4PACz,0.198,4PADCB,0.066,Me-2PACz,0.066,,,,,1000,10,5000,40,10,160,110,25,PEAI,1.0,PDADI,0.5,PiPI,0.4,,,5000.0,33.0,9.0,120.0,100.0,5.0,6.43462,31.1702,0.846799,24.3783,10006,CH2,v3,
40023,20250408,98,Cs0.05MA0.1FA0.85PbI3.0,1.73,MACl,14.6,PEAI,0.517,4Cl-BZS,1.0,Me-4PACz,0.198,4PADCB,0.066,Me-2PACz,0.066,,,,,1000,10,5000,40,10,160,110,25,PEAI,1.0,PDADI,0.5,PiPI,0.4,,,5000.0,33.0,9.0,120.0,100.0,5.0,19.6146,70.118,1.14815,24.364,10006,CH3,v3,
40024,20250408,98,Cs0.05MA0.1FA0.85PbI3.0,1.73,MACl,14.6,PEAI,0.517,4Cl-BZS,1.0,Me-4PACz,0.198,4PADCB,0.066,Me-2PACz,0.066,,,,,1000,10,5000,40,10,160,110,25,PEAI,1.0,PDADI,0.5,PiPI,0.4,,,5000.0,33.0,9.0,120.0,100.0,5.0,20.8441,74.8169,1.15131,24.1986,10006,CH4,v3,
40025,20250408,98,Cs0.05MA0.1FA0.85PbI3.0,1.73,MACl,14.6,PEAI,0.517,4Cl-BZS,1.0,Me-4PACz,0.198,4PADCB,0.066,Me-2PACz,0.066,,,,,1000,10,5000,40,10,160,110,25,PEAI,1.0,PDADI,0.5,PiPI,0.4,,,4900.0,30.0,8.0,130.0,100.0,5.0,21.6639,74.6103,1.15574,25.1233,10007,CH1,v3,
40026,20250408,98,Cs0.05MA0.1FA0.85PbI3.0,1.73,MACl,14.6,PEAI,0.517,4Cl-BZS,1.0,Me-4PACz,0.198,4PADCB,0.066,Me-2PACz,0.066,,,,,1000,10,5000,40,10,160,110,25,PEAI,1.0,PDADI,0.5,PiPI,0.4,,,4900.0,30.0,8.0,130.0,100.0,5.0,22.0675,76.2672,1.15519,25.0474,10007,CH2,v3,
40027,20250408,98,Cs0.05MA0.1FA0.85PbI3.0,1.73,MACl,14.6,PEAI,0.517,4Cl-BZS,1.0,Me-4PACz,0.198,4PADCB,0.066,Me-2PACz,0.066,,,,,1000,10,5000,40,10,160,110,25,PEAI,1.0,PDADI,0.5,PiPI,0.4,,,4900.0,30.0,8.0,130.0,100.0,5.0,22.1603,77.0213,1.15132,24.9901,10007,CH3,v3,
40028,20250408,98,Cs0.05MA0.1FA0.85PbI3.0,1.73,MACl,14.6,PEAI,0.517,4Cl-BZS,1.0,Me-4PACz,0.198,4PADCB,0.066,Me-2PACz,0.066,,,,,1000,10,5000,40,10,160,110,25,PEAI,1.0,PDADI,0.5,PiPI,0.4,,,4900.0,30.0,8.0,130.0,100.0,5.0,22.497,78.9568,1.15231,24.7267,10007,CH4,v3,
40029,20250408,98,Cs0.05MA0.1FA0.85PbI3.0,1.73,MACl,14.6,PEAI,0.517,4Cl-BZS,1.0,Me-4PACz,0.198,4PADCB,0.066,Me-2PACz,0.066,,,,,1000,10,5000,40,10,160,110,25,PEAI,1.0,PDADI,0.5,PiPI,0.4,,,4900.0,31.0,7.0,130.0,100.0,5.0,20.5622,73.2128,1.15108,24.3994,10008,CH1,v3,
40030,20250408,98,Cs0.05MA0.1FA0.85PbI3.0,1.73,MACl,14.6,PEAI,0.517,4Cl-BZS,1.0,Me-4PACz,0.198,4PADCB,0.066,Me-2PACz,0.066,,,,,1000,10,5000,40,10,160,110,25,PEAI,1.0,PDADI,0.5,PiPI,0.4,,,4900.0,31.0,7.0,130.0,100.0,5.0,19.5726,68.8758,1.1561,24.5803,10008,CH2,v3,
40031,20250408,98,Cs0.05MA0.1FA0.85PbI3.0,1.73,MACl,14.6,PEAI,0.517,4Cl-BZS,1.0,Me-4PACz,0.198,4PADCB,0.066,Me-2PACz,0.066,,,,,1000,10,5000,40,10,160,110,25,PEAI,1.0,PDADI,0.5,PiPI,0.4,,,4900.0,31.0,7.0,130.0,100.0,5.0,21.558,75.549,1.15248,24.7597,10008,CH3,v3,
40032,20250408,98,Cs0.05MA0.1FA0.85PbI3.0,1.73,MACl,14.6,PEAI,0.517,4Cl-BZS,1.0,Me-4PACz,0.198,4PADCB,0.066,Me-2PACz,0.066,,,,,1000,10,5000,40,10,160,110,25,PEAI,1.0,PDADI,0.5,PiPI,0.4,,,4900.0,31.0,7.0,130.0,100.0,5.0,16.5775,59.9354,1.12744,24.5326,10008,CH4,v3,
40033,20250408,98,Cs0.05MA0.1FA0.85PbI3.0,1.73,MACl,14.6,PEAI,0.517,4Cl-BZS,1.0,Me-4PACz,0.198,4PADCB,0.066,Me-2PACz,0.066,,,,,1000,10,5000,40,10,160,110,25,PEAI,1.0,PDADI,0.5,PiPI,0.4,,,5000.0,30.0,9.0,110.0,100.0,6.0,17.329,60.8362,1.14837,24.8046,10009,CH1,v3,
40034,20250408,98,Cs0.05MA0.1FA0.85PbI3.0,1.73,MACl,14.6,PEAI,0.517,4Cl-BZS,1.0,Me-4PACz,0.198,4PADCB,0.066,Me-2PACz,0.066,,,,,1000,10,5000,40,10,160,110,25,PEAI,1.0,PDADI,0.5,PiPI,0.4,,,5000.0,30.0,9.0,110.0,100.0,6.0,22.8206,78.6339,1.15188,25.1947,10009,CH2,v3,
40035,20250408,98,Cs0.05MA0.1FA0.85PbI3.0,1.73,MACl,14.6,PEAI,0.517,4Cl-BZS,1.0,Me-4PACz,0.198,4PADCB,0.066,Me-2PACz,0.066,,,,,1000,10,5000,40,10,160,110,25,PEAI,1.0,PDADI,0.5,PiPI,0.4,,,5000.0,30.0,9.0,110.0,100.0,6.0,23.1004,79.6265,1.15316,25.1577,10009,CH3,v3,
40036,20250408,98,Cs0.05MA0.1FA0.85PbI3.0,1.73,MACl,14.6,PEAI,0.517,4Cl-BZS,1.0,Me-4PACz,0.198,4PADCB,0.066,Me-2PACz,0.066,,,,,1000,10,5000,40,10,160,110,25,PEAI,1.0,PDADI,0.5,PiPI,0.4,,,5000.0,30.0,9.0,110.0,100.0,6.0,23.5066,81.7865,1.15218,24.9452,10009,CH4,v3,
40037,20250408,98,Cs0.05MA0.1FA0.85PbI3.0,1.73,MACl,14.6,PEAI,0.517,4Cl-BZS,1.0,Me-4PACz,0.198,4PADCB,0.066,Me-2PACz,0.066,,,,,1000,10,5000,40,10,160,110,25,PEAI,1.0,PDADI,0.5,m-F-PEAI,2.0,,,5000.0,33.0,9.0,110.0,100.0,6.0,20.7492,75.6854,1.16956,23.4404,10010,CH1,v3,
40038,20250408,98,Cs0.05MA0.1FA0.85PbI3.0,1.73,MACl,14.6,PEAI,0.517,4Cl-BZS,1.0,Me-4PACz,0.198,4PADCB,0.066,Me-2PACz,0.066,,,,,1000,10,5000,40,10,160,110,25,PEAI,1.0,PDADI,0.5,m-F-PEAI,2.0,,,5000.0,33.0,9.0,110.0,100.0,6.0,21.3567,78.3516,1.16731,23.3508,10010,CH2,v3,
40039,20250408,98,Cs0.05MA0.1FA0.85PbI3.0,1.73,MACl,14.6,PEAI,0.517,4Cl-BZS,1.0,Me-4PACz,0.198,4PADCB,0.066,Me-2PACz,0.066,,,,,1000,10,5000,40,10,160,110,25,PEAI,1.0,PDADI,0.5,m-F-PEAI,2.0,,,5000.0,33.0,9.0,110.0,100.0,6.0,21.7934,79.9129,1.1643,23.423,10010,CH3,v3,
40040,20250408,98,Cs0.05MA0.1FA0.85PbI3.0,1.73,MACl,14.6,PEAI,0.517,4Cl-BZS,1.0,Me-4PACz,0.198,4PADCB,0.066,Me-2PACz,0.066,,,,,1000,10,5000,40,10,160,110,25,PEAI,1.0,PDADI,0.5,m-F-PEAI,2.0,,,5000.0,33.0,9.0,110.0,100.0,6.0,21.4537,80.2929,1.16272,22.9799,10010,CH4,v3,
40041,20250408,98,Cs0.05MA0.1FA0.85PbI3.0,1.73,MACl,14.6,PEAI,0.517,4Cl-BZS,1.0,Me-4PACz,0.198,4PADCB,0.066,Me-2PACz,0.066,,,,,1000,10,5000,40,10,160,110,25,PEAI,1.0,PDADI,0.5,m-F-PEAI,2.0,,,4900.0,30.0,8.0,130.0,100.0,5.0,18.6986,66.1412,1.16534,24.2597,10011,CH1,v3,
40042,20250408,98,Cs0.05MA0.1FA0.85PbI3.0,1.73,MACl,14.6,PEAI,0.517,4Cl-BZS,1.0,Me-4PACz,0.198,4PADCB,0.066,Me-2PACz,0.066,,,,,1000,10,5000,40,10,160,110,25,PEAI,1.0,PDADI,0.5,m-F-PEAI,2.0,,,4900.0,30.0,8.0,130.0,100.0,5.0,21.7754,76.2745,1.16743,24.4542,10011,CH2,v3,
40043,20250408,98,Cs0.05MA0.1FA0.85PbI3.0,1.73,MACl,14.6,PEAI,0.517,4Cl-BZS,1.0,Me-4PACz,0.198,4PADCB,0.066,Me-2PACz,0.066,,,,,1000,10,5000,40,10,160,110,25,PEAI,1.0,PDADI,0.5,m-F-PEAI,2.0,,,4900.0,30.0,8.0,130.0,100.0,5.0,22.5665,79.534,1.16465,24.3621,10011,CH3,v3,
40044,20250408,98,Cs0.05MA0.1FA0.85PbI3.0,1.73,MACl,14.6,PEAI,0.517,4Cl-BZS,1.0,Me-4PACz,0.198,4PADCB,0.066,Me-2PACz,0.066,,,,,1000,10,5000,40,10,160,110,25,PEAI,1.0,PDADI,0.5,m-F-PEAI,2.0,,,4900.0,30.0,8.0,130.0,100.0,5.0,22.5553,81.5748,1.15937,23.8489,10011,CH4,v3,
40045,20250408,98,Cs0.05MA0.1FA0.85PbI3.0,1.73,MACl,14.6,PEAI,0.517,4Cl-BZS,1.0,Me-4PACz,0.198,4PADCB,0.066,Me-2PACz,0.066,,,,,1000,10,5000,40,10,160,110,25,PEAI,1.0,PDADI,0.5,m-F-PEAI,2.0,,,4900.0,31.0,7.0,130.0,100.0,5.0,21.9208,78.4905,1.16553,23.9615,10012,CH1,v3,
40046,20250408,98,Cs0.05MA0.1FA0.85PbI3.0,1.73,MACl,14.6,PEAI,0.517,4Cl-BZS,1.0,Me-4PACz,0.198,4PADCB,0.066,Me-2PACz,0.066,,,,,1000,10,5000,40,10,160,110,25,PEAI,1.0,PDADI,0.5,m-F-PEAI,2.0,,,4900.0,31.0,7.0,130.0,100.0,5.0,6.00592,32.2191,0.794416,23.4648,10012,CH2,v3,
40047,20250408,98,Cs0.05MA0.1FA0.85PbI3.0,1.73,MACl,14.6,PEAI,0.517,4Cl-BZS,1.0,Me-4PACz,0.198,4PADCB,0.066,Me-2PACz,0.066,,,,,1000,10,5000,40,10,160,110,25,PEAI,1.0,PDADI,0.5,m-F-PEAI,2.0,,,4900.0,31.0,7.0,130.0,100.0,5.0,22.1602,80.3906,1.16246,23.7133,10012,CH3,v3,
40048,20250408,98,Cs0.05MA0.1FA0.85PbI3.0,1.73,MACl,14.6,PEAI,0.517,4Cl-BZS,1.0,Me-4PACz,0.198,4PADCB,0.066,Me-2PACz,0.066,,,,,1000,10,5000,40,10,160,110,25,PEAI,1.0,PDADI,0.5,m-F-PEAI,2.0,,,4900.0,31.0,7.0,130.0,100.0,5.0,21.5872,80.4361,1.15876,23.1608,10012,CH4,v3,
40049,20250408,98,Cs0.05MA0.1FA0.85PbI3.0,1.73,MACl,14.6,PEAI,0.517,4Cl-BZS,1.0,Me-4PACz,0.198,4PADCB,0.066,Me-2PACz,0.066,,,,,1000,10,5000,40,10,160,110,25,PEAI,1.0,PDADI,0.5,,,,,5000.0,33.0,9.0,110.0,100.0,6.0,7.22338,30.2267,0.976491,24.4727,10013,CH1,v3,
40050,20250408,98,Cs0.05MA0.1FA0.85PbI3.0,1.73,MACl,14.6,PEAI,0.517,4Cl-BZS,1.0,Me-4PACz,0.198,4PADCB,0.066,Me-2PACz,0.066,,,,,1000,10,5000,40,10,160,110,25,PEAI,1.0,PDADI,0.5,,,,,5000.0,33.0,9.0,110.0,100.0,6.0,8.65417,34.3265,1.02742,24.5386,10013,CH2,v3,
40051,20250408,98,Cs0.05MA0.1FA0.85PbI3.0,1.73,MACl,14.6,PEAI,0.517,4Cl-BZS,1.0,Me-4PACz,0.198,4PADCB,0.066,Me-2PACz,0.066,,,,,1000,10,5000,40,10,160,110,25,PEAI,1.0,PDADI,0.5,,,,,5000.0,33.0,9.0,110.0,100.0,6.0,9.11063,35.4072,1.05796,24.3214,10013,CH3,v3,
40052,20250408,98,Cs0.05MA0.1FA0.85PbI3.0,1.73,MACl,14.6,PEAI,0.517,4Cl-BZS,1.0,Me-4PACz,0.198,4PADCB,0.066,Me-2PACz,0.066,,,,,1000,10,5000,40,10,160,110,25,PEAI,1.0,PDADI,0.5,,,,,5000.0,33.0,9.0,110.0,100.0,6.0,6.99719,32.6196,0.893583,24.0055,10013,CH4,v3,
40053,20250408,98,Cs0.05MA0.1FA0.85PbI3.0,1.73,MACl,14.6,PEAI,0.517,4Cl-BZS,1.0,Me-4PACz,0.198,4PADCB,0.066,Me-2PACz,0.066,,,,,1000,10,5000,40,10,160,110,25,PEAI,1.0,PDADI,0.5,,,,,4900.0,30.0,8.0,130.0,100.0,5.0,15.5542,60.9069,1.15105,22.1864,10014,CH1,v3,
40054,20250408,98,Cs0.05MA0.1FA0.85PbI3.0,1.73,MACl,14.6,PEAI,0.517,4Cl-BZS,1.0,Me-4PACz,0.198,4PADCB,0.066,Me-2PACz,0.066,,,,,1000,10,5000,40,10,160,110,25,PEAI,1.0,PDADI,0.5,,,,,4900.0,30.0,8.0,130.0,100.0,5.0,19.3493,72.6042,1.15654,23.0432,10014,CH2,v3,
40055,20250408,98,Cs0.05MA0.1FA0.85PbI3.0,1.73,MACl,14.6,PEAI,0.517,4Cl-BZS,1.0,Me-4PACz,0.198,4PADCB,0.066,Me-2PACz,0.066,,,,,1000,10,5000,40,10,160,110,25,PEAI,1.0,PDADI,0.5,,,,,4900.0,30.0,8.0,130.0,100.0,5.0,21.5756,80.5164,1.15357,23.2293,10014,CH3,v3,
40056,20250408,98,Cs0.05MA0.1FA0.85PbI3.0,1.73,MACl,14.6,PEAI,0.517,4Cl-BZS,1.0,Me-4PACz,0.198,4PADCB,0.066,Me-2PACz,0.066,,,,,1000,10,5000,40,10,160,110,25,PEAI,1.0,PDADI,0.5,,,,,4900.0,30.0,8.0,130.0,100.0,5.0,20.6957,78.7539,1.14878,22.8756,10014,CH4,v3,
40057,20250408,98,Cs0.05MA0.1FA0.85PbI3.0,1.73,MACl,14.6,PEAI,0.517,4Cl-BZS,1.0,Me-4PACz,0.198,4PADCB,0.066,Me-2PACz,0.066,,,,,1000,10,5000,40,10,160,110,25,PEAI,1.0,PDADI,0.5,,,,,4900.0,31.0,7.0,130.0,100.0,5.0,23.8158,81.6662,1.1548,25.2532,10015,CH1,v3,
40058,20250408,98,Cs0.05MA0.1FA0.85PbI3.0,1.73,MACl,14.6,PEAI,0.517,4Cl-BZS,1.0,Me-4PACz,0.198,4PADCB,0.066,Me-2PACz,0.066,,,,,1000,10,5000,40,10,160,110,25,PEAI,1.0,PDADI,0.5,,,,,4900.0,31.0,7.0,130.0,100.0,5.0,22.2142,75.6535,1.15941,25.3259,10015,CH2,v3,
40059,20250408,98,Cs0.05MA0.1FA0.85PbI3.0,1.73,MACl,14.6,PEAI,0.517,4Cl-BZS,1.0,Me-4PACz,0.198,4PADCB,0.066,Me-2PACz,0.066,,,,,1000,10,5000,40,10,160,110,25,PEAI,1.0,PDADI,0.5,,,,,4900.0,31.0,7.0,130.0,100.0,5.0,24.1422,82.5918,1.15486,25.3111,10015,CH3,v3,
40060,20250408,98,Cs0.05MA0.1FA0.85PbI3.0,1.73,MACl,14.6,PEAI,0.517,4Cl-BZS,1.0,Me-4PACz,0.198,4PADCB,0.066,Me-2PACz,0.066,,,,,1000,10,5000,40,10,160,110,25,PEAI,1.0,PDADI,0.5,,,,,4900.0,31.0,7.0,130.0,100.0,5.0,24.3541,83.5669,1.15505,25.2312,10015,CH4,v3,
40061,20250408,98,Cs0.05MA0.1FA0.85PbI3.0,1.73,MACl,14.6,PEAI,0.517,4Cl-BZS,1.0,Me-4PACz,0.189,DMACPA,0.126,4-ABnP,0.016,,,,,1000,10,5000,40,10,160,110,25,PEAI,1.0,PDADI,0.5,PiPI,0.4,,,5000.0,33.0,9.0,120.0,100.0,5.0,21.7356,77.0834,1.14593,24.6068,10016,CH1,v3,
40062,20250408,98,Cs0.05MA0.1FA0.85PbI3.0,1.73,MACl,14.6,PEAI,0.517,4Cl-BZS,1.0,Me-4PACz,0.189,DMACPA,0.126,4-ABnP,0.016,,,,,1000,10,5000,40,10,160,110,25,PEAI,1.0,PDADI,0.5,PiPI,0.4,,,5000.0,33.0,9.0,120.0,100.0,5.0,22.8976,79.6327,1.1499,25.0057,10016,CH2,v3,
40063,20250408,98,Cs0.05MA0.1FA0.85PbI3.0,1.73,MACl,14.6,PEAI,0.517,4Cl-BZS,1.0,Me-4PACz,0.189,DMACPA,0.126,4-ABnP,0.016,,,,,1000,10,5000,40,10,160,110,25,PEAI,1.0,PDADI,0.5,PiPI,0.4,,,5000.0,33.0,9.0,120.0,100.0,5.0,23.2662,80.5025,1.14905,25.1524,10016,CH3,v3,
40064,20250408,98,Cs0.05MA0.1FA0.85PbI3.0,1.73,MACl,14.6,PEAI,0.517,4Cl-BZS,1.0,Me-4PACz,0.189,DMACPA,0.126,4-ABnP,0.016,,,,,1000,10,5000,40,10,160,110,25,PEAI,1.0,PDADI,0.5,PiPI,0.4,,,5000.0,33.0,9.0,120.0,100.0,5.0,23.0269,80.4185,1.14661,24.9727,10016,CH4,v3,
40065,20250408,98,Cs0.05MA0.1FA0.85PbI3.0,1.73,MACl,14.6,PEAI,0.517,4Cl-BZS,1.0,Me-4PACz,0.189,DMACPA,0.126,4-ABnP,0.016,,,,,1000,10,5000,40,10,160,110,25,PEAI,1.0,PDADI,0.5,PiPI,0.4,,,4900.0,30.0,8.0,130.0,100.0,5.0,2.77417,81.2743,1.00187,3.40698,10017,CH1,v3,
40066,20250408,98,Cs0.05MA0.1FA0.85PbI3.0,1.73,MACl,14.6,PEAI,0.517,4Cl-BZS,1.0,Me-4PACz,0.189,DMACPA,0.126,4-ABnP,0.016,,,,,1000,10,5000,40,10,160,110,25,PEAI,1.0,PDADI,0.5,PiPI,0.4,,,4900.0,30.0,8.0,130.0,100.0,5.0,2.80165,80.5276,1.01566,3.42549,10017,CH2,v3,
40067,20250408,98,Cs0.05MA0.1FA0.85PbI3.0,1.73,MACl,14.6,PEAI,0.517,4Cl-BZS,1.0,Me-4PACz,0.189,DMACPA,0.126,4-ABnP,0.016,,,,,1000,10,5000,40,10,160,110,25,PEAI,1.0,PDADI,0.5,PiPI,0.4,,,4900.0,30.0,8.0,130.0,100.0,5.0,2.7848,81.8501,1.00613,3.3816,10017,CH3,v3,
40068,20250408,98,Cs0.05MA0.1FA0.85PbI3.0,1.73,MACl,14.6,PEAI,0.517,4Cl-BZS,1.0,Me-4PACz,0.189,DMACPA,0.126,4-ABnP,0.016,,,,,1000,10,5000,40,10,160,110,25,PEAI,1.0,PDADI,0.5,PiPI,0.4,,,4900.0,30.0,8.0,130.0,100.0,5.0,2.4112,74.7444,0.986661,3.26954,10017,CH4,v3,
40069,20250408,98,Cs0.05MA0.1FA0.85PbI3.0,1.73,MACl,14.6,PEAI,0.517,4Cl-BZS,1.0,Me-4PACz,0.189,DMACPA,0.126,4-ABnP,0.016,,,,,1000,10,5000,40,10,160,110,25,PEAI,1.0,PDADI,0.5,PiPI,0.4,,,4900.0,31.0,7.0,130.0,100.0,5.0,2.4112,74.7444,0.986661,3.26954,10018,CH1,v3,
40070,20250408,98,Cs0.05MA0.1FA0.85PbI3.0,1.73,MACl,14.6,PEAI,0.517,4Cl-BZS,1.0,Me-4PACz,0.189,DMACPA,0.126,4-ABnP,0.016,,,,,1000,10,5000,40,10,160,110,25,PEAI,1.0,PDADI,0.5,PiPI,0.4,,,4900.0,31.0,7.0,130.0,100.0,5.0,2.4112,74.7444,0.986661,3.26954,10018,CH2,v3,
40071,20250408,98,Cs0.05MA0.1FA0.85PbI3.0,1.73,MACl,14.6,PEAI,0.517,4Cl-BZS,1.0,Me-4PACz,0.189,DMACPA,0.126,4-ABnP,0.016,,,,,1000,10,5000,40,10,160,110,25,PEAI,1.0,PDADI,0.5,PiPI,0.4,,,4900.0,31.0,7.0,130.0,100.0,5.0,2.4112,74.7444,0.986661,3.26954,10018,CH3,v3,
40072,20250408,98,Cs0.05MA0.1FA0.85PbI3.0,1.73,MACl,14.6,PEAI,0.517,4Cl-BZS,1.0,Me-4PACz,0.189,DMACPA,0.126,4-ABnP,0.016,,,,,1000,10,5000,40,10,160,110,25,PEAI,1.0,PDADI,0.5,PiPI,0.4,,,4900.0,31.0,7.0,130.0,100.0,5.0,2.4112,74.7444,0.986661,3.26954,10018,CH4,v3,
40073,20250408,98,Cs0.05MA0.1FA0.85PbI3.0,1.73,MACl,14.6,PEAI,0.517,4Cl-BZS,1.0,Me-4PACz,0.189,DMACPA,0.126,4-ABnP,0.016,,,,,1000,10,5000,40,10,160,110,25,PEAI,1.0,PDADI,0.5,PiPI,0.4,,,5000.0,30.0,9.0,110.0,100.0,6.0,2.70816,26.7222,0.42155,24.0411,10019,CH1,v3,
40074,20250408,98,Cs0.05MA0.1FA0.85PbI3.0,1.73,MACl,14.6,PEAI,0.517,4Cl-BZS,1.0,Me-4PACz,0.189,DMACPA,0.126,4-ABnP,0.016,,,,,1000,10,5000,40,10,160,110,25,PEAI,1.0,PDADI,0.5,PiPI,0.4,,,5000.0,30.0,9.0,110.0,100.0,6.0,20.5714,71.1744,1.15151,25.1,10019,CH2,v3,
40075,20250408,98,Cs0.05MA0.1FA0.85PbI3.0,1.73,MACl,14.6,PEAI,0.517,4Cl-BZS,1.0,Me-4PACz,0.189,DMACPA,0.126,4-ABnP,0.016,,,,,1000,10,5000,40,10,160,110,25,PEAI,1.0,PDADI,0.5,PiPI,0.4,,,5000.0,30.0,9.0,110.0,100.0,6.0,18.7133,64.8376,1.14081,25.2994,10019,CH3,v3,
40076,20250408,98,Cs0.05MA0.1FA0.85PbI3.0,1.73,MACl,14.6,PEAI,0.517,4Cl-BZS,1.0,Me-4PACz,0.189,DMACPA,0.126,4-ABnP,0.016,,,,,1000,10,5000,40,10,160,110,25,PEAI,1.0,PDADI,0.5,PiPI,0.4,,,5000.0,30.0,9.0,110.0,100.0,6.0,22.6447,78.3814,1.14685,25.1911,10019,CH4,v3,
40077,20250408,98,Cs0.05MA0.1FA0.85PbI3.0,1.73,MACl,14.6,PEAI,0.517,4Cl-BZS,1.0,Me-4PACz,0.189,DMACPA,0.126,4-ABnP,0.016,,,,,1000,10,5000,40,10,160,110,25,PEAI,1.0,PDADI,0.5,m-F-PEAI,2.0,,,5000.0,33.0,9.0,110.0,100.0,6.0,23.4411,79.9232,1.16604,25.153,10020,CH1,v3,
40078,20250408,98,Cs0.05MA0.1FA0.85PbI3.0,1.73,MACl,14.6,PEAI,0.517,4Cl-BZS,1.0,Me-4PACz,0.189,DMACPA,0.126,4-ABnP,0.016,,,,,1000,10,5000,40,10,160,110,25,PEAI,1.0,PDADI,0.5,m-F-PEAI,2.0,,,5000.0,33.0,9.0,110.0,100.0,6.0,20.5614,69.9785,1.16307,25.2628,10020,CH2,v3,
40079,20250408,98,Cs0.05MA0.1FA0.85PbI3.0,1.73,MACl,14.6,PEAI,0.517,4Cl-BZS,1.0,Me-4PACz,0.189,DMACPA,0.126,4-ABnP,0.016,,,,,1000,10,5000,40,10,160,110,25,PEAI,1.0,PDADI,0.5,m-F-PEAI,2.0,,,5000.0,33.0,9.0,110.0,100.0,6.0,23.9216,81.0351,1.16355,25.3705,10020,CH3,v3,
40080,20250408,98,Cs0.05MA0.1FA0.85PbI3.0,1.73,MACl,14.6,PEAI,0.517,4Cl-BZS,1.0,Me-4PACz,0.189,DMACPA,0.126,4-ABnP,0.016,,,,,1000,10,5000,40,10,160,110,25,PEAI,1.0,PDADI,0.5,m-F-PEAI,2.0,,,5000.0,33.0,9.0,110.0,100.0,6.0,23.7573,82.4967,1.15719,24.8861,10020,CH4,v3,
40081,20250408,98,Cs0.05MA0.1FA0.85PbI3.0,1.73,MACl,14.6,PEAI,0.517,4Cl-BZS,1.0,Me-4PACz,0.189,DMACPA,0.126,4-ABnP,0.016,,,,,1000,10,5000,40,10,160,110,25,PEAI,1.0,PDADI,0.5,m-F-PEAI,2.0,,,4900.0,30.0,8.0,130.0,100.0,5.0,8.36362,38.4045,0.902703,24.125,10021,CH1,v3,
40082,20250408,98,Cs0.05MA0.1FA0.85PbI3.0,1.73,MACl,14.6,PEAI,0.517,4Cl-BZS,1.0,Me-4PACz,0.189,DMACPA,0.126,4-ABnP,0.016,,,,,1000,10,5000,40,10,160,110,25,PEAI,1.0,PDADI,0.5,m-F-PEAI,2.0,,,4900.0,30.0,8.0,130.0,100.0,5.0,0.442336,24.8965,0.077099,23.0443,10021,CH2,v3,
40083,20250408,98,Cs0.05MA0.1FA0.85PbI3.0,1.73,MACl,14.6,PEAI,0.517,4Cl-BZS,1.0,Me-4PACz,0.189,DMACPA,0.126,4-ABnP,0.016,,,,,1000,10,5000,40,10,160,110,25,PEAI,1.0,PDADI,0.5,m-F-PEAI,2.0,,,4900.0,30.0,8.0,130.0,100.0,5.0,4.78861,31.5248,0.627465,24.2085,10021,CH3,v3,
40084,20250408,98,Cs0.05MA0.1FA0.85PbI3.0,1.73,MACl,14.6,PEAI,0.517,4Cl-BZS,1.0,Me-4PACz,0.189,DMACPA,0.126,4-ABnP,0.016,,,,,1000,10,5000,40,10,160,110,25,PEAI,1.0,PDADI,0.5,m-F-PEAI,2.0,,,4900.0,30.0,8.0,130.0,100.0,5.0,22.5906,80.6633,1.16138,24.1145,10021,CH4,v3,
40085,20250408,98,Cs0.05MA0.1FA0.85PbI3.0,1.73,MACl,14.6,PEAI,0.517,4Cl-BZS,1.0,Me-4PACz,0.189,DMACPA,0.126,4-ABnP,0.016,,,,,1000,10,5000,40,10,160,110,25,PEAI,1.0,PDADI,0.5,m-F-PEAI,2.0,,,4900.0,31.0,7.0,130.0,100.0,5.0,23.0115,80.6145,1.16481,24.5063,10022,CH1,v3,
40086,20250408,98,Cs0.05MA0.1FA0.85PbI3.0,1.73,MACl,14.6,PEAI,0.517,4Cl-BZS,1.0,Me-4PACz,0.189,DMACPA,0.126,4-ABnP,0.016,,,,,1000,10,5000,40,10,160,110,25,PEAI,1.0,PDADI,0.5,m-F-PEAI,2.0,,,4900.0,31.0,7.0,130.0,100.0,5.0,23.4436,81.8333,1.16093,24.6768,10022,CH2,v3,
40087,20250408,98,Cs0.05MA0.1FA0.85PbI3.0,1.73,MACl,14.6,PEAI,0.517,4Cl-BZS,1.0,Me-4PACz,0.189,DMACPA,0.126,4-ABnP,0.016,,,,,1000,10,5000,40,10,160,110,25,PEAI,1.0,PDADI,0.5,m-F-PEAI,2.0,,,4900.0,31.0,7.0,130.0,100.0,5.0,23.0813,81.7513,1.15749,24.392,10022,CH3,v3,
40088,20250408,98,Cs0.05MA0.1FA0.85PbI3.0,1.73,MACl,14.6,PEAI,0.517,4Cl-BZS,1.0,Me-4PACz,0.189,DMACPA,0.126,4-ABnP,0.016,,,,,1000,10,5000,40,10,160,110,25,PEAI,1.0,PDADI,0.5,m-F-PEAI,2.0,,,4900.0,31.0,7.0,130.0,100.0,5.0,22.2059,80.4955,1.1562,23.8597,10022,CH4,v3,
40089,20250408,98,Cs0.05MA0.1FA0.85PbI3.0,1.73,MACl,14.6,PEAI,0.517,4Cl-BZS,1.0,Me-4PACz,0.189,DMACPA,0.126,4-ABnP,0.016,,,,,1000,10,5000,40,10,160,110,25,PEAI,1.0,PDADI,0.5,,,,,5000.0,33.0,9.0,110.0,100.0,6.0,24.1836,82.8473,1.1543,25.2885,10023,CH1,v3,
40090,20250408,98,Cs0.05MA0.1FA0.85PbI3.0,1.73,MACl,14.6,PEAI,0.517,4Cl-BZS,1.0,Me-4PACz,0.189,DMACPA,0.126,4-ABnP,0.016,,,,,1000,10,5000,40,10,160,110,25,PEAI,1.0,PDADI,0.5,,,,,5000.0,33.0,9.0,110.0,100.0,6.0,5.38784,30.6582,0.685199,25.6479,10023,CH2,v3,
40091,20250408,98,Cs0.05MA0.1FA0.85PbI3.0,1.73,MACl,14.6,PEAI,0.517,4Cl-BZS,1.0,Me-4PACz,0.189,DMACPA,0.126,4-ABnP,0.016,,,,,1000,10,5000,40,10,160,110,25,PEAI,1.0,PDADI,0.5,,,,,5000.0,33.0,9.0,110.0,100.0,6.0,24.8721,83.2599,1.15425,25.8808,10023,CH3,v3,
40092,20250408,98,Cs0.05MA0.1FA0.85PbI3.0,1.73,MACl,14.6,PEAI,0.517,4Cl-BZS,1.0,Me-4PACz,0.189,DMACPA,0.126,4-ABnP,0.016,,,,,1000,10,5000,40,10,160,110,25,PEAI,1.0,PDADI,0.5,,,,,5000.0,33.0,9.0,110.0,100.0,6.0,24.323,82.8475,1.15238,25.4766,10023,CH4,v3,
40093,20250408,98,Cs0.05MA0.1FA0.85PbI3.0,1.73,MACl,14.6,PEAI,0.517,4Cl-BZS,1.0,Me-4PACz,0.189,DMACPA,0.126,4-ABnP,0.016,,,,,1000,10,5000,40,10,160,110,25,PEAI,1.0,PDADI,0.5,,,,,4900.0,30.0,8.0,130.0,100.0,5.0,23.0496,81.0756,1.15745,24.5625,10024,CH1,v3,
40094,20250408,98,Cs0.05MA0.1FA0.85PbI3.0,1.73,MACl,14.6,PEAI,0.517,4Cl-BZS,1.0,Me-4PACz,0.189,DMACPA,0.126,4-ABnP,0.016,,,,,1000,10,5000,40,10,160,110,25,PEAI,1.0,PDADI,0.5,,,,,4900.0,30.0,8.0,130.0,100.0,5.0,7.9271,32.5578,0.985491,24.7062,10024,CH2,v3,
