Repository: MI-Materials-Intelligence/Recipe-Language-Model

# Learning Layer

## Overview

In the learning layer, the formulas and parameters are encoded and then tokenised into recipes as inputs. Through atomic skills of data extraction, cleaning, and matching, these data are organised into standardised datasets, providing the basis for RLM training and iterative recipe refinement.

Key Atomic Skills:
- **Cleaning**: Preprocessing and outlier cleaning
- **Matching**: Matching data pairs based on variables
- **Extraction**: Data extraction from robotic boxes

File: seven_ai_layers_robotics/learning/data/data50764_from_db.csv (part 186 of 253)
No,date,rank,Formula PVK,Concentration PVK,Formula Additive 1,Concentration Additive 1,Formula Additive 2,Concentration Additive 2,Formula Additive 3,Concentration Additive 3,Formula SAM 1,Concentration SAM 1,Formula SAM 2,Concentration SAM 2,Formula SAM 3,Concentration SAM 3,Spin Coating Speed SAM,Spin Coating Time SAM,Annealed Temperature SAM,Annealed Time SAM,Spin Coating Speed PVK 1,Spin Coating Time PVK 1,Spin Coating Speed PVK 2,Spin Coating Time PVK 2,Antisolvent Dropping Timing,Antisolvent Volume,Annealed Temperature PVK,Annealed Time PVK,Formula Passivator 1,Concentration Passivator 1,Formula Passivator 2,Concentration Passivator 2,Formula Passivator 3,Concentration Passivator 3,Formula Passivator 4,Concentration Passivator 4,Spin Coating Speed Passivator,Spin Coating Time Passivator,Passivator Dropping Timing,Passivator Volume,Annealed Temperature Passivator,Annealed Time Passivator,PCE,FF,Voc,Jsc,Product,Channel,From,upload_time
40095,20250408,98,Cs0.05MA0.1FA0.85PbI3.0,1.73,MACl,14.6,PEAI,0.517,4Cl-BZS,1.0,Me-4PACz,0.189,DMACPA,0.126,4-ABnP,0.016,,,,,1000,10,5000,40,10,160,110,25,PEAI,1.0,PDADI,0.5,,,,,4900.0,30.0,8.0,130.0,100.0,5.0,24.0342,83.5991,1.15459,24.9001,10024,CH3,v3,
40096,20250408,98,Cs0.05MA0.1FA0.85PbI3.0,1.73,MACl,14.6,PEAI,0.517,4Cl-BZS,1.0,Me-4PACz,0.189,DMACPA,0.126,4-ABnP,0.016,,,,,1000,10,5000,40,10,160,110,25,PEAI,1.0,PDADI,0.5,,,,,4900.0,30.0,8.0,130.0,100.0,5.0,23.3491,82.7784,1.15151,24.4954,10024,CH4,v3,
40097,20250408,98,Cs0.05MA0.1FA0.85PbI3.0,1.73,MACl,14.6,PEAI,0.517,4Cl-BZS,1.0,Me-4PACz,0.189,DMACPA,0.126,4-ABnP,0.016,,,,,1000,10,5000,40,10,160,110,25,PEAI,1.0,PDADI,0.5,,,,,4900.0,31.0,7.0,130.0,100.0,5.0,22.2774,82.6331,1.15703,23.3006,10025,CH1,v3,
40098,20250408,98,Cs0.05MA0.1FA0.85PbI3.0,1.73,MACl,14.6,PEAI,0.517,4Cl-BZS,1.0,Me-4PACz,0.189,DMACPA,0.126,4-ABnP,0.016,,,,,1000,10,5000,40,10,160,110,25,PEAI,1.0,PDADI,0.5,,,,,4900.0,31.0,7.0,130.0,100.0,5.0,22.557,83.0219,1.15652,23.4929,10025,CH2,v3,
40099,20250408,98,Cs0.05MA0.1FA0.85PbI3.0,1.73,MACl,14.6,PEAI,0.517,4Cl-BZS,1.0,Me-4PACz,0.189,DMACPA,0.126,4-ABnP,0.016,,,,,1000,10,5000,40,10,160,110,25,PEAI,1.0,PDADI,0.5,,,,,4900.0,31.0,7.0,130.0,100.0,5.0,22.4942,82.9056,1.15371,23.5175,10025,CH3,v3,
40100,20250408,98,Cs0.05MA0.1FA0.85PbI3.0,1.73,MACl,14.6,PEAI,0.517,4Cl-BZS,1.0,Me-4PACz,0.189,DMACPA,0.126,4-ABnP,0.016,,,,,1000,10,5000,40,10,160,110,25,PEAI,1.0,PDADI,0.5,,,,,4900.0,31.0,7.0,130.0,100.0,5.0,22.1848,82.6034,1.15055,23.3427,10025,CH4,v3,
40101,20250408,98,Cs0.05MA0.1FA0.85PbI3.0,1.73,MACl,14.6,PEAI,0.517,NH4SCN,1.0,Me-4PACz,0.198,4PADCB,0.066,Me-2PACz,0.066,,,,,1000,10,5000,40,10,160,110,25,PEAI,1.0,PDADI,0.5,PiPI,0.4,,,5000.0,33.0,9.0,120.0,100.0,5.0,1.32547,25.7531,0.223197,23.0595,10026,CH1,v3,
40102,20250408,98,Cs0.05MA0.1FA0.85PbI3.0,1.73,MACl,14.6,PEAI,0.517,NH4SCN,1.0,Me-4PACz,0.198,4PADCB,0.066,Me-2PACz,0.066,,,,,1000,10,5000,40,10,160,110,25,PEAI,1.0,PDADI,0.5,PiPI,0.4,,,5000.0,33.0,9.0,120.0,100.0,5.0,23.3313,83.1734,1.12902,24.8457,10026,CH2,v3,
40103,20250408,98,Cs0.05MA0.1FA0.85PbI3.0,1.73,MACl,14.6,PEAI,0.517,NH4SCN,1.0,Me-4PACz,0.198,4PADCB,0.066,Me-2PACz,0.066,,,,,1000,10,5000,40,10,160,110,25,PEAI,1.0,PDADI,0.5,PiPI,0.4,,,5000.0,33.0,9.0,120.0,100.0,5.0,16.6469,60.6319,1.10312,24.889,10026,CH3,v3,
40104,20250408,98,Cs0.05MA0.1FA0.85PbI3.0,1.73,MACl,14.6,PEAI,0.517,NH4SCN,1.0,Me-4PACz,0.198,4PADCB,0.066,Me-2PACz,0.066,,,,,1000,10,5000,40,10,160,110,25,PEAI,1.0,PDADI,0.5,PiPI,0.4,,,5000.0,33.0,9.0,120.0,100.0,5.0,22.6426,82.543,1.11743,24.5486,10026,CH4,v3,
40105,20250408,98,Cs0.05MA0.1FA0.85PbI3.0,1.73,MACl,14.6,PEAI,0.517,NH4SCN,1.0,Me-4PACz,0.198,4PADCB,0.066,Me-2PACz,0.066,,,,,1000,10,5000,40,10,160,110,25,PEAI,1.0,PDADI,0.5,PiPI,0.4,,,4900.0,30.0,8.0,130.0,100.0,5.0,22.6064,80.2291,1.12672,25.0083,10027,CH1,v3,
40106,20250408,98,Cs0.05MA0.1FA0.85PbI3.0,1.73,MACl,14.6,PEAI,0.517,NH4SCN,1.0,Me-4PACz,0.198,4PADCB,0.066,Me-2PACz,0.066,,,,,1000,10,5000,40,10,160,110,25,PEAI,1.0,PDADI,0.5,PiPI,0.4,,,4900.0,30.0,8.0,130.0,100.0,5.0,23.6242,82.2157,1.12672,25.5027,10027,CH2,v3,
40107,20250408,98,Cs0.05MA0.1FA0.85PbI3.0,1.73,MACl,14.6,PEAI,0.517,NH4SCN,1.0,Me-4PACz,0.198,4PADCB,0.066,Me-2PACz,0.066,,,,,1000,10,5000,40,10,160,110,25,PEAI,1.0,PDADI,0.5,PiPI,0.4,,,4900.0,30.0,8.0,130.0,100.0,5.0,23.7961,83.0201,1.12197,25.5471,10027,CH3,v3,
40108,20250408,98,Cs0.05MA0.1FA0.85PbI3.0,1.73,MACl,14.6,PEAI,0.517,NH4SCN,1.0,Me-4PACz,0.198,4PADCB,0.066,Me-2PACz,0.066,,,,,1000,10,5000,40,10,160,110,25,PEAI,1.0,PDADI,0.5,PiPI,0.4,,,4900.0,30.0,8.0,130.0,100.0,5.0,22.4127,79.6475,1.11871,25.1539,10027,CH4,v3,
40109,20250408,98,Cs0.05MA0.1FA0.85PbI3.0,1.73,MACl,14.6,PEAI,0.517,NH4SCN,1.0,Me-4PACz,0.198,4PADCB,0.066,Me-2PACz,0.066,,,,,1000,10,5000,40,10,160,110,25,PEAI,1.0,PDADI,0.5,PiPI,0.4,,,4900.0,31.0,7.0,130.0,100.0,5.0,23.6568,82.5917,1.12511,25.4579,10028,CH1,v3,
40110,20250408,98,Cs0.05MA0.1FA0.85PbI3.0,1.73,MACl,14.6,PEAI,0.517,NH4SCN,1.0,Me-4PACz,0.198,4PADCB,0.066,Me-2PACz,0.066,,,,,1000,10,5000,40,10,160,110,25,PEAI,1.0,PDADI,0.5,PiPI,0.4,,,4900.0,31.0,7.0,130.0,100.0,5.0,17.0157,59.9492,1.1241,25.25,10028,CH2,v3,
40111,20250408,98,Cs0.05MA0.1FA0.85PbI3.0,1.73,MACl,14.6,PEAI,0.517,NH4SCN,1.0,Me-4PACz,0.198,4PADCB,0.066,Me-2PACz,0.066,,,,,1000,10,5000,40,10,160,110,25,PEAI,1.0,PDADI,0.5,PiPI,0.4,,,4900.0,31.0,7.0,130.0,100.0,5.0,0.070291,22.9586,0.017514,17.4812,10028,CH3,v3,
40112,20250408,98,Cs0.05MA0.1FA0.85PbI3.0,1.73,MACl,14.6,PEAI,0.517,NH4SCN,1.0,Me-4PACz,0.198,4PADCB,0.066,Me-2PACz,0.066,,,,,1000,10,5000,40,10,160,110,25,PEAI,1.0,PDADI,0.5,PiPI,0.4,,,4900.0,31.0,7.0,130.0,100.0,5.0,14.0731,51.5949,1.09379,24.9372,10028,CH4,v3,
40113,20250408,98,Cs0.05MA0.1FA0.85PbI3.0,1.73,MACl,14.6,PEAI,0.517,NH4SCN,1.0,Me-4PACz,0.198,4PADCB,0.066,Me-2PACz,0.066,,,,,1000,10,5000,40,10,160,110,25,PEAI,1.0,PDADI,0.5,PiPI,0.4,,,5000.0,30.0,9.0,110.0,100.0,6.0,23.3348,83.2575,1.12078,25.0069,10029,CH1,v3,
40114,20250408,98,Cs0.05MA0.1FA0.85PbI3.0,1.73,MACl,14.6,PEAI,0.517,NH4SCN,1.0,Me-4PACz,0.198,4PADCB,0.066,Me-2PACz,0.066,,,,,1000,10,5000,40,10,160,110,25,PEAI,1.0,PDADI,0.5,PiPI,0.4,,,5000.0,30.0,9.0,110.0,100.0,6.0,24.0236,83.6388,1.12413,25.5513,10029,CH2,v3,
40115,20250408,98,Cs0.05MA0.1FA0.85PbI3.0,1.73,MACl,14.6,PEAI,0.517,NH4SCN,1.0,Me-4PACz,0.198,4PADCB,0.066,Me-2PACz,0.066,,,,,1000,10,5000,40,10,160,110,25,PEAI,1.0,PDADI,0.5,PiPI,0.4,,,5000.0,30.0,9.0,110.0,100.0,6.0,23.9792,83.8061,1.12392,25.458,10029,CH3,v3,
40116,20250408,98,Cs0.05MA0.1FA0.85PbI3.0,1.73,MACl,14.6,PEAI,0.517,NH4SCN,1.0,Me-4PACz,0.198,4PADCB,0.066,Me-2PACz,0.066,,,,,1000,10,5000,40,10,160,110,25,PEAI,1.0,PDADI,0.5,PiPI,0.4,,,5000.0,30.0,9.0,110.0,100.0,6.0,22.7558,82.7356,1.10928,24.7947,10029,CH4,v3,
40117,20250408,98,Cs0.05MA0.1FA0.85PbI3.0,1.73,MACl,14.6,PEAI,0.517,NH4SCN,1.0,Me-4PACz,0.198,4PADCB,0.066,Me-2PACz,0.066,,,,,1000,10,5000,40,10,160,110,25,PEAI,1.0,PDADI,0.5,m-F-PEAI,2.0,,,5000.0,33.0,9.0,110.0,100.0,6.0,22.3789,83.6054,1.1274,23.7424,10030,CH1,v3,
40118,20250408,98,Cs0.05MA0.1FA0.85PbI3.0,1.73,MACl,14.6,PEAI,0.517,NH4SCN,1.0,Me-4PACz,0.198,4PADCB,0.066,Me-2PACz,0.066,,,,,1000,10,5000,40,10,160,110,25,PEAI,1.0,PDADI,0.5,m-F-PEAI,2.0,,,5000.0,33.0,9.0,110.0,100.0,6.0,23.1261,84.7103,1.12642,24.2362,10030,CH2,v3,
40119,20250408,98,Cs0.05MA0.1FA0.85PbI3.0,1.73,MACl,14.6,PEAI,0.517,NH4SCN,1.0,Me-4PACz,0.198,4PADCB,0.066,Me-2PACz,0.066,,,,,1000,10,5000,40,10,160,110,25,PEAI,1.0,PDADI,0.5,m-F-PEAI,2.0,,,5000.0,33.0,9.0,110.0,100.0,6.0,23.3123,85.0713,1.12798,24.294,10030,CH3,v3,
40120,20250408,98,Cs0.05MA0.1FA0.85PbI3.0,1.73,MACl,14.6,PEAI,0.517,NH4SCN,1.0,Me-4PACz,0.198,4PADCB,0.066,Me-2PACz,0.066,,,,,1000,10,5000,40,10,160,110,25,PEAI,1.0,PDADI,0.5,m-F-PEAI,2.0,,,5000.0,33.0,9.0,110.0,100.0,6.0,22.2686,83.787,1.12779,23.5661,10030,CH4,v3,
40121,20250408,98,Cs0.05MA0.1FA0.85PbI3.0,1.73,MACl,14.6,PEAI,0.517,NH4SCN,1.0,Me-4PACz,0.198,4PADCB,0.066,Me-2PACz,0.066,,,,,1000,10,5000,40,10,160,110,25,PEAI,1.0,PDADI,0.5,m-F-PEAI,2.0,,,4900.0,30.0,8.0,130.0,100.0,5.0,21.921,82.9176,1.12872,23.4221,10031,CH1,v3,
40122,20250408,98,Cs0.05MA0.1FA0.85PbI3.0,1.73,MACl,14.6,PEAI,0.517,NH4SCN,1.0,Me-4PACz,0.198,4PADCB,0.066,Me-2PACz,0.066,,,,,1000,10,5000,40,10,160,110,25,PEAI,1.0,PDADI,0.5,m-F-PEAI,2.0,,,4900.0,30.0,8.0,130.0,100.0,5.0,23.1947,84.6992,1.13063,24.2207,10031,CH2,v3,
40123,20250408,98,Cs0.05MA0.1FA0.85PbI3.0,1.73,MACl,14.6,PEAI,0.517,NH4SCN,1.0,Me-4PACz,0.198,4PADCB,0.066,Me-2PACz,0.066,,,,,1000,10,5000,40,10,160,110,25,PEAI,1.0,PDADI,0.5,m-F-PEAI,2.0,,,4900.0,30.0,8.0,130.0,100.0,5.0,23.3703,85.3386,1.12668,24.3063,10031,CH3,v3,
40124,20250408,98,Cs0.05MA0.1FA0.85PbI3.0,1.73,MACl,14.6,PEAI,0.517,NH4SCN,1.0,Me-4PACz,0.198,4PADCB,0.066,Me-2PACz,0.066,,,,,1000,10,5000,40,10,160,110,25,PEAI,1.0,PDADI,0.5,m-F-PEAI,2.0,,,4900.0,30.0,8.0,130.0,100.0,5.0,22.7393,84.8571,1.11832,23.9619,10031,CH4,v3,
40125,20250408,98,Cs0.05MA0.1FA0.85PbI3.0,1.73,MACl,14.6,PEAI,0.517,NH4SCN,1.0,Me-4PACz,0.198,4PADCB,0.066,Me-2PACz,0.066,,,,,1000,10,5000,40,10,160,110,25,PEAI,1.0,PDADI,0.5,m-F-PEAI,2.0,,,4900.0,31.0,7.0,130.0,100.0,5.0,20.3008,83.2607,1.12717,21.6314,10032,CH1,v3,
40126,20250408,98,Cs0.05MA0.1FA0.85PbI3.0,1.73,MACl,14.6,PEAI,0.517,NH4SCN,1.0,Me-4PACz,0.198,4PADCB,0.066,Me-2PACz,0.066,,,,,1000,10,5000,40,10,160,110,25,PEAI,1.0,PDADI,0.5,m-F-PEAI,2.0,,,4900.0,31.0,7.0,130.0,100.0,5.0,20.6166,84.0036,1.12417,21.8317,10032,CH2,v3,
40127,20250408,98,Cs0.05MA0.1FA0.85PbI3.0,1.73,MACl,14.6,PEAI,0.517,NH4SCN,1.0,Me-4PACz,0.198,4PADCB,0.066,Me-2PACz,0.066,,,,,1000,10,5000,40,10,160,110,25,PEAI,1.0,PDADI,0.5,m-F-PEAI,2.0,,,4900.0,31.0,7.0,130.0,100.0,5.0,21.3175,85.0552,1.12293,22.3195,10032,CH3,v3,
40128,20250408,98,Cs0.05MA0.1FA0.85PbI3.0,1.73,MACl,14.6,PEAI,0.517,NH4SCN,1.0,Me-4PACz,0.198,4PADCB,0.066,Me-2PACz,0.066,,,,,1000,10,5000,40,10,160,110,25,PEAI,1.0,PDADI,0.5,m-F-PEAI,2.0,,,4900.0,31.0,7.0,130.0,100.0,5.0,20.0615,85.2296,1.1164,21.0841,10032,CH4,v3,
40129,20250408,98,Cs0.05MA0.1FA0.85PbI3.0,1.73,MACl,14.6,PEAI,0.517,NH4SCN,1.0,Me-4PACz,0.198,4PADCB,0.066,Me-2PACz,0.066,,,,,1000,10,5000,40,10,160,110,25,PEAI,1.0,PDADI,0.5,,,,,5000.0,33.0,9.0,110.0,100.0,6.0,23.4332,84.1256,1.11794,24.9163,10033,CH1,v3,
40130,20250408,98,Cs0.05MA0.1FA0.85PbI3.0,1.73,MACl,14.6,PEAI,0.517,NH4SCN,1.0,Me-4PACz,0.198,4PADCB,0.066,Me-2PACz,0.066,,,,,1000,10,5000,40,10,160,110,25,PEAI,1.0,PDADI,0.5,,,,,5000.0,33.0,9.0,110.0,100.0,6.0,23.6023,84.5148,1.1174,24.9927,10033,CH2,v3,
40131,20250408,98,Cs0.05MA0.1FA0.85PbI3.0,1.73,MACl,14.6,PEAI,0.517,NH4SCN,1.0,Me-4PACz,0.198,4PADCB,0.066,Me-2PACz,0.066,,,,,1000,10,5000,40,10,160,110,25,PEAI,1.0,PDADI,0.5,,,,,5000.0,33.0,9.0,110.0,100.0,6.0,23.0247,84.3469,1.11462,24.4905,10033,CH3,v3,
40132,20250408,98,Cs0.05MA0.1FA0.85PbI3.0,1.73,MACl,14.6,PEAI,0.517,NH4SCN,1.0,Me-4PACz,0.198,4PADCB,0.066,Me-2PACz,0.066,,,,,1000,10,5000,40,10,160,110,25,PEAI,1.0,PDADI,0.5,,,,,5000.0,33.0,9.0,110.0,100.0,6.0,22.2211,84.0281,1.10835,23.8598,10033,CH4,v3,
40133,20250408,98,Cs0.05MA0.1FA0.85PbI3.0,1.73,MACl,14.6,PEAI,0.517,NH4SCN,1.0,Me-4PACz,0.198,4PADCB,0.066,Me-2PACz,0.066,,,,,1000,10,5000,40,10,160,110,25,PEAI,1.0,PDADI,0.5,,,,,4900.0,30.0,8.0,130.0,100.0,5.0,12.6429,48.6361,1.0776,24.1229,10034,CH1,v3,
40134,20250408,98,Cs0.05MA0.1FA0.85PbI3.0,1.73,MACl,14.6,PEAI,0.517,NH4SCN,1.0,Me-4PACz,0.198,4PADCB,0.066,Me-2PACz,0.066,,,,,1000,10,5000,40,10,160,110,25,PEAI,1.0,PDADI,0.5,,,,,4900.0,30.0,8.0,130.0,100.0,5.0,20.3492,73.0271,1.13358,24.5817,10034,CH2,v3,
40135,20250408,98,Cs0.05MA0.1FA0.85PbI3.0,1.73,MACl,14.6,PEAI,0.517,NH4SCN,1.0,Me-4PACz,0.198,4PADCB,0.066,Me-2PACz,0.066,,,,,1000,10,5000,40,10,160,110,25,PEAI,1.0,PDADI,0.5,,,,,4900.0,30.0,8.0,130.0,100.0,5.0,23.4976,84.6949,1.11827,24.8096,10034,CH3,v3,
40136,20250408,98,Cs0.05MA0.1FA0.85PbI3.0,1.73,MACl,14.6,PEAI,0.517,NH4SCN,1.0,Me-4PACz,0.198,4PADCB,0.066,Me-2PACz,0.066,,,,,1000,10,5000,40,10,160,110,25,PEAI,1.0,PDADI,0.5,,,,,4900.0,30.0,8.0,130.0,100.0,5.0,22.9654,84.6756,1.10818,24.4742,10034,CH4,v3,
40137,20250408,98,Cs0.05MA0.1FA0.85PbI3.0,1.73,MACl,14.6,PEAI,0.517,NH4SCN,1.0,Me-4PACz,0.198,4PADCB,0.066,Me-2PACz,0.066,,,,,1000,10,5000,40,10,160,110,25,PEAI,1.0,PDADI,0.5,,,,,4900.0,31.0,7.0,130.0,100.0,5.0,22.9067,83.38,1.1263,24.3919,10035,CH1,v3,
40138,20250408,98,Cs0.05MA0.1FA0.85PbI3.0,1.73,MACl,14.6,PEAI,0.517,NH4SCN,1.0,Me-4PACz,0.198,4PADCB,0.066,Me-2PACz,0.066,,,,,1000,10,5000,40,10,160,110,25,PEAI,1.0,PDADI,0.5,,,,,4900.0,31.0,7.0,130.0,100.0,5.0,23.8369,84.1685,1.1247,25.1804,10035,CH2,v3,
40139,20250408,98,Cs0.05MA0.1FA0.85PbI3.0,1.73,MACl,14.6,PEAI,0.517,NH4SCN,1.0,Me-4PACz,0.198,4PADCB,0.066,Me-2PACz,0.066,,,,,1000,10,5000,40,10,160,110,25,PEAI,1.0,PDADI,0.5,,,,,4900.0,31.0,7.0,130.0,100.0,5.0,23.7399,84.359,1.11809,25.1692,10035,CH3,v3,
40140,20250408,98,Cs0.05MA0.1FA0.85PbI3.0,1.73,MACl,14.6,PEAI,0.517,NH4SCN,1.0,Me-4PACz,0.198,4PADCB,0.066,Me-2PACz,0.066,,,,,1000,10,5000,40,10,160,110,25,PEAI,1.0,PDADI,0.5,,,,,4900.0,31.0,7.0,130.0,100.0,5.0,23.2707,84.3648,1.11448,24.75,10035,CH4,v3,
40141,20250408,98,Cs0.05MA0.1FA0.85PbI3.0,1.73,MACl,14.6,PEAI,0.517,NH4SCN,1.0,Me-4PACz,0.189,DMACPA,0.126,4-ABnP,0.016,,,,,1000,10,5000,40,10,160,110,25,PEAI,1.0,PDADI,0.5,PiPI,0.4,,,5000.0,33.0,9.0,120.0,100.0,5.0,18.3327,64.6359,1.13308,25.0318,10036,CH1,v3,
40142,20250408,98,Cs0.05MA0.1FA0.85PbI3.0,1.73,MACl,14.6,PEAI,0.517,NH4SCN,1.0,Me-4PACz,0.189,DMACPA,0.126,4-ABnP,0.016,,,,,1000,10,5000,40,10,160,110,25,PEAI,1.0,PDADI,0.5,PiPI,0.4,,,5000.0,33.0,9.0,120.0,100.0,5.0,23.7746,83.4434,1.12307,25.3697,10036,CH2,v3,
40143,20250408,98,Cs0.05MA0.1FA0.85PbI3.0,1.73,MACl,14.6,PEAI,0.517,NH4SCN,1.0,Me-4PACz,0.189,DMACPA,0.126,4-ABnP,0.016,,,,,1000,10,5000,40,10,160,110,25,PEAI,1.0,PDADI,0.5,PiPI,0.4,,,5000.0,33.0,9.0,120.0,100.0,5.0,19.5386,69.5982,1.12461,24.9629,10036,CH3,v3,
40144,20250408,98,Cs0.05MA0.1FA0.85PbI3.0,1.73,MACl,14.6,PEAI,0.517,NH4SCN,1.0,Me-4PACz,0.189,DMACPA,0.126,4-ABnP,0.016,,,,,1000,10,5000,40,10,160,110,25,PEAI,1.0,PDADI,0.5,PiPI,0.4,,,5000.0,33.0,9.0,120.0,100.0,5.0,23.3403,84.1051,1.1134,24.9248,10036,CH4,v3,
40145,20250408,98,Cs0.05MA0.1FA0.85PbI3.0,1.73,MACl,14.6,PEAI,0.517,NH4SCN,1.0,Me-4PACz,0.189,DMACPA,0.126,4-ABnP,0.016,,,,,1000,10,5000,40,10,160,110,25,PEAI,1.0,PDADI,0.5,PiPI,0.4,,,4900.0,30.0,8.0,130.0,100.0,5.0,22.6841,83.8539,1.11662,24.2267,10037,CH1,v3,
40146,20250408,98,Cs0.05MA0.1FA0.85PbI3.0,1.73,MACl,14.6,PEAI,0.517,NH4SCN,1.0,Me-4PACz,0.189,DMACPA,0.126,4-ABnP,0.016,,,,,1000,10,5000,40,10,160,110,25,PEAI,1.0,PDADI,0.5,PiPI,0.4,,,4900.0,30.0,8.0,130.0,100.0,5.0,23.2979,84.4671,1.11735,24.6854,10037,CH2,v3,
40147,20250408,98,Cs0.05MA0.1FA0.85PbI3.0,1.73,MACl,14.6,PEAI,0.517,NH4SCN,1.0,Me-4PACz,0.189,DMACPA,0.126,4-ABnP,0.016,,,,,1000,10,5000,40,10,160,110,25,PEAI,1.0,PDADI,0.5,PiPI,0.4,,,4900.0,30.0,8.0,130.0,100.0,5.0,23.3074,84.3524,1.11593,24.7605,10037,CH3,v3,
40148,20250408,98,Cs0.05MA0.1FA0.85PbI3.0,1.73,MACl,14.6,PEAI,0.517,NH4SCN,1.0,Me-4PACz,0.189,DMACPA,0.126,4-ABnP,0.016,,,,,1000,10,5000,40,10,160,110,25,PEAI,1.0,PDADI,0.5,PiPI,0.4,,,4900.0,30.0,8.0,130.0,100.0,5.0,22.8692,84.2559,1.10869,24.4818,10037,CH4,v3,
40149,20250408,98,Cs0.05MA0.1FA0.85PbI3.0,1.73,MACl,14.6,PEAI,0.517,NH4SCN,1.0,Me-4PACz,0.189,DMACPA,0.126,4-ABnP,0.016,,,,,1000,10,5000,40,10,160,110,25,PEAI,1.0,PDADI,0.5,PiPI,0.4,,,4900.0,31.0,7.0,130.0,100.0,5.0,23.185,83.9664,1.11782,24.7018,10038,CH1,v3,
40150,20250408,98,Cs0.05MA0.1FA0.85PbI3.0,1.73,MACl,14.6,PEAI,0.517,NH4SCN,1.0,Me-4PACz,0.189,DMACPA,0.126,4-ABnP,0.016,,,,,1000,10,5000,40,10,160,110,25,PEAI,1.0,PDADI,0.5,PiPI,0.4,,,4900.0,31.0,7.0,130.0,100.0,5.0,23.6196,84.3623,1.11842,25.0333,10038,CH2,v3,
40151,20250408,98,Cs0.05MA0.1FA0.85PbI3.0,1.73,MACl,14.6,PEAI,0.517,NH4SCN,1.0,Me-4PACz,0.189,DMACPA,0.126,4-ABnP,0.016,,,,,1000,10,5000,40,10,160,110,25,PEAI,1.0,PDADI,0.5,PiPI,0.4,,,4900.0,31.0,7.0,130.0,100.0,5.0,23.5169,84.5402,1.11474,24.9541,10038,CH3,v3,
40152,20250408,98,Cs0.05MA0.1FA0.85PbI3.0,1.73,MACl,14.6,PEAI,0.517,NH4SCN,1.0,Me-4PACz,0.189,DMACPA,0.126,4-ABnP,0.016,,,,,1000,10,5000,40,10,160,110,25,PEAI,1.0,PDADI,0.5,PiPI,0.4,,,4900.0,31.0,7.0,130.0,100.0,5.0,23.152,84.366,1.109,24.7452,10038,CH4,v3,
40153,20250408,98,Cs0.05MA0.1FA0.85PbI3.0,1.73,MACl,14.6,PEAI,0.517,NH4SCN,1.0,Me-4PACz,0.189,DMACPA,0.126,4-ABnP,0.016,,,,,1000,10,5000,40,10,160,110,25,PEAI,1.0,PDADI,0.5,PiPI,0.4,,,5000.0,30.0,9.0,110.0,100.0,6.0,12.7397,50.4264,1.08224,23.3442,10039,CH1,v3,
40154,20250408,98,Cs0.05MA0.1FA0.85PbI3.0,1.73,MACl,14.6,PEAI,0.517,NH4SCN,1.0,Me-4PACz,0.189,DMACPA,0.126,4-ABnP,0.016,,,,,1000,10,5000,40,10,160,110,25,PEAI,1.0,PDADI,0.5,PiPI,0.4,,,5000.0,30.0,9.0,110.0,100.0,6.0,21.7694,81.9387,1.11601,23.8061,10039,CH2,v3,
40155,20250408,98,Cs0.05MA0.1FA0.85PbI3.0,1.73,MACl,14.6,PEAI,0.517,NH4SCN,1.0,Me-4PACz,0.189,DMACPA,0.126,4-ABnP,0.016,,,,,1000,10,5000,40,10,160,110,25,PEAI,1.0,PDADI,0.5,PiPI,0.4,,,5000.0,30.0,9.0,110.0,100.0,6.0,21.9392,83.0134,1.10837,23.8445,10039,CH3,v3,
40156,20250408,98,Cs0.05MA0.1FA0.85PbI3.0,1.73,MACl,14.6,PEAI,0.517,NH4SCN,1.0,Me-4PACz,0.189,DMACPA,0.126,4-ABnP,0.016,,,,,1000,10,5000,40,10,160,110,25,PEAI,1.0,PDADI,0.5,PiPI,0.4,,,5000.0,30.0,9.0,110.0,100.0,6.0,21.1389,80.8921,1.10906,23.5624,10039,CH4,v3,
40157,20250408,98,Cs0.05MA0.1FA0.85PbI3.0,1.73,MACl,14.6,PEAI,0.517,NH4SCN,1.0,Me-4PACz,0.189,DMACPA,0.126,4-ABnP,0.016,,,,,1000,10,5000,40,10,160,110,25,PEAI,1.0,PDADI,0.5,m-F-PEAI,2.0,,,5000.0,33.0,9.0,110.0,100.0,6.0,21.3908,84.6915,1.12098,22.5315,10040,CH1,v3,
40158,20250408,98,Cs0.05MA0.1FA0.85PbI3.0,1.73,MACl,14.6,PEAI,0.517,NH4SCN,1.0,Me-4PACz,0.189,DMACPA,0.126,4-ABnP,0.016,,,,,1000,10,5000,40,10,160,110,25,PEAI,1.0,PDADI,0.5,m-F-PEAI,2.0,,,5000.0,33.0,9.0,110.0,100.0,6.0,21.9302,85.7155,1.11817,22.8809,10040,CH2,v3,
40159,20250408,98,Cs0.05MA0.1FA0.85PbI3.0,1.73,MACl,14.6,PEAI,0.517,NH4SCN,1.0,Me-4PACz,0.189,DMACPA,0.126,4-ABnP,0.016,,,,,1000,10,5000,40,10,160,110,25,PEAI,1.0,PDADI,0.5,m-F-PEAI,2.0,,,5000.0,33.0,9.0,110.0,100.0,6.0,22.6107,86.6098,1.11671,23.3779,10040,CH3,v3,
40160,20250408,98,Cs0.05MA0.1FA0.85PbI3.0,1.73,MACl,14.6,PEAI,0.517,NH4SCN,1.0,Me-4PACz,0.189,DMACPA,0.126,4-ABnP,0.016,,,,,1000,10,5000,40,10,160,110,25,PEAI,1.0,PDADI,0.5,m-F-PEAI,2.0,,,5000.0,33.0,9.0,110.0,100.0,6.0,22.9668,87.2377,1.11639,23.582,10040,CH4,v3,
40161,20250408,98,Cs0.05MA0.1FA0.85PbI3.0,1.73,MACl,14.6,PEAI,0.517,NH4SCN,1.0,Me-4PACz,0.189,DMACPA,0.126,4-ABnP,0.016,,,,,1000,10,5000,40,10,160,110,25,PEAI,1.0,PDADI,0.5,m-F-PEAI,2.0,,,4900.0,30.0,8.0,130.0,100.0,5.0,23.5408,84.8541,1.12752,24.605,10041,CH1,v3,
40162,20250408,98,Cs0.05MA0.1FA0.85PbI3.0,1.73,MACl,14.6,PEAI,0.517,NH4SCN,1.0,Me-4PACz,0.189,DMACPA,0.126,4-ABnP,0.016,,,,,1000,10,5000,40,10,160,110,25,PEAI,1.0,PDADI,0.5,m-F-PEAI,2.0,,,4900.0,30.0,8.0,130.0,100.0,5.0,23.5477,85.2702,1.12609,24.5233,10041,CH2,v3,
40163,20250408,98,Cs0.05MA0.1FA0.85PbI3.0,1.73,MACl,14.6,PEAI,0.517,NH4SCN,1.0,Me-4PACz,0.189,DMACPA,0.126,4-ABnP,0.016,,,,,1000,10,5000,40,10,160,110,25,PEAI,1.0,PDADI,0.5,m-F-PEAI,2.0,,,4900.0,30.0,8.0,130.0,100.0,5.0,23.4056,85.8542,1.12233,24.2905,10041,CH3,v3,
40164,20250408,98,Cs0.05MA0.1FA0.85PbI3.0,1.73,MACl,14.6,PEAI,0.517,NH4SCN,1.0,Me-4PACz,0.189,DMACPA,0.126,4-ABnP,0.016,,,,,1000,10,5000,40,10,160,110,25,PEAI,1.0,PDADI,0.5,m-F-PEAI,2.0,,,4900.0,30.0,8.0,130.0,100.0,5.0,23.0648,86.2554,1.11776,23.923,10041,CH4,v3,
40165,20250408,98,Cs0.05MA0.1FA0.85PbI3.0,1.73,MACl,14.6,PEAI,0.517,NH4SCN,1.0,Me-4PACz,0.189,DMACPA,0.126,4-ABnP,0.016,,,,,1000,10,5000,40,10,160,110,25,PEAI,1.0,PDADI,0.5,m-F-PEAI,2.0,,,4900.0,31.0,7.0,130.0,100.0,5.0,22.1562,85.4151,1.13406,22.873,10042,CH1,v3,
40166,20250408,98,Cs0.05MA0.1FA0.85PbI3.0,1.73,MACl,14.6,PEAI,0.517,NH4SCN,1.0,Me-4PACz,0.189,DMACPA,0.126,4-ABnP,0.016,,,,,1000,10,5000,40,10,160,110,25,PEAI,1.0,PDADI,0.5,m-F-PEAI,2.0,,,4900.0,31.0,7.0,130.0,100.0,5.0,22.2074,86.0511,1.12944,22.8496,10042,CH2,v3,
40167,20250408,98,Cs0.05MA0.1FA0.85PbI3.0,1.73,MACl,14.6,PEAI,0.517,NH4SCN,1.0,Me-4PACz,0.189,DMACPA,0.126,4-ABnP,0.016,,,,,1000,10,5000,40,10,160,110,25,PEAI,1.0,PDADI,0.5,m-F-PEAI,2.0,,,4900.0,31.0,7.0,130.0,100.0,5.0,22.2462,87.0092,1.12622,22.7021,10042,CH3,v3,
40168,20250408,98,Cs0.05MA0.1FA0.85PbI3.0,1.73,MACl,14.6,PEAI,0.517,NH4SCN,1.0,Me-4PACz,0.189,DMACPA,0.126,4-ABnP,0.016,,,,,1000,10,5000,40,10,160,110,25,PEAI,1.0,PDADI,0.5,m-F-PEAI,2.0,,,4900.0,31.0,7.0,130.0,100.0,5.0,21.7873,87.2101,1.11894,22.327,10042,CH4,v3,
40169,20250408,98,Cs0.05MA0.1FA0.85PbI3.0,1.73,MACl,14.6,PEAI,0.517,NH4SCN,1.0,Me-4PACz,0.189,DMACPA,0.126,4-ABnP,0.016,,,,,1000,10,5000,40,10,160,110,25,PEAI,1.0,PDADI,0.5,,,,,5000.0,33.0,9.0,110.0,100.0,6.0,22.9451,82.2927,1.12615,24.759,10043,CH1,v3,
40170,20250408,98,Cs0.05MA0.1FA0.85PbI3.0,1.73,MACl,14.6,PEAI,0.517,NH4SCN,1.0,Me-4PACz,0.189,DMACPA,0.126,4-ABnP,0.016,,,,,1000,10,5000,40,10,160,110,25,PEAI,1.0,PDADI,0.5,,,,,5000.0,33.0,9.0,110.0,100.0,6.0,12.6821,46.8542,1.0853,24.9398,10043,CH2,v3,
40171,20250408,98,Cs0.05MA0.1FA0.85PbI3.0,1.73,MACl,14.6,PEAI,0.517,NH4SCN,1.0,Me-4PACz,0.189,DMACPA,0.126,4-ABnP,0.016,,,,,1000,10,5000,40,10,160,110,25,PEAI,1.0,PDADI,0.5,,,,,5000.0,33.0,9.0,110.0,100.0,6.0,23.8529,84.0753,1.11622,25.4171,10043,CH3,v3,
40172,20250408,98,Cs0.05MA0.1FA0.85PbI3.0,1.73,MACl,14.6,PEAI,0.517,NH4SCN,1.0,Me-4PACz,0.189,DMACPA,0.126,4-ABnP,0.016,,,,,1000,10,5000,40,10,160,110,25,PEAI,1.0,PDADI,0.5,,,,,5000.0,33.0,9.0,110.0,100.0,6.0,23.9853,84.4826,1.11403,25.4848,10043,CH4,v3,
40173,20250408,98,Cs0.05MA0.1FA0.85PbI3.0,1.73,MACl,14.6,PEAI,0.517,NH4SCN,1.0,Me-4PACz,0.189,DMACPA,0.126,4-ABnP,0.016,,,,,1000,10,5000,40,10,160,110,25,PEAI,1.0,PDADI,0.5,,,,,4900.0,30.0,8.0,130.0,100.0,5.0,20.4625,72.619,1.13869,24.7459,10044,CH1,v3,
40174,20250408,98,Cs0.05MA0.1FA0.85PbI3.0,1.73,MACl,14.6,PEAI,0.517,NH4SCN,1.0,Me-4PACz,0.189,DMACPA,0.126,4-ABnP,0.016,,,,,1000,10,5000,40,10,160,110,25,PEAI,1.0,PDADI,0.5,,,,,4900.0,30.0,8.0,130.0,100.0,5.0,23.1082,81.4104,1.12503,25.2303,10044,CH2,v3,
40175,20250408,98,Cs0.05MA0.1FA0.85PbI3.0,1.73,MACl,14.6,PEAI,0.517,NH4SCN,1.0,Me-4PACz,0.189,DMACPA,0.126,4-ABnP,0.016,,,,,1000,10,5000,40,10,160,110,25,PEAI,1.0,PDADI,0.5,,,,,4900.0,30.0,8.0,130.0,100.0,5.0,22.9641,81.6798,1.11811,25.1449,10044,CH3,v3,
40176,20250408,98,Cs0.05MA0.1FA0.85PbI3.0,1.73,MACl,14.6,PEAI,0.517,NH4SCN,1.0,Me-4PACz,0.189,DMACPA,0.126,4-ABnP,0.016,,,,,1000,10,5000,40,10,160,110,25,PEAI,1.0,PDADI,0.5,,,,,4900.0,30.0,8.0,130.0,100.0,5.0,22.5987,82.2101,1.11133,24.7352,10044,CH4,v3,
40177,20250408,98,Cs0.05MA0.1FA0.85PbI3.0,1.73,MACl,14.6,PEAI,0.517,NH4SCN,1.0,Me-4PACz,0.189,DMACPA,0.126,4-ABnP,0.016,,,,,1000,10,5000,40,10,160,110,25,PEAI,1.0,PDADI,0.5,,,,,4900.0,31.0,7.0,130.0,100.0,5.0,23.4713,84.0934,1.1164,25.0009,10045,CH1,v3,
40178,20250408,98,Cs0.05MA0.1FA0.85PbI3.0,1.73,MACl,14.6,PEAI,0.517,NH4SCN,1.0,Me-4PACz,0.189,DMACPA,0.126,4-ABnP,0.016,,,,,1000,10,5000,40,10,160,110,25,PEAI,1.0,PDADI,0.5,,,,,4900.0,31.0,7.0,130.0,100.0,5.0,24.4904,84.642,1.1251,25.7169,10045,CH2,v3,
40179,20250408,98,Cs0.05MA0.1FA0.85PbI3.0,1.73,MACl,14.6,PEAI,0.517,NH4SCN,1.0,Me-4PACz,0.189,DMACPA,0.126,4-ABnP,0.016,,,,,1000,10,5000,40,10,160,110,25,PEAI,1.0,PDADI,0.5,,,,,4900.0,31.0,7.0,130.0,100.0,5.0,24.3943,84.9899,1.11866,25.6581,10045,CH3,v3,
40180,20250408,98,Cs0.05MA0.1FA0.85PbI3.0,1.73,MACl,14.6,PEAI,0.517,NH4SCN,1.0,Me-4PACz,0.189,DMACPA,0.126,4-ABnP,0.016,,,,,1000,10,5000,40,10,160,110,25,PEAI,1.0,PDADI,0.5,,,,,4900.0,31.0,7.0,130.0,100.0,5.0,23.5948,83.8605,1.11667,25.1961,10045,CH4,v3,
40181,20250408,98,Cs0.05MA0.1FA0.85PbI3.0,1.73,MACl,14.6,PEAI,0.517,,,Me-4PACz,0.198,4PADCB,0.066,Me-2PACz,0.066,,,,,1000,10,5000,40,10,160,110,25,PEAI,1.0,PDADI,0.5,PiPI,0.4,,,5000.0,33.0,9.0,120.0,100.0,5.0,20.5372,73.6788,1.13645,24.5271,10046,CH1,v3,
40182,20250408,98,Cs0.05MA0.1FA0.85PbI3.0,1.73,MACl,14.6,PEAI,0.517,,,Me-4PACz,0.198,4PADCB,0.066,Me-2PACz,0.066,,,,,1000,10,5000,40,10,160,110,25,PEAI,1.0,PDADI,0.5,PiPI,0.4,,,5000.0,33.0,9.0,120.0,100.0,5.0,23.6113,84.8025,1.1271,24.7029,10046,CH2,v3,
40183,20250408,98,Cs0.05MA0.1FA0.85PbI3.0,1.73,MACl,14.6,PEAI,0.517,,,Me-4PACz,0.198,4PADCB,0.066,Me-2PACz,0.066,,,,,1000,10,5000,40,10,160,110,25,PEAI,1.0,PDADI,0.5,PiPI,0.4,,,5000.0,33.0,9.0,120.0,100.0,5.0,23.3396,84.5542,1.12557,24.5237,10046,CH3,v3,
40184,20250408,98,Cs0.05MA0.1FA0.85PbI3.0,1.73,MACl,14.6,PEAI,0.517,,,Me-4PACz,0.198,4PADCB,0.066,Me-2PACz,0.066,,,,,1000,10,5000,40,10,160,110,25,PEAI,1.0,PDADI,0.5,PiPI,0.4,,,5000.0,33.0,9.0,120.0,100.0,5.0,22.7109,83.9481,1.12395,24.07,10046,CH4,v3,
40185,20250408,98,Cs0.05MA0.1FA0.85PbI3.0,1.73,MACl,14.6,PEAI,0.517,,,Me-4PACz,0.198,4PADCB,0.066,Me-2PACz,0.066,,,,,1000,10,5000,40,10,160,110,25,PEAI,1.0,PDADI,0.5,PiPI,0.4,,,4900.0,30.0,8.0,130.0,100.0,5.0,24.4505,83.7735,1.14238,25.5489,10047,CH1,v3,
40186,20250408,98,Cs0.05MA0.1FA0.85PbI3.0,1.73,MACl,14.6,PEAI,0.517,,,Me-4PACz,0.198,4PADCB,0.066,Me-2PACz,0.066,,,,,1000,10,5000,40,10,160,110,25,PEAI,1.0,PDADI,0.5,PiPI,0.4,,,4900.0,30.0,8.0,130.0,100.0,5.0,24.6397,83.9606,1.1428,25.6797,10047,CH2,v3,
40187,20250408,98,Cs0.05MA0.1FA0.85PbI3.0,1.73,MACl,14.6,PEAI,0.517,,,Me-4PACz,0.198,4PADCB,0.066,Me-2PACz,0.066,,,,,1000,10,5000,40,10,160,110,25,PEAI,1.0,PDADI,0.5,PiPI,0.4,,,4900.0,30.0,8.0,130.0,100.0,5.0,24.4222,85.0664,1.12669,25.4813,10047,CH3,v3,
40188,20250408,98,Cs0.05MA0.1FA0.85PbI3.0,1.73,MACl,14.6,PEAI,0.517,,,Me-4PACz,0.198,4PADCB,0.066,Me-2PACz,0.066,,,,,1000,10,5000,40,10,160,110,25,PEAI,1.0,PDADI,0.5,PiPI,0.4,,,4900.0,30.0,8.0,130.0,100.0,5.0,24.2008,84.8323,1.13485,25.1381,10047,CH4,v3,
40189,20250408,98,Cs0.05MA0.1FA0.85PbI3.0,1.73,MACl,14.6,PEAI,0.517,,,Me-4PACz,0.198,4PADCB,0.066,Me-2PACz,0.066,,,,,1000,10,5000,40,10,160,110,25,PEAI,1.0,PDADI,0.5,PiPI,0.4,,,4900.0,31.0,7.0,130.0,100.0,5.0,24.2894,84.4291,1.1278,25.509,10048,CH1,v3,
40190,20250408,98,Cs0.05MA0.1FA0.85PbI3.0,1.73,MACl,14.6,PEAI,0.517,,,Me-4PACz,0.198,4PADCB,0.066,Me-2PACz,0.066,,,,,1000,10,5000,40,10,160,110,25,PEAI,1.0,PDADI,0.5,PiPI,0.4,,,4900.0,31.0,7.0,130.0,100.0,5.0,24.7138,84.9127,1.13031,25.7495,10048,CH2,v3,
40191,20250408,98,Cs0.05MA0.1FA0.85PbI3.0,1.73,MACl,14.6,PEAI,0.517,,,Me-4PACz,0.198,4PADCB,0.066,Me-2PACz,0.066,,,,,1000,10,5000,40,10,160,110,25,PEAI,1.0,PDADI,0.5,PiPI,0.4,,,4900.0,31.0,7.0,130.0,100.0,5.0,24.5851,84.9979,1.12681,25.6692,10048,CH3,v3,
40192,20250408,98,Cs0.05MA0.1FA0.85PbI3.0,1.73,MACl,14.6,PEAI,0.517,,,Me-4PACz,0.198,4PADCB,0.066,Me-2PACz,0.066,,,,,1000,10,5000,40,10,160,110,25,PEAI,1.0,PDADI,0.5,PiPI,0.4,,,4900.0,31.0,7.0,130.0,100.0,5.0,10.0432,38.1959,1.03885,25.3107,10048,CH4,v3,
40193,20250408,98,Cs0.05MA0.1FA0.85PbI3.0,1.73,MACl,14.6,PEAI,0.517,,,Me-4PACz,0.198,4PADCB,0.066,Me-2PACz,0.066,,,,,1000,10,5000,40,10,160,110,25,PEAI,1.0,PDADI,0.5,PiPI,0.4,,,5000.0,30.0,9.0,110.0,100.0,6.0,19.4957,66.8538,1.13539,25.6841,10049,CH1,v3,
40194,20250408,98,Cs0.05MA0.1FA0.85PbI3.0,1.73,MACl,14.6,PEAI,0.517,,,Me-4PACz,0.198,4PADCB,0.066,Me-2PACz,0.066,,,,,1000,10,5000,40,10,160,110,25,PEAI,1.0,PDADI,0.5,PiPI,0.4,,,5000.0,30.0,9.0,110.0,100.0,6.0,24.6327,83.812,1.12823,26.0501,10049,CH2,v3,
40195,20250408,98,Cs0.05MA0.1FA0.85PbI3.0,1.73,MACl,14.6,PEAI,0.517,,,Me-4PACz,0.198,4PADCB,0.066,Me-2PACz,0.066,,,,,1000,10,5000,40,10,160,110,25,PEAI,1.0,PDADI,0.5,PiPI,0.4,,,5000.0,30.0,9.0,110.0,100.0,6.0,23.7954,81.0842,1.13455,25.8662,10049,CH3,v3,
40196,20250408,98,Cs0.05MA0.1FA0.85PbI3.0,1.73,MACl,14.6,PEAI,0.517,,,Me-4PACz,0.198,4PADCB,0.066,Me-2PACz,0.066,,,,,1000,10,5000,40,10,160,110,25,PEAI,1.0,PDADI,0.5,PiPI,0.4,,,5000.0,30.0,9.0,110.0,100.0,6.0,1.97681,25.7813,0.306291,25.0338,10049,CH4,v3,
40197,20250408,98,Cs0.05MA0.1FA0.85PbI3.0,1.73,MACl,14.6,PEAI,0.517,,,Me-4PACz,0.198,4PADCB,0.066,Me-2PACz,0.066,,,,,1000,10,5000,40,10,160,110,25,PEAI,1.0,PDADI,0.5,m-F-PEAI,2.0,,,5000.0,33.0,9.0,110.0,100.0,6.0,23.3286,80.0093,1.15369,25.2732,10050,CH1,v3,
40198,20250408,98,Cs0.05MA0.1FA0.85PbI3.0,1.73,MACl,14.6,PEAI,0.517,,,Me-4PACz,0.198,4PADCB,0.066,Me-2PACz,0.066,,,,,1000,10,5000,40,10,160,110,25,PEAI,1.0,PDADI,0.5,m-F-PEAI,2.0,,,5000.0,33.0,9.0,110.0,100.0,6.0,25.0362,85.7397,1.14054,25.602,10050,CH2,v3,
40199,20250408,98,Cs0.05MA0.1FA0.85PbI3.0,1.73,MACl,14.6,PEAI,0.517,,,Me-4PACz,0.198,4PADCB,0.066,Me-2PACz,0.066,,,,,1000,10,5000,40,10,160,110,25,PEAI,1.0,PDADI,0.5,m-F-PEAI,2.0,,,5000.0,33.0,9.0,110.0,100.0,6.0,24.2689,83.5779,1.14727,25.31,10050,CH3,v3,
40200,20250408,98,Cs0.05MA0.1FA0.85PbI3.0,1.73,MACl,14.6,PEAI,0.517,,,Me-4PACz,0.198,4PADCB,0.066,Me-2PACz,0.066,,,,,1000,10,5000,40,10,160,110,25,PEAI,1.0,PDADI,0.5,m-F-PEAI,2.0,,,5000.0,33.0,9.0,110.0,100.0,6.0,24.2953,85.645,1.13777,24.9324,10050,CH4,v3,
40201,20250408,98,Cs0.05MA0.1FA0.85PbI3.0,1.73,MACl,14.6,PEAI,0.517,,,Me-4PACz,0.198,4PADCB,0.066,Me-2PACz,0.066,,,,,1000,10,5000,40,10,160,110,25,PEAI,1.0,PDADI,0.5,m-F-PEAI,2.0,,,4900.0,30.0,8.0,130.0,100.0,5.0,23.6898,84.9501,1.14113,24.4379,10051,CH1,v3,
40202,20250408,98,Cs0.05MA0.1FA0.85PbI3.0,1.73,MACl,14.6,PEAI,0.517,,,Me-4PACz,0.198,4PADCB,0.066,Me-2PACz,0.066,,,,,1000,10,5000,40,10,160,110,25,PEAI,1.0,PDADI,0.5,m-F-PEAI,2.0,,,4900.0,30.0,8.0,130.0,100.0,5.0,24.4553,85.7961,1.14335,24.9303,10051,CH2,v3,
40203,20250408,98,Cs0.05MA0.1FA0.85PbI3.0,1.73,MACl,14.6,PEAI,0.517,,,Me-4PACz,0.198,4PADCB,0.066,Me-2PACz,0.066,,,,,1000,10,5000,40,10,160,110,25,PEAI,1.0,PDADI,0.5,m-F-PEAI,2.0,,,4900.0,30.0,8.0,130.0,100.0,5.0,23.8223,83.8228,1.1481,24.7537,10051,CH3,v3,
40204,20250408,98,Cs0.05MA0.1FA0.85PbI3.0,1.73,MACl,14.6,PEAI,0.517,,,Me-4PACz,0.198,4PADCB,0.066,Me-2PACz,0.066,,,,,1000,10,5000,40,10,160,110,25,PEAI,1.0,PDADI,0.5,m-F-PEAI,2.0,,,4900.0,30.0,8.0,130.0,100.0,5.0,15.6226,63.609,1.01389,24.224,10051,CH4,v3,
40205,20250408,98,Cs0.05MA0.1FA0.85PbI3.0,1.73,MACl,14.6,PEAI,0.517,,,Me-4PACz,0.198,4PADCB,0.066,Me-2PACz,0.066,,,,,1000,10,5000,40,10,160,110,25,PEAI,1.0,PDADI,0.5,m-F-PEAI,2.0,,,4900.0,31.0,7.0,130.0,100.0,5.0,23.6893,84.8182,1.14313,24.4324,10052,CH1,v3,
40206,20250408,98,Cs0.05MA0.1FA0.85PbI3.0,1.73,MACl,14.6,PEAI,0.517,,,Me-4PACz,0.198,4PADCB,0.066,Me-2PACz,0.066,,,,,1000,10,5000,40,10,160,110,25,PEAI,1.0,PDADI,0.5,m-F-PEAI,2.0,,,4900.0,31.0,7.0,130.0,100.0,5.0,24.1721,85.4719,1.14565,24.6854,10052,CH2,v3,
40207,20250408,98,Cs0.05MA0.1FA0.85PbI3.0,1.73,MACl,14.6,PEAI,0.517,,,Me-4PACz,0.198,4PADCB,0.066,Me-2PACz,0.066,,,,,1000,10,5000,40,10,160,110,25,PEAI,1.0,PDADI,0.5,m-F-PEAI,2.0,,,4900.0,31.0,7.0,130.0,100.0,5.0,24.2611,85.7206,1.14122,24.8002,10052,CH3,v3,
40208,20250408,98,Cs0.05MA0.1FA0.85PbI3.0,1.73,MACl,14.6,PEAI,0.517,,,Me-4PACz,0.198,4PADCB,0.066,Me-2PACz,0.066,,,,,1000,10,5000,40,10,160,110,25,PEAI,1.0,PDADI,0.5,m-F-PEAI,2.0,,,4900.0,31.0,7.0,130.0,100.0,5.0,23.9122,85.8591,1.13764,24.4811,10052,CH4,v3,
40209,20250408,98,Cs0.05MA0.1FA0.85PbI3.0,1.73,MACl,14.6,PEAI,0.517,,,Me-4PACz,0.198,4PADCB,0.066,Me-2PACz,0.066,,,,,1000,10,5000,40,10,160,110,25,PEAI,1.0,PDADI,0.5,,,,,5000.0,33.0,9.0,110.0,100.0,6.0,23.5395,84.1804,1.15743,24.1598,10053,CH1,v3,
40210,20250408,98,Cs0.05MA0.1FA0.85PbI3.0,1.73,MACl,14.6,PEAI,0.517,,,Me-4PACz,0.198,4PADCB,0.066,Me-2PACz,0.066,,,,,1000,10,5000,40,10,160,110,25,PEAI,1.0,PDADI,0.5,,,,,5000.0,33.0,9.0,110.0,100.0,6.0,24.1469,84.4692,1.15856,24.6741,10053,CH2,v3,
40211,20250408,98,Cs0.05MA0.1FA0.85PbI3.0,1.73,MACl,14.6,PEAI,0.517,,,Me-4PACz,0.198,4PADCB,0.066,Me-2PACz,0.066,,,,,1000,10,5000,40,10,160,110,25,PEAI,1.0,PDADI,0.5,,,,,5000.0,33.0,9.0,110.0,100.0,6.0,23.3905,84.0067,1.13633,24.5031,10053,CH3,v3,
40212,20250408,98,Cs0.05MA0.1FA0.85PbI3.0,1.73,MACl,14.6,PEAI,0.517,,,Me-4PACz,0.198,4PADCB,0.066,Me-2PACz,0.066,,,,,1000,10,5000,40,10,160,110,25,PEAI,1.0,PDADI,0.5,,,,,5000.0,33.0,9.0,110.0,100.0,6.0,23.188,84.7225,1.13023,24.2157,10053,CH4,v3,
40213,20250408,98,Cs0.05MA0.1FA0.85PbI3.0,1.73,MACl,14.6,PEAI,0.517,,,Me-4PACz,0.198,4PADCB,0.066,Me-2PACz,0.066,,,,,1000,10,5000,40,10,160,110,25,PEAI,1.0,PDADI,0.5,,,,,4900.0,30.0,8.0,130.0,100.0,5.0,24.6665,84.8091,1.13519,25.6211,10054,CH1,v3,
40214,20250408,98,Cs0.05MA0.1FA0.85PbI3.0,1.73,MACl,14.6,PEAI,0.517,,,Me-4PACz,0.198,4PADCB,0.066,Me-2PACz,0.066,,,,,1000,10,5000,40,10,160,110,25,PEAI,1.0,PDADI,0.5,,,,,4900.0,30.0,8.0,130.0,100.0,5.0,24.4833,83.7491,1.13832,25.6818,10054,CH2,v3,
40215,20250408,98,Cs0.05MA0.1FA0.85PbI3.0,1.73,MACl,14.6,PEAI,0.517,,,Me-4PACz,0.198,4PADCB,0.066,Me-2PACz,0.066,,,,,1000,10,5000,40,10,160,110,25,PEAI,1.0,PDADI,0.5,,,,,4900.0,30.0,8.0,130.0,100.0,5.0,24.6602,84.7214,1.12732,25.8199,10054,CH3,v3,
40216,20250408,98,Cs0.05MA0.1FA0.85PbI3.0,1.73,MACl,14.6,PEAI,0.517,,,Me-4PACz,0.198,4PADCB,0.066,Me-2PACz,0.066,,,,,1000,10,5000,40,10,160,110,25,PEAI,1.0,PDADI,0.5,,,,,4900.0,30.0,8.0,130.0,100.0,5.0,24.5073,84.7748,1.1275,25.6397,10054,CH4,v3,
40217,20250408,98,Cs0.05MA0.1FA0.85PbI3.0,1.73,MACl,14.6,PEAI,0.517,,,Me-4PACz,0.198,4PADCB,0.066,Me-2PACz,0.066,,,,,1000,10,5000,40,10,160,110,25,PEAI,1.0,PDADI,0.5,,,,,4900.0,31.0,7.0,130.0,100.0,5.0,19.6368,69.0345,1.1398,24.956,10055,CH1,v3,
40218,20250408,98,Cs0.05MA0.1FA0.85PbI3.0,1.73,MACl,14.6,PEAI,0.517,,,Me-4PACz,0.198,4PADCB,0.066,Me-2PACz,0.066,,,,,1000,10,5000,40,10,160,110,25,PEAI,1.0,PDADI,0.5,,,,,4900.0,31.0,7.0,130.0,100.0,5.0,21.5538,75.6202,1.13732,25.0613,10055,CH2,v3,
40219,20250408,98,Cs0.05MA0.1FA0.85PbI3.0,1.73,MACl,14.6,PEAI,0.517,,,Me-4PACz,0.198,4PADCB,0.066,Me-2PACz,0.066,,,,,1000,10,5000,40,10,160,110,25,PEAI,1.0,PDADI,0.5,,,,,4900.0,31.0,7.0,130.0,100.0,5.0,22.2645,78.6935,1.13438,24.9411,10055,CH3,v3,
40220,20250408,98,Cs0.05MA0.1FA0.85PbI3.0,1.73,MACl,14.6,PEAI,0.517,,,Me-4PACz,0.198,4PADCB,0.066,Me-2PACz,0.066,,,,,1000,10,5000,40,10,160,110,25,PEAI,1.0,PDADI,0.5,,,,,4900.0,31.0,7.0,130.0,100.0,5.0,22.5436,80.44,1.1316,24.7661,10055,CH4,v3,
40221,20250408,98,Cs0.05MA0.1FA0.85PbI3.0,1.73,MACl,14.6,PEAI,0.517,,,Me-4PACz,0.189,DMACPA,0.126,4-ABnP,0.016,,,,,1000,10,5000,40,10,160,110,25,PEAI,1.0,PDADI,0.5,PiPI,0.4,,,5000.0,33.0,9.0,120.0,100.0,5.0,19.569,67.5922,1.13714,25.46,10056,CH1,v3,
40222,20250408,98,Cs0.05MA0.1FA0.85PbI3.0,1.73,MACl,14.6,PEAI,0.517,,,Me-4PACz,0.189,DMACPA,0.126,4-ABnP,0.016,,,,,1000,10,5000,40,10,160,110,25,PEAI,1.0,PDADI,0.5,PiPI,0.4,,,5000.0,33.0,9.0,120.0,100.0,5.0,19.8449,67.6354,1.13344,25.8867,10056,CH2,v3,
40223,20250408,98,Cs0.05MA0.1FA0.85PbI3.0,1.73,MACl,14.6,PEAI,0.517,,,Me-4PACz,0.189,DMACPA,0.126,4-ABnP,0.016,,,,,1000,10,5000,40,10,160,110,25,PEAI,1.0,PDADI,0.5,PiPI,0.4,,,5000.0,33.0,9.0,120.0,100.0,5.0,25.057,85.0648,1.12739,26.1279,10056,CH3,v3,
40224,20250408,98,Cs0.05MA0.1FA0.85PbI3.0,1.73,MACl,14.6,PEAI,0.517,,,Me-4PACz,0.189,DMACPA,0.126,4-ABnP,0.016,,,,,1000,10,5000,40,10,160,110,25,PEAI,1.0,PDADI,0.5,PiPI,0.4,,,5000.0,33.0,9.0,120.0,100.0,5.0,20.7767,73.0711,1.12691,25.2315,10056,CH4,v3,
40225,20250408,98,Cs0.05MA0.1FA0.85PbI3.0,1.73,MACl,14.6,PEAI,0.517,,,Me-4PACz,0.189,DMACPA,0.126,4-ABnP,0.016,,,,,1000,10,5000,40,10,160,110,25,PEAI,1.0,PDADI,0.5,PiPI,0.4,,,4900.0,30.0,8.0,130.0,100.0,5.0,23.0138,83.9966,1.12193,24.4209,10057,CH1,v3,
40226,20250408,98,Cs0.05MA0.1FA0.85PbI3.0,1.73,MACl,14.6,PEAI,0.517,,,Me-4PACz,0.189,DMACPA,0.126,4-ABnP,0.016,,,,,1000,10,5000,40,10,160,110,25,PEAI,1.0,PDADI,0.5,PiPI,0.4,,,4900.0,30.0,8.0,130.0,100.0,5.0,23.7111,85.0635,1.1282,24.7073,10057,CH2,v3,
40227,20250408,98,Cs0.05MA0.1FA0.85PbI3.0,1.73,MACl,14.6,PEAI,0.517,,,Me-4PACz,0.189,DMACPA,0.126,4-ABnP,0.016,,,,,1000,10,5000,40,10,160,110,25,PEAI,1.0,PDADI,0.5,PiPI,0.4,,,4900.0,30.0,8.0,130.0,100.0,5.0,23.7681,85.3138,1.12736,24.7123,10057,CH3,v3,
40228,20250408,98,Cs0.05MA0.1FA0.85PbI3.0,1.73,MACl,14.6,PEAI,0.517,,,Me-4PACz,0.189,DMACPA,0.126,4-ABnP,0.016,,,,,1000,10,5000,40,10,160,110,25,PEAI,1.0,PDADI,0.5,PiPI,0.4,,,4900.0,30.0,8.0,130.0,100.0,5.0,23.3392,84.9038,1.12036,24.5358,10057,CH4,v3,
40229,20250408,98,Cs0.05MA0.1FA0.85PbI3.0,1.73,MACl,14.6,PEAI,0.517,,,Me-4PACz,0.189,DMACPA,0.126,4-ABnP,0.016,,,,,1000,10,5000,40,10,160,110,25,PEAI,1.0,PDADI,0.5,PiPI,0.4,,,4900.0,31.0,7.0,130.0,100.0,5.0,21.0769,81.7314,1.13153,22.7904,10058,CH1,v3,
40230,20250408,98,Cs0.05MA0.1FA0.85PbI3.0,1.73,MACl,14.6,PEAI,0.517,,,Me-4PACz,0.189,DMACPA,0.126,4-ABnP,0.016,,,,,1000,10,5000,40,10,160,110,25,PEAI,1.0,PDADI,0.5,PiPI,0.4,,,4900.0,31.0,7.0,130.0,100.0,5.0,17.7075,68.9015,1.13462,22.6506,10058,CH2,v3,
40231,20250408,98,Cs0.05MA0.1FA0.85PbI3.0,1.73,MACl,14.6,PEAI,0.517,,,Me-4PACz,0.189,DMACPA,0.126,4-ABnP,0.016,,,,,1000,10,5000,40,10,160,110,25,PEAI,1.0,PDADI,0.5,PiPI,0.4,,,4900.0,31.0,7.0,130.0,100.0,5.0,21.0881,83.0276,1.12128,22.6516,10058,CH3,v3,
40232,20250408,98,Cs0.05MA0.1FA0.85PbI3.0,1.73,MACl,14.6,PEAI,0.517,,,Me-4PACz,0.189,DMACPA,0.126,4-ABnP,0.016,,,,,1000,10,5000,40,10,160,110,25,PEAI,1.0,PDADI,0.5,PiPI,0.4,,,4900.0,31.0,7.0,130.0,100.0,5.0,19.1223,82.369,1.11419,20.8362,10058,CH4,v3,
40233,20250408,98,Cs0.05MA0.1FA0.85PbI3.0,1.73,MACl,14.6,PEAI,0.517,,,Me-4PACz,0.189,DMACPA,0.126,4-ABnP,0.016,,,,,1000,10,5000,40,10,160,110,25,PEAI,1.0,PDADI,0.5,PiPI,0.4,,,5000.0,30.0,9.0,110.0,100.0,6.0,17.2578,64.4593,1.14069,23.4709,10059,CH1,v3,
40234,20250408,98,Cs0.05MA0.1FA0.85PbI3.0,1.73,MACl,14.6,PEAI,0.517,,,Me-4PACz,0.189,DMACPA,0.126,4-ABnP,0.016,,,,,1000,10,5000,40,10,160,110,25,PEAI,1.0,PDADI,0.5,PiPI,0.4,,,5000.0,30.0,9.0,110.0,100.0,6.0,23.322,84.1112,1.12774,24.5869,10059,CH2,v3,
40235,20250408,98,Cs0.05MA0.1FA0.85PbI3.0,1.73,MACl,14.6,PEAI,0.517,,,Me-4PACz,0.189,DMACPA,0.126,4-ABnP,0.016,,,,,1000,10,5000,40,10,160,110,25,PEAI,1.0,PDADI,0.5,PiPI,0.4,,,5000.0,30.0,9.0,110.0,100.0,6.0,23.3295,85.0398,1.12263,24.4369,10059,CH3,v3,
40236,20250408,98,Cs0.05MA0.1FA0.85PbI3.0,1.73,MACl,14.6,PEAI,0.517,,,Me-4PACz,0.189,DMACPA,0.126,4-ABnP,0.016,,,,,1000,10,5000,40,10,160,110,25,PEAI,1.0,PDADI,0.5,PiPI,0.4,,,5000.0,30.0,9.0,110.0,100.0,6.0,20.5919,79.4989,1.12067,23.1131,10059,CH4,v3,
40237,20250408,98,Cs0.05MA0.1FA0.85PbI3.0,1.73,MACl,14.6,PEAI,0.517,,,Me-4PACz,0.189,DMACPA,0.126,4-ABnP,0.016,,,,,1000,10,5000,40,10,160,110,25,PEAI,1.0,PDADI,0.5,m-F-PEAI,2.0,,,5000.0,33.0,9.0,110.0,100.0,6.0,24.0572,83.8079,1.12738,25.4618,10060,CH1,v3,
40238,20250408,98,Cs0.05MA0.1FA0.85PbI3.0,1.73,MACl,14.6,PEAI,0.517,,,Me-4PACz,0.189,DMACPA,0.126,4-ABnP,0.016,,,,,1000,10,5000,40,10,160,110,25,PEAI,1.0,PDADI,0.5,m-F-PEAI,2.0,,,5000.0,33.0,9.0,110.0,100.0,6.0,24.5288,85.5416,1.12904,25.3976,10060,CH2,v3,
40239,20250408,98,Cs0.05MA0.1FA0.85PbI3.0,1.73,MACl,14.6,PEAI,0.517,,,Me-4PACz,0.189,DMACPA,0.126,4-ABnP,0.016,,,,,1000,10,5000,40,10,160,110,25,PEAI,1.0,PDADI,0.5,m-F-PEAI,2.0,,,5000.0,33.0,9.0,110.0,100.0,6.0,23.616,82.5531,1.13731,25.1532,10060,CH3,v3,
40240,20250408,98,Cs0.05MA0.1FA0.85PbI3.0,1.73,MACl,14.6,PEAI,0.517,,,Me-4PACz,0.189,DMACPA,0.126,4-ABnP,0.016,,,,,1000,10,5000,40,10,160,110,25,PEAI,1.0,PDADI,0.5,m-F-PEAI,2.0,,,5000.0,33.0,9.0,110.0,100.0,6.0,21.1993,79.3137,1.11967,23.8716,10060,CH4,v3,
40241,20250408,98,Cs0.05MA0.1FA0.85PbI3.0,1.73,MACl,14.6,PEAI,0.517,,,Me-4PACz,0.189,DMACPA,0.126,4-ABnP,0.016,,,,,1000,10,5000,40,10,160,110,25,PEAI,1.0,PDADI,0.5,m-F-PEAI,2.0,,,4900.0,30.0,8.0,130.0,100.0,5.0,22.9808,81.8682,1.10296,25.4501,10061,CH1,v3,
40242,20250408,98,Cs0.05MA0.1FA0.85PbI3.0,1.73,MACl,14.6,PEAI,0.517,,,Me-4PACz,0.189,DMACPA,0.126,4-ABnP,0.016,,,,,1000,10,5000,40,10,160,110,25,PEAI,1.0,PDADI,0.5,m-F-PEAI,2.0,,,4900.0,30.0,8.0,130.0,100.0,5.0,23.2749,81.6868,1.10369,25.8161,10061,CH2,v3,
40243,20250408,98,Cs0.05MA0.1FA0.85PbI3.0,1.73,MACl,14.6,PEAI,0.517,,,Me-4PACz,0.189,DMACPA,0.126,4-ABnP,0.016,,,,,1000,10,5000,40,10,160,110,25,PEAI,1.0,PDADI,0.5,m-F-PEAI,2.0,,,4900.0,30.0,8.0,130.0,100.0,5.0,23.0318,81.1063,1.10613,25.6725,10061,CH3,v3,
40244,20250408,98,Cs0.05MA0.1FA0.85PbI3.0,1.73,MACl,14.6,PEAI,0.517,,,Me-4PACz,0.189,DMACPA,0.126,4-ABnP,0.016,,,,,1000,10,5000,40,10,160,110,25,PEAI,1.0,PDADI,0.5,m-F-PEAI,2.0,,,4900.0,30.0,8.0,130.0,100.0,5.0,21.7448,78.2815,1.10072,25.2361,10061,CH4,v3,
40245,20250408,98,Cs0.05MA0.1FA0.85PbI3.0,1.73,MACl,14.6,PEAI,0.517,,,Me-4PACz,0.189,DMACPA,0.126,4-ABnP,0.016,,,,,1000,10,5000,40,10,160,110,25,PEAI,1.0,PDADI,0.5,m-F-PEAI,2.0,,,4900.0,31.0,7.0,130.0,100.0,5.0,22.44,82.1727,1.10444,24.726,10062,CH1,v3,
40246,20250408,98,Cs0.05MA0.1FA0.85PbI3.0,1.73,MACl,14.6,PEAI,0.517,,,Me-4PACz,0.189,DMACPA,0.126,4-ABnP,0.016,,,,,1000,10,5000,40,10,160,110,25,PEAI,1.0,PDADI,0.5,m-F-PEAI,2.0,,,4900.0,31.0,7.0,130.0,100.0,5.0,22.4668,81.5279,1.10437,24.9529,10062,CH2,v3,
40247,20250408,98,Cs0.05MA0.1FA0.85PbI3.0,1.73,MACl,14.6,PEAI,0.517,,,Me-4PACz,0.189,DMACPA,0.126,4-ABnP,0.016,,,,,1000,10,5000,40,10,160,110,25,PEAI,1.0,PDADI,0.5,m-F-PEAI,2.0,,,4900.0,31.0,7.0,130.0,100.0,5.0,22.2775,81.0241,1.09861,25.027,10062,CH3,v3,
40248,20250408,98,Cs0.05MA0.1FA0.85PbI3.0,1.73,MACl,14.6,PEAI,0.517,,,Me-4PACz,0.189,DMACPA,0.126,4-ABnP,0.016,,,,,1000,10,5000,40,10,160,110,25,PEAI,1.0,PDADI,0.5,m-F-PEAI,2.0,,,4900.0,31.0,7.0,130.0,100.0,5.0,21.8055,79.8779,1.09958,24.8262,10062,CH4,v3,
40249,20250408,98,Cs0.05MA0.1FA0.85PbI3.0,1.73,MACl,14.6,PEAI,0.517,,,Me-4PACz,0.189,DMACPA,0.126,4-ABnP,0.016,,,,,1000,10,5000,40,10,160,110,25,PEAI,1.0,PDADI,0.5,,,,,5000.0,33.0,9.0,110.0,100.0,6.0,24.6309,84.4113,1.12692,25.8932,10063,CH1,v3,
