Repository: MI-Materials-Intelligence/Recipe-Language-Model

# Learning Layer

## Overview

In the learning layer, the formulas and parameters are encoded and then tokenised into recipes as inputs. Through atomic skills of data extraction, cleaning, and matching, these data are organised into standardised datasets, providing the basis for RLM training and iterative recipe refinement.

Key Atomic Skills:
- **Cleaning**: Preprocessing and outlier cleaning
- **Matching**: Matching data pairs based on variables
- **Extraction**: Data extraction from robotic boxes

File: seven_ai_layers_robotics/learning/data/data50764_from_db.csv (part 187 of 253)
No,date,rank,Formula PVK,Concentration PVK,Formula Additive 1,Concentration Additive 1,Formula Additive 2,Concentration Additive 2,Formula Additive 3,Concentration Additive 3,Formula SAM 1,Concentration SAM 1,Formula SAM 2,Concentration SAM 2,Formula SAM 3,Concentration SAM 3,Spin Coating Speed SAM,Spin Coating Time SAM,Annealed Temperature SAM,Annealed Time SAM,Spin Coating Speed PVK 1,Spin Coating Time PVK 1,Spin Coating Speed PVK 2,Spin Coating Time PVK 2,Antisolvent Dropping Timing,Antisolvent Volume,Annealed Temperature PVK,Annealed Time PVK,Formula Passivator 1,Concentration Passivator 1,Formula Passivator 2,Concentration Passivator 2,Formula Passivator 3,Concentration Passivator 3,Formula Passivator 4,Concentration Passivator 4,Spin Coating Speed Passivator,Spin Coating Time Passivator,Passivator Dropping Timing,Passivator Volume,Annealed Temperature Passivator,Annealed Time Passivator,PCE,FF,Voc,Jsc,Product,Channel,From,upload_time
40250,20250408,98,Cs0.05MA0.1FA0.85PbI3.0,1.73,MACl,14.6,PEAI,0.517,,,Me-4PACz,0.189,DMACPA,0.126,4-ABnP,0.016,,,,,1000,10,5000,40,10,160,110,25,PEAI,1.0,PDADI,0.5,,,,,5000.0,33.0,9.0,110.0,100.0,6.0,25.01,84.4326,1.13547,26.0871,10063,CH2,v3,
40251,20250408,98,Cs0.05MA0.1FA0.85PbI3.0,1.73,MACl,14.6,PEAI,0.517,,,Me-4PACz,0.189,DMACPA,0.126,4-ABnP,0.016,,,,,1000,10,5000,40,10,160,110,25,PEAI,1.0,PDADI,0.5,,,,,5000.0,33.0,9.0,110.0,100.0,6.0,24.1913,81.3798,1.13793,26.1232,10063,CH3,v3,
40252,20250408,98,Cs0.05MA0.1FA0.85PbI3.0,1.73,MACl,14.6,PEAI,0.517,,,Me-4PACz,0.189,DMACPA,0.126,4-ABnP,0.016,,,,,1000,10,5000,40,10,160,110,25,PEAI,1.0,PDADI,0.5,,,,,5000.0,33.0,9.0,110.0,100.0,6.0,24.2138,83.5937,1.12909,25.6543,10063,CH4,v3,
40253,20250408,98,Cs0.05MA0.1FA0.85PbI3.0,1.73,MACl,14.6,PEAI,0.517,,,Me-4PACz,0.189,DMACPA,0.126,4-ABnP,0.016,,,,,1000,10,5000,40,10,160,110,25,PEAI,1.0,PDADI,0.5,,,,,4900.0,30.0,8.0,130.0,100.0,5.0,20.6061,77.3696,1.13032,23.5627,10064,CH1,v3,
40254,20250408,98,Cs0.05MA0.1FA0.85PbI3.0,1.73,MACl,14.6,PEAI,0.517,,,Me-4PACz,0.189,DMACPA,0.126,4-ABnP,0.016,,,,,1000,10,5000,40,10,160,110,25,PEAI,1.0,PDADI,0.5,,,,,4900.0,30.0,8.0,130.0,100.0,5.0,22.8253,82.012,1.13447,24.5327,10064,CH2,v3,
40255,20250408,98,Cs0.05MA0.1FA0.85PbI3.0,1.73,MACl,14.6,PEAI,0.517,,,Me-4PACz,0.189,DMACPA,0.126,4-ABnP,0.016,,,,,1000,10,5000,40,10,160,110,25,PEAI,1.0,PDADI,0.5,,,,,4900.0,30.0,8.0,130.0,100.0,5.0,23.7841,83.436,1.13895,25.0282,10064,CH3,v3,
40256,20250408,98,Cs0.05MA0.1FA0.85PbI3.0,1.73,MACl,14.6,PEAI,0.517,,,Me-4PACz,0.189,DMACPA,0.126,4-ABnP,0.016,,,,,1000,10,5000,40,10,160,110,25,PEAI,1.0,PDADI,0.5,,,,,4900.0,30.0,8.0,130.0,100.0,5.0,23.0383,83.7743,1.13261,24.2806,10064,CH4,v3,
40257,20250408,98,Cs0.05MA0.1FA0.85PbI3.0,1.73,MACl,14.6,PEAI,0.517,,,Me-4PACz,0.189,DMACPA,0.126,4-ABnP,0.016,,,,,1000,10,5000,40,10,160,110,25,PEAI,1.0,PDADI,0.5,,,,,4900.0,31.0,7.0,130.0,100.0,5.0,23.1505,81.3236,1.14357,24.8932,10065,CH1,v3,
40258,20250408,98,Cs0.05MA0.1FA0.85PbI3.0,1.73,MACl,14.6,PEAI,0.517,,,Me-4PACz,0.189,DMACPA,0.126,4-ABnP,0.016,,,,,1000,10,5000,40,10,160,110,25,PEAI,1.0,PDADI,0.5,,,,,4900.0,31.0,7.0,130.0,100.0,5.0,24.1866,85.3159,1.12692,25.1566,10065,CH2,v3,
40259,20250408,98,Cs0.05MA0.1FA0.85PbI3.0,1.73,MACl,14.6,PEAI,0.517,,,Me-4PACz,0.189,DMACPA,0.126,4-ABnP,0.016,,,,,1000,10,5000,40,10,160,110,25,PEAI,1.0,PDADI,0.5,,,,,4900.0,31.0,7.0,130.0,100.0,5.0,24.3268,85.189,1.12727,25.3322,10065,CH3,v3,
40260,20250408,98,Cs0.05MA0.1FA0.85PbI3.0,1.73,MACl,14.6,PEAI,0.517,,,Me-4PACz,0.189,DMACPA,0.126,4-ABnP,0.016,,,,,1000,10,5000,40,10,160,110,25,PEAI,1.0,PDADI,0.5,,,,,4900.0,31.0,7.0,130.0,100.0,5.0,23.4738,83.0283,1.12868,25.0488,10065,CH4,v3,
40261,20250409,99,Cs0.05MA0.1FA0.85PbI3.0,1.73,MACl,14.6,PEAI,0.517,,,Me-4PACz,0.198,4PADCB,0.066,Me-2PACz,0.066,,,,,1000,10,5000,40,10,160,110,25,PEAI,1.0,PDADI,0.5,PiPI,0.4,,,5000.0,33.0,9.0,120.0,100.0,5.0,15.6038,59.1959,1.11792,23.579,10066,CH1,v3,
40262,20250409,99,Cs0.05MA0.1FA0.85PbI3.0,1.73,MACl,14.6,PEAI,0.517,,,Me-4PACz,0.198,4PADCB,0.066,Me-2PACz,0.066,,,,,1000,10,5000,40,10,160,110,25,PEAI,1.0,PDADI,0.5,PiPI,0.4,,,5000.0,33.0,9.0,120.0,100.0,5.0,23.6208,87.3249,1.12711,23.9988,10066,CH2,v3,
40263,20250409,99,Cs0.05MA0.1FA0.85PbI3.0,1.73,MACl,14.6,PEAI,0.517,,,Me-4PACz,0.198,4PADCB,0.066,Me-2PACz,0.066,,,,,1000,10,5000,40,10,160,110,25,PEAI,1.0,PDADI,0.5,PiPI,0.4,,,5000.0,33.0,9.0,120.0,100.0,5.0,23.8626,87.4027,1.1277,24.2102,10066,CH3,v3,
40264,20250409,99,Cs0.05MA0.1FA0.85PbI3.0,1.73,MACl,14.6,PEAI,0.517,,,Me-4PACz,0.198,4PADCB,0.066,Me-2PACz,0.066,,,,,1000,10,5000,40,10,160,110,25,PEAI,1.0,PDADI,0.5,PiPI,0.4,,,5000.0,33.0,9.0,120.0,100.0,5.0,23.5353,86.9846,1.12842,23.9776,10066,CH4,v3,
40265,20250409,99,Cs0.05MA0.1FA0.85PbI3.0,1.73,MACl,14.6,PEAI,0.517,,,Me-4PACz,0.198,4PADCB,0.066,Me-2PACz,0.066,,,,,1000,10,5000,40,10,160,110,25,PEAI,1.0,PDADI,0.5,PiPI,0.4,,,4900.0,30.0,8.0,130.0,100.0,5.0,4.62e-05,0.0248385,0.004918,37.7857,10067,CH1,v3,
40266,20250409,99,Cs0.05MA0.1FA0.85PbI3.0,1.73,MACl,14.6,PEAI,0.517,,,Me-4PACz,0.198,4PADCB,0.066,Me-2PACz,0.066,,,,,1000,10,5000,40,10,160,110,25,PEAI,1.0,PDADI,0.5,PiPI,0.4,,,4900.0,30.0,8.0,130.0,100.0,5.0,5.36e-05,0.0300229,0.004366,40.926,10067,CH2,v3,
40267,20250409,99,Cs0.05MA0.1FA0.85PbI3.0,1.73,MACl,14.6,PEAI,0.517,,,Me-4PACz,0.198,4PADCB,0.066,Me-2PACz,0.066,,,,,1000,10,5000,40,10,160,110,25,PEAI,1.0,PDADI,0.5,PiPI,0.4,,,4900.0,30.0,8.0,130.0,100.0,5.0,8.22e-05,0.0775502,0.002879,36.8165,10067,CH3,v3,
40268,20250409,99,Cs0.05MA0.1FA0.85PbI3.0,1.73,MACl,14.6,PEAI,0.517,,,Me-4PACz,0.198,4PADCB,0.066,Me-2PACz,0.066,,,,,1000,10,5000,40,10,160,110,25,PEAI,1.0,PDADI,0.5,PiPI,0.4,,,4900.0,30.0,8.0,130.0,100.0,5.0,0.000164976,0.188529,0.002035,42.9989,10067,CH4,v3,
40269,20250409,99,Cs0.05MA0.1FA0.85PbI3.0,1.73,MACl,14.6,PEAI,0.517,,,Me-4PACz,0.198,4PADCB,0.066,Me-2PACz,0.066,,,,,1000,10,5000,40,10,160,110,25,PEAI,1.0,PDADI,0.5,PiPI,0.4,,,4900.0,31.0,7.0,130.0,100.0,5.0,21.8588,78.6103,1.14848,24.2115,10068,CH1,v3,
40270,20250409,99,Cs0.05MA0.1FA0.85PbI3.0,1.73,MACl,14.6,PEAI,0.517,,,Me-4PACz,0.198,4PADCB,0.066,Me-2PACz,0.066,,,,,1000,10,5000,40,10,160,110,25,PEAI,1.0,PDADI,0.5,PiPI,0.4,,,4900.0,31.0,7.0,130.0,100.0,5.0,23.4647,84.3325,1.14855,24.2255,10068,CH2,v3,
40271,20250409,99,Cs0.05MA0.1FA0.85PbI3.0,1.73,MACl,14.6,PEAI,0.517,,,Me-4PACz,0.198,4PADCB,0.066,Me-2PACz,0.066,,,,,1000,10,5000,40,10,160,110,25,PEAI,1.0,PDADI,0.5,PiPI,0.4,,,4900.0,31.0,7.0,130.0,100.0,5.0,23.5571,85.3696,1.14611,24.0764,10068,CH3,v3,
40272,20250409,99,Cs0.05MA0.1FA0.85PbI3.0,1.73,MACl,14.6,PEAI,0.517,,,Me-4PACz,0.198,4PADCB,0.066,Me-2PACz,0.066,,,,,1000,10,5000,40,10,160,110,25,PEAI,1.0,PDADI,0.5,PiPI,0.4,,,4900.0,31.0,7.0,130.0,100.0,5.0,23.094,85.6218,1.14363,23.5846,10068,CH4,v3,
40273,20250409,99,Cs0.05MA0.1FA0.85PbI3.0,1.73,MACl,14.6,PEAI,0.517,,,Me-4PACz,0.198,4PADCB,0.066,Me-2PACz,0.066,,,,,1000,10,5000,40,10,160,110,25,PEAI,1.0,PDADI,0.5,PiPI,0.4,,,5000.0,30.0,9.0,110.0,100.0,6.0,14.2349,53.2694,1.09992,24.295,10069,CH1,v3,
40274,20250409,99,Cs0.05MA0.1FA0.85PbI3.0,1.73,MACl,14.6,PEAI,0.517,,,Me-4PACz,0.198,4PADCB,0.066,Me-2PACz,0.066,,,,,1000,10,5000,40,10,160,110,25,PEAI,1.0,PDADI,0.5,PiPI,0.4,,,5000.0,30.0,9.0,110.0,100.0,6.0,23.0289,81.9813,1.14363,24.5625,10069,CH2,v3,
40275,20250409,99,Cs0.05MA0.1FA0.85PbI3.0,1.73,MACl,14.6,PEAI,0.517,,,Me-4PACz,0.198,4PADCB,0.066,Me-2PACz,0.066,,,,,1000,10,5000,40,10,160,110,25,PEAI,1.0,PDADI,0.5,PiPI,0.4,,,5000.0,30.0,9.0,110.0,100.0,6.0,23.5502,83.721,1.14208,24.6299,10069,CH3,v3,
40276,20250409,99,Cs0.05MA0.1FA0.85PbI3.0,1.73,MACl,14.6,PEAI,0.517,,,Me-4PACz,0.198,4PADCB,0.066,Me-2PACz,0.066,,,,,1000,10,5000,40,10,160,110,25,PEAI,1.0,PDADI,0.5,PiPI,0.4,,,5000.0,30.0,9.0,110.0,100.0,6.0,23.3984,84.2613,1.13688,24.4254,10069,CH4,v3,
40277,20250409,99,Cs0.05MA0.1FA0.85PbI3.0,1.73,MACl,14.6,PEAI,0.517,,,Me-4PACz,0.198,4PADCB,0.066,Me-2PACz,0.066,,,,,1000,10,5000,40,10,160,110,25,PEAI,1.0,PDADI,0.5,m-F-PEAI,2.0,,,5000.0,33.0,9.0,110.0,100.0,6.0,23.8581,82.823,1.13524,25.3745,10070,CH1,v3,
40278,20250409,99,Cs0.05MA0.1FA0.85PbI3.0,1.73,MACl,14.6,PEAI,0.517,,,Me-4PACz,0.198,4PADCB,0.066,Me-2PACz,0.066,,,,,1000,10,5000,40,10,160,110,25,PEAI,1.0,PDADI,0.5,m-F-PEAI,2.0,,,5000.0,33.0,9.0,110.0,100.0,6.0,24.2393,83.4821,1.13313,25.6241,10070,CH2,v3,
40279,20250409,99,Cs0.05MA0.1FA0.85PbI3.0,1.73,MACl,14.6,PEAI,0.517,,,Me-4PACz,0.198,4PADCB,0.066,Me-2PACz,0.066,,,,,1000,10,5000,40,10,160,110,25,PEAI,1.0,PDADI,0.5,m-F-PEAI,2.0,,,5000.0,33.0,9.0,110.0,100.0,6.0,24.2638,83.594,1.13061,25.6726,10070,CH3,v3,
40280,20250409,99,Cs0.05MA0.1FA0.85PbI3.0,1.73,MACl,14.6,PEAI,0.517,,,Me-4PACz,0.198,4PADCB,0.066,Me-2PACz,0.066,,,,,1000,10,5000,40,10,160,110,25,PEAI,1.0,PDADI,0.5,m-F-PEAI,2.0,,,5000.0,33.0,9.0,110.0,100.0,6.0,23.9712,83.3362,1.12949,25.4667,10070,CH4,v3,
40281,20250409,99,Cs0.05MA0.1FA0.85PbI3.0,1.73,MACl,14.6,PEAI,0.517,,,Me-4PACz,0.198,4PADCB,0.066,Me-2PACz,0.066,,,,,1000,10,5000,40,10,160,110,25,PEAI,1.0,PDADI,0.5,m-F-PEAI,2.0,,,4900.0,30.0,8.0,130.0,100.0,5.0,22.8759,83.0101,1.1245,24.5068,10071,CH1,v3,
40282,20250409,99,Cs0.05MA0.1FA0.85PbI3.0,1.73,MACl,14.6,PEAI,0.517,,,Me-4PACz,0.198,4PADCB,0.066,Me-2PACz,0.066,,,,,1000,10,5000,40,10,160,110,25,PEAI,1.0,PDADI,0.5,m-F-PEAI,2.0,,,4900.0,30.0,8.0,130.0,100.0,5.0,22.9125,83.0943,1.11804,24.6629,10071,CH2,v3,
40283,20250409,99,Cs0.05MA0.1FA0.85PbI3.0,1.73,MACl,14.6,PEAI,0.517,,,Me-4PACz,0.198,4PADCB,0.066,Me-2PACz,0.066,,,,,1000,10,5000,40,10,160,110,25,PEAI,1.0,PDADI,0.5,m-F-PEAI,2.0,,,4900.0,30.0,8.0,130.0,100.0,5.0,23.1077,83.2458,1.12828,24.6024,10071,CH3,v3,
40284,20250409,99,Cs0.05MA0.1FA0.85PbI3.0,1.73,MACl,14.6,PEAI,0.517,,,Me-4PACz,0.198,4PADCB,0.066,Me-2PACz,0.066,,,,,1000,10,5000,40,10,160,110,25,PEAI,1.0,PDADI,0.5,m-F-PEAI,2.0,,,4900.0,30.0,8.0,130.0,100.0,5.0,22.544,82.098,1.12841,24.335,10071,CH4,v3,
40285,20250409,99,Cs0.05MA0.1FA0.85PbI3.0,1.73,MACl,14.6,PEAI,0.517,,,Me-4PACz,0.198,4PADCB,0.066,Me-2PACz,0.066,,,,,1000,10,5000,40,10,160,110,25,PEAI,1.0,PDADI,0.5,m-F-PEAI,2.0,,,4900.0,31.0,7.0,130.0,100.0,5.0,23.8615,82.497,1.12641,25.6781,10072,CH1,v3,
40286,20250409,99,Cs0.05MA0.1FA0.85PbI3.0,1.73,MACl,14.6,PEAI,0.517,,,Me-4PACz,0.198,4PADCB,0.066,Me-2PACz,0.066,,,,,1000,10,5000,40,10,160,110,25,PEAI,1.0,PDADI,0.5,m-F-PEAI,2.0,,,4900.0,31.0,7.0,130.0,100.0,5.0,2.75199,26.8872,0.402043,25.4582,10072,CH2,v3,
40287,20250409,99,Cs0.05MA0.1FA0.85PbI3.0,1.73,MACl,14.6,PEAI,0.517,,,Me-4PACz,0.198,4PADCB,0.066,Me-2PACz,0.066,,,,,1000,10,5000,40,10,160,110,25,PEAI,1.0,PDADI,0.5,m-F-PEAI,2.0,,,4900.0,31.0,7.0,130.0,100.0,5.0,23.8613,82.1763,1.11953,25.9365,10072,CH3,v3,
40288,20250409,99,Cs0.05MA0.1FA0.85PbI3.0,1.73,MACl,14.6,PEAI,0.517,,,Me-4PACz,0.198,4PADCB,0.066,Me-2PACz,0.066,,,,,1000,10,5000,40,10,160,110,25,PEAI,1.0,PDADI,0.5,m-F-PEAI,2.0,,,4900.0,31.0,7.0,130.0,100.0,5.0,23.8541,82.7385,1.12589,25.6071,10072,CH4,v3,
40289,20250409,99,Cs0.05MA0.1FA0.85PbI3.0,1.73,MACl,14.6,PEAI,0.517,,,Me-4PACz,0.198,4PADCB,0.066,Me-2PACz,0.066,,,,,1000,10,5000,40,10,160,110,25,PEAI,1.0,PDADI,0.5,,,,,5000.0,33.0,9.0,110.0,100.0,6.0,24.8995,85.2965,1.13894,25.6306,10073,CH1,v3,
40290,20250409,99,Cs0.05MA0.1FA0.85PbI3.0,1.73,MACl,14.6,PEAI,0.517,,,Me-4PACz,0.198,4PADCB,0.066,Me-2PACz,0.066,,,,,1000,10,5000,40,10,160,110,25,PEAI,1.0,PDADI,0.5,,,,,5000.0,33.0,9.0,110.0,100.0,6.0,24.8441,84.799,1.13733,25.7601,10073,CH2,v3,
40291,20250409,99,Cs0.05MA0.1FA0.85PbI3.0,1.73,MACl,14.6,PEAI,0.517,,,Me-4PACz,0.198,4PADCB,0.066,Me-2PACz,0.066,,,,,1000,10,5000,40,10,160,110,25,PEAI,1.0,PDADI,0.5,,,,,5000.0,33.0,9.0,110.0,100.0,6.0,24.9531,84.8699,1.13639,25.8729,10073,CH3,v3,
40292,20250409,99,Cs0.05MA0.1FA0.85PbI3.0,1.73,MACl,14.6,PEAI,0.517,,,Me-4PACz,0.198,4PADCB,0.066,Me-2PACz,0.066,,,,,1000,10,5000,40,10,160,110,25,PEAI,1.0,PDADI,0.5,,,,,5000.0,33.0,9.0,110.0,100.0,6.0,24.5846,84.5258,1.12829,25.7782,10073,CH4,v3,
40293,20250409,99,Cs0.05MA0.1FA0.85PbI3.0,1.73,MACl,14.6,PEAI,0.517,,,Me-4PACz,0.198,4PADCB,0.066,Me-2PACz,0.066,,,,,1000,10,5000,40,10,160,110,25,PEAI,1.0,PDADI,0.5,,,,,4900.0,30.0,8.0,130.0,100.0,5.0,23.7982,83.8744,1.14522,24.7757,10074,CH1,v3,
40294,20250409,99,Cs0.05MA0.1FA0.85PbI3.0,1.73,MACl,14.6,PEAI,0.517,,,Me-4PACz,0.198,4PADCB,0.066,Me-2PACz,0.066,,,,,1000,10,5000,40,10,160,110,25,PEAI,1.0,PDADI,0.5,,,,,4900.0,30.0,8.0,130.0,100.0,5.0,24.1204,84.5041,1.14294,24.9738,10074,CH2,v3,
40295,20250409,99,Cs0.05MA0.1FA0.85PbI3.0,1.73,MACl,14.6,PEAI,0.517,,,Me-4PACz,0.198,4PADCB,0.066,Me-2PACz,0.066,,,,,1000,10,5000,40,10,160,110,25,PEAI,1.0,PDADI,0.5,,,,,4900.0,30.0,8.0,130.0,100.0,5.0,23.7192,83.4601,1.14326,24.8587,10074,CH3,v3,
40296,20250409,99,Cs0.05MA0.1FA0.85PbI3.0,1.73,MACl,14.6,PEAI,0.517,,,Me-4PACz,0.198,4PADCB,0.066,Me-2PACz,0.066,,,,,1000,10,5000,40,10,160,110,25,PEAI,1.0,PDADI,0.5,,,,,4900.0,30.0,8.0,130.0,100.0,5.0,23.8434,84.7705,1.13554,24.7697,10074,CH4,v3,
40297,20250409,99,Cs0.05MA0.1FA0.85PbI3.0,1.73,MACl,14.6,PEAI,0.517,,,Me-4PACz,0.198,4PADCB,0.066,Me-2PACz,0.066,,,,,1000,10,5000,40,10,160,110,25,PEAI,1.0,PDADI,0.5,,,,,4900.0,31.0,7.0,130.0,100.0,5.0,24.134,83.7057,1.14426,25.1971,10075,CH1,v3,
40298,20250409,99,Cs0.05MA0.1FA0.85PbI3.0,1.73,MACl,14.6,PEAI,0.517,,,Me-4PACz,0.198,4PADCB,0.066,Me-2PACz,0.066,,,,,1000,10,5000,40,10,160,110,25,PEAI,1.0,PDADI,0.5,,,,,4900.0,31.0,7.0,130.0,100.0,5.0,24.7691,84.6207,1.14215,25.6278,10075,CH2,v3,
40299,20250409,99,Cs0.05MA0.1FA0.85PbI3.0,1.73,MACl,14.6,PEAI,0.517,,,Me-4PACz,0.198,4PADCB,0.066,Me-2PACz,0.066,,,,,1000,10,5000,40,10,160,110,25,PEAI,1.0,PDADI,0.5,,,,,4900.0,31.0,7.0,130.0,100.0,5.0,24.4909,84.6197,1.13713,25.4522,10075,CH3,v3,
40300,20250409,99,Cs0.05MA0.1FA0.85PbI3.0,1.73,MACl,14.6,PEAI,0.517,,,Me-4PACz,0.198,4PADCB,0.066,Me-2PACz,0.066,,,,,1000,10,5000,40,10,160,110,25,PEAI,1.0,PDADI,0.5,,,,,4900.0,31.0,7.0,130.0,100.0,5.0,23.916,84.0827,1.13437,25.0742,10075,CH4,v3,
40301,20250409,99,Cs0.05MA0.1FA0.85PbI3.0,1.73,MACl,14.6,PEAI,0.517,,,Me-4PACz,0.189,DMACPA,0.126,4-ABnP,0.016,,,,,1000,10,5000,40,10,160,110,25,PEAI,1.0,PDADI,0.5,PiPI,0.4,,,5000.0,33.0,9.0,120.0,100.0,5.0,22.3203,79.7427,1.14462,24.454,10076,CH1,v3,
40302,20250409,99,Cs0.05MA0.1FA0.85PbI3.0,1.73,MACl,14.6,PEAI,0.517,,,Me-4PACz,0.189,DMACPA,0.126,4-ABnP,0.016,,,,,1000,10,5000,40,10,160,110,25,PEAI,1.0,PDADI,0.5,PiPI,0.4,,,5000.0,33.0,9.0,120.0,100.0,5.0,23.2571,83.1004,1.14396,24.4648,10076,CH2,v3,
40303,20250409,99,Cs0.05MA0.1FA0.85PbI3.0,1.73,MACl,14.6,PEAI,0.517,,,Me-4PACz,0.189,DMACPA,0.126,4-ABnP,0.016,,,,,1000,10,5000,40,10,160,110,25,PEAI,1.0,PDADI,0.5,PiPI,0.4,,,5000.0,33.0,9.0,120.0,100.0,5.0,23.5948,84.6506,1.14409,24.3628,10076,CH3,v3,
40304,20250409,99,Cs0.05MA0.1FA0.85PbI3.0,1.73,MACl,14.6,PEAI,0.517,,,Me-4PACz,0.189,DMACPA,0.126,4-ABnP,0.016,,,,,1000,10,5000,40,10,160,110,25,PEAI,1.0,PDADI,0.5,PiPI,0.4,,,5000.0,33.0,9.0,120.0,100.0,5.0,21.2134,78.4818,1.14109,23.6877,10076,CH4,v3,
40305,20250409,99,Cs0.05MA0.1FA0.85PbI3.0,1.73,MACl,14.6,PEAI,0.517,,,Me-4PACz,0.189,DMACPA,0.126,4-ABnP,0.016,,,,,1000,10,5000,40,10,160,110,25,PEAI,1.0,PDADI,0.5,PiPI,0.4,,,4900.0,30.0,8.0,130.0,100.0,5.0,5.4541,33.6832,0.666433,24.297,10077,CH1,v3,
40306,20250409,99,Cs0.05MA0.1FA0.85PbI3.0,1.73,MACl,14.6,PEAI,0.517,,,Me-4PACz,0.189,DMACPA,0.126,4-ABnP,0.016,,,,,1000,10,5000,40,10,160,110,25,PEAI,1.0,PDADI,0.5,PiPI,0.4,,,4900.0,30.0,8.0,130.0,100.0,5.0,17.5546,63.0497,1.13676,24.4929,10077,CH2,v3,
40307,20250409,99,Cs0.05MA0.1FA0.85PbI3.0,1.73,MACl,14.6,PEAI,0.517,,,Me-4PACz,0.189,DMACPA,0.126,4-ABnP,0.016,,,,,1000,10,5000,40,10,160,110,25,PEAI,1.0,PDADI,0.5,PiPI,0.4,,,4900.0,30.0,8.0,130.0,100.0,5.0,18.7479,67.967,1.13416,24.3209,10077,CH3,v3,
40308,20250409,99,Cs0.05MA0.1FA0.85PbI3.0,1.73,MACl,14.6,PEAI,0.517,,,Me-4PACz,0.189,DMACPA,0.126,4-ABnP,0.016,,,,,1000,10,5000,40,10,160,110,25,PEAI,1.0,PDADI,0.5,PiPI,0.4,,,4900.0,30.0,8.0,130.0,100.0,5.0,19.702,72.9198,1.12852,23.9418,10077,CH4,v3,
40309,20250409,99,Cs0.05MA0.1FA0.85PbI3.0,1.73,MACl,14.6,PEAI,0.517,,,Me-4PACz,0.189,DMACPA,0.126,4-ABnP,0.016,,,,,1000,10,5000,40,10,160,110,25,PEAI,1.0,PDADI,0.5,PiPI,0.4,,,4900.0,31.0,7.0,130.0,100.0,5.0,22.1344,82.4386,1.1359,23.6372,10078,CH1,v3,
40310,20250409,99,Cs0.05MA0.1FA0.85PbI3.0,1.73,MACl,14.6,PEAI,0.517,,,Me-4PACz,0.189,DMACPA,0.126,4-ABnP,0.016,,,,,1000,10,5000,40,10,160,110,25,PEAI,1.0,PDADI,0.5,PiPI,0.4,,,4900.0,31.0,7.0,130.0,100.0,5.0,19.7667,73.988,1.13584,23.521,10078,CH2,v3,
40311,20250409,99,Cs0.05MA0.1FA0.85PbI3.0,1.73,MACl,14.6,PEAI,0.517,,,Me-4PACz,0.189,DMACPA,0.126,4-ABnP,0.016,,,,,1000,10,5000,40,10,160,110,25,PEAI,1.0,PDADI,0.5,PiPI,0.4,,,4900.0,31.0,7.0,130.0,100.0,5.0,22.7741,84.3047,1.136,23.7799,10078,CH3,v3,
40312,20250409,99,Cs0.05MA0.1FA0.85PbI3.0,1.73,MACl,14.6,PEAI,0.517,,,Me-4PACz,0.189,DMACPA,0.126,4-ABnP,0.016,,,,,1000,10,5000,40,10,160,110,25,PEAI,1.0,PDADI,0.5,PiPI,0.4,,,4900.0,31.0,7.0,130.0,100.0,5.0,22.8892,84.9973,1.13741,23.6761,10078,CH4,v3,
40313,20250409,99,Cs0.05MA0.1FA0.85PbI3.0,1.73,MACl,14.6,PEAI,0.517,,,Me-4PACz,0.189,DMACPA,0.126,4-ABnP,0.016,,,,,1000,10,5000,40,10,160,110,25,PEAI,1.0,PDADI,0.5,PiPI,0.4,,,5000.0,30.0,9.0,110.0,100.0,6.0,23.8518,83.1785,1.1282,25.4171,10079,CH1,v3,
40314,20250409,99,Cs0.05MA0.1FA0.85PbI3.0,1.73,MACl,14.6,PEAI,0.517,,,Me-4PACz,0.189,DMACPA,0.126,4-ABnP,0.016,,,,,1000,10,5000,40,10,160,110,25,PEAI,1.0,PDADI,0.5,PiPI,0.4,,,5000.0,30.0,9.0,110.0,100.0,6.0,24.1568,84.0576,1.13313,25.3619,10079,CH2,v3,
40315,20250409,99,Cs0.05MA0.1FA0.85PbI3.0,1.73,MACl,14.6,PEAI,0.517,,,Me-4PACz,0.189,DMACPA,0.126,4-ABnP,0.016,,,,,1000,10,5000,40,10,160,110,25,PEAI,1.0,PDADI,0.5,PiPI,0.4,,,5000.0,30.0,9.0,110.0,100.0,6.0,24.1339,84.6133,1.1269,25.3107,10079,CH3,v3,
40316,20250409,99,Cs0.05MA0.1FA0.85PbI3.0,1.73,MACl,14.6,PEAI,0.517,,,Me-4PACz,0.189,DMACPA,0.126,4-ABnP,0.016,,,,,1000,10,5000,40,10,160,110,25,PEAI,1.0,PDADI,0.5,PiPI,0.4,,,5000.0,30.0,9.0,110.0,100.0,6.0,23.1876,82.9538,1.12807,24.7789,10079,CH4,v3,
40317,20250409,99,Cs0.05MA0.1FA0.85PbI3.0,1.73,MACl,14.6,PEAI,0.517,,,Me-4PACz,0.189,DMACPA,0.126,4-ABnP,0.016,,,,,1000,10,5000,40,10,160,110,25,PEAI,1.0,PDADI,0.5,m-F-PEAI,2.0,,,5000.0,33.0,9.0,110.0,100.0,6.0,23.974,83.7244,1.12579,25.4351,10080,CH1,v3,
40318,20250409,99,Cs0.05MA0.1FA0.85PbI3.0,1.73,MACl,14.6,PEAI,0.517,,,Me-4PACz,0.189,DMACPA,0.126,4-ABnP,0.016,,,,,1000,10,5000,40,10,160,110,25,PEAI,1.0,PDADI,0.5,m-F-PEAI,2.0,,,5000.0,33.0,9.0,110.0,100.0,6.0,24.0986,83.5534,1.12517,25.6337,10080,CH2,v3,
40319,20250409,99,Cs0.05MA0.1FA0.85PbI3.0,1.73,MACl,14.6,PEAI,0.517,,,Me-4PACz,0.189,DMACPA,0.126,4-ABnP,0.016,,,,,1000,10,5000,40,10,160,110,25,PEAI,1.0,PDADI,0.5,m-F-PEAI,2.0,,,5000.0,33.0,9.0,110.0,100.0,6.0,23.7541,82.5407,1.12359,25.6133,10080,CH3,v3,
40320,20250409,99,Cs0.05MA0.1FA0.85PbI3.0,1.73,MACl,14.6,PEAI,0.517,,,Me-4PACz,0.189,DMACPA,0.126,4-ABnP,0.016,,,,,1000,10,5000,40,10,160,110,25,PEAI,1.0,PDADI,0.5,m-F-PEAI,2.0,,,5000.0,33.0,9.0,110.0,100.0,6.0,23.2618,82.1297,1.11264,25.456,10080,CH4,v3,
40321,20250409,99,Cs0.05MA0.1FA0.85PbI3.0,1.73,MACl,14.6,PEAI,0.517,,,Me-4PACz,0.189,DMACPA,0.126,4-ABnP,0.016,,,,,1000,10,5000,40,10,160,110,25,PEAI,1.0,PDADI,0.5,m-F-PEAI,2.0,,,4900.0,30.0,8.0,130.0,100.0,5.0,22.7682,83.077,1.11522,24.5746,10081,CH1,v3,
40322,20250409,99,Cs0.05MA0.1FA0.85PbI3.0,1.73,MACl,14.6,PEAI,0.517,,,Me-4PACz,0.189,DMACPA,0.126,4-ABnP,0.016,,,,,1000,10,5000,40,10,160,110,25,PEAI,1.0,PDADI,0.5,m-F-PEAI,2.0,,,4900.0,30.0,8.0,130.0,100.0,5.0,22.942,82.5274,1.11466,24.9397,10081,CH2,v3,
40323,20250409,99,Cs0.05MA0.1FA0.85PbI3.0,1.73,MACl,14.6,PEAI,0.517,,,Me-4PACz,0.189,DMACPA,0.126,4-ABnP,0.016,,,,,1000,10,5000,40,10,160,110,25,PEAI,1.0,PDADI,0.5,m-F-PEAI,2.0,,,4900.0,30.0,8.0,130.0,100.0,5.0,22.7855,81.6707,1.11221,25.0844,10081,CH3,v3,
40324,20250409,99,Cs0.05MA0.1FA0.85PbI3.0,1.73,MACl,14.6,PEAI,0.517,,,Me-4PACz,0.189,DMACPA,0.126,4-ABnP,0.016,,,,,1000,10,5000,40,10,160,110,25,PEAI,1.0,PDADI,0.5,m-F-PEAI,2.0,,,4900.0,30.0,8.0,130.0,100.0,5.0,22.1565,79.8331,1.10688,25.0737,10081,CH4,v3,
40325,20250409,99,Cs0.05MA0.1FA0.85PbI3.0,1.73,MACl,14.6,PEAI,0.517,,,Me-4PACz,0.189,DMACPA,0.126,4-ABnP,0.016,,,,,1000,10,5000,40,10,160,110,25,PEAI,1.0,PDADI,0.5,m-F-PEAI,2.0,,,4900.0,31.0,7.0,130.0,100.0,5.0,11.2041,43.5215,1.0243,25.1331,10082,CH1,v3,
40326,20250409,99,Cs0.05MA0.1FA0.85PbI3.0,1.73,MACl,14.6,PEAI,0.517,,,Me-4PACz,0.189,DMACPA,0.126,4-ABnP,0.016,,,,,1000,10,5000,40,10,160,110,25,PEAI,1.0,PDADI,0.5,m-F-PEAI,2.0,,,4900.0,31.0,7.0,130.0,100.0,5.0,24.262,82.8546,1.13354,25.8328,10082,CH2,v3,
40327,20250409,99,Cs0.05MA0.1FA0.85PbI3.0,1.73,MACl,14.6,PEAI,0.517,,,Me-4PACz,0.189,DMACPA,0.126,4-ABnP,0.016,,,,,1000,10,5000,40,10,160,110,25,PEAI,1.0,PDADI,0.5,m-F-PEAI,2.0,,,4900.0,31.0,7.0,130.0,100.0,5.0,24.2446,83.2656,1.12876,25.7958,10082,CH3,v3,
40328,20250409,99,Cs0.05MA0.1FA0.85PbI3.0,1.73,MACl,14.6,PEAI,0.517,,,Me-4PACz,0.189,DMACPA,0.126,4-ABnP,0.016,,,,,1000,10,5000,40,10,160,110,25,PEAI,1.0,PDADI,0.5,m-F-PEAI,2.0,,,4900.0,31.0,7.0,130.0,100.0,5.0,23.8879,82.8882,1.12745,25.5616,10082,CH4,v3,
40329,20250409,99,Cs0.05MA0.1FA0.85PbI3.0,1.73,MACl,14.6,PEAI,0.517,,,Me-4PACz,0.189,DMACPA,0.126,4-ABnP,0.016,,,,,1000,10,5000,40,10,160,110,25,PEAI,1.0,PDADI,0.5,,,,,5000.0,33.0,9.0,110.0,100.0,6.0,23.9995,84.3797,1.13859,24.9803,10083,CH1,v3,
40330,20250409,99,Cs0.05MA0.1FA0.85PbI3.0,1.73,MACl,14.6,PEAI,0.517,,,Me-4PACz,0.189,DMACPA,0.126,4-ABnP,0.016,,,,,1000,10,5000,40,10,160,110,25,PEAI,1.0,PDADI,0.5,,,,,5000.0,33.0,9.0,110.0,100.0,6.0,24.4287,84.5414,1.13374,25.4869,10083,CH2,v3,
40331,20250409,99,Cs0.05MA0.1FA0.85PbI3.0,1.73,MACl,14.6,PEAI,0.517,,,Me-4PACz,0.189,DMACPA,0.126,4-ABnP,0.016,,,,,1000,10,5000,40,10,160,110,25,PEAI,1.0,PDADI,0.5,,,,,5000.0,33.0,9.0,110.0,100.0,6.0,24.304,84.121,1.13076,25.5506,10083,CH3,v3,
40332,20250409,99,Cs0.05MA0.1FA0.85PbI3.0,1.73,MACl,14.6,PEAI,0.517,,,Me-4PACz,0.189,DMACPA,0.126,4-ABnP,0.016,,,,,1000,10,5000,40,10,160,110,25,PEAI,1.0,PDADI,0.5,,,,,5000.0,33.0,9.0,110.0,100.0,6.0,24.4033,84.2157,1.13224,25.5927,10083,CH4,v3,
40333,20250409,99,Cs0.05MA0.1FA0.85PbI3.0,1.73,MACl,14.6,PEAI,0.517,,,Me-4PACz,0.189,DMACPA,0.126,4-ABnP,0.016,,,,,1000,10,5000,40,10,160,110,25,PEAI,1.0,PDADI,0.5,,,,,4900.0,30.0,8.0,130.0,100.0,5.0,23.2983,82.5895,1.14511,24.635,10084,CH1,v3,
40334,20250409,99,Cs0.05MA0.1FA0.85PbI3.0,1.73,MACl,14.6,PEAI,0.517,,,Me-4PACz,0.189,DMACPA,0.126,4-ABnP,0.016,,,,,1000,10,5000,40,10,160,110,25,PEAI,1.0,PDADI,0.5,,,,,4900.0,30.0,8.0,130.0,100.0,5.0,24.0933,84.8349,1.13676,24.9834,10084,CH2,v3,
40335,20250409,99,Cs0.05MA0.1FA0.85PbI3.0,1.73,MACl,14.6,PEAI,0.517,,,Me-4PACz,0.189,DMACPA,0.126,4-ABnP,0.016,,,,,1000,10,5000,40,10,160,110,25,PEAI,1.0,PDADI,0.5,,,,,4900.0,30.0,8.0,130.0,100.0,5.0,13.4671,49.1987,1.10213,24.8364,10084,CH3,v3,
40336,20250409,99,Cs0.05MA0.1FA0.85PbI3.0,1.73,MACl,14.6,PEAI,0.517,,,Me-4PACz,0.189,DMACPA,0.126,4-ABnP,0.016,,,,,1000,10,5000,40,10,160,110,25,PEAI,1.0,PDADI,0.5,,,,,4900.0,30.0,8.0,130.0,100.0,5.0,23.8882,84.6653,1.13441,24.8718,10084,CH4,v3,
40337,20250409,99,Cs0.05MA0.1FA0.85PbI3.0,1.73,MACl,14.6,PEAI,0.517,,,Me-4PACz,0.189,DMACPA,0.126,4-ABnP,0.016,,,,,1000,10,5000,40,10,160,110,25,PEAI,1.0,PDADI,0.5,,,,,4900.0,31.0,7.0,130.0,100.0,5.0,25.4179,85.0206,1.1386,26.2569,10085,CH1,v3,
40338,20250409,99,Cs0.05MA0.1FA0.85PbI3.0,1.73,MACl,14.6,PEAI,0.517,,,Me-4PACz,0.189,DMACPA,0.126,4-ABnP,0.016,,,,,1000,10,5000,40,10,160,110,25,PEAI,1.0,PDADI,0.5,,,,,4900.0,31.0,7.0,130.0,100.0,5.0,25.5532,85.0875,1.13748,26.402,10085,CH2,v3,
40339,20250409,99,Cs0.05MA0.1FA0.85PbI3.0,1.73,MACl,14.6,PEAI,0.517,,,Me-4PACz,0.189,DMACPA,0.126,4-ABnP,0.016,,,,,1000,10,5000,40,10,160,110,25,PEAI,1.0,PDADI,0.5,,,,,4900.0,31.0,7.0,130.0,100.0,5.0,25.339,84.9982,1.1321,26.3327,10085,CH3,v3,
40340,20250409,99,Cs0.05MA0.1FA0.85PbI3.0,1.73,MACl,14.6,PEAI,0.517,,,Me-4PACz,0.189,DMACPA,0.126,4-ABnP,0.016,,,,,1000,10,5000,40,10,160,110,25,PEAI,1.0,PDADI,0.5,,,,,4900.0,31.0,7.0,130.0,100.0,5.0,24.8712,84.872,1.12684,26.0057,10085,CH4,v3,
40341,20250409,99,Cs0.05MA0.1FA0.85PbI3.0,1.73,MACl,14.6,PEAI,0.517,BcmimCl,1.0,Me-4PACz,0.198,4PADCB,0.066,Me-2PACz,0.066,,,,,1000,10,5000,40,10,160,110,25,PEAI,1.0,PDADI,0.5,PiPI,0.4,,,5000.0,33.0,9.0,120.0,100.0,5.0,21.0574,73.6754,1.1752,24.3204,10086,CH1,v3,
40342,20250409,99,Cs0.05MA0.1FA0.85PbI3.0,1.73,MACl,14.6,PEAI,0.517,BcmimCl,1.0,Me-4PACz,0.198,4PADCB,0.066,Me-2PACz,0.066,,,,,1000,10,5000,40,10,160,110,25,PEAI,1.0,PDADI,0.5,PiPI,0.4,,,5000.0,33.0,9.0,120.0,100.0,5.0,22.6206,78.4025,1.17397,24.5764,10086,CH2,v3,
40343,20250409,99,Cs0.05MA0.1FA0.85PbI3.0,1.73,MACl,14.6,PEAI,0.517,BcmimCl,1.0,Me-4PACz,0.198,4PADCB,0.066,Me-2PACz,0.066,,,,,1000,10,5000,40,10,160,110,25,PEAI,1.0,PDADI,0.5,PiPI,0.4,,,5000.0,33.0,9.0,120.0,100.0,5.0,23.1934,80.223,1.17331,24.6407,10086,CH3,v3,
40344,20250409,99,Cs0.05MA0.1FA0.85PbI3.0,1.73,MACl,14.6,PEAI,0.517,BcmimCl,1.0,Me-4PACz,0.198,4PADCB,0.066,Me-2PACz,0.066,,,,,1000,10,5000,40,10,160,110,25,PEAI,1.0,PDADI,0.5,PiPI,0.4,,,5000.0,33.0,9.0,120.0,100.0,5.0,22.952,81.0544,1.17269,24.147,10086,CH4,v3,
40345,20250409,99,Cs0.05MA0.1FA0.85PbI3.0,1.73,MACl,14.6,PEAI,0.517,BcmimCl,1.0,Me-4PACz,0.198,4PADCB,0.066,Me-2PACz,0.066,,,,,1000,10,5000,40,10,160,110,25,PEAI,1.0,PDADI,0.5,PiPI,0.4,,,4900.0,30.0,8.0,130.0,100.0,5.0,22.8747,81.8122,1.1741,23.8139,10087,CH1,v3,
40346,20250409,99,Cs0.05MA0.1FA0.85PbI3.0,1.73,MACl,14.6,PEAI,0.517,BcmimCl,1.0,Me-4PACz,0.198,4PADCB,0.066,Me-2PACz,0.066,,,,,1000,10,5000,40,10,160,110,25,PEAI,1.0,PDADI,0.5,PiPI,0.4,,,4900.0,30.0,8.0,130.0,100.0,5.0,22.0676,79.0331,1.17401,23.7834,10087,CH2,v3,
40347,20250409,99,Cs0.05MA0.1FA0.85PbI3.0,1.73,MACl,14.6,PEAI,0.517,BcmimCl,1.0,Me-4PACz,0.198,4PADCB,0.066,Me-2PACz,0.066,,,,,1000,10,5000,40,10,160,110,25,PEAI,1.0,PDADI,0.5,PiPI,0.4,,,4900.0,30.0,8.0,130.0,100.0,5.0,22.5156,80.8838,1.17419,23.7073,10087,CH3,v3,
40348,20250409,99,Cs0.05MA0.1FA0.85PbI3.0,1.73,MACl,14.6,PEAI,0.517,BcmimCl,1.0,Me-4PACz,0.198,4PADCB,0.066,Me-2PACz,0.066,,,,,1000,10,5000,40,10,160,110,25,PEAI,1.0,PDADI,0.5,PiPI,0.4,,,4900.0,30.0,8.0,130.0,100.0,5.0,22.4443,82.0761,1.16948,23.3828,10087,CH4,v3,
40349,20250409,99,Cs0.05MA0.1FA0.85PbI3.0,1.73,MACl,14.6,PEAI,0.517,BcmimCl,1.0,Me-4PACz,0.198,4PADCB,0.066,Me-2PACz,0.066,,,,,1000,10,5000,40,10,160,110,25,PEAI,1.0,PDADI,0.5,PiPI,0.4,,,4900.0,31.0,7.0,130.0,100.0,5.0,23.7787,82.9135,1.17296,24.4501,10088,CH1,v3,
40350,20250409,99,Cs0.05MA0.1FA0.85PbI3.0,1.73,MACl,14.6,PEAI,0.517,BcmimCl,1.0,Me-4PACz,0.198,4PADCB,0.066,Me-2PACz,0.066,,,,,1000,10,5000,40,10,160,110,25,PEAI,1.0,PDADI,0.5,PiPI,0.4,,,4900.0,31.0,7.0,130.0,100.0,5.0,23.756,82.9843,1.16786,24.5124,10088,CH2,v3,
40351,20250409,99,Cs0.05MA0.1FA0.85PbI3.0,1.73,MACl,14.6,PEAI,0.517,BcmimCl,1.0,Me-4PACz,0.198,4PADCB,0.066,Me-2PACz,0.066,,,,,1000,10,5000,40,10,160,110,25,PEAI,1.0,PDADI,0.5,PiPI,0.4,,,4900.0,31.0,7.0,130.0,100.0,5.0,23.5849,83.0172,1.16889,24.3049,10088,CH3,v3,
40352,20250409,99,Cs0.05MA0.1FA0.85PbI3.0,1.73,MACl,14.6,PEAI,0.517,BcmimCl,1.0,Me-4PACz,0.198,4PADCB,0.066,Me-2PACz,0.066,,,,,1000,10,5000,40,10,160,110,25,PEAI,1.0,PDADI,0.5,PiPI,0.4,,,4900.0,31.0,7.0,130.0,100.0,5.0,22.8687,82.3591,1.16895,23.754,10088,CH4,v3,
40353,20250409,99,Cs0.05MA0.1FA0.85PbI3.0,1.73,MACl,14.6,PEAI,0.517,BcmimCl,1.0,Me-4PACz,0.198,4PADCB,0.066,Me-2PACz,0.066,,,,,1000,10,5000,40,10,160,110,25,PEAI,1.0,PDADI,0.5,PiPI,0.4,,,5000.0,30.0,9.0,110.0,100.0,6.0,23.9559,82.2543,1.16943,24.9045,10089,CH1,v3,
40354,20250409,99,Cs0.05MA0.1FA0.85PbI3.0,1.73,MACl,14.6,PEAI,0.517,BcmimCl,1.0,Me-4PACz,0.198,4PADCB,0.066,Me-2PACz,0.066,,,,,1000,10,5000,40,10,160,110,25,PEAI,1.0,PDADI,0.5,PiPI,0.4,,,5000.0,30.0,9.0,110.0,100.0,6.0,24.1759,82.1215,1.16662,25.2346,10089,CH2,v3,
40355,20250409,99,Cs0.05MA0.1FA0.85PbI3.0,1.73,MACl,14.6,PEAI,0.517,BcmimCl,1.0,Me-4PACz,0.198,4PADCB,0.066,Me-2PACz,0.066,,,,,1000,10,5000,40,10,160,110,25,PEAI,1.0,PDADI,0.5,PiPI,0.4,,,5000.0,30.0,9.0,110.0,100.0,6.0,24.4399,82.5926,1.16618,25.3742,10089,CH3,v3,
40356,20250409,99,Cs0.05MA0.1FA0.85PbI3.0,1.73,MACl,14.6,PEAI,0.517,BcmimCl,1.0,Me-4PACz,0.198,4PADCB,0.066,Me-2PACz,0.066,,,,,1000,10,5000,40,10,160,110,25,PEAI,1.0,PDADI,0.5,PiPI,0.4,,,5000.0,30.0,9.0,110.0,100.0,6.0,23.9112,81.5721,1.16653,25.1283,10089,CH4,v3,
40357,20250409,99,Cs0.05MA0.1FA0.85PbI3.0,1.73,MACl,14.6,PEAI,0.517,BcmimCl,1.0,Me-4PACz,0.198,4PADCB,0.066,Me-2PACz,0.066,,,,,1000,10,5000,40,10,160,110,25,PEAI,1.0,PDADI,0.5,m-F-PEAI,2.0,,,5000.0,33.0,9.0,110.0,100.0,6.0,20.678,70.9555,1.15841,25.1571,10090,CH1,v3,
40358,20250409,99,Cs0.05MA0.1FA0.85PbI3.0,1.73,MACl,14.6,PEAI,0.517,BcmimCl,1.0,Me-4PACz,0.198,4PADCB,0.066,Me-2PACz,0.066,,,,,1000,10,5000,40,10,160,110,25,PEAI,1.0,PDADI,0.5,m-F-PEAI,2.0,,,5000.0,33.0,9.0,110.0,100.0,6.0,21.8909,75.2391,1.15432,25.2055,10090,CH2,v3,
40359,20250409,99,Cs0.05MA0.1FA0.85PbI3.0,1.73,MACl,14.6,PEAI,0.517,BcmimCl,1.0,Me-4PACz,0.198,4PADCB,0.066,Me-2PACz,0.066,,,,,1000,10,5000,40,10,160,110,25,PEAI,1.0,PDADI,0.5,m-F-PEAI,2.0,,,5000.0,33.0,9.0,110.0,100.0,6.0,20.5029,71.3433,1.15066,24.9756,10090,CH3,v3,
40360,20250409,99,Cs0.05MA0.1FA0.85PbI3.0,1.73,MACl,14.6,PEAI,0.517,BcmimCl,1.0,Me-4PACz,0.198,4PADCB,0.066,Me-2PACz,0.066,,,,,1000,10,5000,40,10,160,110,25,PEAI,1.0,PDADI,0.5,m-F-PEAI,2.0,,,5000.0,33.0,9.0,110.0,100.0,6.0,1.47047,25.231,0.243082,23.9757,10090,CH4,v3,
40361,20250409,99,Cs0.05MA0.1FA0.85PbI3.0,1.73,MACl,14.6,PEAI,0.517,BcmimCl,1.0,Me-4PACz,0.198,4PADCB,0.066,Me-2PACz,0.066,,,,,1000,10,5000,40,10,160,110,25,PEAI,1.0,PDADI,0.5,m-F-PEAI,2.0,,,4900.0,30.0,8.0,130.0,100.0,5.0,20.8132,69.0178,1.15992,25.9987,10091,CH1,v3,
40362,20250409,99,Cs0.05MA0.1FA0.85PbI3.0,1.73,MACl,14.6,PEAI,0.517,BcmimCl,1.0,Me-4PACz,0.198,4PADCB,0.066,Me-2PACz,0.066,,,,,1000,10,5000,40,10,160,110,25,PEAI,1.0,PDADI,0.5,m-F-PEAI,2.0,,,4900.0,30.0,8.0,130.0,100.0,5.0,24.1817,79.6089,1.15533,26.2917,10091,CH2,v3,
40363,20250409,99,Cs0.05MA0.1FA0.85PbI3.0,1.73,MACl,14.6,PEAI,0.517,BcmimCl,1.0,Me-4PACz,0.198,4PADCB,0.066,Me-2PACz,0.066,,,,,1000,10,5000,40,10,160,110,25,PEAI,1.0,PDADI,0.5,m-F-PEAI,2.0,,,4900.0,30.0,8.0,130.0,100.0,5.0,1.35495,24.9962,0.21714,24.9639,10091,CH3,v3,
40364,20250409,99,Cs0.05MA0.1FA0.85PbI3.0,1.73,MACl,14.6,PEAI,0.517,BcmimCl,1.0,Me-4PACz,0.198,4PADCB,0.066,Me-2PACz,0.066,,,,,1000,10,5000,40,10,160,110,25,PEAI,1.0,PDADI,0.5,m-F-PEAI,2.0,,,4900.0,30.0,8.0,130.0,100.0,5.0,22.5179,75.8008,1.15667,25.6829,10091,CH4,v3,
40365,20250409,99,Cs0.05MA0.1FA0.85PbI3.0,1.73,MACl,14.6,PEAI,0.517,BcmimCl,1.0,Me-4PACz,0.198,4PADCB,0.066,Me-2PACz,0.066,,,,,1000,10,5000,40,10,160,110,25,PEAI,1.0,PDADI,0.5,m-F-PEAI,2.0,,,4900.0,31.0,7.0,130.0,100.0,5.0,23.435,79.7221,1.16294,25.2773,10092,CH1,v3,
40366,20250409,99,Cs0.05MA0.1FA0.85PbI3.0,1.73,MACl,14.6,PEAI,0.517,BcmimCl,1.0,Me-4PACz,0.198,4PADCB,0.066,Me-2PACz,0.066,,,,,1000,10,5000,40,10,160,110,25,PEAI,1.0,PDADI,0.5,m-F-PEAI,2.0,,,4900.0,31.0,7.0,130.0,100.0,5.0,23.7499,80.0246,1.16349,25.508,10092,CH2,v3,
40367,20250409,99,Cs0.05MA0.1FA0.85PbI3.0,1.73,MACl,14.6,PEAI,0.517,BcmimCl,1.0,Me-4PACz,0.198,4PADCB,0.066,Me-2PACz,0.066,,,,,1000,10,5000,40,10,160,110,25,PEAI,1.0,PDADI,0.5,m-F-PEAI,2.0,,,4900.0,31.0,7.0,130.0,100.0,5.0,23.6595,79.9943,1.16134,25.4675,10092,CH3,v3,
40368,20250409,99,Cs0.05MA0.1FA0.85PbI3.0,1.73,MACl,14.6,PEAI,0.517,BcmimCl,1.0,Me-4PACz,0.198,4PADCB,0.066,Me-2PACz,0.066,,,,,1000,10,5000,40,10,160,110,25,PEAI,1.0,PDADI,0.5,m-F-PEAI,2.0,,,4900.0,31.0,7.0,130.0,100.0,5.0,21.8667,75.3797,1.15942,25.02,10092,CH4,v3,
40369,20250409,99,Cs0.05MA0.1FA0.85PbI3.0,1.73,MACl,14.6,PEAI,0.517,BcmimCl,1.0,Me-4PACz,0.198,4PADCB,0.066,Me-2PACz,0.066,,,,,1000,10,5000,40,10,160,110,25,PEAI,1.0,PDADI,0.5,,,,,5000.0,33.0,9.0,110.0,100.0,6.0,24.2931,82.0643,1.15788,25.5661,10093,CH1,v3,
40370,20250409,99,Cs0.05MA0.1FA0.85PbI3.0,1.73,MACl,14.6,PEAI,0.517,BcmimCl,1.0,Me-4PACz,0.198,4PADCB,0.066,Me-2PACz,0.066,,,,,1000,10,5000,40,10,160,110,25,PEAI,1.0,PDADI,0.5,,,,,5000.0,33.0,9.0,110.0,100.0,6.0,23.8055,80.1468,1.15628,25.6878,10093,CH2,v3,
40371,20250409,99,Cs0.05MA0.1FA0.85PbI3.0,1.73,MACl,14.6,PEAI,0.517,BcmimCl,1.0,Me-4PACz,0.198,4PADCB,0.066,Me-2PACz,0.066,,,,,1000,10,5000,40,10,160,110,25,PEAI,1.0,PDADI,0.5,,,,,5000.0,33.0,9.0,110.0,100.0,6.0,24.4765,81.9694,1.15326,25.8922,10093,CH3,v3,
40372,20250409,99,Cs0.05MA0.1FA0.85PbI3.0,1.73,MACl,14.6,PEAI,0.517,BcmimCl,1.0,Me-4PACz,0.198,4PADCB,0.066,Me-2PACz,0.066,,,,,1000,10,5000,40,10,160,110,25,PEAI,1.0,PDADI,0.5,,,,,5000.0,33.0,9.0,110.0,100.0,6.0,23.9992,81.0504,1.15335,25.6733,10093,CH4,v3,
40373,20250409,99,Cs0.05MA0.1FA0.85PbI3.0,1.73,MACl,14.6,PEAI,0.517,BcmimCl,1.0,Me-4PACz,0.198,4PADCB,0.066,Me-2PACz,0.066,,,,,1000,10,5000,40,10,160,110,25,PEAI,1.0,PDADI,0.5,,,,,4900.0,30.0,8.0,130.0,100.0,5.0,21.9186,77.1115,1.1563,24.5823,10094,CH1,v3,
40374,20250409,99,Cs0.05MA0.1FA0.85PbI3.0,1.73,MACl,14.6,PEAI,0.517,BcmimCl,1.0,Me-4PACz,0.198,4PADCB,0.066,Me-2PACz,0.066,,,,,1000,10,5000,40,10,160,110,25,PEAI,1.0,PDADI,0.5,,,,,4900.0,30.0,8.0,130.0,100.0,5.0,23.6466,82.2436,1.15754,24.8389,10094,CH2,v3,
40375,20250409,99,Cs0.05MA0.1FA0.85PbI3.0,1.73,MACl,14.6,PEAI,0.517,BcmimCl,1.0,Me-4PACz,0.198,4PADCB,0.066,Me-2PACz,0.066,,,,,1000,10,5000,40,10,160,110,25,PEAI,1.0,PDADI,0.5,,,,,4900.0,30.0,8.0,130.0,100.0,5.0,23.2103,81.4504,1.1569,24.6316,10094,CH3,v3,
40376,20250409,99,Cs0.05MA0.1FA0.85PbI3.0,1.73,MACl,14.6,PEAI,0.517,BcmimCl,1.0,Me-4PACz,0.198,4PADCB,0.066,Me-2PACz,0.066,,,,,1000,10,5000,40,10,160,110,25,PEAI,1.0,PDADI,0.5,,,,,4900.0,30.0,8.0,130.0,100.0,5.0,22.7507,81.2427,1.156,24.2244,10094,CH4,v3,
40377,20250409,99,Cs0.05MA0.1FA0.85PbI3.0,1.73,MACl,14.6,PEAI,0.517,BcmimCl,1.0,Me-4PACz,0.198,4PADCB,0.066,Me-2PACz,0.066,,,,,1000,10,5000,40,10,160,110,25,PEAI,1.0,PDADI,0.5,,,,,4900.0,31.0,7.0,130.0,100.0,5.0,22.849,78.692,1.16439,24.9366,10095,CH1,v3,
40378,20250409,99,Cs0.05MA0.1FA0.85PbI3.0,1.73,MACl,14.6,PEAI,0.517,BcmimCl,1.0,Me-4PACz,0.198,4PADCB,0.066,Me-2PACz,0.066,,,,,1000,10,5000,40,10,160,110,25,PEAI,1.0,PDADI,0.5,,,,,4900.0,31.0,7.0,130.0,100.0,5.0,24.0289,81.2378,1.16682,25.3496,10095,CH2,v3,
40379,20250409,99,Cs0.05MA0.1FA0.85PbI3.0,1.73,MACl,14.6,PEAI,0.517,BcmimCl,1.0,Me-4PACz,0.198,4PADCB,0.066,Me-2PACz,0.066,,,,,1000,10,5000,40,10,160,110,25,PEAI,1.0,PDADI,0.5,,,,,4900.0,31.0,7.0,130.0,100.0,5.0,23.8452,80.9619,1.16457,25.2903,10095,CH3,v3,
40380,20250409,99,Cs0.05MA0.1FA0.85PbI3.0,1.73,MACl,14.6,PEAI,0.517,BcmimCl,1.0,Me-4PACz,0.198,4PADCB,0.066,Me-2PACz,0.066,,,,,1000,10,5000,40,10,160,110,25,PEAI,1.0,PDADI,0.5,,,,,4900.0,31.0,7.0,130.0,100.0,5.0,23.682,81.0155,1.16131,25.1711,10095,CH4,v3,
40381,20250409,99,Cs0.05MA0.1FA0.85PbI3.0,1.73,MACl,14.6,PEAI,0.517,BcmimCl,1.0,Me-4PACz,0.189,DMACPA,0.126,4-ABnP,0.016,,,,,1000,10,5000,40,10,160,110,25,PEAI,1.0,PDADI,0.5,PiPI,0.4,,,5000.0,33.0,9.0,120.0,100.0,5.0,0.700439,64.7355,1.16283,0.930487,10096,CH1,v3,
40382,20250409,99,Cs0.05MA0.1FA0.85PbI3.0,1.73,MACl,14.6,PEAI,0.517,BcmimCl,1.0,Me-4PACz,0.189,DMACPA,0.126,4-ABnP,0.016,,,,,1000,10,5000,40,10,160,110,25,PEAI,1.0,PDADI,0.5,PiPI,0.4,,,5000.0,33.0,9.0,120.0,100.0,5.0,0.0159856,25.3684,1.10392,0.057082,10096,CH2,v3,
40383,20250409,99,Cs0.05MA0.1FA0.85PbI3.0,1.73,MACl,14.6,PEAI,0.517,BcmimCl,1.0,Me-4PACz,0.189,DMACPA,0.126,4-ABnP,0.016,,,,,1000,10,5000,40,10,160,110,25,PEAI,1.0,PDADI,0.5,PiPI,0.4,,,5000.0,33.0,9.0,120.0,100.0,5.0,0.00502998,25.8975,1.13313,0.0171407,10096,CH3,v3,
40384,20250409,99,Cs0.05MA0.1FA0.85PbI3.0,1.73,MACl,14.6,PEAI,0.517,BcmimCl,1.0,Me-4PACz,0.189,DMACPA,0.126,4-ABnP,0.016,,,,,1000,10,5000,40,10,160,110,25,PEAI,1.0,PDADI,0.5,PiPI,0.4,,,5000.0,33.0,9.0,120.0,100.0,5.0,23.2569,83.4865,1.16735,23.8635,10096,CH4,v3,
40385,20250409,99,Cs0.05MA0.1FA0.85PbI3.0,1.73,MACl,14.6,PEAI,0.517,BcmimCl,1.0,Me-4PACz,0.189,DMACPA,0.126,4-ABnP,0.016,,,,,1000,10,5000,40,10,160,110,25,PEAI,1.0,PDADI,0.5,PiPI,0.4,,,4900.0,30.0,8.0,130.0,100.0,5.0,23.2151,80.511,1.16713,24.7056,10097,CH1,v3,
40386,20250409,99,Cs0.05MA0.1FA0.85PbI3.0,1.73,MACl,14.6,PEAI,0.517,BcmimCl,1.0,Me-4PACz,0.189,DMACPA,0.126,4-ABnP,0.016,,,,,1000,10,5000,40,10,160,110,25,PEAI,1.0,PDADI,0.5,PiPI,0.4,,,4900.0,30.0,8.0,130.0,100.0,5.0,24.524,83.3328,1.17402,25.0668,10097,CH2,v3,
40387,20250409,99,Cs0.05MA0.1FA0.85PbI3.0,1.73,MACl,14.6,PEAI,0.517,BcmimCl,1.0,Me-4PACz,0.189,DMACPA,0.126,4-ABnP,0.016,,,,,1000,10,5000,40,10,160,110,25,PEAI,1.0,PDADI,0.5,PiPI,0.4,,,4900.0,30.0,8.0,130.0,100.0,5.0,23.9046,83.0454,1.16833,24.6376,10097,CH3,v3,
40388,20250409,99,Cs0.05MA0.1FA0.85PbI3.0,1.73,MACl,14.6,PEAI,0.517,BcmimCl,1.0,Me-4PACz,0.189,DMACPA,0.126,4-ABnP,0.016,,,,,1000,10,5000,40,10,160,110,25,PEAI,1.0,PDADI,0.5,PiPI,0.4,,,4900.0,30.0,8.0,130.0,100.0,5.0,23.5504,83.0164,1.16421,24.367,10097,CH4,v3,
40389,20250409,99,Cs0.05MA0.1FA0.85PbI3.0,1.73,MACl,14.6,PEAI,0.517,BcmimCl,1.0,Me-4PACz,0.189,DMACPA,0.126,4-ABnP,0.016,,,,,1000,10,5000,40,10,160,110,25,PEAI,1.0,PDADI,0.5,PiPI,0.4,,,4900.0,31.0,7.0,130.0,100.0,5.0,17.3273,64.1121,1.17784,22.9459,10098,CH1,v3,
40390,20250409,99,Cs0.05MA0.1FA0.85PbI3.0,1.73,MACl,14.6,PEAI,0.517,BcmimCl,1.0,Me-4PACz,0.189,DMACPA,0.126,4-ABnP,0.016,,,,,1000,10,5000,40,10,160,110,25,PEAI,1.0,PDADI,0.5,PiPI,0.4,,,4900.0,31.0,7.0,130.0,100.0,5.0,21.5,78.0634,1.1743,23.4538,10098,CH2,v3,
40391,20250409,99,Cs0.05MA0.1FA0.85PbI3.0,1.73,MACl,14.6,PEAI,0.517,BcmimCl,1.0,Me-4PACz,0.189,DMACPA,0.126,4-ABnP,0.016,,,,,1000,10,5000,40,10,160,110,25,PEAI,1.0,PDADI,0.5,PiPI,0.4,,,4900.0,31.0,7.0,130.0,100.0,5.0,21.1419,77.4297,1.17401,23.2575,10098,CH3,v3,
40392,20250409,99,Cs0.05MA0.1FA0.85PbI3.0,1.73,MACl,14.6,PEAI,0.517,BcmimCl,1.0,Me-4PACz,0.189,DMACPA,0.126,4-ABnP,0.016,,,,,1000,10,5000,40,10,160,110,25,PEAI,1.0,PDADI,0.5,PiPI,0.4,,,4900.0,31.0,7.0,130.0,100.0,5.0,21.2915,78.8363,1.16896,23.1036,10098,CH4,v3,
40393,20250409,99,Cs0.05MA0.1FA0.85PbI3.0,1.73,MACl,14.6,PEAI,0.517,BcmimCl,1.0,Me-4PACz,0.189,DMACPA,0.126,4-ABnP,0.016,,,,,1000,10,5000,40,10,160,110,25,PEAI,1.0,PDADI,0.5,PiPI,0.4,,,5000.0,30.0,9.0,110.0,100.0,6.0,22.3272,78.355,1.17817,24.1857,10099,CH1,v3,
40394,20250409,99,Cs0.05MA0.1FA0.85PbI3.0,1.73,MACl,14.6,PEAI,0.517,BcmimCl,1.0,Me-4PACz,0.189,DMACPA,0.126,4-ABnP,0.016,,,,,1000,10,5000,40,10,160,110,25,PEAI,1.0,PDADI,0.5,PiPI,0.4,,,5000.0,30.0,9.0,110.0,100.0,6.0,23.0586,80.4469,1.17613,24.3707,10099,CH2,v3,
40395,20250409,99,Cs0.05MA0.1FA0.85PbI3.0,1.73,MACl,14.6,PEAI,0.517,BcmimCl,1.0,Me-4PACz,0.189,DMACPA,0.126,4-ABnP,0.016,,,,,1000,10,5000,40,10,160,110,25,PEAI,1.0,PDADI,0.5,PiPI,0.4,,,5000.0,30.0,9.0,110.0,100.0,6.0,22.4094,79.0915,1.17391,24.1359,10099,CH3,v3,
40396,20250409,99,Cs0.05MA0.1FA0.85PbI3.0,1.73,MACl,14.6,PEAI,0.517,BcmimCl,1.0,Me-4PACz,0.189,DMACPA,0.126,4-ABnP,0.016,,,,,1000,10,5000,40,10,160,110,25,PEAI,1.0,PDADI,0.5,PiPI,0.4,,,5000.0,30.0,9.0,110.0,100.0,6.0,21.397,77.2328,1.16865,23.7065,10099,CH4,v3,
40397,20250409,99,Cs0.05MA0.1FA0.85PbI3.0,1.73,MACl,14.6,PEAI,0.517,BcmimCl,1.0,Me-4PACz,0.189,DMACPA,0.126,4-ABnP,0.016,,,,,1000,10,5000,40,10,160,110,25,PEAI,1.0,PDADI,0.5,m-F-PEAI,2.0,,,5000.0,33.0,9.0,110.0,100.0,6.0,23.6112,80.5984,1.15817,25.2941,10100,CH1,v3,
40398,20250409,99,Cs0.05MA0.1FA0.85PbI3.0,1.73,MACl,14.6,PEAI,0.517,BcmimCl,1.0,Me-4PACz,0.189,DMACPA,0.126,4-ABnP,0.016,,,,,1000,10,5000,40,10,160,110,25,PEAI,1.0,PDADI,0.5,m-F-PEAI,2.0,,,5000.0,33.0,9.0,110.0,100.0,6.0,24.2368,80.931,1.15687,25.8866,10100,CH2,v3,
40399,20250409,99,Cs0.05MA0.1FA0.85PbI3.0,1.73,MACl,14.6,PEAI,0.517,BcmimCl,1.0,Me-4PACz,0.189,DMACPA,0.126,4-ABnP,0.016,,,,,1000,10,5000,40,10,160,110,25,PEAI,1.0,PDADI,0.5,m-F-PEAI,2.0,,,5000.0,33.0,9.0,110.0,100.0,6.0,24.165,80.5904,1.15531,25.9542,10100,CH3,v3,
40400,20250409,99,Cs0.05MA0.1FA0.85PbI3.0,1.73,MACl,14.6,PEAI,0.517,BcmimCl,1.0,Me-4PACz,0.189,DMACPA,0.126,4-ABnP,0.016,,,,,1000,10,5000,40,10,160,110,25,PEAI,1.0,PDADI,0.5,m-F-PEAI,2.0,,,5000.0,33.0,9.0,110.0,100.0,6.0,23.5745,79.5703,1.153,25.6958,10100,CH4,v3,
40401,20250409,99,Cs0.05MA0.1FA0.85PbI3.0,1.73,MACl,14.6,PEAI,0.517,BcmimCl,1.0,Me-4PACz,0.189,DMACPA,0.126,4-ABnP,0.016,,,,,1000,10,5000,40,10,160,110,25,PEAI,1.0,PDADI,0.5,m-F-PEAI,2.0,,,4900.0,30.0,8.0,130.0,100.0,5.0,24.1949,82.0493,1.15774,25.4705,10101,CH1,v3,
40402,20250409,99,Cs0.05MA0.1FA0.85PbI3.0,1.73,MACl,14.6,PEAI,0.517,BcmimCl,1.0,Me-4PACz,0.189,DMACPA,0.126,4-ABnP,0.016,,,,,1000,10,5000,40,10,160,110,25,PEAI,1.0,PDADI,0.5,m-F-PEAI,2.0,,,4900.0,30.0,8.0,130.0,100.0,5.0,24.5459,82.0124,1.15659,25.8773,10101,CH2,v3,
40403,20250409,99,Cs0.05MA0.1FA0.85PbI3.0,1.73,MACl,14.6,PEAI,0.517,BcmimCl,1.0,Me-4PACz,0.189,DMACPA,0.126,4-ABnP,0.016,,,,,1000,10,5000,40,10,160,110,25,PEAI,1.0,PDADI,0.5,m-F-PEAI,2.0,,,4900.0,30.0,8.0,130.0,100.0,5.0,24.5232,81.7934,1.15523,25.9531,10101,CH3,v3,
40404,20250409,99,Cs0.05MA0.1FA0.85PbI3.0,1.73,MACl,14.6,PEAI,0.517,BcmimCl,1.0,Me-4PACz,0.189,DMACPA,0.126,4-ABnP,0.016,,,,,1000,10,5000,40,10,160,110,25,PEAI,1.0,PDADI,0.5,m-F-PEAI,2.0,,,4900.0,30.0,8.0,130.0,100.0,5.0,23.864,81.0018,1.14759,25.6722,10101,CH4,v3,
