Repository: MI-Materials-Intelligence/Recipe-Language-Model

# Learning Layer

## Overview

In the learning layer, the formulas and parameters are encoded and then tokenised into recipes as inputs. Through atomic skills of data extraction, cleaning, and matching, these data are organised into standardised datasets, providing the basis for RLM training and iterative recipe refinement.

Key Atomic Skills:
- **Cleaning**: Preprocessing and outlier cleaning
- **Matching**: Matching data pairs based on variables
- **Extraction**: Data extraction from robotic boxes

File: seven_ai_layers_robotics/learning/data/data50764_from_db.csv (part 188 of 253)
No,date,rank,Formula PVK,Concentration PVK,Formula Additive 1,Concentration Additive 1,Formula Additive 2,Concentration Additive 2,Formula Additive 3,Concentration Additive 3,Formula SAM 1,Concentration SAM 1,Formula SAM 2,Concentration SAM 2,Formula SAM 3,Concentration SAM 3,Spin Coating Speed SAM,Spin Coating Time SAM,Annealed Temperature SAM,Annealed Time SAM,Spin Coating Speed PVK 1,Spin Coating Time PVK 1,Spin Coating Speed PVK 2,Spin Coating Time PVK 2,Antisolvent Dropping Timing,Antisolvent Volume,Annealed Temperature PVK,Annealed Time PVK,Formula Passivator 1,Concentration Passivator 1,Formula Passivator 2,Concentration Passivator 2,Formula Passivator 3,Concentration Passivator 3,Formula Passivator 4,Concentration Passivator 4,Spin Coating Speed Passivator,Spin Coating Time Passivator,Passivator Dropping Timing,Passivator Volume,Annealed Temperature Passivator,Annealed Time Passivator,PCE,FF,Voc,Jsc,Product,Channel,From,upload_time
40405,20250409,99,Cs0.05MA0.1FA0.85PbI3.0,1.73,MACl,14.6,PEAI,0.517,BcmimCl,1.0,Me-4PACz,0.189,DMACPA,0.126,4-ABnP,0.016,,,,,1000,10,5000,40,10,160,110,25,PEAI,1.0,PDADI,0.5,m-F-PEAI,2.0,,,4900.0,31.0,7.0,130.0,100.0,5.0,23.5222,80.7606,1.1484,25.3622,10102,CH1,v3,
40406,20250409,99,Cs0.05MA0.1FA0.85PbI3.0,1.73,MACl,14.6,PEAI,0.517,BcmimCl,1.0,Me-4PACz,0.189,DMACPA,0.126,4-ABnP,0.016,,,,,1000,10,5000,40,10,160,110,25,PEAI,1.0,PDADI,0.5,m-F-PEAI,2.0,,,4900.0,31.0,7.0,130.0,100.0,5.0,23.3596,79.8816,1.14746,25.4847,10102,CH2,v3,
40407,20250409,99,Cs0.05MA0.1FA0.85PbI3.0,1.73,MACl,14.6,PEAI,0.517,BcmimCl,1.0,Me-4PACz,0.189,DMACPA,0.126,4-ABnP,0.016,,,,,1000,10,5000,40,10,160,110,25,PEAI,1.0,PDADI,0.5,m-F-PEAI,2.0,,,4900.0,31.0,7.0,130.0,100.0,5.0,22.4908,77.9026,1.14599,25.1926,10102,CH3,v3,
40408,20250409,99,Cs0.05MA0.1FA0.85PbI3.0,1.73,MACl,14.6,PEAI,0.517,BcmimCl,1.0,Me-4PACz,0.189,DMACPA,0.126,4-ABnP,0.016,,,,,1000,10,5000,40,10,160,110,25,PEAI,1.0,PDADI,0.5,m-F-PEAI,2.0,,,4900.0,31.0,7.0,130.0,100.0,5.0,21.2901,75.1787,1.14463,24.741,10102,CH4,v3,
40409,20250409,99,Cs0.05MA0.1FA0.85PbI3.0,1.73,MACl,14.6,PEAI,0.517,BcmimCl,1.0,Me-4PACz,0.189,DMACPA,0.126,4-ABnP,0.016,,,,,1000,10,5000,40,10,160,110,25,PEAI,1.0,PDADI,0.5,,,,,5000.0,33.0,9.0,110.0,100.0,6.0,22.8233,82.8152,1.15135,23.9365,10103,CH1,v3,
40410,20250409,99,Cs0.05MA0.1FA0.85PbI3.0,1.73,MACl,14.6,PEAI,0.517,BcmimCl,1.0,Me-4PACz,0.189,DMACPA,0.126,4-ABnP,0.016,,,,,1000,10,5000,40,10,160,110,25,PEAI,1.0,PDADI,0.5,,,,,5000.0,33.0,9.0,110.0,100.0,6.0,23.0893,82.8007,1.15536,24.1357,10103,CH2,v3,
40411,20250409,99,Cs0.05MA0.1FA0.85PbI3.0,1.73,MACl,14.6,PEAI,0.517,BcmimCl,1.0,Me-4PACz,0.189,DMACPA,0.126,4-ABnP,0.016,,,,,1000,10,5000,40,10,160,110,25,PEAI,1.0,PDADI,0.5,,,,,5000.0,33.0,9.0,110.0,100.0,6.0,23.1426,82.4909,1.15664,24.2554,10103,CH3,v3,
40412,20250409,99,Cs0.05MA0.1FA0.85PbI3.0,1.73,MACl,14.6,PEAI,0.517,BcmimCl,1.0,Me-4PACz,0.189,DMACPA,0.126,4-ABnP,0.016,,,,,1000,10,5000,40,10,160,110,25,PEAI,1.0,PDADI,0.5,,,,,5000.0,33.0,9.0,110.0,100.0,6.0,1.78131,25.5686,0.29508,23.6099,10103,CH4,v3,
40413,20250409,99,Cs0.05MA0.1FA0.85PbI3.0,1.73,MACl,14.6,PEAI,0.517,BcmimCl,1.0,Me-4PACz,0.189,DMACPA,0.126,4-ABnP,0.016,,,,,1000,10,5000,40,10,160,110,25,PEAI,1.0,PDADI,0.5,,,,,4900.0,30.0,8.0,130.0,100.0,5.0,24.1593,80.8094,1.1569,25.842,10104,CH1,v3,
40414,20250409,99,Cs0.05MA0.1FA0.85PbI3.0,1.73,MACl,14.6,PEAI,0.517,BcmimCl,1.0,Me-4PACz,0.189,DMACPA,0.126,4-ABnP,0.016,,,,,1000,10,5000,40,10,160,110,25,PEAI,1.0,PDADI,0.5,,,,,4900.0,30.0,8.0,130.0,100.0,5.0,24.9106,81.7274,1.15405,26.4114,10104,CH2,v3,
40415,20250409,99,Cs0.05MA0.1FA0.85PbI3.0,1.73,MACl,14.6,PEAI,0.517,BcmimCl,1.0,Me-4PACz,0.189,DMACPA,0.126,4-ABnP,0.016,,,,,1000,10,5000,40,10,160,110,25,PEAI,1.0,PDADI,0.5,,,,,4900.0,30.0,8.0,130.0,100.0,5.0,24.7729,80.9126,1.15463,26.5165,10104,CH3,v3,
40416,20250409,99,Cs0.05MA0.1FA0.85PbI3.0,1.73,MACl,14.6,PEAI,0.517,BcmimCl,1.0,Me-4PACz,0.189,DMACPA,0.126,4-ABnP,0.016,,,,,1000,10,5000,40,10,160,110,25,PEAI,1.0,PDADI,0.5,,,,,4900.0,30.0,8.0,130.0,100.0,5.0,24.4835,80.3591,1.15442,26.3922,10104,CH4,v3,
40417,20250409,99,Cs0.05MA0.1FA0.85PbI3.0,1.73,MACl,14.6,PEAI,0.517,BcmimCl,1.0,Me-4PACz,0.189,DMACPA,0.126,4-ABnP,0.016,,,,,1000,10,5000,40,10,160,110,25,PEAI,1.0,PDADI,0.5,,,,,4900.0,31.0,7.0,130.0,100.0,5.0,24.5517,82.3266,1.15522,25.8152,10105,CH1,v3,
40418,20250409,99,Cs0.05MA0.1FA0.85PbI3.0,1.73,MACl,14.6,PEAI,0.517,BcmimCl,1.0,Me-4PACz,0.189,DMACPA,0.126,4-ABnP,0.016,,,,,1000,10,5000,40,10,160,110,25,PEAI,1.0,PDADI,0.5,,,,,4900.0,31.0,7.0,130.0,100.0,5.0,24.8031,82.1848,1.15537,26.1212,10105,CH2,v3,
40419,20250409,99,Cs0.05MA0.1FA0.85PbI3.0,1.73,MACl,14.6,PEAI,0.517,BcmimCl,1.0,Me-4PACz,0.189,DMACPA,0.126,4-ABnP,0.016,,,,,1000,10,5000,40,10,160,110,25,PEAI,1.0,PDADI,0.5,,,,,4900.0,31.0,7.0,130.0,100.0,5.0,4.80988,27.4052,0.677781,25.8947,10105,CH3,v3,
40420,20250409,99,Cs0.05MA0.1FA0.85PbI3.0,1.73,MACl,14.6,PEAI,0.517,BcmimCl,1.0,Me-4PACz,0.189,DMACPA,0.126,4-ABnP,0.016,,,,,1000,10,5000,40,10,160,110,25,PEAI,1.0,PDADI,0.5,,,,,4900.0,31.0,7.0,130.0,100.0,5.0,24.1722,81.534,1.15588,25.6488,10105,CH4,v3,
40421,20250409,99,Cs0.05MA0.1FA0.85PbI3.0,1.73,MACl,14.6,PEAI,0.517,AGAD,1.0,Me-4PACz,0.198,4PADCB,0.066,Me-2PACz,0.066,,,,,1000,10,5000,40,10,160,110,25,PEAI,1.0,PDADI,0.5,PiPI,0.4,,,5000.0,33.0,9.0,120.0,100.0,5.0,19.8575,74.0743,1.14501,23.4124,10106,CH1,v3,
40422,20250409,99,Cs0.05MA0.1FA0.85PbI3.0,1.73,MACl,14.6,PEAI,0.517,AGAD,1.0,Me-4PACz,0.198,4PADCB,0.066,Me-2PACz,0.066,,,,,1000,10,5000,40,10,160,110,25,PEAI,1.0,PDADI,0.5,PiPI,0.4,,,5000.0,33.0,9.0,120.0,100.0,5.0,20.7344,76.0388,1.14505,23.814,10106,CH2,v3,
40423,20250409,99,Cs0.05MA0.1FA0.85PbI3.0,1.73,MACl,14.6,PEAI,0.517,AGAD,1.0,Me-4PACz,0.198,4PADCB,0.066,Me-2PACz,0.066,,,,,1000,10,5000,40,10,160,110,25,PEAI,1.0,PDADI,0.5,PiPI,0.4,,,5000.0,33.0,9.0,120.0,100.0,5.0,20.5036,75.5048,1.14529,23.7104,10106,CH3,v3,
40424,20250409,99,Cs0.05MA0.1FA0.85PbI3.0,1.73,MACl,14.6,PEAI,0.517,AGAD,1.0,Me-4PACz,0.198,4PADCB,0.066,Me-2PACz,0.066,,,,,1000,10,5000,40,10,160,110,25,PEAI,1.0,PDADI,0.5,PiPI,0.4,,,5000.0,33.0,9.0,120.0,100.0,5.0,19.8251,74.2718,1.14557,23.3007,10106,CH4,v3,
40425,20250409,99,Cs0.05MA0.1FA0.85PbI3.0,1.73,MACl,14.6,PEAI,0.517,AGAD,1.0,Me-4PACz,0.198,4PADCB,0.066,Me-2PACz,0.066,,,,,1000,10,5000,40,10,160,110,25,PEAI,1.0,PDADI,0.5,PiPI,0.4,,,4900.0,30.0,8.0,130.0,100.0,5.0,22.0385,78.6016,1.15072,24.3658,10107,CH1,v3,
40426,20250409,99,Cs0.05MA0.1FA0.85PbI3.0,1.73,MACl,14.6,PEAI,0.517,AGAD,1.0,Me-4PACz,0.198,4PADCB,0.066,Me-2PACz,0.066,,,,,1000,10,5000,40,10,160,110,25,PEAI,1.0,PDADI,0.5,PiPI,0.4,,,4900.0,30.0,8.0,130.0,100.0,5.0,22.8005,80.889,1.15041,24.502,10107,CH2,v3,
40427,20250409,99,Cs0.05MA0.1FA0.85PbI3.0,1.73,MACl,14.6,PEAI,0.517,AGAD,1.0,Me-4PACz,0.198,4PADCB,0.066,Me-2PACz,0.066,,,,,1000,10,5000,40,10,160,110,25,PEAI,1.0,PDADI,0.5,PiPI,0.4,,,4900.0,30.0,8.0,130.0,100.0,5.0,22.718,80.9693,1.14747,24.4518,10107,CH3,v3,
40428,20250409,99,Cs0.05MA0.1FA0.85PbI3.0,1.73,MACl,14.6,PEAI,0.517,AGAD,1.0,Me-4PACz,0.198,4PADCB,0.066,Me-2PACz,0.066,,,,,1000,10,5000,40,10,160,110,25,PEAI,1.0,PDADI,0.5,PiPI,0.4,,,4900.0,30.0,8.0,130.0,100.0,5.0,21.8322,80.0091,1.14363,23.8601,10107,CH4,v3,
40429,20250409,99,Cs0.05MA0.1FA0.85PbI3.0,1.73,MACl,14.6,PEAI,0.517,AGAD,1.0,Me-4PACz,0.198,4PADCB,0.066,Me-2PACz,0.066,,,,,1000,10,5000,40,10,160,110,25,PEAI,1.0,PDADI,0.5,PiPI,0.4,,,4900.0,31.0,7.0,130.0,100.0,5.0,24.4308,82.2223,1.16396,25.5277,10108,CH1,v3,
40430,20250409,99,Cs0.05MA0.1FA0.85PbI3.0,1.73,MACl,14.6,PEAI,0.517,AGAD,1.0,Me-4PACz,0.198,4PADCB,0.066,Me-2PACz,0.066,,,,,1000,10,5000,40,10,160,110,25,PEAI,1.0,PDADI,0.5,PiPI,0.4,,,4900.0,31.0,7.0,130.0,100.0,5.0,20.5928,70.6083,1.15767,25.1927,10108,CH2,v3,
40431,20250409,99,Cs0.05MA0.1FA0.85PbI3.0,1.73,MACl,14.6,PEAI,0.517,AGAD,1.0,Me-4PACz,0.198,4PADCB,0.066,Me-2PACz,0.066,,,,,1000,10,5000,40,10,160,110,25,PEAI,1.0,PDADI,0.5,PiPI,0.4,,,4900.0,31.0,7.0,130.0,100.0,5.0,23.7379,81.2972,1.15682,25.2407,10108,CH3,v3,
40432,20250409,99,Cs0.05MA0.1FA0.85PbI3.0,1.73,MACl,14.6,PEAI,0.517,AGAD,1.0,Me-4PACz,0.198,4PADCB,0.066,Me-2PACz,0.066,,,,,1000,10,5000,40,10,160,110,25,PEAI,1.0,PDADI,0.5,PiPI,0.4,,,4900.0,31.0,7.0,130.0,100.0,5.0,24.4585,84.1026,1.15231,25.2378,10108,CH4,v3,
40433,20250409,99,Cs0.05MA0.1FA0.85PbI3.0,1.73,MACl,14.6,PEAI,0.517,AGAD,1.0,Me-4PACz,0.198,4PADCB,0.066,Me-2PACz,0.066,,,,,1000,10,5000,40,10,160,110,25,PEAI,1.0,PDADI,0.5,PiPI,0.4,,,5000.0,30.0,9.0,110.0,100.0,6.0,23.8141,83.5725,1.15095,24.7578,10109,CH1,v3,
40434,20250409,99,Cs0.05MA0.1FA0.85PbI3.0,1.73,MACl,14.6,PEAI,0.517,AGAD,1.0,Me-4PACz,0.198,4PADCB,0.066,Me-2PACz,0.066,,,,,1000,10,5000,40,10,160,110,25,PEAI,1.0,PDADI,0.5,PiPI,0.4,,,5000.0,30.0,9.0,110.0,100.0,6.0,24.1027,84.4539,1.14841,24.8511,10109,CH2,v3,
40435,20250409,99,Cs0.05MA0.1FA0.85PbI3.0,1.73,MACl,14.6,PEAI,0.517,AGAD,1.0,Me-4PACz,0.198,4PADCB,0.066,Me-2PACz,0.066,,,,,1000,10,5000,40,10,160,110,25,PEAI,1.0,PDADI,0.5,PiPI,0.4,,,5000.0,30.0,9.0,110.0,100.0,6.0,23.7975,84.8773,1.14724,24.439,10109,CH3,v3,
40436,20250409,99,Cs0.05MA0.1FA0.85PbI3.0,1.73,MACl,14.6,PEAI,0.517,AGAD,1.0,Me-4PACz,0.198,4PADCB,0.066,Me-2PACz,0.066,,,,,1000,10,5000,40,10,160,110,25,PEAI,1.0,PDADI,0.5,PiPI,0.4,,,5000.0,30.0,9.0,110.0,100.0,6.0,23.6092,84.9025,1.1443,24.3009,10109,CH4,v3,
40437,20250409,99,Cs0.05MA0.1FA0.85PbI3.0,1.73,MACl,14.6,PEAI,0.517,AGAD,1.0,Me-4PACz,0.198,4PADCB,0.066,Me-2PACz,0.066,,,,,1000,10,5000,40,10,160,110,25,PEAI,1.0,PDADI,0.5,m-F-PEAI,2.0,,,5000.0,33.0,9.0,110.0,100.0,6.0,24.9792,83.4658,1.13787,26.3013,10110,CH1,v3,
40438,20250409,99,Cs0.05MA0.1FA0.85PbI3.0,1.73,MACl,14.6,PEAI,0.517,AGAD,1.0,Me-4PACz,0.198,4PADCB,0.066,Me-2PACz,0.066,,,,,1000,10,5000,40,10,160,110,25,PEAI,1.0,PDADI,0.5,m-F-PEAI,2.0,,,5000.0,33.0,9.0,110.0,100.0,6.0,25.2625,83.1968,1.13751,26.694,10110,CH2,v3,
40439,20250409,99,Cs0.05MA0.1FA0.85PbI3.0,1.73,MACl,14.6,PEAI,0.517,AGAD,1.0,Me-4PACz,0.198,4PADCB,0.066,Me-2PACz,0.066,,,,,1000,10,5000,40,10,160,110,25,PEAI,1.0,PDADI,0.5,m-F-PEAI,2.0,,,5000.0,33.0,9.0,110.0,100.0,6.0,25.1917,83.0192,1.13521,26.7303,10110,CH3,v3,
40440,20250409,99,Cs0.05MA0.1FA0.85PbI3.0,1.73,MACl,14.6,PEAI,0.517,AGAD,1.0,Me-4PACz,0.198,4PADCB,0.066,Me-2PACz,0.066,,,,,1000,10,5000,40,10,160,110,25,PEAI,1.0,PDADI,0.5,m-F-PEAI,2.0,,,5000.0,33.0,9.0,110.0,100.0,6.0,24.8185,82.735,1.13345,26.4657,10110,CH4,v3,
40441,20250409,99,Cs0.05MA0.1FA0.85PbI3.0,1.73,MACl,14.6,PEAI,0.517,AGAD,1.0,Me-4PACz,0.198,4PADCB,0.066,Me-2PACz,0.066,,,,,1000,10,5000,40,10,160,110,25,PEAI,1.0,PDADI,0.5,m-F-PEAI,2.0,,,4900.0,30.0,8.0,130.0,100.0,5.0,23.8734,83.1677,1.13647,25.2582,10111,CH1,v3,
40442,20250409,99,Cs0.05MA0.1FA0.85PbI3.0,1.73,MACl,14.6,PEAI,0.517,AGAD,1.0,Me-4PACz,0.198,4PADCB,0.066,Me-2PACz,0.066,,,,,1000,10,5000,40,10,160,110,25,PEAI,1.0,PDADI,0.5,m-F-PEAI,2.0,,,4900.0,30.0,8.0,130.0,100.0,5.0,24.1239,83.1136,1.13758,25.5148,10111,CH2,v3,
40443,20250409,99,Cs0.05MA0.1FA0.85PbI3.0,1.73,MACl,14.6,PEAI,0.517,AGAD,1.0,Me-4PACz,0.198,4PADCB,0.066,Me-2PACz,0.066,,,,,1000,10,5000,40,10,160,110,25,PEAI,1.0,PDADI,0.5,m-F-PEAI,2.0,,,4900.0,30.0,8.0,130.0,100.0,5.0,24.1819,83.041,1.13728,25.6053,10111,CH3,v3,
40444,20250409,99,Cs0.05MA0.1FA0.85PbI3.0,1.73,MACl,14.6,PEAI,0.517,AGAD,1.0,Me-4PACz,0.198,4PADCB,0.066,Me-2PACz,0.066,,,,,1000,10,5000,40,10,160,110,25,PEAI,1.0,PDADI,0.5,m-F-PEAI,2.0,,,4900.0,30.0,8.0,130.0,100.0,5.0,23.9895,83.0338,1.13518,25.4508,10111,CH4,v3,
40445,20250409,99,Cs0.05MA0.1FA0.85PbI3.0,1.73,MACl,14.6,PEAI,0.517,AGAD,1.0,Me-4PACz,0.198,4PADCB,0.066,Me-2PACz,0.066,,,,,1000,10,5000,40,10,160,110,25,PEAI,1.0,PDADI,0.5,m-F-PEAI,2.0,,,4900.0,31.0,7.0,130.0,100.0,5.0,24.5218,82.3214,1.13773,26.1818,10112,CH1,v3,
40446,20250409,99,Cs0.05MA0.1FA0.85PbI3.0,1.73,MACl,14.6,PEAI,0.517,AGAD,1.0,Me-4PACz,0.198,4PADCB,0.066,Me-2PACz,0.066,,,,,1000,10,5000,40,10,160,110,25,PEAI,1.0,PDADI,0.5,m-F-PEAI,2.0,,,4900.0,31.0,7.0,130.0,100.0,5.0,24.5238,81.9184,1.13686,26.3328,10112,CH2,v3,
40447,20250409,99,Cs0.05MA0.1FA0.85PbI3.0,1.73,MACl,14.6,PEAI,0.517,AGAD,1.0,Me-4PACz,0.198,4PADCB,0.066,Me-2PACz,0.066,,,,,1000,10,5000,40,10,160,110,25,PEAI,1.0,PDADI,0.5,m-F-PEAI,2.0,,,4900.0,31.0,7.0,130.0,100.0,5.0,24.4347,81.8426,1.13579,26.2863,10112,CH3,v3,
40448,20250409,99,Cs0.05MA0.1FA0.85PbI3.0,1.73,MACl,14.6,PEAI,0.517,AGAD,1.0,Me-4PACz,0.198,4PADCB,0.066,Me-2PACz,0.066,,,,,1000,10,5000,40,10,160,110,25,PEAI,1.0,PDADI,0.5,m-F-PEAI,2.0,,,4900.0,31.0,7.0,130.0,100.0,5.0,24.1634,81.9803,1.13459,25.9782,10112,CH4,v3,
40449,20250409,99,Cs0.05MA0.1FA0.85PbI3.0,1.73,MACl,14.6,PEAI,0.517,AGAD,1.0,Me-4PACz,0.198,4PADCB,0.066,Me-2PACz,0.066,,,,,1000,10,5000,40,10,160,110,25,PEAI,1.0,PDADI,0.5,,,,,5000.0,33.0,9.0,110.0,100.0,6.0,11.3225,41.9312,1.08566,24.8722,10113,CH1,v3,
40450,20250409,99,Cs0.05MA0.1FA0.85PbI3.0,1.73,MACl,14.6,PEAI,0.517,AGAD,1.0,Me-4PACz,0.198,4PADCB,0.066,Me-2PACz,0.066,,,,,1000,10,5000,40,10,160,110,25,PEAI,1.0,PDADI,0.5,,,,,5000.0,33.0,9.0,110.0,100.0,6.0,24.1329,83.6056,1.13685,25.3905,10113,CH2,v3,
40451,20250409,99,Cs0.05MA0.1FA0.85PbI3.0,1.73,MACl,14.6,PEAI,0.517,AGAD,1.0,Me-4PACz,0.198,4PADCB,0.066,Me-2PACz,0.066,,,,,1000,10,5000,40,10,160,110,25,PEAI,1.0,PDADI,0.5,,,,,5000.0,33.0,9.0,110.0,100.0,6.0,24.2194,83.7478,1.13756,25.4222,10113,CH3,v3,
40452,20250409,99,Cs0.05MA0.1FA0.85PbI3.0,1.73,MACl,14.6,PEAI,0.517,AGAD,1.0,Me-4PACz,0.198,4PADCB,0.066,Me-2PACz,0.066,,,,,1000,10,5000,40,10,160,110,25,PEAI,1.0,PDADI,0.5,,,,,5000.0,33.0,9.0,110.0,100.0,6.0,21.3457,74.4913,1.12833,25.3961,10113,CH4,v3,
40453,20250409,99,Cs0.05MA0.1FA0.85PbI3.0,1.73,MACl,14.6,PEAI,0.517,AGAD,1.0,Me-4PACz,0.198,4PADCB,0.066,Me-2PACz,0.066,,,,,1000,10,5000,40,10,160,110,25,PEAI,1.0,PDADI,0.5,,,,,4900.0,30.0,8.0,130.0,100.0,5.0,23.2886,79.3643,1.15394,25.4293,10114,CH1,v3,
40454,20250409,99,Cs0.05MA0.1FA0.85PbI3.0,1.73,MACl,14.6,PEAI,0.517,AGAD,1.0,Me-4PACz,0.198,4PADCB,0.066,Me-2PACz,0.066,,,,,1000,10,5000,40,10,160,110,25,PEAI,1.0,PDADI,0.5,,,,,4900.0,30.0,8.0,130.0,100.0,5.0,23.8374,81.3668,1.14135,25.6679,10114,CH2,v3,
40455,20250409,99,Cs0.05MA0.1FA0.85PbI3.0,1.73,MACl,14.6,PEAI,0.517,AGAD,1.0,Me-4PACz,0.198,4PADCB,0.066,Me-2PACz,0.066,,,,,1000,10,5000,40,10,160,110,25,PEAI,1.0,PDADI,0.5,,,,,4900.0,30.0,8.0,130.0,100.0,5.0,23.7876,81.2823,1.13791,25.7186,10114,CH3,v3,
40456,20250409,99,Cs0.05MA0.1FA0.85PbI3.0,1.73,MACl,14.6,PEAI,0.517,AGAD,1.0,Me-4PACz,0.198,4PADCB,0.066,Me-2PACz,0.066,,,,,1000,10,5000,40,10,160,110,25,PEAI,1.0,PDADI,0.5,,,,,4900.0,30.0,8.0,130.0,100.0,5.0,23.3629,80.6487,1.13775,25.4613,10114,CH4,v3,
40457,20250409,99,Cs0.05MA0.1FA0.85PbI3.0,1.73,MACl,14.6,PEAI,0.517,AGAD,1.0,Me-4PACz,0.198,4PADCB,0.066,Me-2PACz,0.066,,,,,1000,10,5000,40,10,160,110,25,PEAI,1.0,PDADI,0.5,,,,,4900.0,31.0,7.0,130.0,100.0,5.0,24.0216,79.1009,1.14277,26.5742,10115,CH1,v3,
40458,20250409,99,Cs0.05MA0.1FA0.85PbI3.0,1.73,MACl,14.6,PEAI,0.517,AGAD,1.0,Me-4PACz,0.198,4PADCB,0.066,Me-2PACz,0.066,,,,,1000,10,5000,40,10,160,110,25,PEAI,1.0,PDADI,0.5,,,,,4900.0,31.0,7.0,130.0,100.0,5.0,24.7777,81.157,1.14306,26.7096,10115,CH2,v3,
40459,20250409,99,Cs0.05MA0.1FA0.85PbI3.0,1.73,MACl,14.6,PEAI,0.517,AGAD,1.0,Me-4PACz,0.198,4PADCB,0.066,Me-2PACz,0.066,,,,,1000,10,5000,40,10,160,110,25,PEAI,1.0,PDADI,0.5,,,,,4900.0,31.0,7.0,130.0,100.0,5.0,25.045,82.1407,1.13894,26.7708,10115,CH3,v3,
40460,20250409,99,Cs0.05MA0.1FA0.85PbI3.0,1.73,MACl,14.6,PEAI,0.517,AGAD,1.0,Me-4PACz,0.198,4PADCB,0.066,Me-2PACz,0.066,,,,,1000,10,5000,40,10,160,110,25,PEAI,1.0,PDADI,0.5,,,,,4900.0,31.0,7.0,130.0,100.0,5.0,24.7751,82.4105,1.13707,26.4389,10115,CH4,v3,
40461,20250409,99,Cs0.05MA0.1FA0.85PbI3.0,1.73,MACl,14.6,PEAI,0.517,AGAD,1.0,Me-4PACz,0.189,DMACPA,0.126,4-ABnP,0.016,,,,,1000,10,5000,40,10,160,110,25,PEAI,1.0,PDADI,0.5,PiPI,0.4,,,5000.0,33.0,9.0,120.0,100.0,5.0,24.0481,83.7033,1.13921,25.2193,10116,CH1,v3,
40462,20250409,99,Cs0.05MA0.1FA0.85PbI3.0,1.73,MACl,14.6,PEAI,0.517,AGAD,1.0,Me-4PACz,0.189,DMACPA,0.126,4-ABnP,0.016,,,,,1000,10,5000,40,10,160,110,25,PEAI,1.0,PDADI,0.5,PiPI,0.4,,,5000.0,33.0,9.0,120.0,100.0,5.0,24.2393,83.8596,1.1437,25.273,10116,CH2,v3,
40463,20250409,99,Cs0.05MA0.1FA0.85PbI3.0,1.73,MACl,14.6,PEAI,0.517,AGAD,1.0,Me-4PACz,0.189,DMACPA,0.126,4-ABnP,0.016,,,,,1000,10,5000,40,10,160,110,25,PEAI,1.0,PDADI,0.5,PiPI,0.4,,,5000.0,33.0,9.0,120.0,100.0,5.0,24.5068,84.1964,1.14441,25.4338,10116,CH3,v3,
40464,20250409,99,Cs0.05MA0.1FA0.85PbI3.0,1.73,MACl,14.6,PEAI,0.517,AGAD,1.0,Me-4PACz,0.189,DMACPA,0.126,4-ABnP,0.016,,,,,1000,10,5000,40,10,160,110,25,PEAI,1.0,PDADI,0.5,PiPI,0.4,,,5000.0,33.0,9.0,120.0,100.0,5.0,24.0991,84.072,1.13951,25.1553,10116,CH4,v3,
40465,20250409,99,Cs0.05MA0.1FA0.85PbI3.0,1.73,MACl,14.6,PEAI,0.517,AGAD,1.0,Me-4PACz,0.189,DMACPA,0.126,4-ABnP,0.016,,,,,1000,10,5000,40,10,160,110,25,PEAI,1.0,PDADI,0.5,PiPI,0.4,,,4900.0,30.0,8.0,130.0,100.0,5.0,22.8547,82.2298,1.13835,24.4159,10117,CH1,v3,
40466,20250409,99,Cs0.05MA0.1FA0.85PbI3.0,1.73,MACl,14.6,PEAI,0.517,AGAD,1.0,Me-4PACz,0.189,DMACPA,0.126,4-ABnP,0.016,,,,,1000,10,5000,40,10,160,110,25,PEAI,1.0,PDADI,0.5,PiPI,0.4,,,4900.0,30.0,8.0,130.0,100.0,5.0,22.8644,82.1206,1.14112,24.3993,10117,CH2,v3,
40467,20250409,99,Cs0.05MA0.1FA0.85PbI3.0,1.73,MACl,14.6,PEAI,0.517,AGAD,1.0,Me-4PACz,0.189,DMACPA,0.126,4-ABnP,0.016,,,,,1000,10,5000,40,10,160,110,25,PEAI,1.0,PDADI,0.5,PiPI,0.4,,,4900.0,30.0,8.0,130.0,100.0,5.0,22.3028,81.0626,1.13856,24.1648,10117,CH3,v3,
40468,20250409,99,Cs0.05MA0.1FA0.85PbI3.0,1.73,MACl,14.6,PEAI,0.517,AGAD,1.0,Me-4PACz,0.189,DMACPA,0.126,4-ABnP,0.016,,,,,1000,10,5000,40,10,160,110,25,PEAI,1.0,PDADI,0.5,PiPI,0.4,,,4900.0,30.0,8.0,130.0,100.0,5.0,20.8508,77.3953,1.13653,23.7043,10117,CH4,v3,
40469,20250409,99,Cs0.05MA0.1FA0.85PbI3.0,1.73,MACl,14.6,PEAI,0.517,AGAD,1.0,Me-4PACz,0.189,DMACPA,0.126,4-ABnP,0.016,,,,,1000,10,5000,40,10,160,110,25,PEAI,1.0,PDADI,0.5,PiPI,0.4,,,4900.0,31.0,7.0,130.0,100.0,5.0,22.4065,76.7714,1.15046,25.369,10118,CH1,v3,
40470,20250409,99,Cs0.05MA0.1FA0.85PbI3.0,1.73,MACl,14.6,PEAI,0.517,AGAD,1.0,Me-4PACz,0.189,DMACPA,0.126,4-ABnP,0.016,,,,,1000,10,5000,40,10,160,110,25,PEAI,1.0,PDADI,0.5,PiPI,0.4,,,4900.0,31.0,7.0,130.0,100.0,5.0,24.9144,84.908,1.14403,25.6486,10118,CH2,v3,
40471,20250409,99,Cs0.05MA0.1FA0.85PbI3.0,1.73,MACl,14.6,PEAI,0.517,AGAD,1.0,Me-4PACz,0.189,DMACPA,0.126,4-ABnP,0.016,,,,,1000,10,5000,40,10,160,110,25,PEAI,1.0,PDADI,0.5,PiPI,0.4,,,4900.0,31.0,7.0,130.0,100.0,5.0,24.869,85.2883,1.14435,25.4807,10118,CH3,v3,
40472,20250409,99,Cs0.05MA0.1FA0.85PbI3.0,1.73,MACl,14.6,PEAI,0.517,AGAD,1.0,Me-4PACz,0.189,DMACPA,0.126,4-ABnP,0.016,,,,,1000,10,5000,40,10,160,110,25,PEAI,1.0,PDADI,0.5,PiPI,0.4,,,4900.0,31.0,7.0,130.0,100.0,5.0,24.3374,85.2123,1.14418,24.9618,10118,CH4,v3,
40473,20250409,99,Cs0.05MA0.1FA0.85PbI3.0,1.73,MACl,14.6,PEAI,0.517,AGAD,1.0,Me-4PACz,0.189,DMACPA,0.126,4-ABnP,0.016,,,,,1000,10,5000,40,10,160,110,25,PEAI,1.0,PDADI,0.5,PiPI,0.4,,,5000.0,30.0,9.0,110.0,100.0,6.0,23.4265,83.0913,1.13763,24.7828,10119,CH1,v3,
40474,20250409,99,Cs0.05MA0.1FA0.85PbI3.0,1.73,MACl,14.6,PEAI,0.517,AGAD,1.0,Me-4PACz,0.189,DMACPA,0.126,4-ABnP,0.016,,,,,1000,10,5000,40,10,160,110,25,PEAI,1.0,PDADI,0.5,PiPI,0.4,,,5000.0,30.0,9.0,110.0,100.0,6.0,20.1273,70.2556,1.1341,25.2612,10119,CH2,v3,
40475,20250409,99,Cs0.05MA0.1FA0.85PbI3.0,1.73,MACl,14.6,PEAI,0.517,AGAD,1.0,Me-4PACz,0.189,DMACPA,0.126,4-ABnP,0.016,,,,,1000,10,5000,40,10,160,110,25,PEAI,1.0,PDADI,0.5,PiPI,0.4,,,5000.0,30.0,9.0,110.0,100.0,6.0,24.1581,83.6495,1.1359,25.425,10119,CH3,v3,
40476,20250409,99,Cs0.05MA0.1FA0.85PbI3.0,1.73,MACl,14.6,PEAI,0.517,AGAD,1.0,Me-4PACz,0.189,DMACPA,0.126,4-ABnP,0.016,,,,,1000,10,5000,40,10,160,110,25,PEAI,1.0,PDADI,0.5,PiPI,0.4,,,5000.0,30.0,9.0,110.0,100.0,6.0,23.4929,82.6544,1.1334,25.0776,10119,CH4,v3,
40477,20250409,99,Cs0.05MA0.1FA0.85PbI3.0,1.73,MACl,14.6,PEAI,0.517,AGAD,1.0,Me-4PACz,0.189,DMACPA,0.126,4-ABnP,0.016,,,,,1000,10,5000,40,10,160,110,25,PEAI,1.0,PDADI,0.5,m-F-PEAI,2.0,,,5000.0,33.0,9.0,110.0,100.0,6.0,23.8964,82.8218,1.12323,25.6873,10120,CH1,v3,
40478,20250409,99,Cs0.05MA0.1FA0.85PbI3.0,1.73,MACl,14.6,PEAI,0.517,AGAD,1.0,Me-4PACz,0.189,DMACPA,0.126,4-ABnP,0.016,,,,,1000,10,5000,40,10,160,110,25,PEAI,1.0,PDADI,0.5,m-F-PEAI,2.0,,,5000.0,33.0,9.0,110.0,100.0,6.0,20.3468,70.5066,1.11774,25.8181,10120,CH2,v3,
40479,20250409,99,Cs0.05MA0.1FA0.85PbI3.0,1.73,MACl,14.6,PEAI,0.517,AGAD,1.0,Me-4PACz,0.189,DMACPA,0.126,4-ABnP,0.016,,,,,1000,10,5000,40,10,160,110,25,PEAI,1.0,PDADI,0.5,m-F-PEAI,2.0,,,5000.0,33.0,9.0,110.0,100.0,6.0,20.0332,69.8804,1.11131,25.7964,10120,CH3,v3,
40480,20250409,99,Cs0.05MA0.1FA0.85PbI3.0,1.73,MACl,14.6,PEAI,0.517,AGAD,1.0,Me-4PACz,0.189,DMACPA,0.126,4-ABnP,0.016,,,,,1000,10,5000,40,10,160,110,25,PEAI,1.0,PDADI,0.5,m-F-PEAI,2.0,,,5000.0,33.0,9.0,110.0,100.0,6.0,23.6373,81.8194,1.11854,25.8279,10120,CH4,v3,
40481,20250409,99,Cs0.05MA0.1FA0.85PbI3.0,1.73,MACl,14.6,PEAI,0.517,AGAD,1.0,Me-4PACz,0.189,DMACPA,0.126,4-ABnP,0.016,,,,,1000,10,5000,40,10,160,110,25,PEAI,1.0,PDADI,0.5,m-F-PEAI,2.0,,,4900.0,30.0,8.0,130.0,100.0,5.0,22.6675,83.2158,1.12796,24.1493,10121,CH1,v3,
40482,20250409,99,Cs0.05MA0.1FA0.85PbI3.0,1.73,MACl,14.6,PEAI,0.517,AGAD,1.0,Me-4PACz,0.189,DMACPA,0.126,4-ABnP,0.016,,,,,1000,10,5000,40,10,160,110,25,PEAI,1.0,PDADI,0.5,m-F-PEAI,2.0,,,4900.0,30.0,8.0,130.0,100.0,5.0,22.9306,83.2568,1.12695,24.4393,10121,CH2,v3,
40483,20250409,99,Cs0.05MA0.1FA0.85PbI3.0,1.73,MACl,14.6,PEAI,0.517,AGAD,1.0,Me-4PACz,0.189,DMACPA,0.126,4-ABnP,0.016,,,,,1000,10,5000,40,10,160,110,25,PEAI,1.0,PDADI,0.5,m-F-PEAI,2.0,,,4900.0,30.0,8.0,130.0,100.0,5.0,22.7455,83.2439,1.12414,24.3065,10121,CH3,v3,
40484,20250409,99,Cs0.05MA0.1FA0.85PbI3.0,1.73,MACl,14.6,PEAI,0.517,AGAD,1.0,Me-4PACz,0.189,DMACPA,0.126,4-ABnP,0.016,,,,,1000,10,5000,40,10,160,110,25,PEAI,1.0,PDADI,0.5,m-F-PEAI,2.0,,,4900.0,30.0,8.0,130.0,100.0,5.0,21.8717,81.3888,1.12094,23.9737,10121,CH4,v3,
40485,20250409,99,Cs0.05MA0.1FA0.85PbI3.0,1.73,MACl,14.6,PEAI,0.517,AGAD,1.0,Me-4PACz,0.189,DMACPA,0.126,4-ABnP,0.016,,,,,1000,10,5000,40,10,160,110,25,PEAI,1.0,PDADI,0.5,m-F-PEAI,2.0,,,4900.0,31.0,7.0,130.0,100.0,5.0,22.1895,76.4995,1.13335,25.5932,10122,CH1,v3,
40486,20250409,99,Cs0.05MA0.1FA0.85PbI3.0,1.73,MACl,14.6,PEAI,0.517,AGAD,1.0,Me-4PACz,0.189,DMACPA,0.126,4-ABnP,0.016,,,,,1000,10,5000,40,10,160,110,25,PEAI,1.0,PDADI,0.5,m-F-PEAI,2.0,,,4900.0,31.0,7.0,130.0,100.0,5.0,22.9951,78.8885,1.1356,25.6682,10122,CH2,v3,
40487,20250409,99,Cs0.05MA0.1FA0.85PbI3.0,1.73,MACl,14.6,PEAI,0.517,AGAD,1.0,Me-4PACz,0.189,DMACPA,0.126,4-ABnP,0.016,,,,,1000,10,5000,40,10,160,110,25,PEAI,1.0,PDADI,0.5,m-F-PEAI,2.0,,,4900.0,31.0,7.0,130.0,100.0,5.0,23.0662,79.8686,1.13406,25.4662,10122,CH3,v3,
40488,20250409,99,Cs0.05MA0.1FA0.85PbI3.0,1.73,MACl,14.6,PEAI,0.517,AGAD,1.0,Me-4PACz,0.189,DMACPA,0.126,4-ABnP,0.016,,,,,1000,10,5000,40,10,160,110,25,PEAI,1.0,PDADI,0.5,m-F-PEAI,2.0,,,4900.0,31.0,7.0,130.0,100.0,5.0,20.1303,70.8694,1.13233,25.0852,10122,CH4,v3,
40489,20250409,99,Cs0.05MA0.1FA0.85PbI3.0,1.73,MACl,14.6,PEAI,0.517,AGAD,1.0,Me-4PACz,0.189,DMACPA,0.126,4-ABnP,0.016,,,,,1000,10,5000,40,10,160,110,25,PEAI,1.0,PDADI,0.5,,,,,5000.0,33.0,9.0,110.0,100.0,6.0,17.797,63.5128,1.1264,24.8766,10123,CH1,v3,
40490,20250409,99,Cs0.05MA0.1FA0.85PbI3.0,1.73,MACl,14.6,PEAI,0.517,AGAD,1.0,Me-4PACz,0.189,DMACPA,0.126,4-ABnP,0.016,,,,,1000,10,5000,40,10,160,110,25,PEAI,1.0,PDADI,0.5,,,,,5000.0,33.0,9.0,110.0,100.0,6.0,23.9609,81.9446,1.14311,25.5798,10123,CH2,v3,
40491,20250409,99,Cs0.05MA0.1FA0.85PbI3.0,1.73,MACl,14.6,PEAI,0.517,AGAD,1.0,Me-4PACz,0.189,DMACPA,0.126,4-ABnP,0.016,,,,,1000,10,5000,40,10,160,110,25,PEAI,1.0,PDADI,0.5,,,,,5000.0,33.0,9.0,110.0,100.0,6.0,24.142,81.7465,1.14824,25.72,10123,CH3,v3,
40492,20250409,99,Cs0.05MA0.1FA0.85PbI3.0,1.73,MACl,14.6,PEAI,0.517,AGAD,1.0,Me-4PACz,0.189,DMACPA,0.126,4-ABnP,0.016,,,,,1000,10,5000,40,10,160,110,25,PEAI,1.0,PDADI,0.5,,,,,5000.0,33.0,9.0,110.0,100.0,6.0,23.4453,82.0438,1.13695,25.1345,10123,CH4,v3,
40493,20250409,99,Cs0.05MA0.1FA0.85PbI3.0,1.73,MACl,14.6,PEAI,0.517,AGAD,1.0,Me-4PACz,0.189,DMACPA,0.126,4-ABnP,0.016,,,,,1000,10,5000,40,10,160,110,25,PEAI,1.0,PDADI,0.5,,,,,4900.0,30.0,8.0,130.0,100.0,5.0,24.0693,83.3588,1.14235,25.2762,10124,CH1,v3,
40494,20250409,99,Cs0.05MA0.1FA0.85PbI3.0,1.73,MACl,14.6,PEAI,0.517,AGAD,1.0,Me-4PACz,0.189,DMACPA,0.126,4-ABnP,0.016,,,,,1000,10,5000,40,10,160,110,25,PEAI,1.0,PDADI,0.5,,,,,4900.0,30.0,8.0,130.0,100.0,5.0,24.3218,83.014,1.14452,25.5988,10124,CH2,v3,
40495,20250409,99,Cs0.05MA0.1FA0.85PbI3.0,1.73,MACl,14.6,PEAI,0.517,AGAD,1.0,Me-4PACz,0.189,DMACPA,0.126,4-ABnP,0.016,,,,,1000,10,5000,40,10,160,110,25,PEAI,1.0,PDADI,0.5,,,,,4900.0,30.0,8.0,130.0,100.0,5.0,24.3911,83.1265,1.14659,25.5907,10124,CH3,v3,
40496,20250409,99,Cs0.05MA0.1FA0.85PbI3.0,1.73,MACl,14.6,PEAI,0.517,AGAD,1.0,Me-4PACz,0.189,DMACPA,0.126,4-ABnP,0.016,,,,,1000,10,5000,40,10,160,110,25,PEAI,1.0,PDADI,0.5,,,,,4900.0,30.0,8.0,130.0,100.0,5.0,23.2141,80.8555,1.14283,25.1223,10124,CH4,v3,
40497,20250409,99,Cs0.05MA0.1FA0.85PbI3.0,1.73,MACl,14.6,PEAI,0.517,AGAD,1.0,Me-4PACz,0.189,DMACPA,0.126,4-ABnP,0.016,,,,,1000,10,5000,40,10,160,110,25,PEAI,1.0,PDADI,0.5,,,,,4900.0,31.0,7.0,130.0,100.0,5.0,22.9778,81.9373,1.14922,24.4018,10125,CH1,v3,
40498,20250409,99,Cs0.05MA0.1FA0.85PbI3.0,1.73,MACl,14.6,PEAI,0.517,AGAD,1.0,Me-4PACz,0.189,DMACPA,0.126,4-ABnP,0.016,,,,,1000,10,5000,40,10,160,110,25,PEAI,1.0,PDADI,0.5,,,,,4900.0,31.0,7.0,130.0,100.0,5.0,23.6278,83.8929,1.13685,24.7739,10125,CH2,v3,
40499,20250409,99,Cs0.05MA0.1FA0.85PbI3.0,1.73,MACl,14.6,PEAI,0.517,AGAD,1.0,Me-4PACz,0.189,DMACPA,0.126,4-ABnP,0.016,,,,,1000,10,5000,40,10,160,110,25,PEAI,1.0,PDADI,0.5,,,,,4900.0,31.0,7.0,130.0,100.0,5.0,23.5247,83.8404,1.13709,24.6761,10125,CH3,v3,
40500,20250409,99,Cs0.05MA0.1FA0.85PbI3.0,1.73,MACl,14.6,PEAI,0.517,AGAD,1.0,Me-4PACz,0.189,DMACPA,0.126,4-ABnP,0.016,,,,,1000,10,5000,40,10,160,110,25,PEAI,1.0,PDADI,0.5,,,,,4900.0,31.0,7.0,130.0,100.0,5.0,23.3467,83.7563,1.13675,24.5213,10125,CH4,v3,
40501,20250410,100,Cs0.05MA0.1FA0.85PbI3.0,1.73,MACl,14.6,PEAI,0.517,4Cl-BZS,0.5,Me-4PACz,0.198,4PADCB,0.066,Me-2PACz,0.066,,,,,1000,10,5000,40,10,160,110,25,PEAI,1.0,PDADI,0.5,PiPI,0.5,m-F-PEAI,1.0,5000.0,33.0,9.0,120.0,100.0,5.0,8.09632,36.2495,0.914987,24.4101,10126,CH1,v4,
40502,20250410,100,Cs0.05MA0.1FA0.85PbI3.0,1.73,MACl,14.6,PEAI,0.517,4Cl-BZS,0.5,Me-4PACz,0.198,4PADCB,0.066,Me-2PACz,0.066,,,,,1000,10,5000,40,10,160,110,25,PEAI,1.0,PDADI,0.5,PiPI,0.5,m-F-PEAI,1.0,5000.0,33.0,9.0,120.0,100.0,5.0,23.5381,82.6627,1.15062,24.7474,10126,CH2,v4,
40503,20250410,100,Cs0.05MA0.1FA0.85PbI3.0,1.73,MACl,14.6,PEAI,0.517,4Cl-BZS,0.5,Me-4PACz,0.198,4PADCB,0.066,Me-2PACz,0.066,,,,,1000,10,5000,40,10,160,110,25,PEAI,1.0,PDADI,0.5,PiPI,0.5,m-F-PEAI,1.0,5000.0,33.0,9.0,120.0,100.0,5.0,22.5283,80.5789,1.14708,24.3732,10126,CH3,v4,
40504,20250410,100,Cs0.05MA0.1FA0.85PbI3.0,1.73,MACl,14.6,PEAI,0.517,4Cl-BZS,0.5,Me-4PACz,0.198,4PADCB,0.066,Me-2PACz,0.066,,,,,1000,10,5000,40,10,160,110,25,PEAI,1.0,PDADI,0.5,PiPI,0.5,m-F-PEAI,1.0,5000.0,33.0,9.0,120.0,100.0,5.0,23.3635,83.5115,1.15591,24.2028,10126,CH4,v4,
40505,20250410,100,Cs0.05MA0.1FA0.85PbI3.0,1.73,MACl,14.6,PEAI,0.517,4Cl-BZS,0.5,Me-4PACz,0.198,4PADCB,0.066,Me-2PACz,0.066,,,,,1000,10,5000,40,10,160,110,25,PEAI,1.0,PDADI,0.5,PiPI,0.5,m-F-PEAI,1.0,4900.0,30.0,8.0,130.0,100.0,5.0,17.2169,64.2763,1.14307,23.4332,10127,CH1,v4,
40506,20250410,100,Cs0.05MA0.1FA0.85PbI3.0,1.73,MACl,14.6,PEAI,0.517,4Cl-BZS,0.5,Me-4PACz,0.198,4PADCB,0.066,Me-2PACz,0.066,,,,,1000,10,5000,40,10,160,110,25,PEAI,1.0,PDADI,0.5,PiPI,0.5,m-F-PEAI,1.0,4900.0,30.0,8.0,130.0,100.0,5.0,22.738,81.8698,1.15823,23.9791,10127,CH2,v4,
40507,20250410,100,Cs0.05MA0.1FA0.85PbI3.0,1.73,MACl,14.6,PEAI,0.517,4Cl-BZS,0.5,Me-4PACz,0.198,4PADCB,0.066,Me-2PACz,0.066,,,,,1000,10,5000,40,10,160,110,25,PEAI,1.0,PDADI,0.5,PiPI,0.5,m-F-PEAI,1.0,4900.0,30.0,8.0,130.0,100.0,5.0,22.6541,82.1994,1.15546,23.8519,10127,CH3,v4,
40508,20250410,100,Cs0.05MA0.1FA0.85PbI3.0,1.73,MACl,14.6,PEAI,0.517,4Cl-BZS,0.5,Me-4PACz,0.198,4PADCB,0.066,Me-2PACz,0.066,,,,,1000,10,5000,40,10,160,110,25,PEAI,1.0,PDADI,0.5,PiPI,0.5,m-F-PEAI,1.0,4900.0,30.0,8.0,130.0,100.0,5.0,22.1042,81.563,1.15407,23.4828,10127,CH4,v4,
40509,20250410,100,Cs0.05MA0.1FA0.85PbI3.0,1.73,MACl,14.6,PEAI,0.517,4Cl-BZS,0.5,Me-4PACz,0.198,4PADCB,0.066,Me-2PACz,0.066,,,,,1000,10,5000,40,10,160,110,25,PEAI,1.0,PDADI,0.5,PiPI,0.5,m-F-PEAI,1.0,4900.0,31.0,7.0,130.0,100.0,5.0,22.9401,80.3047,1.15644,24.7019,10128,CH1,v4,
40510,20250410,100,Cs0.05MA0.1FA0.85PbI3.0,1.73,MACl,14.6,PEAI,0.517,4Cl-BZS,0.5,Me-4PACz,0.198,4PADCB,0.066,Me-2PACz,0.066,,,,,1000,10,5000,40,10,160,110,25,PEAI,1.0,PDADI,0.5,PiPI,0.5,m-F-PEAI,1.0,4900.0,31.0,7.0,130.0,100.0,5.0,23.8006,82.8264,1.15526,24.8736,10128,CH2,v4,
40511,20250410,100,Cs0.05MA0.1FA0.85PbI3.0,1.73,MACl,14.6,PEAI,0.517,4Cl-BZS,0.5,Me-4PACz,0.198,4PADCB,0.066,Me-2PACz,0.066,,,,,1000,10,5000,40,10,160,110,25,PEAI,1.0,PDADI,0.5,PiPI,0.5,m-F-PEAI,1.0,4900.0,31.0,7.0,130.0,100.0,5.0,23.9432,83.6201,1.15266,24.8411,10128,CH3,v4,
40512,20250410,100,Cs0.05MA0.1FA0.85PbI3.0,1.73,MACl,14.6,PEAI,0.517,4Cl-BZS,0.5,Me-4PACz,0.198,4PADCB,0.066,Me-2PACz,0.066,,,,,1000,10,5000,40,10,160,110,25,PEAI,1.0,PDADI,0.5,PiPI,0.5,m-F-PEAI,1.0,4900.0,31.0,7.0,130.0,100.0,5.0,23.446,83.4118,1.14882,24.4674,10128,CH4,v4,
40513,20250410,100,Cs0.05MA0.1FA0.85PbI3.0,1.73,MACl,14.6,PEAI,0.517,4Cl-BZS,0.5,Me-4PACz,0.198,4PADCB,0.066,Me-2PACz,0.066,,,,,1000,10,5000,40,10,160,110,25,PEAI,1.0,PDADI,0.5,PiPI,0.5,,,5000.0,33.0,9.0,110.0,100.0,6.0,23.872,81.8837,1.14947,25.3625,10129,CH1,v4,
40514,20250410,100,Cs0.05MA0.1FA0.85PbI3.0,1.73,MACl,14.6,PEAI,0.517,4Cl-BZS,0.5,Me-4PACz,0.198,4PADCB,0.066,Me-2PACz,0.066,,,,,1000,10,5000,40,10,160,110,25,PEAI,1.0,PDADI,0.5,PiPI,0.5,,,5000.0,33.0,9.0,110.0,100.0,6.0,24.3999,82.7238,1.14704,25.7146,10129,CH2,v4,
40515,20250410,100,Cs0.05MA0.1FA0.85PbI3.0,1.73,MACl,14.6,PEAI,0.517,4Cl-BZS,0.5,Me-4PACz,0.198,4PADCB,0.066,Me-2PACz,0.066,,,,,1000,10,5000,40,10,160,110,25,PEAI,1.0,PDADI,0.5,PiPI,0.5,,,5000.0,33.0,9.0,110.0,100.0,6.0,24.4083,82.6073,1.14517,25.8017,10129,CH3,v4,
40516,20250410,100,Cs0.05MA0.1FA0.85PbI3.0,1.73,MACl,14.6,PEAI,0.517,4Cl-BZS,0.5,Me-4PACz,0.198,4PADCB,0.066,Me-2PACz,0.066,,,,,1000,10,5000,40,10,160,110,25,PEAI,1.0,PDADI,0.5,PiPI,0.5,,,5000.0,33.0,9.0,110.0,100.0,6.0,24.1413,82.513,1.14176,25.6249,10129,CH4,v4,
40517,20250410,100,Cs0.05MA0.1FA0.85PbI3.0,1.73,MACl,14.6,PEAI,0.517,4Cl-BZS,0.5,Me-4PACz,0.198,4PADCB,0.066,Me-2PACz,0.066,,,,,1000,10,5000,40,10,160,110,25,PEAI,1.0,PDADI,0.5,PiPI,0.5,,,4900.0,30.0,8.0,130.0,100.0,5.0,23.1988,82.0159,1.14501,24.7035,10130,CH1,v4,
40518,20250410,100,Cs0.05MA0.1FA0.85PbI3.0,1.73,MACl,14.6,PEAI,0.517,4Cl-BZS,0.5,Me-4PACz,0.198,4PADCB,0.066,Me-2PACz,0.066,,,,,1000,10,5000,40,10,160,110,25,PEAI,1.0,PDADI,0.5,PiPI,0.5,,,4900.0,30.0,8.0,130.0,100.0,5.0,18.312,65.3056,1.12603,24.9021,10130,CH2,v4,
40519,20250410,100,Cs0.05MA0.1FA0.85PbI3.0,1.73,MACl,14.6,PEAI,0.517,4Cl-BZS,0.5,Me-4PACz,0.198,4PADCB,0.066,Me-2PACz,0.066,,,,,1000,10,5000,40,10,160,110,25,PEAI,1.0,PDADI,0.5,PiPI,0.5,,,4900.0,30.0,8.0,130.0,100.0,5.0,23.6025,82.7684,1.13703,25.0797,10130,CH3,v4,
40520,20250410,100,Cs0.05MA0.1FA0.85PbI3.0,1.73,MACl,14.6,PEAI,0.517,4Cl-BZS,0.5,Me-4PACz,0.198,4PADCB,0.066,Me-2PACz,0.066,,,,,1000,10,5000,40,10,160,110,25,PEAI,1.0,PDADI,0.5,PiPI,0.5,,,4900.0,30.0,8.0,130.0,100.0,5.0,23.117,81.9997,1.13555,24.8264,10130,CH4,v4,
40521,20250410,100,Cs0.05MA0.1FA0.85PbI3.0,1.73,MACl,14.6,PEAI,0.517,4Cl-BZS,0.5,Me-4PACz,0.198,4PADCB,0.066,Me-2PACz,0.066,,,,,1000,10,5000,40,10,160,110,25,PEAI,1.0,PDADI,0.5,PiPI,0.5,,,4900.0,31.0,7.0,130.0,100.0,5.0,23.4523,82.998,1.14889,24.5946,10131,CH1,v4,
40522,20250410,100,Cs0.05MA0.1FA0.85PbI3.0,1.73,MACl,14.6,PEAI,0.517,4Cl-BZS,0.5,Me-4PACz,0.198,4PADCB,0.066,Me-2PACz,0.066,,,,,1000,10,5000,40,10,160,110,25,PEAI,1.0,PDADI,0.5,PiPI,0.5,,,4900.0,31.0,7.0,130.0,100.0,5.0,23.7561,83.4334,1.14661,24.8325,10131,CH2,v4,
40523,20250410,100,Cs0.05MA0.1FA0.85PbI3.0,1.73,MACl,14.6,PEAI,0.517,4Cl-BZS,0.5,Me-4PACz,0.198,4PADCB,0.066,Me-2PACz,0.066,,,,,1000,10,5000,40,10,160,110,25,PEAI,1.0,PDADI,0.5,PiPI,0.5,,,4900.0,31.0,7.0,130.0,100.0,5.0,23.9245,83.6275,1.14576,24.9689,10131,CH3,v4,
40524,20250410,100,Cs0.05MA0.1FA0.85PbI3.0,1.73,MACl,14.6,PEAI,0.517,4Cl-BZS,0.5,Me-4PACz,0.198,4PADCB,0.066,Me-2PACz,0.066,,,,,1000,10,5000,40,10,160,110,25,PEAI,1.0,PDADI,0.5,PiPI,0.5,,,4900.0,31.0,7.0,130.0,100.0,5.0,23.5494,83.2553,1.14297,24.7476,10131,CH4,v4,
40525,20250410,100,Cs0.05MA0.1FA0.85PbI3.0,1.73,MACl,14.6,PEAI,0.517,4Cl-BZS,0.5,Me-4PACz,0.198,4PADCB,0.066,Me-2PACz,0.066,,,,,1000,10,5000,40,10,160,110,25,PEAI,1.0,PDADI,0.5,m-F-PEAI,1.0,,,5000.0,33.0,9.0,110.0,100.0,6.0,22.9433,81.1476,1.1563,24.4517,10132,CH1,v4,
40526,20250410,100,Cs0.05MA0.1FA0.85PbI3.0,1.73,MACl,14.6,PEAI,0.517,4Cl-BZS,0.5,Me-4PACz,0.198,4PADCB,0.066,Me-2PACz,0.066,,,,,1000,10,5000,40,10,160,110,25,PEAI,1.0,PDADI,0.5,m-F-PEAI,1.0,,,5000.0,33.0,9.0,110.0,100.0,6.0,23.6879,82.9645,1.15737,24.6695,10132,CH2,v4,
40527,20250410,100,Cs0.05MA0.1FA0.85PbI3.0,1.73,MACl,14.6,PEAI,0.517,4Cl-BZS,0.5,Me-4PACz,0.198,4PADCB,0.066,Me-2PACz,0.066,,,,,1000,10,5000,40,10,160,110,25,PEAI,1.0,PDADI,0.5,m-F-PEAI,1.0,,,5000.0,33.0,9.0,110.0,100.0,6.0,23.6524,83.4011,1.15472,24.5599,10132,CH3,v4,
40528,20250410,100,Cs0.05MA0.1FA0.85PbI3.0,1.73,MACl,14.6,PEAI,0.517,4Cl-BZS,0.5,Me-4PACz,0.198,4PADCB,0.066,Me-2PACz,0.066,,,,,1000,10,5000,40,10,160,110,25,PEAI,1.0,PDADI,0.5,m-F-PEAI,1.0,,,5000.0,33.0,9.0,110.0,100.0,6.0,23.0155,83.0988,1.14918,24.1011,10132,CH4,v4,
40529,20250410,100,Cs0.05MA0.1FA0.85PbI3.0,1.73,MACl,14.6,PEAI,0.517,4Cl-BZS,0.5,Me-4PACz,0.198,4PADCB,0.066,Me-2PACz,0.066,,,,,1000,10,5000,40,10,160,110,25,PEAI,1.0,PDADI,0.5,m-F-PEAI,1.0,,,4900.0,30.0,8.0,130.0,100.0,5.0,22.4691,83.2185,1.15701,23.3362,10133,CH1,v4,
40530,20250410,100,Cs0.05MA0.1FA0.85PbI3.0,1.73,MACl,14.6,PEAI,0.517,4Cl-BZS,0.5,Me-4PACz,0.198,4PADCB,0.066,Me-2PACz,0.066,,,,,1000,10,5000,40,10,160,110,25,PEAI,1.0,PDADI,0.5,m-F-PEAI,1.0,,,4900.0,30.0,8.0,130.0,100.0,5.0,19.5117,72.7547,1.15426,23.2342,10133,CH2,v4,
40531,20250410,100,Cs0.05MA0.1FA0.85PbI3.0,1.73,MACl,14.6,PEAI,0.517,4Cl-BZS,0.5,Me-4PACz,0.198,4PADCB,0.066,Me-2PACz,0.066,,,,,1000,10,5000,40,10,160,110,25,PEAI,1.0,PDADI,0.5,m-F-PEAI,1.0,,,4900.0,30.0,8.0,130.0,100.0,5.0,23.1011,84.0711,1.15372,23.817,10133,CH3,v4,
40532,20250410,100,Cs0.05MA0.1FA0.85PbI3.0,1.73,MACl,14.6,PEAI,0.517,4Cl-BZS,0.5,Me-4PACz,0.198,4PADCB,0.066,Me-2PACz,0.066,,,,,1000,10,5000,40,10,160,110,25,PEAI,1.0,PDADI,0.5,m-F-PEAI,1.0,,,4900.0,30.0,8.0,130.0,100.0,5.0,22.304,82.7351,1.14695,23.5043,10133,CH4,v4,
40533,20250410,100,Cs0.05MA0.1FA0.85PbI3.0,1.73,MACl,14.6,PEAI,0.517,4Cl-BZS,0.5,Me-4PACz,0.198,4PADCB,0.066,Me-2PACz,0.066,,,,,1000,10,5000,40,10,160,110,25,PEAI,1.0,PDADI,0.5,m-F-PEAI,1.0,,,4900.0,31.0,7.0,130.0,100.0,5.0,23.4295,80.9719,1.16531,24.8306,10134,CH1,v4,
40534,20250410,100,Cs0.05MA0.1FA0.85PbI3.0,1.73,MACl,14.6,PEAI,0.517,4Cl-BZS,0.5,Me-4PACz,0.198,4PADCB,0.066,Me-2PACz,0.066,,,,,1000,10,5000,40,10,160,110,25,PEAI,1.0,PDADI,0.5,m-F-PEAI,1.0,,,4900.0,31.0,7.0,130.0,100.0,5.0,24.1544,82.8913,1.16226,25.0717,10134,CH2,v4,
40535,20250410,100,Cs0.05MA0.1FA0.85PbI3.0,1.73,MACl,14.6,PEAI,0.517,4Cl-BZS,0.5,Me-4PACz,0.198,4PADCB,0.066,Me-2PACz,0.066,,,,,1000,10,5000,40,10,160,110,25,PEAI,1.0,PDADI,0.5,m-F-PEAI,1.0,,,4900.0,31.0,7.0,130.0,100.0,5.0,23.9543,83.0626,1.1575,24.9147,10134,CH3,v4,
40536,20250410,100,Cs0.05MA0.1FA0.85PbI3.0,1.73,MACl,14.6,PEAI,0.517,4Cl-BZS,0.5,Me-4PACz,0.198,4PADCB,0.066,Me-2PACz,0.066,,,,,1000,10,5000,40,10,160,110,25,PEAI,1.0,PDADI,0.5,m-F-PEAI,1.0,,,4900.0,31.0,7.0,130.0,100.0,5.0,22.6628,80.7019,1.15446,24.3249,10134,CH4,v4,
40537,20250410,100,Cs0.05MA0.1FA0.85PbI3.0,1.73,MACl,14.6,PEAI,0.517,4Cl-BZS,0.5,Me-4PACz,0.198,4PADCB,0.066,Me-2PACz,0.066,,,,,1000,10,5000,40,10,160,110,25,PEAI,1.0,PDADI,0.5,,,,,5000.0,33.0,9.0,110.0,100.0,6.0,24.6474,82.8062,1.15567,25.7558,10135,CH1,v4,
40538,20250410,100,Cs0.05MA0.1FA0.85PbI3.0,1.73,MACl,14.6,PEAI,0.517,4Cl-BZS,0.5,Me-4PACz,0.198,4PADCB,0.066,Me-2PACz,0.066,,,,,1000,10,5000,40,10,160,110,25,PEAI,1.0,PDADI,0.5,,,,,5000.0,33.0,9.0,110.0,100.0,6.0,20.1646,68.5528,1.14585,25.6706,10135,CH2,v4,
40539,20250410,100,Cs0.05MA0.1FA0.85PbI3.0,1.73,MACl,14.6,PEAI,0.517,4Cl-BZS,0.5,Me-4PACz,0.198,4PADCB,0.066,Me-2PACz,0.066,,,,,1000,10,5000,40,10,160,110,25,PEAI,1.0,PDADI,0.5,,,,,5000.0,33.0,9.0,110.0,100.0,6.0,24.8883,83.56,1.15246,25.8447,10135,CH3,v4,
40540,20250410,100,Cs0.05MA0.1FA0.85PbI3.0,1.73,MACl,14.6,PEAI,0.517,4Cl-BZS,0.5,Me-4PACz,0.198,4PADCB,0.066,Me-2PACz,0.066,,,,,1000,10,5000,40,10,160,110,25,PEAI,1.0,PDADI,0.5,,,,,5000.0,33.0,9.0,110.0,100.0,6.0,24.4165,83.2353,1.14847,25.542,10135,CH4,v4,
40541,20250410,100,Cs0.05MA0.1FA0.85PbI3.0,1.73,MACl,14.6,PEAI,0.517,4Cl-BZS,0.5,Me-4PACz,0.198,4PADCB,0.066,Me-2PACz,0.066,,,,,1000,10,5000,40,10,160,110,25,PEAI,1.0,PDADI,0.5,,,,,4900.0,30.0,8.0,130.0,100.0,5.0,24.3785,83.1557,1.15323,25.4215,10136,CH1,v4,
40542,20250410,100,Cs0.05MA0.1FA0.85PbI3.0,1.73,MACl,14.6,PEAI,0.517,4Cl-BZS,0.5,Me-4PACz,0.198,4PADCB,0.066,Me-2PACz,0.066,,,,,1000,10,5000,40,10,160,110,25,PEAI,1.0,PDADI,0.5,,,,,4900.0,30.0,8.0,130.0,100.0,5.0,24.706,83.8717,1.15082,25.5965,10136,CH2,v4,
40543,20250410,100,Cs0.05MA0.1FA0.85PbI3.0,1.73,MACl,14.6,PEAI,0.517,4Cl-BZS,0.5,Me-4PACz,0.198,4PADCB,0.066,Me-2PACz,0.066,,,,,1000,10,5000,40,10,160,110,25,PEAI,1.0,PDADI,0.5,,,,,4900.0,30.0,8.0,130.0,100.0,5.0,24.7749,84.2782,1.14725,25.6235,10136,CH3,v4,
40544,20250410,100,Cs0.05MA0.1FA0.85PbI3.0,1.73,MACl,14.6,PEAI,0.517,4Cl-BZS,0.5,Me-4PACz,0.198,4PADCB,0.066,Me-2PACz,0.066,,,,,1000,10,5000,40,10,160,110,25,PEAI,1.0,PDADI,0.5,,,,,4900.0,30.0,8.0,130.0,100.0,5.0,24.2568,83.9592,1.14669,25.1954,10136,CH4,v4,
40545,20250410,100,Cs0.05MA0.1FA0.85PbI3.0,1.73,MACl,14.6,PEAI,0.517,4Cl-BZS,0.5,Me-4PACz,0.198,4PADCB,0.066,Me-2PACz,0.066,,,,,1000,10,5000,40,10,160,110,25,PEAI,1.0,PDADI,0.5,,,,,4900.0,31.0,7.0,130.0,100.0,5.0,2.52841,27.4735,0.377404,24.3852,10137,CH1,v4,
40546,20250410,100,Cs0.05MA0.1FA0.85PbI3.0,1.73,MACl,14.6,PEAI,0.517,4Cl-BZS,0.5,Me-4PACz,0.198,4PADCB,0.066,Me-2PACz,0.066,,,,,1000,10,5000,40,10,160,110,25,PEAI,1.0,PDADI,0.5,,,,,4900.0,31.0,7.0,130.0,100.0,5.0,13.7213,49.2867,1.11939,24.8704,10137,CH2,v4,
40547,20250410,100,Cs0.05MA0.1FA0.85PbI3.0,1.73,MACl,14.6,PEAI,0.517,4Cl-BZS,0.5,Me-4PACz,0.198,4PADCB,0.066,Me-2PACz,0.066,,,,,1000,10,5000,40,10,160,110,25,PEAI,1.0,PDADI,0.5,,,,,4900.0,31.0,7.0,130.0,100.0,5.0,24.0039,83.2206,1.15194,25.0393,10137,CH3,v4,
40548,20250410,100,Cs0.05MA0.1FA0.85PbI3.0,1.73,MACl,14.6,PEAI,0.517,4Cl-BZS,0.5,Me-4PACz,0.198,4PADCB,0.066,Me-2PACz,0.066,,,,,1000,10,5000,40,10,160,110,25,PEAI,1.0,PDADI,0.5,,,,,4900.0,31.0,7.0,130.0,100.0,5.0,22.8633,80.9881,1.14939,24.5613,10137,CH4,v4,
40549,20250410,100,Cs0.05MA0.1FA0.85PbI3.0,1.73,MACl,14.6,PEAI,0.517,4Cl-BZS,0.5,Me-4PACz,0.189,DMACPA,0.126,4-ABnP,0.016,,,,,1000,10,5000,40,10,160,110,25,PEAI,1.0,PDADI,0.5,PiPI,0.5,m-F-PEAI,1.0,5000.0,33.0,9.0,120.0,100.0,5.0,22.2757,79.5322,1.15709,24.2059,10138,CH1,v4,
40550,20250410,100,Cs0.05MA0.1FA0.85PbI3.0,1.73,MACl,14.6,PEAI,0.517,4Cl-BZS,0.5,Me-4PACz,0.189,DMACPA,0.126,4-ABnP,0.016,,,,,1000,10,5000,40,10,160,110,25,PEAI,1.0,PDADI,0.5,PiPI,0.5,m-F-PEAI,1.0,5000.0,33.0,9.0,120.0,100.0,5.0,23.1173,81.8521,1.15494,24.4538,10138,CH2,v4,
40551,20250410,100,Cs0.05MA0.1FA0.85PbI3.0,1.73,MACl,14.6,PEAI,0.517,4Cl-BZS,0.5,Me-4PACz,0.189,DMACPA,0.126,4-ABnP,0.016,,,,,1000,10,5000,40,10,160,110,25,PEAI,1.0,PDADI,0.5,PiPI,0.5,m-F-PEAI,1.0,5000.0,33.0,9.0,120.0,100.0,5.0,23.1101,82.4445,1.15032,24.368,10138,CH3,v4,
40552,20250410,100,Cs0.05MA0.1FA0.85PbI3.0,1.73,MACl,14.6,PEAI,0.517,4Cl-BZS,0.5,Me-4PACz,0.189,DMACPA,0.126,4-ABnP,0.016,,,,,1000,10,5000,40,10,160,110,25,PEAI,1.0,PDADI,0.5,PiPI,0.5,m-F-PEAI,1.0,5000.0,33.0,9.0,120.0,100.0,5.0,22.5241,81.656,1.14725,24.0438,10138,CH4,v4,
40553,20250410,100,Cs0.05MA0.1FA0.85PbI3.0,1.73,MACl,14.6,PEAI,0.517,4Cl-BZS,0.5,Me-4PACz,0.189,DMACPA,0.126,4-ABnP,0.016,,,,,1000,10,5000,40,10,160,110,25,PEAI,1.0,PDADI,0.5,PiPI,0.5,m-F-PEAI,1.0,4900.0,30.0,8.0,130.0,100.0,5.0,23.2824,80.0224,1.15648,25.1582,10139,CH1,v4,
40554,20250410,100,Cs0.05MA0.1FA0.85PbI3.0,1.73,MACl,14.6,PEAI,0.517,4Cl-BZS,0.5,Me-4PACz,0.189,DMACPA,0.126,4-ABnP,0.016,,,,,1000,10,5000,40,10,160,110,25,PEAI,1.0,PDADI,0.5,PiPI,0.5,m-F-PEAI,1.0,4900.0,30.0,8.0,130.0,100.0,5.0,23.8118,80.7893,1.15683,25.4782,10139,CH2,v4,
40555,20250410,100,Cs0.05MA0.1FA0.85PbI3.0,1.73,MACl,14.6,PEAI,0.517,4Cl-BZS,0.5,Me-4PACz,0.189,DMACPA,0.126,4-ABnP,0.016,,,,,1000,10,5000,40,10,160,110,25,PEAI,1.0,PDADI,0.5,PiPI,0.5,m-F-PEAI,1.0,4900.0,30.0,8.0,130.0,100.0,5.0,20.7503,72.0292,1.14604,25.137,10139,CH3,v4,
40556,20250410,100,Cs0.05MA0.1FA0.85PbI3.0,1.73,MACl,14.6,PEAI,0.517,4Cl-BZS,0.5,Me-4PACz,0.189,DMACPA,0.126,4-ABnP,0.016,,,,,1000,10,5000,40,10,160,110,25,PEAI,1.0,PDADI,0.5,PiPI,0.5,m-F-PEAI,1.0,4900.0,30.0,8.0,130.0,100.0,5.0,23.782,83.2812,1.14791,24.8768,10139,CH4,v4,
