Repository: MI-Materials-Intelligence/Recipe-Language-Model

# Learning Layer

## Overview

In the learning layer, the formulas and parameters are encoded and then tokenised into recipes as inputs. Through atomic skills of data extraction, cleaning, and matching, these data are organised into standardised datasets, providing the basis for RLM training and iterative recipe refinement.

Key Atomic Skills:
- **Cleaning**: Preprocessing and outlier cleaning
- **Matching**: Matching data pairs based on variables
- **Extraction**: Data extraction from robotic boxes

File: seven_ai_layers_robotics/learning/data/data50764_from_db.csv (part 189 of 253)
No,date,rank,Formula PVK,Concentration PVK,Formula Additive 1,Concentration Additive 1,Formula Additive 2,Concentration Additive 2,Formula Additive 3,Concentration Additive 3,Formula SAM 1,Concentration SAM 1,Formula SAM 2,Concentration SAM 2,Formula SAM 3,Concentration SAM 3,Spin Coating Speed SAM,Spin Coating Time SAM,Annealed Temperature SAM,Annealed Time SAM,Spin Coating Speed PVK 1,Spin Coating Time PVK 1,Spin Coating Speed PVK 2,Spin Coating Time PVK 2,Antisolvent Dropping Timing,Antisolvent Volume,Annealed Temperature PVK,Annealed Time PVK,Formula Passivator 1,Concentration Passivator 1,Formula Passivator 2,Concentration Passivator 2,Formula Passivator 3,Concentration Passivator 3,Formula Passivator 4,Concentration Passivator 4,Spin Coating Speed Passivator,Spin Coating Time Passivator,Passivator Dropping Timing,Passivator Volume,Annealed Temperature Passivator,Annealed Time Passivator,PCE,FF,Voc,Jsc,Product,Channel,From,upload_time
40557,20250410,100,Cs0.05MA0.1FA0.85PbI3.0,1.73,MACl,14.6,PEAI,0.517,4Cl-BZS,0.5,Me-4PACz,0.189,DMACPA,0.126,4-ABnP,0.016,,,,,1000,10,5000,40,10,160,110,25,PEAI,1.0,PDADI,0.5,PiPI,0.5,m-F-PEAI,1.0,4900.0,31.0,7.0,130.0,100.0,5.0,20.806,73.4265,1.15427,24.5486,10140,CH1,v4,
40558,20250410,100,Cs0.05MA0.1FA0.85PbI3.0,1.73,MACl,14.6,PEAI,0.517,4Cl-BZS,0.5,Me-4PACz,0.189,DMACPA,0.126,4-ABnP,0.016,,,,,1000,10,5000,40,10,160,110,25,PEAI,1.0,PDADI,0.5,PiPI,0.5,m-F-PEAI,1.0,4900.0,31.0,7.0,130.0,100.0,5.0,22.0392,76.8901,1.15639,24.7868,10140,CH2,v4,
40559,20250410,100,Cs0.05MA0.1FA0.85PbI3.0,1.73,MACl,14.6,PEAI,0.517,4Cl-BZS,0.5,Me-4PACz,0.189,DMACPA,0.126,4-ABnP,0.016,,,,,1000,10,5000,40,10,160,110,25,PEAI,1.0,PDADI,0.5,PiPI,0.5,m-F-PEAI,1.0,4900.0,31.0,7.0,130.0,100.0,5.0,23.8155,83.0999,1.15036,24.9129,10140,CH3,v4,
40560,20250410,100,Cs0.05MA0.1FA0.85PbI3.0,1.73,MACl,14.6,PEAI,0.517,4Cl-BZS,0.5,Me-4PACz,0.189,DMACPA,0.126,4-ABnP,0.016,,,,,1000,10,5000,40,10,160,110,25,PEAI,1.0,PDADI,0.5,PiPI,0.5,m-F-PEAI,1.0,4900.0,31.0,7.0,130.0,100.0,5.0,23.2045,82.6441,1.14717,24.4756,10140,CH4,v4,
40561,20250410,100,Cs0.05MA0.1FA0.85PbI3.0,1.73,MACl,14.6,PEAI,0.517,4Cl-BZS,0.5,Me-4PACz,0.189,DMACPA,0.126,4-ABnP,0.016,,,,,1000,10,5000,40,10,160,110,25,PEAI,1.0,PDADI,0.5,PiPI,0.5,,,5000.0,33.0,9.0,110.0,100.0,6.0,23.8903,83.3375,1.15216,24.881,10141,CH1,v4,
40562,20250410,100,Cs0.05MA0.1FA0.85PbI3.0,1.73,MACl,14.6,PEAI,0.517,4Cl-BZS,0.5,Me-4PACz,0.189,DMACPA,0.126,4-ABnP,0.016,,,,,1000,10,5000,40,10,160,110,25,PEAI,1.0,PDADI,0.5,PiPI,0.5,,,5000.0,33.0,9.0,110.0,100.0,6.0,23.8816,83.451,1.14711,24.9475,10141,CH2,v4,
40563,20250410,100,Cs0.05MA0.1FA0.85PbI3.0,1.73,MACl,14.6,PEAI,0.517,4Cl-BZS,0.5,Me-4PACz,0.189,DMACPA,0.126,4-ABnP,0.016,,,,,1000,10,5000,40,10,160,110,25,PEAI,1.0,PDADI,0.5,PiPI,0.5,,,5000.0,33.0,9.0,110.0,100.0,6.0,23.7271,83.3168,1.14433,24.8863,10141,CH3,v4,
40564,20250410,100,Cs0.05MA0.1FA0.85PbI3.0,1.73,MACl,14.6,PEAI,0.517,4Cl-BZS,0.5,Me-4PACz,0.189,DMACPA,0.126,4-ABnP,0.016,,,,,1000,10,5000,40,10,160,110,25,PEAI,1.0,PDADI,0.5,PiPI,0.5,,,5000.0,33.0,9.0,110.0,100.0,6.0,23.4038,83.2098,1.14322,24.6027,10141,CH4,v4,
40565,20250410,100,Cs0.05MA0.1FA0.85PbI3.0,1.73,MACl,14.6,PEAI,0.517,4Cl-BZS,0.5,Me-4PACz,0.189,DMACPA,0.126,4-ABnP,0.016,,,,,1000,10,5000,40,10,160,110,25,PEAI,1.0,PDADI,0.5,PiPI,0.5,,,4900.0,30.0,8.0,130.0,100.0,5.0,24.3833,82.9605,1.15052,25.5462,10142,CH1,v4,
40566,20250410,100,Cs0.05MA0.1FA0.85PbI3.0,1.73,MACl,14.6,PEAI,0.517,4Cl-BZS,0.5,Me-4PACz,0.189,DMACPA,0.126,4-ABnP,0.016,,,,,1000,10,5000,40,10,160,110,25,PEAI,1.0,PDADI,0.5,PiPI,0.5,,,4900.0,30.0,8.0,130.0,100.0,5.0,17.873,62.2985,1.12883,25.4149,10142,CH2,v4,
40567,20250410,100,Cs0.05MA0.1FA0.85PbI3.0,1.73,MACl,14.6,PEAI,0.517,4Cl-BZS,0.5,Me-4PACz,0.189,DMACPA,0.126,4-ABnP,0.016,,,,,1000,10,5000,40,10,160,110,25,PEAI,1.0,PDADI,0.5,PiPI,0.5,,,4900.0,30.0,8.0,130.0,100.0,5.0,0.126419,24.0912,0.033581,15.6267,10142,CH3,v4,
40568,20250410,100,Cs0.05MA0.1FA0.85PbI3.0,1.73,MACl,14.6,PEAI,0.517,4Cl-BZS,0.5,Me-4PACz,0.189,DMACPA,0.126,4-ABnP,0.016,,,,,1000,10,5000,40,10,160,110,25,PEAI,1.0,PDADI,0.5,PiPI,0.5,,,4900.0,30.0,8.0,130.0,100.0,5.0,0.137629,23.8475,0.032867,17.5594,10142,CH4,v4,
40569,20250410,100,Cs0.05MA0.1FA0.85PbI3.0,1.73,MACl,14.6,PEAI,0.517,4Cl-BZS,0.5,Me-4PACz,0.189,DMACPA,0.126,4-ABnP,0.016,,,,,1000,10,5000,40,10,160,110,25,PEAI,1.0,PDADI,0.5,PiPI,0.5,,,4900.0,31.0,7.0,130.0,100.0,5.0,4.46326,28.7731,0.633367,24.4913,10143,CH1,v4,
40570,20250410,100,Cs0.05MA0.1FA0.85PbI3.0,1.73,MACl,14.6,PEAI,0.517,4Cl-BZS,0.5,Me-4PACz,0.189,DMACPA,0.126,4-ABnP,0.016,,,,,1000,10,5000,40,10,160,110,25,PEAI,1.0,PDADI,0.5,PiPI,0.5,,,4900.0,31.0,7.0,130.0,100.0,5.0,23.9023,82.8063,1.14435,25.2242,10143,CH2,v4,
40571,20250410,100,Cs0.05MA0.1FA0.85PbI3.0,1.73,MACl,14.6,PEAI,0.517,4Cl-BZS,0.5,Me-4PACz,0.189,DMACPA,0.126,4-ABnP,0.016,,,,,1000,10,5000,40,10,160,110,25,PEAI,1.0,PDADI,0.5,PiPI,0.5,,,4900.0,31.0,7.0,130.0,100.0,5.0,24.0869,83.1937,1.14351,25.3193,10143,CH3,v4,
40572,20250410,100,Cs0.05MA0.1FA0.85PbI3.0,1.73,MACl,14.6,PEAI,0.517,4Cl-BZS,0.5,Me-4PACz,0.189,DMACPA,0.126,4-ABnP,0.016,,,,,1000,10,5000,40,10,160,110,25,PEAI,1.0,PDADI,0.5,PiPI,0.5,,,4900.0,31.0,7.0,130.0,100.0,5.0,23.4605,82.6739,1.13714,24.9549,10143,CH4,v4,
40573,20250410,100,Cs0.05MA0.1FA0.85PbI3.0,1.73,MACl,14.6,PEAI,0.517,4Cl-BZS,0.5,Me-4PACz,0.189,DMACPA,0.126,4-ABnP,0.016,,,,,1000,10,5000,40,10,160,110,25,PEAI,1.0,PDADI,0.5,m-F-PEAI,1.0,,,5000.0,33.0,9.0,110.0,100.0,6.0,23.2288,81.9923,1.15714,24.4831,10144,CH1,v4,
40574,20250410,100,Cs0.05MA0.1FA0.85PbI3.0,1.73,MACl,14.6,PEAI,0.517,4Cl-BZS,0.5,Me-4PACz,0.189,DMACPA,0.126,4-ABnP,0.016,,,,,1000,10,5000,40,10,160,110,25,PEAI,1.0,PDADI,0.5,m-F-PEAI,1.0,,,5000.0,33.0,9.0,110.0,100.0,6.0,23.7965,83.4386,1.15256,24.7448,10144,CH2,v4,
40575,20250410,100,Cs0.05MA0.1FA0.85PbI3.0,1.73,MACl,14.6,PEAI,0.517,4Cl-BZS,0.5,Me-4PACz,0.189,DMACPA,0.126,4-ABnP,0.016,,,,,1000,10,5000,40,10,160,110,25,PEAI,1.0,PDADI,0.5,m-F-PEAI,1.0,,,5000.0,33.0,9.0,110.0,100.0,6.0,23.514,83.1172,1.14723,24.6594,10144,CH3,v4,
40576,20250410,100,Cs0.05MA0.1FA0.85PbI3.0,1.73,MACl,14.6,PEAI,0.517,4Cl-BZS,0.5,Me-4PACz,0.189,DMACPA,0.126,4-ABnP,0.016,,,,,1000,10,5000,40,10,160,110,25,PEAI,1.0,PDADI,0.5,m-F-PEAI,1.0,,,5000.0,33.0,9.0,110.0,100.0,6.0,22.8441,81.8739,1.14519,24.364,10144,CH4,v4,
40577,20250410,100,Cs0.05MA0.1FA0.85PbI3.0,1.73,MACl,14.6,PEAI,0.517,4Cl-BZS,0.5,Me-4PACz,0.189,DMACPA,0.126,4-ABnP,0.016,,,,,1000,10,5000,40,10,160,110,25,PEAI,1.0,PDADI,0.5,m-F-PEAI,1.0,,,4900.0,30.0,8.0,130.0,100.0,5.0,23.6206,82.3796,1.15855,24.749,10145,CH1,v4,
40578,20250410,100,Cs0.05MA0.1FA0.85PbI3.0,1.73,MACl,14.6,PEAI,0.517,4Cl-BZS,0.5,Me-4PACz,0.189,DMACPA,0.126,4-ABnP,0.016,,,,,1000,10,5000,40,10,160,110,25,PEAI,1.0,PDADI,0.5,m-F-PEAI,1.0,,,4900.0,30.0,8.0,130.0,100.0,5.0,23.639,82.0502,1.15727,24.8951,10145,CH2,v4,
40579,20250410,100,Cs0.05MA0.1FA0.85PbI3.0,1.73,MACl,14.6,PEAI,0.517,4Cl-BZS,0.5,Me-4PACz,0.189,DMACPA,0.126,4-ABnP,0.016,,,,,1000,10,5000,40,10,160,110,25,PEAI,1.0,PDADI,0.5,m-F-PEAI,1.0,,,4900.0,30.0,8.0,130.0,100.0,5.0,24.1463,84.0599,1.15379,24.8963,10145,CH3,v4,
40580,20250410,100,Cs0.05MA0.1FA0.85PbI3.0,1.73,MACl,14.6,PEAI,0.517,4Cl-BZS,0.5,Me-4PACz,0.189,DMACPA,0.126,4-ABnP,0.016,,,,,1000,10,5000,40,10,160,110,25,PEAI,1.0,PDADI,0.5,m-F-PEAI,1.0,,,4900.0,30.0,8.0,130.0,100.0,5.0,23.2572,82.6784,1.15319,24.393,10145,CH4,v4,
40581,20250410,100,Cs0.05MA0.1FA0.85PbI3.0,1.73,MACl,14.6,PEAI,0.517,4Cl-BZS,0.5,Me-4PACz,0.189,DMACPA,0.126,4-ABnP,0.016,,,,,1000,10,5000,40,10,160,110,25,PEAI,1.0,PDADI,0.5,m-F-PEAI,1.0,,,4900.0,31.0,7.0,130.0,100.0,5.0,23.5419,82.581,1.15762,24.626,10146,CH1,v4,
40582,20250410,100,Cs0.05MA0.1FA0.85PbI3.0,1.73,MACl,14.6,PEAI,0.517,4Cl-BZS,0.5,Me-4PACz,0.189,DMACPA,0.126,4-ABnP,0.016,,,,,1000,10,5000,40,10,160,110,25,PEAI,1.0,PDADI,0.5,m-F-PEAI,1.0,,,4900.0,31.0,7.0,130.0,100.0,5.0,23.3452,81.1514,1.15703,24.8632,10146,CH2,v4,
40583,20250410,100,Cs0.05MA0.1FA0.85PbI3.0,1.73,MACl,14.6,PEAI,0.517,4Cl-BZS,0.5,Me-4PACz,0.189,DMACPA,0.126,4-ABnP,0.016,,,,,1000,10,5000,40,10,160,110,25,PEAI,1.0,PDADI,0.5,m-F-PEAI,1.0,,,4900.0,31.0,7.0,130.0,100.0,5.0,24.0302,83.7221,1.15208,24.9135,10146,CH3,v4,
40584,20250410,100,Cs0.05MA0.1FA0.85PbI3.0,1.73,MACl,14.6,PEAI,0.517,4Cl-BZS,0.5,Me-4PACz,0.189,DMACPA,0.126,4-ABnP,0.016,,,,,1000,10,5000,40,10,160,110,25,PEAI,1.0,PDADI,0.5,m-F-PEAI,1.0,,,4900.0,31.0,7.0,130.0,100.0,5.0,21.5984,78.0752,1.15059,24.0429,10146,CH4,v4,
40585,20250410,100,Cs0.05MA0.1FA0.85PbI3.0,1.73,MACl,14.6,PEAI,0.517,4Cl-BZS,0.5,Me-4PACz,0.189,DMACPA,0.126,4-ABnP,0.016,,,,,1000,10,5000,40,10,160,110,25,PEAI,1.0,PDADI,0.5,,,,,5000.0,33.0,9.0,110.0,100.0,6.0,21.6997,76.1568,1.14971,24.7832,10147,CH1,v4,
40586,20250410,100,Cs0.05MA0.1FA0.85PbI3.0,1.73,MACl,14.6,PEAI,0.517,4Cl-BZS,0.5,Me-4PACz,0.189,DMACPA,0.126,4-ABnP,0.016,,,,,1000,10,5000,40,10,160,110,25,PEAI,1.0,PDADI,0.5,,,,,5000.0,33.0,9.0,110.0,100.0,6.0,13.2884,47.8575,1.10848,25.0493,10147,CH2,v4,
40587,20250410,100,Cs0.05MA0.1FA0.85PbI3.0,1.73,MACl,14.6,PEAI,0.517,4Cl-BZS,0.5,Me-4PACz,0.189,DMACPA,0.126,4-ABnP,0.016,,,,,1000,10,5000,40,10,160,110,25,PEAI,1.0,PDADI,0.5,,,,,5000.0,33.0,9.0,110.0,100.0,6.0,4.08229,29.2291,0.564092,24.7592,10147,CH3,v4,
40588,20250410,100,Cs0.05MA0.1FA0.85PbI3.0,1.73,MACl,14.6,PEAI,0.517,4Cl-BZS,0.5,Me-4PACz,0.189,DMACPA,0.126,4-ABnP,0.016,,,,,1000,10,5000,40,10,160,110,25,PEAI,1.0,PDADI,0.5,,,,,5000.0,33.0,9.0,110.0,100.0,6.0,17.6132,63.1121,1.12529,24.8005,10147,CH4,v4,
40589,20250410,100,Cs0.05MA0.1FA0.85PbI3.0,1.73,MACl,14.6,PEAI,0.517,4Cl-BZS,0.5,Me-4PACz,0.189,DMACPA,0.126,4-ABnP,0.016,,,,,1000,10,5000,40,10,160,110,25,PEAI,1.0,PDADI,0.5,,,,,4900.0,30.0,8.0,130.0,100.0,5.0,23.6977,82.6735,1.15436,24.8314,10148,CH1,v4,
40590,20250410,100,Cs0.05MA0.1FA0.85PbI3.0,1.73,MACl,14.6,PEAI,0.517,4Cl-BZS,0.5,Me-4PACz,0.189,DMACPA,0.126,4-ABnP,0.016,,,,,1000,10,5000,40,10,160,110,25,PEAI,1.0,PDADI,0.5,,,,,4900.0,30.0,8.0,130.0,100.0,5.0,24.1776,82.7788,1.15441,25.3009,10148,CH2,v4,
40591,20250410,100,Cs0.05MA0.1FA0.85PbI3.0,1.73,MACl,14.6,PEAI,0.517,4Cl-BZS,0.5,Me-4PACz,0.189,DMACPA,0.126,4-ABnP,0.016,,,,,1000,10,5000,40,10,160,110,25,PEAI,1.0,PDADI,0.5,,,,,4900.0,30.0,8.0,130.0,100.0,5.0,23.7332,82.1931,1.14466,25.2258,10148,CH3,v4,
40592,20250410,100,Cs0.05MA0.1FA0.85PbI3.0,1.73,MACl,14.6,PEAI,0.517,4Cl-BZS,0.5,Me-4PACz,0.189,DMACPA,0.126,4-ABnP,0.016,,,,,1000,10,5000,40,10,160,110,25,PEAI,1.0,PDADI,0.5,,,,,4900.0,30.0,8.0,130.0,100.0,5.0,23.277,82.5682,1.13762,24.7809,10148,CH4,v4,
40593,20250410,100,Cs0.05MA0.1FA0.85PbI3.0,1.73,MACl,14.6,PEAI,0.517,4Cl-BZS,0.5,Me-4PACz,0.189,DMACPA,0.126,4-ABnP,0.016,,,,,1000,10,5000,40,10,160,110,25,PEAI,1.0,PDADI,0.5,,,,,4900.0,31.0,7.0,130.0,100.0,5.0,22.8302,83.2758,1.15278,23.7817,10149,CH1,v4,
40594,20250410,100,Cs0.05MA0.1FA0.85PbI3.0,1.73,MACl,14.6,PEAI,0.517,4Cl-BZS,0.5,Me-4PACz,0.189,DMACPA,0.126,4-ABnP,0.016,,,,,1000,10,5000,40,10,160,110,25,PEAI,1.0,PDADI,0.5,,,,,4900.0,31.0,7.0,130.0,100.0,5.0,19.4293,70.9536,1.14753,23.8626,10149,CH2,v4,
40595,20250410,100,Cs0.05MA0.1FA0.85PbI3.0,1.73,MACl,14.6,PEAI,0.517,4Cl-BZS,0.5,Me-4PACz,0.189,DMACPA,0.126,4-ABnP,0.016,,,,,1000,10,5000,40,10,160,110,25,PEAI,1.0,PDADI,0.5,,,,,4900.0,31.0,7.0,130.0,100.0,5.0,19.423,70.7115,1.14355,24.0199,10149,CH3,v4,
40596,20250410,100,Cs0.05MA0.1FA0.85PbI3.0,1.73,MACl,14.6,PEAI,0.517,4Cl-BZS,0.5,Me-4PACz,0.189,DMACPA,0.126,4-ABnP,0.016,,,,,1000,10,5000,40,10,160,110,25,PEAI,1.0,PDADI,0.5,,,,,4900.0,31.0,7.0,130.0,100.0,5.0,22.8679,83.2191,1.14076,24.0885,10149,CH4,v4,
40597,20250410,100,Cs0.05MA0.1FA0.85PbI3.0,1.73,MACl,14.6,PEAI,0.517,NH4SCN,0.5,Me-4PACz,0.198,4PADCB,0.066,Me-2PACz,0.066,,,,,1000,10,5000,40,10,160,110,25,PEAI,1.0,PDADI,0.5,PiPI,0.5,m-F-PEAI,1.0,5000.0,33.0,9.0,120.0,100.0,5.0,23.4236,83.4693,1.13071,24.8184,10150,CH1,v4,
40598,20250410,100,Cs0.05MA0.1FA0.85PbI3.0,1.73,MACl,14.6,PEAI,0.517,NH4SCN,0.5,Me-4PACz,0.198,4PADCB,0.066,Me-2PACz,0.066,,,,,1000,10,5000,40,10,160,110,25,PEAI,1.0,PDADI,0.5,PiPI,0.5,m-F-PEAI,1.0,5000.0,33.0,9.0,120.0,100.0,5.0,22.6216,80.4906,1.13771,24.7027,10150,CH2,v4,
40599,20250410,100,Cs0.05MA0.1FA0.85PbI3.0,1.73,MACl,14.6,PEAI,0.517,NH4SCN,0.5,Me-4PACz,0.198,4PADCB,0.066,Me-2PACz,0.066,,,,,1000,10,5000,40,10,160,110,25,PEAI,1.0,PDADI,0.5,PiPI,0.5,m-F-PEAI,1.0,5000.0,33.0,9.0,120.0,100.0,5.0,23.5386,84.4847,1.12263,24.818,10150,CH3,v4,
40600,20250410,100,Cs0.05MA0.1FA0.85PbI3.0,1.73,MACl,14.6,PEAI,0.517,NH4SCN,0.5,Me-4PACz,0.198,4PADCB,0.066,Me-2PACz,0.066,,,,,1000,10,5000,40,10,160,110,25,PEAI,1.0,PDADI,0.5,PiPI,0.5,m-F-PEAI,1.0,5000.0,33.0,9.0,120.0,100.0,5.0,23.1757,84.5164,1.11678,24.5542,10150,CH4,v4,
40601,20250410,100,Cs0.05MA0.1FA0.85PbI3.0,1.73,MACl,14.6,PEAI,0.517,NH4SCN,0.5,Me-4PACz,0.198,4PADCB,0.066,Me-2PACz,0.066,,,,,1000,10,5000,40,10,160,110,25,PEAI,1.0,PDADI,0.5,PiPI,0.5,m-F-PEAI,1.0,4900.0,30.0,8.0,130.0,100.0,5.0,15.6287,56.8286,1.12556,24.4335,10151,CH1,v4,
40602,20250410,100,Cs0.05MA0.1FA0.85PbI3.0,1.73,MACl,14.6,PEAI,0.517,NH4SCN,0.5,Me-4PACz,0.198,4PADCB,0.066,Me-2PACz,0.066,,,,,1000,10,5000,40,10,160,110,25,PEAI,1.0,PDADI,0.5,PiPI,0.5,m-F-PEAI,1.0,4900.0,30.0,8.0,130.0,100.0,5.0,24.2508,84.2622,1.12927,25.4856,10151,CH2,v4,
40603,20250410,100,Cs0.05MA0.1FA0.85PbI3.0,1.73,MACl,14.6,PEAI,0.517,NH4SCN,0.5,Me-4PACz,0.198,4PADCB,0.066,Me-2PACz,0.066,,,,,1000,10,5000,40,10,160,110,25,PEAI,1.0,PDADI,0.5,PiPI,0.5,m-F-PEAI,1.0,4900.0,30.0,8.0,130.0,100.0,5.0,24.0664,84.1236,1.12418,25.4481,10151,CH3,v4,
40604,20250410,100,Cs0.05MA0.1FA0.85PbI3.0,1.73,MACl,14.6,PEAI,0.517,NH4SCN,0.5,Me-4PACz,0.198,4PADCB,0.066,Me-2PACz,0.066,,,,,1000,10,5000,40,10,160,110,25,PEAI,1.0,PDADI,0.5,PiPI,0.5,m-F-PEAI,1.0,4900.0,30.0,8.0,130.0,100.0,5.0,23.4526,84.0497,1.11675,24.9862,10151,CH4,v4,
40605,20250410,100,Cs0.05MA0.1FA0.85PbI3.0,1.73,MACl,14.6,PEAI,0.517,NH4SCN,0.5,Me-4PACz,0.198,4PADCB,0.066,Me-2PACz,0.066,,,,,1000,10,5000,40,10,160,110,25,PEAI,1.0,PDADI,0.5,PiPI,0.5,m-F-PEAI,1.0,4900.0,31.0,7.0,130.0,100.0,5.0,15.8968,57.8179,1.12546,24.4297,10152,CH1,v4,
40606,20250410,100,Cs0.05MA0.1FA0.85PbI3.0,1.73,MACl,14.6,PEAI,0.517,NH4SCN,0.5,Me-4PACz,0.198,4PADCB,0.066,Me-2PACz,0.066,,,,,1000,10,5000,40,10,160,110,25,PEAI,1.0,PDADI,0.5,PiPI,0.5,m-F-PEAI,1.0,4900.0,31.0,7.0,130.0,100.0,5.0,23.7164,84.2852,1.12964,24.9091,10152,CH2,v4,
40607,20250410,100,Cs0.05MA0.1FA0.85PbI3.0,1.73,MACl,14.6,PEAI,0.517,NH4SCN,0.5,Me-4PACz,0.198,4PADCB,0.066,Me-2PACz,0.066,,,,,1000,10,5000,40,10,160,110,25,PEAI,1.0,PDADI,0.5,PiPI,0.5,m-F-PEAI,1.0,4900.0,31.0,7.0,130.0,100.0,5.0,23.5788,84.3718,1.12555,24.8291,10152,CH3,v4,
40608,20250410,100,Cs0.05MA0.1FA0.85PbI3.0,1.73,MACl,14.6,PEAI,0.517,NH4SCN,0.5,Me-4PACz,0.198,4PADCB,0.066,Me-2PACz,0.066,,,,,1000,10,5000,40,10,160,110,25,PEAI,1.0,PDADI,0.5,PiPI,0.5,m-F-PEAI,1.0,4900.0,31.0,7.0,130.0,100.0,5.0,15.9495,58.9367,1.11334,24.3073,10152,CH4,v4,
40609,20250410,100,Cs0.05MA0.1FA0.85PbI3.0,1.73,MACl,14.6,PEAI,0.517,NH4SCN,0.5,Me-4PACz,0.198,4PADCB,0.066,Me-2PACz,0.066,,,,,1000,10,5000,40,10,160,110,25,PEAI,1.0,PDADI,0.5,PiPI,0.5,,,5000.0,33.0,9.0,110.0,100.0,6.0,23.7523,81.1556,1.13306,25.8307,10153,CH1,v4,
40610,20250410,100,Cs0.05MA0.1FA0.85PbI3.0,1.73,MACl,14.6,PEAI,0.517,NH4SCN,0.5,Me-4PACz,0.198,4PADCB,0.066,Me-2PACz,0.066,,,,,1000,10,5000,40,10,160,110,25,PEAI,1.0,PDADI,0.5,PiPI,0.5,,,5000.0,33.0,9.0,110.0,100.0,6.0,20.627,70.4292,1.1254,26.024,10153,CH2,v4,
40611,20250410,100,Cs0.05MA0.1FA0.85PbI3.0,1.73,MACl,14.6,PEAI,0.517,NH4SCN,0.5,Me-4PACz,0.198,4PADCB,0.066,Me-2PACz,0.066,,,,,1000,10,5000,40,10,160,110,25,PEAI,1.0,PDADI,0.5,PiPI,0.5,,,5000.0,33.0,9.0,110.0,100.0,6.0,15.4767,54.5643,1.09565,25.8879,10153,CH3,v4,
40612,20250410,100,Cs0.05MA0.1FA0.85PbI3.0,1.73,MACl,14.6,PEAI,0.517,NH4SCN,0.5,Me-4PACz,0.198,4PADCB,0.066,Me-2PACz,0.066,,,,,1000,10,5000,40,10,160,110,25,PEAI,1.0,PDADI,0.5,PiPI,0.5,,,5000.0,33.0,9.0,110.0,100.0,6.0,23.8021,83.0928,1.11442,25.7041,10153,CH4,v4,
40613,20250410,100,Cs0.05MA0.1FA0.85PbI3.0,1.73,MACl,14.6,PEAI,0.517,NH4SCN,0.5,Me-4PACz,0.198,4PADCB,0.066,Me-2PACz,0.066,,,,,1000,10,5000,40,10,160,110,25,PEAI,1.0,PDADI,0.5,PiPI,0.5,,,4900.0,30.0,8.0,130.0,100.0,5.0,19.3014,67.5487,1.12873,25.3151,10154,CH1,v4,
40614,20250410,100,Cs0.05MA0.1FA0.85PbI3.0,1.73,MACl,14.6,PEAI,0.517,NH4SCN,0.5,Me-4PACz,0.198,4PADCB,0.066,Me-2PACz,0.066,,,,,1000,10,5000,40,10,160,110,25,PEAI,1.0,PDADI,0.5,PiPI,0.5,,,4900.0,30.0,8.0,130.0,100.0,5.0,23.5589,82.2047,1.12459,25.4837,10154,CH2,v4,
40615,20250410,100,Cs0.05MA0.1FA0.85PbI3.0,1.73,MACl,14.6,PEAI,0.517,NH4SCN,0.5,Me-4PACz,0.198,4PADCB,0.066,Me-2PACz,0.066,,,,,1000,10,5000,40,10,160,110,25,PEAI,1.0,PDADI,0.5,PiPI,0.5,,,4900.0,30.0,8.0,130.0,100.0,5.0,13.0271,47.1443,1.08754,25.4082,10154,CH3,v4,
40616,20250410,100,Cs0.05MA0.1FA0.85PbI3.0,1.73,MACl,14.6,PEAI,0.517,NH4SCN,0.5,Me-4PACz,0.198,4PADCB,0.066,Me-2PACz,0.066,,,,,1000,10,5000,40,10,160,110,25,PEAI,1.0,PDADI,0.5,PiPI,0.5,,,4900.0,30.0,8.0,130.0,100.0,5.0,23.5733,83.5986,1.11342,25.3258,10154,CH4,v4,
40617,20250410,100,Cs0.05MA0.1FA0.85PbI3.0,1.73,MACl,14.6,PEAI,0.517,NH4SCN,0.5,Me-4PACz,0.198,4PADCB,0.066,Me-2PACz,0.066,,,,,1000,10,5000,40,10,160,110,25,PEAI,1.0,PDADI,0.5,PiPI,0.5,,,4900.0,31.0,7.0,130.0,100.0,5.0,22.6584,78.9438,1.13965,25.1849,10155,CH1,v4,
40618,20250410,100,Cs0.05MA0.1FA0.85PbI3.0,1.73,MACl,14.6,PEAI,0.517,NH4SCN,0.5,Me-4PACz,0.198,4PADCB,0.066,Me-2PACz,0.066,,,,,1000,10,5000,40,10,160,110,25,PEAI,1.0,PDADI,0.5,PiPI,0.5,,,4900.0,31.0,7.0,130.0,100.0,5.0,24.3728,83.6784,1.12654,25.8552,10155,CH2,v4,
40619,20250410,100,Cs0.05MA0.1FA0.85PbI3.0,1.73,MACl,14.6,PEAI,0.517,NH4SCN,0.5,Me-4PACz,0.198,4PADCB,0.066,Me-2PACz,0.066,,,,,1000,10,5000,40,10,160,110,25,PEAI,1.0,PDADI,0.5,PiPI,0.5,,,4900.0,31.0,7.0,130.0,100.0,5.0,24.4633,83.9575,1.12279,25.9512,10155,CH3,v4,
40620,20250410,100,Cs0.05MA0.1FA0.85PbI3.0,1.73,MACl,14.6,PEAI,0.517,NH4SCN,0.5,Me-4PACz,0.198,4PADCB,0.066,Me-2PACz,0.066,,,,,1000,10,5000,40,10,160,110,25,PEAI,1.0,PDADI,0.5,PiPI,0.5,,,4900.0,31.0,7.0,130.0,100.0,5.0,24.3002,84.0157,1.1176,25.8799,10155,CH4,v4,
40621,20250410,100,Cs0.05MA0.1FA0.85PbI3.0,1.73,MACl,14.6,PEAI,0.517,NH4SCN,0.5,Me-4PACz,0.198,4PADCB,0.066,Me-2PACz,0.066,,,,,1000,10,5000,40,10,160,110,25,PEAI,1.0,PDADI,0.5,m-F-PEAI,1.0,,,5000.0,33.0,9.0,110.0,100.0,6.0,18.4461,66.0353,1.14518,24.3925,10156,CH1,v4,
40622,20250410,100,Cs0.05MA0.1FA0.85PbI3.0,1.73,MACl,14.6,PEAI,0.517,NH4SCN,0.5,Me-4PACz,0.198,4PADCB,0.066,Me-2PACz,0.066,,,,,1000,10,5000,40,10,160,110,25,PEAI,1.0,PDADI,0.5,m-F-PEAI,1.0,,,5000.0,33.0,9.0,110.0,100.0,6.0,22.3305,78.9624,1.14692,24.6574,10156,CH2,v4,
40623,20250410,100,Cs0.05MA0.1FA0.85PbI3.0,1.73,MACl,14.6,PEAI,0.517,NH4SCN,0.5,Me-4PACz,0.198,4PADCB,0.066,Me-2PACz,0.066,,,,,1000,10,5000,40,10,160,110,25,PEAI,1.0,PDADI,0.5,m-F-PEAI,1.0,,,5000.0,33.0,9.0,110.0,100.0,6.0,24.0781,85.6771,1.12812,24.9116,10156,CH3,v4,
40624,20250410,100,Cs0.05MA0.1FA0.85PbI3.0,1.73,MACl,14.6,PEAI,0.517,NH4SCN,0.5,Me-4PACz,0.198,4PADCB,0.066,Me-2PACz,0.066,,,,,1000,10,5000,40,10,160,110,25,PEAI,1.0,PDADI,0.5,m-F-PEAI,1.0,,,5000.0,33.0,9.0,110.0,100.0,6.0,23.7611,85.9858,1.12736,24.5119,10156,CH4,v4,
40625,20250410,100,Cs0.05MA0.1FA0.85PbI3.0,1.73,MACl,14.6,PEAI,0.517,NH4SCN,0.5,Me-4PACz,0.198,4PADCB,0.066,Me-2PACz,0.066,,,,,1000,10,5000,40,10,160,110,25,PEAI,1.0,PDADI,0.5,m-F-PEAI,1.0,,,4900.0,30.0,8.0,130.0,100.0,5.0,23.6999,85.4908,1.13404,24.4454,10157,CH1,v4,
40626,20250410,100,Cs0.05MA0.1FA0.85PbI3.0,1.73,MACl,14.6,PEAI,0.517,NH4SCN,0.5,Me-4PACz,0.198,4PADCB,0.066,Me-2PACz,0.066,,,,,1000,10,5000,40,10,160,110,25,PEAI,1.0,PDADI,0.5,m-F-PEAI,1.0,,,4900.0,30.0,8.0,130.0,100.0,5.0,23.7276,85.5961,1.1308,24.5139,10157,CH2,v4,
40627,20250410,100,Cs0.05MA0.1FA0.85PbI3.0,1.73,MACl,14.6,PEAI,0.517,NH4SCN,0.5,Me-4PACz,0.198,4PADCB,0.066,Me-2PACz,0.066,,,,,1000,10,5000,40,10,160,110,25,PEAI,1.0,PDADI,0.5,m-F-PEAI,1.0,,,4900.0,30.0,8.0,130.0,100.0,5.0,23.5046,85.8486,1.12612,24.3128,10157,CH3,v4,
40628,20250410,100,Cs0.05MA0.1FA0.85PbI3.0,1.73,MACl,14.6,PEAI,0.517,NH4SCN,0.5,Me-4PACz,0.198,4PADCB,0.066,Me-2PACz,0.066,,,,,1000,10,5000,40,10,160,110,25,PEAI,1.0,PDADI,0.5,m-F-PEAI,1.0,,,4900.0,30.0,8.0,130.0,100.0,5.0,23.0733,85.7865,1.12497,23.9084,10157,CH4,v4,
40629,20250410,100,Cs0.05MA0.1FA0.85PbI3.0,1.73,MACl,14.6,PEAI,0.517,NH4SCN,0.5,Me-4PACz,0.198,4PADCB,0.066,Me-2PACz,0.066,,,,,1000,10,5000,40,10,160,110,25,PEAI,1.0,PDADI,0.5,m-F-PEAI,1.0,,,4900.0,31.0,7.0,130.0,100.0,5.0,1.13119,26.0127,0.184919,23.5163,10158,CH1,v4,
40630,20250410,100,Cs0.05MA0.1FA0.85PbI3.0,1.73,MACl,14.6,PEAI,0.517,NH4SCN,0.5,Me-4PACz,0.198,4PADCB,0.066,Me-2PACz,0.066,,,,,1000,10,5000,40,10,160,110,25,PEAI,1.0,PDADI,0.5,m-F-PEAI,1.0,,,4900.0,31.0,7.0,130.0,100.0,5.0,19.0231,67.7336,1.13111,24.8297,10158,CH2,v4,
40631,20250410,100,Cs0.05MA0.1FA0.85PbI3.0,1.73,MACl,14.6,PEAI,0.517,NH4SCN,0.5,Me-4PACz,0.198,4PADCB,0.066,Me-2PACz,0.066,,,,,1000,10,5000,40,10,160,110,25,PEAI,1.0,PDADI,0.5,m-F-PEAI,1.0,,,4900.0,31.0,7.0,130.0,100.0,5.0,19.5238,69.7142,1.12422,24.9111,10158,CH3,v4,
40632,20250410,100,Cs0.05MA0.1FA0.85PbI3.0,1.73,MACl,14.6,PEAI,0.517,NH4SCN,0.5,Me-4PACz,0.198,4PADCB,0.066,Me-2PACz,0.066,,,,,1000,10,5000,40,10,160,110,25,PEAI,1.0,PDADI,0.5,m-F-PEAI,1.0,,,4900.0,31.0,7.0,130.0,100.0,5.0,22.5235,82.339,1.12259,24.3674,10158,CH4,v4,
40633,20250410,100,Cs0.05MA0.1FA0.85PbI3.0,1.73,MACl,14.6,PEAI,0.517,NH4SCN,0.5,Me-4PACz,0.198,4PADCB,0.066,Me-2PACz,0.066,,,,,1000,10,5000,40,10,160,110,25,PEAI,1.0,PDADI,0.5,,,,,5000.0,33.0,9.0,110.0,100.0,6.0,22.8466,78.5593,1.14304,25.4427,10159,CH1,v4,
40634,20250410,100,Cs0.05MA0.1FA0.85PbI3.0,1.73,MACl,14.6,PEAI,0.517,NH4SCN,0.5,Me-4PACz,0.198,4PADCB,0.066,Me-2PACz,0.066,,,,,1000,10,5000,40,10,160,110,25,PEAI,1.0,PDADI,0.5,,,,,5000.0,33.0,9.0,110.0,100.0,6.0,24.6376,84.1237,1.124,26.0564,10159,CH2,v4,
40635,20250410,100,Cs0.05MA0.1FA0.85PbI3.0,1.73,MACl,14.6,PEAI,0.517,NH4SCN,0.5,Me-4PACz,0.198,4PADCB,0.066,Me-2PACz,0.066,,,,,1000,10,5000,40,10,160,110,25,PEAI,1.0,PDADI,0.5,,,,,5000.0,33.0,9.0,110.0,100.0,6.0,24.555,84.1947,1.11967,26.0476,10159,CH3,v4,
40636,20250410,100,Cs0.05MA0.1FA0.85PbI3.0,1.73,MACl,14.6,PEAI,0.517,NH4SCN,0.5,Me-4PACz,0.198,4PADCB,0.066,Me-2PACz,0.066,,,,,1000,10,5000,40,10,160,110,25,PEAI,1.0,PDADI,0.5,,,,,5000.0,33.0,9.0,110.0,100.0,6.0,24.2828,84.1265,1.11739,25.8323,10159,CH4,v4,
40637,20250410,100,Cs0.05MA0.1FA0.85PbI3.0,1.73,MACl,14.6,PEAI,0.517,NH4SCN,0.5,Me-4PACz,0.198,4PADCB,0.066,Me-2PACz,0.066,,,,,1000,10,5000,40,10,160,110,25,PEAI,1.0,PDADI,0.5,,,,,4900.0,30.0,8.0,130.0,100.0,5.0,22.1251,77.7757,1.1379,24.9998,10160,CH1,v4,
40638,20250410,100,Cs0.05MA0.1FA0.85PbI3.0,1.73,MACl,14.6,PEAI,0.517,NH4SCN,0.5,Me-4PACz,0.198,4PADCB,0.066,Me-2PACz,0.066,,,,,1000,10,5000,40,10,160,110,25,PEAI,1.0,PDADI,0.5,,,,,4900.0,30.0,8.0,130.0,100.0,5.0,18.1451,64.251,1.116,25.3056,10160,CH2,v4,
40639,20250410,100,Cs0.05MA0.1FA0.85PbI3.0,1.73,MACl,14.6,PEAI,0.517,NH4SCN,0.5,Me-4PACz,0.198,4PADCB,0.066,Me-2PACz,0.066,,,,,1000,10,5000,40,10,160,110,25,PEAI,1.0,PDADI,0.5,,,,,4900.0,30.0,8.0,130.0,100.0,5.0,0.709011,24.6146,0.120768,23.8512,10160,CH3,v4,
40640,20250410,100,Cs0.05MA0.1FA0.85PbI3.0,1.73,MACl,14.6,PEAI,0.517,NH4SCN,0.5,Me-4PACz,0.198,4PADCB,0.066,Me-2PACz,0.066,,,,,1000,10,5000,40,10,160,110,25,PEAI,1.0,PDADI,0.5,,,,,4900.0,30.0,8.0,130.0,100.0,5.0,23.2647,82.8239,1.11521,25.1874,10160,CH4,v4,
40641,20250410,100,Cs0.05MA0.1FA0.85PbI3.0,1.73,MACl,14.6,PEAI,0.517,NH4SCN,0.5,Me-4PACz,0.198,4PADCB,0.066,Me-2PACz,0.066,,,,,1000,10,5000,40,10,160,110,25,PEAI,1.0,PDADI,0.5,,,,,4900.0,31.0,7.0,130.0,100.0,5.0,21.3594,74.2627,1.13677,25.3014,10161,CH1,v4,
40642,20250410,100,Cs0.05MA0.1FA0.85PbI3.0,1.73,MACl,14.6,PEAI,0.517,NH4SCN,0.5,Me-4PACz,0.198,4PADCB,0.066,Me-2PACz,0.066,,,,,1000,10,5000,40,10,160,110,25,PEAI,1.0,PDADI,0.5,,,,,4900.0,31.0,7.0,130.0,100.0,5.0,22.7956,79.5374,1.12839,25.3991,10161,CH2,v4,
40643,20250410,100,Cs0.05MA0.1FA0.85PbI3.0,1.73,MACl,14.6,PEAI,0.517,NH4SCN,0.5,Me-4PACz,0.198,4PADCB,0.066,Me-2PACz,0.066,,,,,1000,10,5000,40,10,160,110,25,PEAI,1.0,PDADI,0.5,,,,,4900.0,31.0,7.0,130.0,100.0,5.0,23.9391,84.2006,1.11666,25.4607,10161,CH3,v4,
40644,20250410,100,Cs0.05MA0.1FA0.85PbI3.0,1.73,MACl,14.6,PEAI,0.517,NH4SCN,0.5,Me-4PACz,0.198,4PADCB,0.066,Me-2PACz,0.066,,,,,1000,10,5000,40,10,160,110,25,PEAI,1.0,PDADI,0.5,,,,,4900.0,31.0,7.0,130.0,100.0,5.0,23.5652,84.2558,1.11769,25.0236,10161,CH4,v4,
40645,20250410,100,Cs0.05MA0.1FA0.85PbI3.0,1.73,MACl,14.6,PEAI,0.517,NH4SCN,0.5,Me-4PACz,0.189,DMACPA,0.126,4-ABnP,0.016,,,,,1000,10,5000,40,10,160,110,25,PEAI,1.0,PDADI,0.5,PiPI,0.5,m-F-PEAI,1.0,5000.0,33.0,9.0,120.0,100.0,5.0,20.9265,74.6762,1.14318,24.5132,10162,CH1,v4,
40646,20250410,100,Cs0.05MA0.1FA0.85PbI3.0,1.73,MACl,14.6,PEAI,0.517,NH4SCN,0.5,Me-4PACz,0.189,DMACPA,0.126,4-ABnP,0.016,,,,,1000,10,5000,40,10,160,110,25,PEAI,1.0,PDADI,0.5,PiPI,0.5,m-F-PEAI,1.0,5000.0,33.0,9.0,120.0,100.0,5.0,23.2985,83.8224,1.11819,24.8571,10162,CH2,v4,
40647,20250410,100,Cs0.05MA0.1FA0.85PbI3.0,1.73,MACl,14.6,PEAI,0.517,NH4SCN,0.5,Me-4PACz,0.189,DMACPA,0.126,4-ABnP,0.016,,,,,1000,10,5000,40,10,160,110,25,PEAI,1.0,PDADI,0.5,PiPI,0.5,m-F-PEAI,1.0,5000.0,33.0,9.0,120.0,100.0,5.0,23.0244,84.0266,1.10929,24.7018,10162,CH3,v4,
40648,20250410,100,Cs0.05MA0.1FA0.85PbI3.0,1.73,MACl,14.6,PEAI,0.517,NH4SCN,0.5,Me-4PACz,0.189,DMACPA,0.126,4-ABnP,0.016,,,,,1000,10,5000,40,10,160,110,25,PEAI,1.0,PDADI,0.5,PiPI,0.5,m-F-PEAI,1.0,5000.0,33.0,9.0,120.0,100.0,5.0,22.6602,84.0862,1.10751,24.3328,10162,CH4,v4,
40649,20250410,100,Cs0.05MA0.1FA0.85PbI3.0,1.73,MACl,14.6,PEAI,0.517,NH4SCN,0.5,Me-4PACz,0.189,DMACPA,0.126,4-ABnP,0.016,,,,,1000,10,5000,40,10,160,110,25,PEAI,1.0,PDADI,0.5,PiPI,0.5,m-F-PEAI,1.0,4900.0,30.0,8.0,130.0,100.0,5.0,21.56,76.2271,1.1376,24.8628,10163,CH1,v4,
40650,20250410,100,Cs0.05MA0.1FA0.85PbI3.0,1.73,MACl,14.6,PEAI,0.517,NH4SCN,0.5,Me-4PACz,0.189,DMACPA,0.126,4-ABnP,0.016,,,,,1000,10,5000,40,10,160,110,25,PEAI,1.0,PDADI,0.5,PiPI,0.5,m-F-PEAI,1.0,4900.0,30.0,8.0,130.0,100.0,5.0,23.8983,84.2662,1.11703,25.3892,10163,CH2,v4,
40651,20250410,100,Cs0.05MA0.1FA0.85PbI3.0,1.73,MACl,14.6,PEAI,0.517,NH4SCN,0.5,Me-4PACz,0.189,DMACPA,0.126,4-ABnP,0.016,,,,,1000,10,5000,40,10,160,110,25,PEAI,1.0,PDADI,0.5,PiPI,0.5,m-F-PEAI,1.0,4900.0,30.0,8.0,130.0,100.0,5.0,17.2019,62.3071,1.10532,24.9776,10163,CH3,v4,
40652,20250410,100,Cs0.05MA0.1FA0.85PbI3.0,1.73,MACl,14.6,PEAI,0.517,NH4SCN,0.5,Me-4PACz,0.189,DMACPA,0.126,4-ABnP,0.016,,,,,1000,10,5000,40,10,160,110,25,PEAI,1.0,PDADI,0.5,PiPI,0.5,m-F-PEAI,1.0,4900.0,30.0,8.0,130.0,100.0,5.0,6.20499,31.9295,0.783259,24.8109,10163,CH4,v4,
40653,20250410,100,Cs0.05MA0.1FA0.85PbI3.0,1.73,MACl,14.6,PEAI,0.517,NH4SCN,0.5,Me-4PACz,0.189,DMACPA,0.126,4-ABnP,0.016,,,,,1000,10,5000,40,10,160,110,25,PEAI,1.0,PDADI,0.5,PiPI,0.5,m-F-PEAI,1.0,4900.0,31.0,7.0,130.0,100.0,5.0,23.5522,83.3974,1.12296,25.1487,10164,CH1,v4,
40654,20250410,100,Cs0.05MA0.1FA0.85PbI3.0,1.73,MACl,14.6,PEAI,0.517,NH4SCN,0.5,Me-4PACz,0.189,DMACPA,0.126,4-ABnP,0.016,,,,,1000,10,5000,40,10,160,110,25,PEAI,1.0,PDADI,0.5,PiPI,0.5,m-F-PEAI,1.0,4900.0,31.0,7.0,130.0,100.0,5.0,23.5381,83.7493,1.11948,25.1058,10164,CH2,v4,
40655,20250410,100,Cs0.05MA0.1FA0.85PbI3.0,1.73,MACl,14.6,PEAI,0.517,NH4SCN,0.5,Me-4PACz,0.189,DMACPA,0.126,4-ABnP,0.016,,,,,1000,10,5000,40,10,160,110,25,PEAI,1.0,PDADI,0.5,PiPI,0.5,m-F-PEAI,1.0,4900.0,31.0,7.0,130.0,100.0,5.0,22.4256,80.5286,1.12609,24.7297,10164,CH3,v4,
40656,20250410,100,Cs0.05MA0.1FA0.85PbI3.0,1.73,MACl,14.6,PEAI,0.517,NH4SCN,0.5,Me-4PACz,0.189,DMACPA,0.126,4-ABnP,0.016,,,,,1000,10,5000,40,10,160,110,25,PEAI,1.0,PDADI,0.5,PiPI,0.5,m-F-PEAI,1.0,4900.0,31.0,7.0,130.0,100.0,5.0,16.9721,62.9433,1.10923,24.3088,10164,CH4,v4,
40657,20250410,100,Cs0.05MA0.1FA0.85PbI3.0,1.73,MACl,14.6,PEAI,0.517,NH4SCN,0.5,Me-4PACz,0.189,DMACPA,0.126,4-ABnP,0.016,,,,,1000,10,5000,40,10,160,110,25,PEAI,1.0,PDADI,0.5,PiPI,0.5,,,5000.0,33.0,9.0,110.0,100.0,6.0,18.8079,65.5441,1.12323,25.5468,10165,CH1,v4,
40658,20250410,100,Cs0.05MA0.1FA0.85PbI3.0,1.73,MACl,14.6,PEAI,0.517,NH4SCN,0.5,Me-4PACz,0.189,DMACPA,0.126,4-ABnP,0.016,,,,,1000,10,5000,40,10,160,110,25,PEAI,1.0,PDADI,0.5,PiPI,0.5,,,5000.0,33.0,9.0,110.0,100.0,6.0,21.4166,74.1223,1.11712,25.8644,10165,CH2,v4,
40659,20250410,100,Cs0.05MA0.1FA0.85PbI3.0,1.73,MACl,14.6,PEAI,0.517,NH4SCN,0.5,Me-4PACz,0.189,DMACPA,0.126,4-ABnP,0.016,,,,,1000,10,5000,40,10,160,110,25,PEAI,1.0,PDADI,0.5,PiPI,0.5,,,5000.0,33.0,9.0,110.0,100.0,6.0,18.218,63.5526,1.10397,25.9662,10165,CH3,v4,
40660,20250410,100,Cs0.05MA0.1FA0.85PbI3.0,1.73,MACl,14.6,PEAI,0.517,NH4SCN,0.5,Me-4PACz,0.189,DMACPA,0.126,4-ABnP,0.016,,,,,1000,10,5000,40,10,160,110,25,PEAI,1.0,PDADI,0.5,PiPI,0.5,,,5000.0,33.0,9.0,110.0,100.0,6.0,23.7934,83.0079,1.10658,25.9032,10165,CH4,v4,
40661,20250410,100,Cs0.05MA0.1FA0.85PbI3.0,1.73,MACl,14.6,PEAI,0.517,NH4SCN,0.5,Me-4PACz,0.189,DMACPA,0.126,4-ABnP,0.016,,,,,1000,10,5000,40,10,160,110,25,PEAI,1.0,PDADI,0.5,PiPI,0.5,,,4900.0,30.0,8.0,130.0,100.0,5.0,23.7173,84.0911,1.12209,25.1354,10166,CH1,v4,
40662,20250410,100,Cs0.05MA0.1FA0.85PbI3.0,1.73,MACl,14.6,PEAI,0.517,NH4SCN,0.5,Me-4PACz,0.189,DMACPA,0.126,4-ABnP,0.016,,,,,1000,10,5000,40,10,160,110,25,PEAI,1.0,PDADI,0.5,PiPI,0.5,,,4900.0,30.0,8.0,130.0,100.0,5.0,23.5375,84.1423,1.1161,25.0635,10166,CH2,v4,
40663,20250410,100,Cs0.05MA0.1FA0.85PbI3.0,1.73,MACl,14.6,PEAI,0.517,NH4SCN,0.5,Me-4PACz,0.189,DMACPA,0.126,4-ABnP,0.016,,,,,1000,10,5000,40,10,160,110,25,PEAI,1.0,PDADI,0.5,PiPI,0.5,,,4900.0,30.0,8.0,130.0,100.0,5.0,23.0176,83.8405,1.10854,24.7659,10166,CH3,v4,
40664,20250410,100,Cs0.05MA0.1FA0.85PbI3.0,1.73,MACl,14.6,PEAI,0.517,NH4SCN,0.5,Me-4PACz,0.189,DMACPA,0.126,4-ABnP,0.016,,,,,1000,10,5000,40,10,160,110,25,PEAI,1.0,PDADI,0.5,PiPI,0.5,,,4900.0,30.0,8.0,130.0,100.0,5.0,22.4499,83.5453,1.10586,24.2993,10166,CH4,v4,
40665,20250410,100,Cs0.05MA0.1FA0.85PbI3.0,1.73,MACl,14.6,PEAI,0.517,NH4SCN,0.5,Me-4PACz,0.189,DMACPA,0.126,4-ABnP,0.016,,,,,1000,10,5000,40,10,160,110,25,PEAI,1.0,PDADI,0.5,PiPI,0.5,,,4900.0,31.0,7.0,130.0,100.0,5.0,23.3551,83.7357,1.1208,24.8852,10167,CH1,v4,
40666,20250410,100,Cs0.05MA0.1FA0.85PbI3.0,1.73,MACl,14.6,PEAI,0.517,NH4SCN,0.5,Me-4PACz,0.189,DMACPA,0.126,4-ABnP,0.016,,,,,1000,10,5000,40,10,160,110,25,PEAI,1.0,PDADI,0.5,PiPI,0.5,,,4900.0,31.0,7.0,130.0,100.0,5.0,23.2622,83.8642,1.11651,24.8434,10167,CH2,v4,
40667,20250410,100,Cs0.05MA0.1FA0.85PbI3.0,1.73,MACl,14.6,PEAI,0.517,NH4SCN,0.5,Me-4PACz,0.189,DMACPA,0.126,4-ABnP,0.016,,,,,1000,10,5000,40,10,160,110,25,PEAI,1.0,PDADI,0.5,PiPI,0.5,,,4900.0,31.0,7.0,130.0,100.0,5.0,23.2467,84.1547,1.11685,24.7337,10167,CH3,v4,
40668,20250410,100,Cs0.05MA0.1FA0.85PbI3.0,1.73,MACl,14.6,PEAI,0.517,NH4SCN,0.5,Me-4PACz,0.189,DMACPA,0.126,4-ABnP,0.016,,,,,1000,10,5000,40,10,160,110,25,PEAI,1.0,PDADI,0.5,PiPI,0.5,,,4900.0,31.0,7.0,130.0,100.0,5.0,22.9533,84.1532,1.1159,24.4428,10167,CH4,v4,
40669,20250410,100,Cs0.05MA0.1FA0.85PbI3.0,1.73,MACl,14.6,PEAI,0.517,NH4SCN,0.5,Me-4PACz,0.189,DMACPA,0.126,4-ABnP,0.016,,,,,1000,10,5000,40,10,160,110,25,PEAI,1.0,PDADI,0.5,m-F-PEAI,1.0,,,5000.0,33.0,9.0,110.0,100.0,6.0,23.4297,84.6999,1.12745,24.5349,10168,CH1,v4,
40670,20250410,100,Cs0.05MA0.1FA0.85PbI3.0,1.73,MACl,14.6,PEAI,0.517,NH4SCN,0.5,Me-4PACz,0.189,DMACPA,0.126,4-ABnP,0.016,,,,,1000,10,5000,40,10,160,110,25,PEAI,1.0,PDADI,0.5,m-F-PEAI,1.0,,,5000.0,33.0,9.0,110.0,100.0,6.0,23.373,84.8015,1.12295,24.5443,10168,CH2,v4,
40671,20250410,100,Cs0.05MA0.1FA0.85PbI3.0,1.73,MACl,14.6,PEAI,0.517,NH4SCN,0.5,Me-4PACz,0.189,DMACPA,0.126,4-ABnP,0.016,,,,,1000,10,5000,40,10,160,110,25,PEAI,1.0,PDADI,0.5,m-F-PEAI,1.0,,,5000.0,33.0,9.0,110.0,100.0,6.0,23.5478,85.3121,1.12344,24.5691,10168,CH3,v4,
40672,20250410,100,Cs0.05MA0.1FA0.85PbI3.0,1.73,MACl,14.6,PEAI,0.517,NH4SCN,0.5,Me-4PACz,0.189,DMACPA,0.126,4-ABnP,0.016,,,,,1000,10,5000,40,10,160,110,25,PEAI,1.0,PDADI,0.5,m-F-PEAI,1.0,,,5000.0,33.0,9.0,110.0,100.0,6.0,0.406287,24.9665,0.070762,22.9973,10168,CH4,v4,
40673,20250410,100,Cs0.05MA0.1FA0.85PbI3.0,1.73,MACl,14.6,PEAI,0.517,NH4SCN,0.5,Me-4PACz,0.189,DMACPA,0.126,4-ABnP,0.016,,,,,1000,10,5000,40,10,160,110,25,PEAI,1.0,PDADI,0.5,m-F-PEAI,1.0,,,4900.0,30.0,8.0,130.0,100.0,5.0,24.4603,85.7088,1.12901,25.2777,10169,CH1,v4,
40674,20250410,100,Cs0.05MA0.1FA0.85PbI3.0,1.73,MACl,14.6,PEAI,0.517,NH4SCN,0.5,Me-4PACz,0.189,DMACPA,0.126,4-ABnP,0.016,,,,,1000,10,5000,40,10,160,110,25,PEAI,1.0,PDADI,0.5,m-F-PEAI,1.0,,,4900.0,30.0,8.0,130.0,100.0,5.0,24.5079,85.731,1.12777,25.3482,10169,CH2,v4,
40675,20250410,100,Cs0.05MA0.1FA0.85PbI3.0,1.73,MACl,14.6,PEAI,0.517,NH4SCN,0.5,Me-4PACz,0.189,DMACPA,0.126,4-ABnP,0.016,,,,,1000,10,5000,40,10,160,110,25,PEAI,1.0,PDADI,0.5,m-F-PEAI,1.0,,,4900.0,30.0,8.0,130.0,100.0,5.0,23.2733,82.5769,1.12714,25.0046,10169,CH3,v4,
40676,20250410,100,Cs0.05MA0.1FA0.85PbI3.0,1.73,MACl,14.6,PEAI,0.517,NH4SCN,0.5,Me-4PACz,0.189,DMACPA,0.126,4-ABnP,0.016,,,,,1000,10,5000,40,10,160,110,25,PEAI,1.0,PDADI,0.5,m-F-PEAI,1.0,,,4900.0,30.0,8.0,130.0,100.0,5.0,23.482,84.756,1.1227,24.6775,10169,CH4,v4,
40677,20250410,100,Cs0.05MA0.1FA0.85PbI3.0,1.73,MACl,14.6,PEAI,0.517,NH4SCN,0.5,Me-4PACz,0.189,DMACPA,0.126,4-ABnP,0.016,,,,,1000,10,5000,40,10,160,110,25,PEAI,1.0,PDADI,0.5,m-F-PEAI,1.0,,,4900.0,31.0,7.0,130.0,100.0,5.0,17.7482,69.8768,1.12588,22.5595,10170,CH1,v4,
40678,20250410,100,Cs0.05MA0.1FA0.85PbI3.0,1.73,MACl,14.6,PEAI,0.517,NH4SCN,0.5,Me-4PACz,0.189,DMACPA,0.126,4-ABnP,0.016,,,,,1000,10,5000,40,10,160,110,25,PEAI,1.0,PDADI,0.5,m-F-PEAI,1.0,,,4900.0,31.0,7.0,130.0,100.0,5.0,23.6654,84.6225,1.12461,24.8672,10170,CH2,v4,
40679,20250410,100,Cs0.05MA0.1FA0.85PbI3.0,1.73,MACl,14.6,PEAI,0.517,NH4SCN,0.5,Me-4PACz,0.189,DMACPA,0.126,4-ABnP,0.016,,,,,1000,10,5000,40,10,160,110,25,PEAI,1.0,PDADI,0.5,m-F-PEAI,1.0,,,4900.0,31.0,7.0,130.0,100.0,5.0,23.2906,84.9356,1.10907,24.7248,10170,CH3,v4,
40680,20250410,100,Cs0.05MA0.1FA0.85PbI3.0,1.73,MACl,14.6,PEAI,0.517,NH4SCN,0.5,Me-4PACz,0.189,DMACPA,0.126,4-ABnP,0.016,,,,,1000,10,5000,40,10,160,110,25,PEAI,1.0,PDADI,0.5,m-F-PEAI,1.0,,,4900.0,31.0,7.0,130.0,100.0,5.0,22.9423,84.7771,1.10854,24.412,10170,CH4,v4,
40681,20250410,100,Cs0.05MA0.1FA0.85PbI3.0,1.73,MACl,14.6,PEAI,0.517,NH4SCN,0.5,Me-4PACz,0.189,DMACPA,0.126,4-ABnP,0.016,,,,,1000,10,5000,40,10,160,110,25,PEAI,1.0,PDADI,0.5,,,,,5000.0,33.0,9.0,110.0,100.0,6.0,24.2252,84.4973,1.12465,25.4922,10171,CH1,v4,
40682,20250410,100,Cs0.05MA0.1FA0.85PbI3.0,1.73,MACl,14.6,PEAI,0.517,NH4SCN,0.5,Me-4PACz,0.189,DMACPA,0.126,4-ABnP,0.016,,,,,1000,10,5000,40,10,160,110,25,PEAI,1.0,PDADI,0.5,,,,,5000.0,33.0,9.0,110.0,100.0,6.0,23.4109,81.0205,1.12434,25.6996,10171,CH2,v4,
40683,20250410,100,Cs0.05MA0.1FA0.85PbI3.0,1.73,MACl,14.6,PEAI,0.517,NH4SCN,0.5,Me-4PACz,0.189,DMACPA,0.126,4-ABnP,0.016,,,,,1000,10,5000,40,10,160,110,25,PEAI,1.0,PDADI,0.5,,,,,5000.0,33.0,9.0,110.0,100.0,6.0,24.2146,84.3136,1.11451,25.769,10171,CH3,v4,
40684,20250410,100,Cs0.05MA0.1FA0.85PbI3.0,1.73,MACl,14.6,PEAI,0.517,NH4SCN,0.5,Me-4PACz,0.189,DMACPA,0.126,4-ABnP,0.016,,,,,1000,10,5000,40,10,160,110,25,PEAI,1.0,PDADI,0.5,,,,,5000.0,33.0,9.0,110.0,100.0,6.0,23.7754,84.2747,1.10895,25.4401,10171,CH4,v4,
40685,20250410,100,Cs0.05MA0.1FA0.85PbI3.0,1.73,MACl,14.6,PEAI,0.517,NH4SCN,0.5,Me-4PACz,0.189,DMACPA,0.126,4-ABnP,0.016,,,,,1000,10,5000,40,10,160,110,25,PEAI,1.0,PDADI,0.5,,,,,4900.0,30.0,8.0,130.0,100.0,5.0,21.7065,84.263,1.12266,22.9459,10172,CH1,v4,
40686,20250410,100,Cs0.05MA0.1FA0.85PbI3.0,1.73,MACl,14.6,PEAI,0.517,NH4SCN,0.5,Me-4PACz,0.189,DMACPA,0.126,4-ABnP,0.016,,,,,1000,10,5000,40,10,160,110,25,PEAI,1.0,PDADI,0.5,,,,,4900.0,30.0,8.0,130.0,100.0,5.0,22.4814,84.2403,1.11761,23.8788,10172,CH2,v4,
40687,20250410,100,Cs0.05MA0.1FA0.85PbI3.0,1.73,MACl,14.6,PEAI,0.517,NH4SCN,0.5,Me-4PACz,0.189,DMACPA,0.126,4-ABnP,0.016,,,,,1000,10,5000,40,10,160,110,25,PEAI,1.0,PDADI,0.5,,,,,4900.0,30.0,8.0,130.0,100.0,5.0,22.502,84.1964,1.11293,24.0138,10172,CH3,v4,
40688,20250410,100,Cs0.05MA0.1FA0.85PbI3.0,1.73,MACl,14.6,PEAI,0.517,NH4SCN,0.5,Me-4PACz,0.189,DMACPA,0.126,4-ABnP,0.016,,,,,1000,10,5000,40,10,160,110,25,PEAI,1.0,PDADI,0.5,,,,,4900.0,30.0,8.0,130.0,100.0,5.0,22.2497,84.146,1.10744,23.8764,10172,CH4,v4,
40689,20250410,100,Cs0.05MA0.1FA0.85PbI3.0,1.73,MACl,14.6,PEAI,0.517,NH4SCN,0.5,Me-4PACz,0.189,DMACPA,0.126,4-ABnP,0.016,,,,,1000,10,5000,40,10,160,110,25,PEAI,1.0,PDADI,0.5,,,,,4900.0,31.0,7.0,130.0,100.0,5.0,23.6675,83.8471,1.12215,25.1544,10173,CH1,v4,
40690,20250410,100,Cs0.05MA0.1FA0.85PbI3.0,1.73,MACl,14.6,PEAI,0.517,NH4SCN,0.5,Me-4PACz,0.189,DMACPA,0.126,4-ABnP,0.016,,,,,1000,10,5000,40,10,160,110,25,PEAI,1.0,PDADI,0.5,,,,,4900.0,31.0,7.0,130.0,100.0,5.0,23.6674,83.9886,1.11649,25.2392,10173,CH2,v4,
40691,20250410,100,Cs0.05MA0.1FA0.85PbI3.0,1.73,MACl,14.6,PEAI,0.517,NH4SCN,0.5,Me-4PACz,0.189,DMACPA,0.126,4-ABnP,0.016,,,,,1000,10,5000,40,10,160,110,25,PEAI,1.0,PDADI,0.5,,,,,4900.0,31.0,7.0,130.0,100.0,5.0,23.2312,83.7943,1.10774,25.0275,10173,CH3,v4,
40692,20250410,100,Cs0.05MA0.1FA0.85PbI3.0,1.73,MACl,14.6,PEAI,0.517,NH4SCN,0.5,Me-4PACz,0.189,DMACPA,0.126,4-ABnP,0.016,,,,,1000,10,5000,40,10,160,110,25,PEAI,1.0,PDADI,0.5,,,,,4900.0,31.0,7.0,130.0,100.0,5.0,23.0535,83.9245,1.10798,24.7924,10173,CH4,v4,
40693,20250410,100,Cs0.05MA0.1FA0.85PbI3.0,1.73,MACl,14.6,PEAI,0.517,,,Me-4PACz,0.189,DMACPA,0.126,4-ABnP,0.016,,,,,1000,10,5000,40,10,160,110,25,PEAI,1.0,PDADI,0.5,PiPI,0.5,m-F-PEAI,1.0,5000.0,33.0,9.0,120.0,100.0,5.0,21.8728,83.2985,1.09849,23.9039,10174,CH1,v4,
40694,20250410,100,Cs0.05MA0.1FA0.85PbI3.0,1.73,MACl,14.6,PEAI,0.517,,,Me-4PACz,0.189,DMACPA,0.126,4-ABnP,0.016,,,,,1000,10,5000,40,10,160,110,25,PEAI,1.0,PDADI,0.5,PiPI,0.5,m-F-PEAI,1.0,5000.0,33.0,9.0,120.0,100.0,5.0,22.2558,84.0335,1.09428,24.2025,10174,CH2,v4,
40695,20250410,100,Cs0.05MA0.1FA0.85PbI3.0,1.73,MACl,14.6,PEAI,0.517,,,Me-4PACz,0.189,DMACPA,0.126,4-ABnP,0.016,,,,,1000,10,5000,40,10,160,110,25,PEAI,1.0,PDADI,0.5,PiPI,0.5,m-F-PEAI,1.0,5000.0,33.0,9.0,120.0,100.0,5.0,22.1722,83.8339,1.09337,24.1893,10174,CH3,v4,
40696,20250410,100,Cs0.05MA0.1FA0.85PbI3.0,1.73,MACl,14.6,PEAI,0.517,,,Me-4PACz,0.189,DMACPA,0.126,4-ABnP,0.016,,,,,1000,10,5000,40,10,160,110,25,PEAI,1.0,PDADI,0.5,PiPI,0.5,m-F-PEAI,1.0,5000.0,33.0,9.0,120.0,100.0,5.0,21.884,84.2262,1.09326,23.766,10174,CH4,v4,
40697,20250410,100,Cs0.05MA0.1FA0.85PbI3.0,1.73,MACl,14.6,PEAI,0.517,,,Me-4PACz,0.189,DMACPA,0.126,4-ABnP,0.016,,,,,1000,10,5000,40,10,160,110,25,PEAI,1.0,PDADI,0.5,PiPI,0.5,m-F-PEAI,1.0,4900.0,30.0,8.0,130.0,100.0,5.0,17.718,62.7372,1.12835,25.0292,10175,CH1,v4,
40698,20250410,100,Cs0.05MA0.1FA0.85PbI3.0,1.73,MACl,14.6,PEAI,0.517,,,Me-4PACz,0.189,DMACPA,0.126,4-ABnP,0.016,,,,,1000,10,5000,40,10,160,110,25,PEAI,1.0,PDADI,0.5,PiPI,0.5,m-F-PEAI,1.0,4900.0,30.0,8.0,130.0,100.0,5.0,24.4273,85.4567,1.12311,25.4512,10175,CH2,v4,
40699,20250410,100,Cs0.05MA0.1FA0.85PbI3.0,1.73,MACl,14.6,PEAI,0.517,,,Me-4PACz,0.189,DMACPA,0.126,4-ABnP,0.016,,,,,1000,10,5000,40,10,160,110,25,PEAI,1.0,PDADI,0.5,PiPI,0.5,m-F-PEAI,1.0,4900.0,30.0,8.0,130.0,100.0,5.0,24.1059,85.5582,1.11657,25.2333,10175,CH3,v4,
40700,20250410,100,Cs0.05MA0.1FA0.85PbI3.0,1.73,MACl,14.6,PEAI,0.517,,,Me-4PACz,0.189,DMACPA,0.126,4-ABnP,0.016,,,,,1000,10,5000,40,10,160,110,25,PEAI,1.0,PDADI,0.5,PiPI,0.5,m-F-PEAI,1.0,4900.0,30.0,8.0,130.0,100.0,5.0,21.597,77.7911,1.12312,24.7193,10175,CH4,v4,
40701,20250410,100,Cs0.05MA0.1FA0.85PbI3.0,1.73,MACl,14.6,PEAI,0.517,,,Me-4PACz,0.189,DMACPA,0.126,4-ABnP,0.016,,,,,1000,10,5000,40,10,160,110,25,PEAI,1.0,PDADI,0.5,PiPI,0.5,m-F-PEAI,1.0,4900.0,31.0,7.0,130.0,100.0,5.0,4.07051,29.4042,0.552718,25.0459,10176,CH1,v4,
40702,20250410,100,Cs0.05MA0.1FA0.85PbI3.0,1.73,MACl,14.6,PEAI,0.517,,,Me-4PACz,0.189,DMACPA,0.126,4-ABnP,0.016,,,,,1000,10,5000,40,10,160,110,25,PEAI,1.0,PDADI,0.5,PiPI,0.5,m-F-PEAI,1.0,4900.0,31.0,7.0,130.0,100.0,5.0,24.5295,85.2491,1.12374,25.6055,10176,CH2,v4,
40703,20250410,100,Cs0.05MA0.1FA0.85PbI3.0,1.73,MACl,14.6,PEAI,0.517,,,Me-4PACz,0.189,DMACPA,0.126,4-ABnP,0.016,,,,,1000,10,5000,40,10,160,110,25,PEAI,1.0,PDADI,0.5,PiPI,0.5,m-F-PEAI,1.0,4900.0,31.0,7.0,130.0,100.0,5.0,24.2685,85.3173,1.12033,25.3899,10176,CH3,v4,
40704,20250410,100,Cs0.05MA0.1FA0.85PbI3.0,1.73,MACl,14.6,PEAI,0.517,,,Me-4PACz,0.189,DMACPA,0.126,4-ABnP,0.016,,,,,1000,10,5000,40,10,160,110,25,PEAI,1.0,PDADI,0.5,PiPI,0.5,m-F-PEAI,1.0,4900.0,31.0,7.0,130.0,100.0,5.0,23.8513,85.4548,1.11863,24.951,10176,CH4,v4,
40705,20250410,100,Cs0.05MA0.1FA0.85PbI3.0,1.73,MACl,14.6,PEAI,0.517,,,Me-4PACz,0.189,DMACPA,0.126,4-ABnP,0.016,,,,,1000,10,5000,40,10,160,110,25,PEAI,1.0,PDADI,0.5,PiPI,0.5,,,5000.0,33.0,9.0,110.0,100.0,6.0,24.1674,85.0656,1.12017,25.3624,10177,CH1,v4,
40706,20250410,100,Cs0.05MA0.1FA0.85PbI3.0,1.73,MACl,14.6,PEAI,0.517,,,Me-4PACz,0.189,DMACPA,0.126,4-ABnP,0.016,,,,,1000,10,5000,40,10,160,110,25,PEAI,1.0,PDADI,0.5,PiPI,0.5,,,5000.0,33.0,9.0,110.0,100.0,6.0,24.1817,85.0651,1.11699,25.4498,10177,CH2,v4,
