Repository: MI-Materials-Intelligence/Recipe-Language-Model

# Learning Layer

## Overview

In the learning layer, the formulas and parameters are encoded and then tokenised into recipes as inputs. Through atomic skills of data extraction, cleaning, and matching, these data are organised into standardised datasets, providing the basis for RLM training and iterative recipe refinement.

Key Atomic Skills:
- **Cleaning**: Preprocessing and outlier cleaning
- **Matching**: Matching data pairs based on variables
- **Extraction**: Data extraction from robotic boxes

File: seven_ai_layers_robotics/learning/data/data50764_from_db.csv (part 190 of 253)
No,date,rank,Formula PVK,Concentration PVK,Formula Additive 1,Concentration Additive 1,Formula Additive 2,Concentration Additive 2,Formula Additive 3,Concentration Additive 3,Formula SAM 1,Concentration SAM 1,Formula SAM 2,Concentration SAM 2,Formula SAM 3,Concentration SAM 3,Spin Coating Speed SAM,Spin Coating Time SAM,Annealed Temperature SAM,Annealed Time SAM,Spin Coating Speed PVK 1,Spin Coating Time PVK 1,Spin Coating Speed PVK 2,Spin Coating Time PVK 2,Antisolvent Dropping Timing,Antisolvent Volume,Annealed Temperature PVK,Annealed Time PVK,Formula Passivator 1,Concentration Passivator 1,Formula Passivator 2,Concentration Passivator 2,Formula Passivator 3,Concentration Passivator 3,Formula Passivator 4,Concentration Passivator 4,Spin Coating Speed Passivator,Spin Coating Time Passivator,Passivator Dropping Timing,Passivator Volume,Annealed Temperature Passivator,Annealed Time Passivator,PCE,FF,Voc,Jsc,Product,Channel,From,upload_time
40707,20250410,100,Cs0.05MA0.1FA0.85PbI3.0,1.73,MACl,14.6,PEAI,0.517,,,Me-4PACz,0.189,DMACPA,0.126,4-ABnP,0.016,,,,,1000,10,5000,40,10,160,110,25,PEAI,1.0,PDADI,0.5,PiPI,0.5,,,5000.0,33.0,9.0,110.0,100.0,6.0,24.06,84.9902,1.11602,25.3661,10177,CH3,v4,
40708,20250410,100,Cs0.05MA0.1FA0.85PbI3.0,1.73,MACl,14.6,PEAI,0.517,,,Me-4PACz,0.189,DMACPA,0.126,4-ABnP,0.016,,,,,1000,10,5000,40,10,160,110,25,PEAI,1.0,PDADI,0.5,PiPI,0.5,,,5000.0,33.0,9.0,110.0,100.0,6.0,22.4461,80.5172,1.11577,24.985,10177,CH4,v4,
40709,20250410,100,Cs0.05MA0.1FA0.85PbI3.0,1.73,MACl,14.6,PEAI,0.517,,,Me-4PACz,0.189,DMACPA,0.126,4-ABnP,0.016,,,,,1000,10,5000,40,10,160,110,25,PEAI,1.0,PDADI,0.5,PiPI,0.5,,,4900.0,30.0,8.0,130.0,100.0,5.0,23.7768,84.843,1.11721,25.0844,10178,CH1,v4,
40710,20250410,100,Cs0.05MA0.1FA0.85PbI3.0,1.73,MACl,14.6,PEAI,0.517,,,Me-4PACz,0.189,DMACPA,0.126,4-ABnP,0.016,,,,,1000,10,5000,40,10,160,110,25,PEAI,1.0,PDADI,0.5,PiPI,0.5,,,4900.0,30.0,8.0,130.0,100.0,5.0,23.6837,84.6645,1.11542,25.079,10178,CH2,v4,
40711,20250410,100,Cs0.05MA0.1FA0.85PbI3.0,1.73,MACl,14.6,PEAI,0.517,,,Me-4PACz,0.189,DMACPA,0.126,4-ABnP,0.016,,,,,1000,10,5000,40,10,160,110,25,PEAI,1.0,PDADI,0.5,PiPI,0.5,,,4900.0,30.0,8.0,130.0,100.0,5.0,23.3074,84.5993,1.10835,24.8572,10178,CH3,v4,
40712,20250410,100,Cs0.05MA0.1FA0.85PbI3.0,1.73,MACl,14.6,PEAI,0.517,,,Me-4PACz,0.189,DMACPA,0.126,4-ABnP,0.016,,,,,1000,10,5000,40,10,160,110,25,PEAI,1.0,PDADI,0.5,PiPI,0.5,,,4900.0,30.0,8.0,130.0,100.0,5.0,22.8307,83.9397,1.10943,24.5161,10178,CH4,v4,
40713,20250410,100,Cs0.05MA0.1FA0.85PbI3.0,1.73,MACl,14.6,PEAI,0.517,,,Me-4PACz,0.189,DMACPA,0.126,4-ABnP,0.016,,,,,1000,10,5000,40,10,160,110,25,PEAI,1.0,PDADI,0.5,PiPI,0.5,,,4900.0,31.0,7.0,130.0,100.0,5.0,23.7097,84.6578,1.12345,24.929,10179,CH1,v4,
40714,20250410,100,Cs0.05MA0.1FA0.85PbI3.0,1.73,MACl,14.6,PEAI,0.517,,,Me-4PACz,0.189,DMACPA,0.126,4-ABnP,0.016,,,,,1000,10,5000,40,10,160,110,25,PEAI,1.0,PDADI,0.5,PiPI,0.5,,,4900.0,31.0,7.0,130.0,100.0,5.0,23.7201,84.659,1.11684,25.0873,10179,CH2,v4,
40715,20250410,100,Cs0.05MA0.1FA0.85PbI3.0,1.73,MACl,14.6,PEAI,0.517,,,Me-4PACz,0.189,DMACPA,0.126,4-ABnP,0.016,,,,,1000,10,5000,40,10,160,110,25,PEAI,1.0,PDADI,0.5,PiPI,0.5,,,4900.0,31.0,7.0,130.0,100.0,5.0,23.6454,84.4613,1.1151,25.106,10179,CH3,v4,
40716,20250410,100,Cs0.05MA0.1FA0.85PbI3.0,1.73,MACl,14.6,PEAI,0.517,,,Me-4PACz,0.189,DMACPA,0.126,4-ABnP,0.016,,,,,1000,10,5000,40,10,160,110,25,PEAI,1.0,PDADI,0.5,PiPI,0.5,,,4900.0,31.0,7.0,130.0,100.0,5.0,23.3526,84.4386,1.1139,24.8284,10179,CH4,v4,
40717,20250410,100,Cs0.05MA0.1FA0.85PbI3.0,1.73,MACl,14.6,PEAI,0.517,,,Me-4PACz,0.189,DMACPA,0.126,4-ABnP,0.016,,,,,1000,10,5000,40,10,160,110,25,PEAI,1.0,PDADI,0.5,m-F-PEAI,1.0,,,5000.0,33.0,9.0,110.0,100.0,6.0,22.8489,82.0776,1.12878,24.6621,10180,CH1,v4,
40718,20250410,100,Cs0.05MA0.1FA0.85PbI3.0,1.73,MACl,14.6,PEAI,0.517,,,Me-4PACz,0.189,DMACPA,0.126,4-ABnP,0.016,,,,,1000,10,5000,40,10,160,110,25,PEAI,1.0,PDADI,0.5,m-F-PEAI,1.0,,,5000.0,33.0,9.0,110.0,100.0,6.0,23.3397,84.1803,1.12305,24.688,10180,CH2,v4,
40719,20250410,100,Cs0.05MA0.1FA0.85PbI3.0,1.73,MACl,14.6,PEAI,0.517,,,Me-4PACz,0.189,DMACPA,0.126,4-ABnP,0.016,,,,,1000,10,5000,40,10,160,110,25,PEAI,1.0,PDADI,0.5,m-F-PEAI,1.0,,,5000.0,33.0,9.0,110.0,100.0,6.0,23.4438,85.0079,1.12092,24.6033,10180,CH3,v4,
40720,20250410,100,Cs0.05MA0.1FA0.85PbI3.0,1.73,MACl,14.6,PEAI,0.517,,,Me-4PACz,0.189,DMACPA,0.126,4-ABnP,0.016,,,,,1000,10,5000,40,10,160,110,25,PEAI,1.0,PDADI,0.5,m-F-PEAI,1.0,,,5000.0,33.0,9.0,110.0,100.0,6.0,23.3875,85.4421,1.11854,24.4715,10180,CH4,v4,
40721,20250410,100,Cs0.05MA0.1FA0.85PbI3.0,1.73,MACl,14.6,PEAI,0.517,,,Me-4PACz,0.189,DMACPA,0.126,4-ABnP,0.016,,,,,1000,10,5000,40,10,160,110,25,PEAI,1.0,PDADI,0.5,m-F-PEAI,1.0,,,4900.0,30.0,8.0,130.0,100.0,5.0,23.4505,82.8807,1.13854,24.8514,10181,CH1,v4,
40722,20250410,100,Cs0.05MA0.1FA0.85PbI3.0,1.73,MACl,14.6,PEAI,0.517,,,Me-4PACz,0.189,DMACPA,0.126,4-ABnP,0.016,,,,,1000,10,5000,40,10,160,110,25,PEAI,1.0,PDADI,0.5,m-F-PEAI,1.0,,,4900.0,30.0,8.0,130.0,100.0,5.0,24.1439,85.5793,1.1254,25.0688,10181,CH2,v4,
40723,20250410,100,Cs0.05MA0.1FA0.85PbI3.0,1.73,MACl,14.6,PEAI,0.517,,,Me-4PACz,0.189,DMACPA,0.126,4-ABnP,0.016,,,,,1000,10,5000,40,10,160,110,25,PEAI,1.0,PDADI,0.5,m-F-PEAI,1.0,,,4900.0,30.0,8.0,130.0,100.0,5.0,23.9787,85.8149,1.1253,24.831,10181,CH3,v4,
40724,20250410,100,Cs0.05MA0.1FA0.85PbI3.0,1.73,MACl,14.6,PEAI,0.517,,,Me-4PACz,0.189,DMACPA,0.126,4-ABnP,0.016,,,,,1000,10,5000,40,10,160,110,25,PEAI,1.0,PDADI,0.5,m-F-PEAI,1.0,,,4900.0,30.0,8.0,130.0,100.0,5.0,23.4139,86.0408,1.1203,24.2904,10181,CH4,v4,
40725,20250410,100,Cs0.05MA0.1FA0.85PbI3.0,1.73,MACl,14.6,PEAI,0.517,,,Me-4PACz,0.189,DMACPA,0.126,4-ABnP,0.016,,,,,1000,10,5000,40,10,160,110,25,PEAI,1.0,PDADI,0.5,m-F-PEAI,1.0,,,4900.0,31.0,7.0,130.0,100.0,5.0,23.9116,85.2839,1.12455,24.9323,10182,CH1,v4,
40726,20250410,100,Cs0.05MA0.1FA0.85PbI3.0,1.73,MACl,14.6,PEAI,0.517,,,Me-4PACz,0.189,DMACPA,0.126,4-ABnP,0.016,,,,,1000,10,5000,40,10,160,110,25,PEAI,1.0,PDADI,0.5,m-F-PEAI,1.0,,,4900.0,31.0,7.0,130.0,100.0,5.0,23.9491,85.6697,1.12223,24.9104,10182,CH2,v4,
40727,20250410,100,Cs0.05MA0.1FA0.85PbI3.0,1.73,MACl,14.6,PEAI,0.517,,,Me-4PACz,0.189,DMACPA,0.126,4-ABnP,0.016,,,,,1000,10,5000,40,10,160,110,25,PEAI,1.0,PDADI,0.5,m-F-PEAI,1.0,,,4900.0,31.0,7.0,130.0,100.0,5.0,24.067,86.0065,1.12333,24.9106,10182,CH3,v4,
40728,20250410,100,Cs0.05MA0.1FA0.85PbI3.0,1.73,MACl,14.6,PEAI,0.517,,,Me-4PACz,0.189,DMACPA,0.126,4-ABnP,0.016,,,,,1000,10,5000,40,10,160,110,25,PEAI,1.0,PDADI,0.5,m-F-PEAI,1.0,,,4900.0,31.0,7.0,130.0,100.0,5.0,23.7868,86.2857,1.12178,24.5747,10182,CH4,v4,
40729,20250410,100,Cs0.05MA0.1FA0.85PbI3.0,1.73,MACl,14.6,PEAI,0.517,,,Me-4PACz,0.189,DMACPA,0.126,4-ABnP,0.016,,,,,1000,10,5000,40,10,160,110,25,PEAI,1.0,PDADI,0.5,,,,,5000.0,33.0,9.0,110.0,100.0,6.0,3.57999,27.1147,0.537218,24.5768,10183,CH1,v4,
40730,20250410,100,Cs0.05MA0.1FA0.85PbI3.0,1.73,MACl,14.6,PEAI,0.517,,,Me-4PACz,0.189,DMACPA,0.126,4-ABnP,0.016,,,,,1000,10,5000,40,10,160,110,25,PEAI,1.0,PDADI,0.5,,,,,5000.0,33.0,9.0,110.0,100.0,6.0,24.048,84.6629,1.1255,25.2372,10183,CH2,v4,
40731,20250410,100,Cs0.05MA0.1FA0.85PbI3.0,1.73,MACl,14.6,PEAI,0.517,,,Me-4PACz,0.189,DMACPA,0.126,4-ABnP,0.016,,,,,1000,10,5000,40,10,160,110,25,PEAI,1.0,PDADI,0.5,,,,,5000.0,33.0,9.0,110.0,100.0,6.0,23.9225,84.6763,1.12257,25.1669,10183,CH3,v4,
40732,20250410,100,Cs0.05MA0.1FA0.85PbI3.0,1.73,MACl,14.6,PEAI,0.517,,,Me-4PACz,0.189,DMACPA,0.126,4-ABnP,0.016,,,,,1000,10,5000,40,10,160,110,25,PEAI,1.0,PDADI,0.5,,,,,5000.0,33.0,9.0,110.0,100.0,6.0,23.371,85.0609,1.11846,24.5656,10183,CH4,v4,
40733,20250410,100,Cs0.05MA0.1FA0.85PbI3.0,1.73,MACl,14.6,PEAI,0.517,,,Me-4PACz,0.189,DMACPA,0.126,4-ABnP,0.016,,,,,1000,10,5000,40,10,160,110,25,PEAI,1.0,PDADI,0.5,,,,,4900.0,30.0,8.0,130.0,100.0,5.0,24.7214,84.8402,1.12634,25.8704,10184,CH1,v4,
40734,20250410,100,Cs0.05MA0.1FA0.85PbI3.0,1.73,MACl,14.6,PEAI,0.517,,,Me-4PACz,0.189,DMACPA,0.126,4-ABnP,0.016,,,,,1000,10,5000,40,10,160,110,25,PEAI,1.0,PDADI,0.5,,,,,4900.0,30.0,8.0,130.0,100.0,5.0,24.772,85.1496,1.12353,25.8936,10184,CH2,v4,
40735,20250410,100,Cs0.05MA0.1FA0.85PbI3.0,1.73,MACl,14.6,PEAI,0.517,,,Me-4PACz,0.189,DMACPA,0.126,4-ABnP,0.016,,,,,1000,10,5000,40,10,160,110,25,PEAI,1.0,PDADI,0.5,,,,,4900.0,30.0,8.0,130.0,100.0,5.0,24.393,85.2673,1.11778,25.5934,10184,CH3,v4,
40736,20250410,100,Cs0.05MA0.1FA0.85PbI3.0,1.73,MACl,14.6,PEAI,0.517,,,Me-4PACz,0.189,DMACPA,0.126,4-ABnP,0.016,,,,,1000,10,5000,40,10,160,110,25,PEAI,1.0,PDADI,0.5,,,,,4900.0,30.0,8.0,130.0,100.0,5.0,24.0888,85.4327,1.11597,25.2662,10184,CH4,v4,
40737,20250410,100,Cs0.05MA0.1FA0.85PbI3.0,1.73,MACl,14.6,PEAI,0.517,,,Me-4PACz,0.189,DMACPA,0.126,4-ABnP,0.016,,,,,1000,10,5000,40,10,160,110,25,PEAI,1.0,PDADI,0.5,,,,,4900.0,31.0,7.0,130.0,100.0,5.0,5.48404,31.5005,0.707047,24.6227,10185,CH1,v4,
40738,20250410,100,Cs0.05MA0.1FA0.85PbI3.0,1.73,MACl,14.6,PEAI,0.517,,,Me-4PACz,0.189,DMACPA,0.126,4-ABnP,0.016,,,,,1000,10,5000,40,10,160,110,25,PEAI,1.0,PDADI,0.5,,,,,4900.0,31.0,7.0,130.0,100.0,5.0,23.769,84.9912,1.11266,25.1348,10185,CH2,v4,
40739,20250410,100,Cs0.05MA0.1FA0.85PbI3.0,1.73,MACl,14.6,PEAI,0.517,,,Me-4PACz,0.189,DMACPA,0.126,4-ABnP,0.016,,,,,1000,10,5000,40,10,160,110,25,PEAI,1.0,PDADI,0.5,,,,,4900.0,31.0,7.0,130.0,100.0,5.0,23.8723,85.0972,1.1141,25.1799,10185,CH3,v4,
40740,20250410,100,Cs0.05MA0.1FA0.85PbI3.0,1.73,MACl,14.6,PEAI,0.517,,,Me-4PACz,0.189,DMACPA,0.126,4-ABnP,0.016,,,,,1000,10,5000,40,10,160,110,25,PEAI,1.0,PDADI,0.5,,,,,4900.0,31.0,7.0,130.0,100.0,5.0,23.6839,85.0105,1.11405,25.0078,10185,CH4,v4,
40741,20250411,101,Cs0.05MA0.1FA0.85PbI3.0,1.73,MACl,14.6,PEAI,0.517,BcmimCl,0.5,Me-4PACz,0.198,4PADCB,0.066,Me-2PACz,0.066,,,,,1000,10,5000,40,10,160,110,25,PEAI,1.0,PDADI,0.5,PiPI,0.5,m-F-PEAI,2.0,5000.0,33.0,9.0,120.0,100.0,5.0,23.1706,83.5597,1.16391,23.8243,10186,CH1,v4,
40742,20250411,101,Cs0.05MA0.1FA0.85PbI3.0,1.73,MACl,14.6,PEAI,0.517,BcmimCl,0.5,Me-4PACz,0.198,4PADCB,0.066,Me-2PACz,0.066,,,,,1000,10,5000,40,10,160,110,25,PEAI,1.0,PDADI,0.5,PiPI,0.5,m-F-PEAI,2.0,5000.0,33.0,9.0,120.0,100.0,5.0,23.2997,84.3712,1.16036,23.7992,10186,CH2,v4,
40743,20250411,101,Cs0.05MA0.1FA0.85PbI3.0,1.73,MACl,14.6,PEAI,0.517,BcmimCl,0.5,Me-4PACz,0.198,4PADCB,0.066,Me-2PACz,0.066,,,,,1000,10,5000,40,10,160,110,25,PEAI,1.0,PDADI,0.5,PiPI,0.5,m-F-PEAI,2.0,5000.0,33.0,9.0,120.0,100.0,5.0,22.8132,83.6934,1.16069,23.4844,10186,CH3,v4,
40744,20250411,101,Cs0.05MA0.1FA0.85PbI3.0,1.73,MACl,14.6,PEAI,0.517,BcmimCl,0.5,Me-4PACz,0.198,4PADCB,0.066,Me-2PACz,0.066,,,,,1000,10,5000,40,10,160,110,25,PEAI,1.0,PDADI,0.5,PiPI,0.5,m-F-PEAI,2.0,5000.0,33.0,9.0,120.0,100.0,5.0,21.9354,82.0662,1.16261,22.9904,10186,CH4,v4,
40745,20250411,101,Cs0.05MA0.1FA0.85PbI3.0,1.73,MACl,14.6,PEAI,0.517,BcmimCl,0.5,Me-4PACz,0.198,4PADCB,0.066,Me-2PACz,0.066,,,,,1000,10,5000,40,10,160,110,25,PEAI,1.0,PDADI,0.5,PiPI,0.5,m-F-PEAI,2.0,4900.0,30.0,8.0,130.0,100.0,5.0,20.8322,76.2331,1.16558,23.445,10187,CH1,v4,
40746,20250411,101,Cs0.05MA0.1FA0.85PbI3.0,1.73,MACl,14.6,PEAI,0.517,BcmimCl,0.5,Me-4PACz,0.198,4PADCB,0.066,Me-2PACz,0.066,,,,,1000,10,5000,40,10,160,110,25,PEAI,1.0,PDADI,0.5,PiPI,0.5,m-F-PEAI,2.0,4900.0,30.0,8.0,130.0,100.0,5.0,21.6256,78.6073,1.16217,23.672,10187,CH2,v4,
40747,20250411,101,Cs0.05MA0.1FA0.85PbI3.0,1.73,MACl,14.6,PEAI,0.517,BcmimCl,0.5,Me-4PACz,0.198,4PADCB,0.066,Me-2PACz,0.066,,,,,1000,10,5000,40,10,160,110,25,PEAI,1.0,PDADI,0.5,PiPI,0.5,m-F-PEAI,2.0,4900.0,30.0,8.0,130.0,100.0,5.0,22.1546,81.5756,1.15797,23.4535,10187,CH3,v4,
40748,20250411,101,Cs0.05MA0.1FA0.85PbI3.0,1.73,MACl,14.6,PEAI,0.517,BcmimCl,0.5,Me-4PACz,0.198,4PADCB,0.066,Me-2PACz,0.066,,,,,1000,10,5000,40,10,160,110,25,PEAI,1.0,PDADI,0.5,PiPI,0.5,m-F-PEAI,2.0,4900.0,30.0,8.0,130.0,100.0,5.0,11.2448,44.2948,1.08705,23.3534,10187,CH4,v4,
40749,20250411,101,Cs0.05MA0.1FA0.85PbI3.0,1.73,MACl,14.6,PEAI,0.517,BcmimCl,0.5,Me-4PACz,0.198,4PADCB,0.066,Me-2PACz,0.066,,,,,1000,10,5000,40,10,160,110,25,PEAI,1.0,PDADI,0.5,PiPI,0.5,m-F-PEAI,2.0,4900.0,31.0,7.0,130.0,100.0,5.0,22.2295,76.9552,1.16679,24.7571,10188,CH1,v4,
40750,20250411,101,Cs0.05MA0.1FA0.85PbI3.0,1.73,MACl,14.6,PEAI,0.517,BcmimCl,0.5,Me-4PACz,0.198,4PADCB,0.066,Me-2PACz,0.066,,,,,1000,10,5000,40,10,160,110,25,PEAI,1.0,PDADI,0.5,PiPI,0.5,m-F-PEAI,2.0,4900.0,31.0,7.0,130.0,100.0,5.0,23.1834,79.9334,1.16753,24.8415,10188,CH2,v4,
40751,20250411,101,Cs0.05MA0.1FA0.85PbI3.0,1.73,MACl,14.6,PEAI,0.517,BcmimCl,0.5,Me-4PACz,0.198,4PADCB,0.066,Me-2PACz,0.066,,,,,1000,10,5000,40,10,160,110,25,PEAI,1.0,PDADI,0.5,PiPI,0.5,m-F-PEAI,2.0,4900.0,31.0,7.0,130.0,100.0,5.0,23.3273,80.9939,1.16522,24.7176,10188,CH3,v4,
40752,20250411,101,Cs0.05MA0.1FA0.85PbI3.0,1.73,MACl,14.6,PEAI,0.517,BcmimCl,0.5,Me-4PACz,0.198,4PADCB,0.066,Me-2PACz,0.066,,,,,1000,10,5000,40,10,160,110,25,PEAI,1.0,PDADI,0.5,PiPI,0.5,m-F-PEAI,2.0,4900.0,31.0,7.0,130.0,100.0,5.0,9.75515,39.1821,1.01329,24.5704,10188,CH4,v4,
40753,20250411,101,Cs0.05MA0.1FA0.85PbI3.0,1.73,MACl,14.6,PEAI,0.517,BcmimCl,0.5,Me-4PACz,0.198,4PADCB,0.066,Me-2PACz,0.066,,,,,1000,10,5000,40,10,160,110,25,PEAI,1.0,PDADI,0.5,PiPI,0.5,,,5000.0,33.0,9.0,110.0,100.0,6.0,18.6278,67.2147,1.1369,24.3767,10189,CH1,v4,
40754,20250411,101,Cs0.05MA0.1FA0.85PbI3.0,1.73,MACl,14.6,PEAI,0.517,BcmimCl,0.5,Me-4PACz,0.198,4PADCB,0.066,Me-2PACz,0.066,,,,,1000,10,5000,40,10,160,110,25,PEAI,1.0,PDADI,0.5,PiPI,0.5,,,5000.0,33.0,9.0,110.0,100.0,6.0,22.199,79.0505,1.14344,24.5591,10189,CH2,v4,
40755,20250411,101,Cs0.05MA0.1FA0.85PbI3.0,1.73,MACl,14.6,PEAI,0.517,BcmimCl,0.5,Me-4PACz,0.198,4PADCB,0.066,Me-2PACz,0.066,,,,,1000,10,5000,40,10,160,110,25,PEAI,1.0,PDADI,0.5,PiPI,0.5,,,5000.0,33.0,9.0,110.0,100.0,6.0,20.2044,72.5334,1.13642,24.5113,10189,CH3,v4,
40756,20250411,101,Cs0.05MA0.1FA0.85PbI3.0,1.73,MACl,14.6,PEAI,0.517,BcmimCl,0.5,Me-4PACz,0.198,4PADCB,0.066,Me-2PACz,0.066,,,,,1000,10,5000,40,10,160,110,25,PEAI,1.0,PDADI,0.5,PiPI,0.5,,,5000.0,33.0,9.0,110.0,100.0,6.0,21.4099,77.2132,1.13676,24.3924,10189,CH4,v4,
40757,20250411,101,Cs0.05MA0.1FA0.85PbI3.0,1.73,MACl,14.6,PEAI,0.517,BcmimCl,0.5,Me-4PACz,0.198,4PADCB,0.066,Me-2PACz,0.066,,,,,1000,10,5000,40,10,160,110,25,PEAI,1.0,PDADI,0.5,PiPI,0.5,,,4900.0,30.0,8.0,130.0,100.0,5.0,23.293,83.193,1.14334,24.4886,10190,CH1,v4,
40758,20250411,101,Cs0.05MA0.1FA0.85PbI3.0,1.73,MACl,14.6,PEAI,0.517,BcmimCl,0.5,Me-4PACz,0.198,4PADCB,0.066,Me-2PACz,0.066,,,,,1000,10,5000,40,10,160,110,25,PEAI,1.0,PDADI,0.5,PiPI,0.5,,,4900.0,30.0,8.0,130.0,100.0,5.0,22.791,81.8737,1.13947,24.4295,10190,CH2,v4,
40759,20250411,101,Cs0.05MA0.1FA0.85PbI3.0,1.73,MACl,14.6,PEAI,0.517,BcmimCl,0.5,Me-4PACz,0.198,4PADCB,0.066,Me-2PACz,0.066,,,,,1000,10,5000,40,10,160,110,25,PEAI,1.0,PDADI,0.5,PiPI,0.5,,,4900.0,30.0,8.0,130.0,100.0,5.0,22.4021,80.6648,1.13773,24.4098,10190,CH3,v4,
40760,20250411,101,Cs0.05MA0.1FA0.85PbI3.0,1.73,MACl,14.6,PEAI,0.517,BcmimCl,0.5,Me-4PACz,0.198,4PADCB,0.066,Me-2PACz,0.066,,,,,1000,10,5000,40,10,160,110,25,PEAI,1.0,PDADI,0.5,PiPI,0.5,,,4900.0,30.0,8.0,130.0,100.0,5.0,23.9385,81.5569,1.14764,25.5758,10190,CH4,v4,
40761,20250411,101,Cs0.05MA0.1FA0.85PbI3.0,1.73,MACl,14.6,PEAI,0.517,BcmimCl,0.5,Me-4PACz,0.198,4PADCB,0.066,Me-2PACz,0.066,,,,,1000,10,5000,40,10,160,110,25,PEAI,1.0,PDADI,0.5,PiPI,0.5,,,4900.0,31.0,7.0,130.0,100.0,5.0,24.1696,81.9715,1.14828,25.6779,10191,CH1,v4,
40762,20250411,101,Cs0.05MA0.1FA0.85PbI3.0,1.73,MACl,14.6,PEAI,0.517,BcmimCl,0.5,Me-4PACz,0.198,4PADCB,0.066,Me-2PACz,0.066,,,,,1000,10,5000,40,10,160,110,25,PEAI,1.0,PDADI,0.5,PiPI,0.5,,,4900.0,31.0,7.0,130.0,100.0,5.0,23.9237,81.5469,1.14549,25.6112,10191,CH2,v4,
40763,20250411,101,Cs0.05MA0.1FA0.85PbI3.0,1.73,MACl,14.6,PEAI,0.517,BcmimCl,0.5,Me-4PACz,0.198,4PADCB,0.066,Me-2PACz,0.066,,,,,1000,10,5000,40,10,160,110,25,PEAI,1.0,PDADI,0.5,PiPI,0.5,,,4900.0,31.0,7.0,130.0,100.0,5.0,23.6825,81.4897,1.1448,25.3861,10191,CH3,v4,
40764,20250411,101,Cs0.05MA0.1FA0.85PbI3.0,1.73,MACl,14.6,PEAI,0.517,BcmimCl,0.5,Me-4PACz,0.198,4PADCB,0.066,Me-2PACz,0.066,,,,,1000,10,5000,40,10,160,110,25,PEAI,1.0,PDADI,0.5,PiPI,0.5,,,4900.0,31.0,7.0,130.0,100.0,5.0,23.3292,85.2284,1.15234,23.754,10191,CH4,v4,
40765,20250411,101,Cs0.05MA0.1FA0.85PbI3.0,1.73,MACl,14.6,PEAI,0.517,BcmimCl,0.5,Me-4PACz,0.198,4PADCB,0.066,Me-2PACz,0.066,,,,,1000,10,5000,40,10,160,110,25,PEAI,1.0,PDADI,0.5,m-F-PEAI,2.0,,,5000.0,33.0,9.0,110.0,100.0,6.0,23.5913,84.8712,1.15445,24.0779,10192,CH1,v4,
40766,20250411,101,Cs0.05MA0.1FA0.85PbI3.0,1.73,MACl,14.6,PEAI,0.517,BcmimCl,0.5,Me-4PACz,0.198,4PADCB,0.066,Me-2PACz,0.066,,,,,1000,10,5000,40,10,160,110,25,PEAI,1.0,PDADI,0.5,m-F-PEAI,2.0,,,5000.0,33.0,9.0,110.0,100.0,6.0,23.4305,84.7642,1.15094,24.0169,10192,CH2,v4,
40767,20250411,101,Cs0.05MA0.1FA0.85PbI3.0,1.73,MACl,14.6,PEAI,0.517,BcmimCl,0.5,Me-4PACz,0.198,4PADCB,0.066,Me-2PACz,0.066,,,,,1000,10,5000,40,10,160,110,25,PEAI,1.0,PDADI,0.5,m-F-PEAI,2.0,,,5000.0,33.0,9.0,110.0,100.0,6.0,23.3658,84.8,1.15244,23.9093,10192,CH3,v4,
40768,20250411,101,Cs0.05MA0.1FA0.85PbI3.0,1.73,MACl,14.6,PEAI,0.517,BcmimCl,0.5,Me-4PACz,0.198,4PADCB,0.066,Me-2PACz,0.066,,,,,1000,10,5000,40,10,160,110,25,PEAI,1.0,PDADI,0.5,m-F-PEAI,2.0,,,5000.0,33.0,9.0,110.0,100.0,6.0,23.2111,84.62,1.15088,23.8338,10192,CH4,v4,
40769,20250411,101,Cs0.05MA0.1FA0.85PbI3.0,1.73,MACl,14.6,PEAI,0.517,BcmimCl,0.5,Me-4PACz,0.198,4PADCB,0.066,Me-2PACz,0.066,,,,,1000,10,5000,40,10,160,110,25,PEAI,1.0,PDADI,0.5,m-F-PEAI,2.0,,,4900.0,30.0,8.0,130.0,100.0,5.0,22.9663,83.9886,1.15848,23.6038,10193,CH1,v4,
40770,20250411,101,Cs0.05MA0.1FA0.85PbI3.0,1.73,MACl,14.6,PEAI,0.517,BcmimCl,0.5,Me-4PACz,0.198,4PADCB,0.066,Me-2PACz,0.066,,,,,1000,10,5000,40,10,160,110,25,PEAI,1.0,PDADI,0.5,m-F-PEAI,2.0,,,4900.0,30.0,8.0,130.0,100.0,5.0,23.2272,84.5903,1.15445,23.7849,10193,CH2,v4,
40771,20250411,101,Cs0.05MA0.1FA0.85PbI3.0,1.73,MACl,14.6,PEAI,0.517,BcmimCl,0.5,Me-4PACz,0.198,4PADCB,0.066,Me-2PACz,0.066,,,,,1000,10,5000,40,10,160,110,25,PEAI,1.0,PDADI,0.5,m-F-PEAI,2.0,,,4900.0,30.0,8.0,130.0,100.0,5.0,23.2545,84.9231,1.15615,23.6847,10193,CH3,v4,
40772,20250411,101,Cs0.05MA0.1FA0.85PbI3.0,1.73,MACl,14.6,PEAI,0.517,BcmimCl,0.5,Me-4PACz,0.198,4PADCB,0.066,Me-2PACz,0.066,,,,,1000,10,5000,40,10,160,110,25,PEAI,1.0,PDADI,0.5,m-F-PEAI,2.0,,,4900.0,30.0,8.0,130.0,100.0,5.0,22.9099,84.5885,1.15406,23.4684,10193,CH4,v4,
40773,20250411,101,Cs0.05MA0.1FA0.85PbI3.0,1.73,MACl,14.6,PEAI,0.517,BcmimCl,0.5,Me-4PACz,0.198,4PADCB,0.066,Me-2PACz,0.066,,,,,1000,10,5000,40,10,160,110,25,PEAI,1.0,PDADI,0.5,m-F-PEAI,2.0,,,4900.0,31.0,7.0,130.0,100.0,5.0,19.5607,71.1586,1.16618,23.5718,10194,CH1,v4,
40774,20250411,101,Cs0.05MA0.1FA0.85PbI3.0,1.73,MACl,14.6,PEAI,0.517,BcmimCl,0.5,Me-4PACz,0.198,4PADCB,0.066,Me-2PACz,0.066,,,,,1000,10,5000,40,10,160,110,25,PEAI,1.0,PDADI,0.5,m-F-PEAI,2.0,,,4900.0,31.0,7.0,130.0,100.0,5.0,6.22029,35.4594,0.748201,23.4456,10194,CH2,v4,
40775,20250411,101,Cs0.05MA0.1FA0.85PbI3.0,1.73,MACl,14.6,PEAI,0.517,BcmimCl,0.5,Me-4PACz,0.198,4PADCB,0.066,Me-2PACz,0.066,,,,,1000,10,5000,40,10,160,110,25,PEAI,1.0,PDADI,0.5,m-F-PEAI,2.0,,,4900.0,31.0,7.0,130.0,100.0,5.0,23.2812,83.9848,1.15797,23.9391,10194,CH3,v4,
40776,20250411,101,Cs0.05MA0.1FA0.85PbI3.0,1.73,MACl,14.6,PEAI,0.517,BcmimCl,0.5,Me-4PACz,0.198,4PADCB,0.066,Me-2PACz,0.066,,,,,1000,10,5000,40,10,160,110,25,PEAI,1.0,PDADI,0.5,m-F-PEAI,2.0,,,4900.0,31.0,7.0,130.0,100.0,5.0,23.1493,84.5633,1.15703,23.6598,10194,CH4,v4,
40777,20250411,101,Cs0.05MA0.1FA0.85PbI3.0,1.73,MACl,14.6,PEAI,0.517,BcmimCl,0.5,Me-4PACz,0.198,4PADCB,0.066,Me-2PACz,0.066,,,,,1000,10,5000,40,10,160,110,25,PEAI,1.0,PDADI,0.5,,,,,5000.0,33.0,9.0,110.0,100.0,6.0,10.8482,42.0357,1.06268,24.2851,10195,CH1,v4,
40778,20250411,101,Cs0.05MA0.1FA0.85PbI3.0,1.73,MACl,14.6,PEAI,0.517,BcmimCl,0.5,Me-4PACz,0.198,4PADCB,0.066,Me-2PACz,0.066,,,,,1000,10,5000,40,10,160,110,25,PEAI,1.0,PDADI,0.5,,,,,5000.0,33.0,9.0,110.0,100.0,6.0,23.8811,83.2921,1.14798,24.9757,10195,CH2,v4,
40779,20250411,101,Cs0.05MA0.1FA0.85PbI3.0,1.73,MACl,14.6,PEAI,0.517,BcmimCl,0.5,Me-4PACz,0.198,4PADCB,0.066,Me-2PACz,0.066,,,,,1000,10,5000,40,10,160,110,25,PEAI,1.0,PDADI,0.5,,,,,5000.0,33.0,9.0,110.0,100.0,6.0,4.27939,28.7927,0.605749,24.5362,10195,CH3,v4,
40780,20250411,101,Cs0.05MA0.1FA0.85PbI3.0,1.73,MACl,14.6,PEAI,0.517,BcmimCl,0.5,Me-4PACz,0.198,4PADCB,0.066,Me-2PACz,0.066,,,,,1000,10,5000,40,10,160,110,25,PEAI,1.0,PDADI,0.5,,,,,5000.0,33.0,9.0,110.0,100.0,6.0,10.9435,41.6549,1.06894,24.5774,10195,CH4,v4,
40781,20250411,101,Cs0.05MA0.1FA0.85PbI3.0,1.73,MACl,14.6,PEAI,0.517,BcmimCl,0.5,Me-4PACz,0.198,4PADCB,0.066,Me-2PACz,0.066,,,,,1000,10,5000,40,10,160,110,25,PEAI,1.0,PDADI,0.5,,,,,4900.0,30.0,8.0,130.0,100.0,5.0,23.8886,83.2006,1.1511,24.9432,10196,CH1,v4,
40782,20250411,101,Cs0.05MA0.1FA0.85PbI3.0,1.73,MACl,14.6,PEAI,0.517,BcmimCl,0.5,Me-4PACz,0.198,4PADCB,0.066,Me-2PACz,0.066,,,,,1000,10,5000,40,10,160,110,25,PEAI,1.0,PDADI,0.5,,,,,4900.0,30.0,8.0,130.0,100.0,5.0,23.1117,80.3808,1.15235,24.9513,10196,CH2,v4,
40783,20250411,101,Cs0.05MA0.1FA0.85PbI3.0,1.73,MACl,14.6,PEAI,0.517,BcmimCl,0.5,Me-4PACz,0.198,4PADCB,0.066,Me-2PACz,0.066,,,,,1000,10,5000,40,10,160,110,25,PEAI,1.0,PDADI,0.5,,,,,4900.0,30.0,8.0,130.0,100.0,5.0,23.8442,83.0025,1.14962,24.9883,10196,CH3,v4,
40784,20250411,101,Cs0.05MA0.1FA0.85PbI3.0,1.73,MACl,14.6,PEAI,0.517,BcmimCl,0.5,Me-4PACz,0.198,4PADCB,0.066,Me-2PACz,0.066,,,,,1000,10,5000,40,10,160,110,25,PEAI,1.0,PDADI,0.5,,,,,4900.0,30.0,8.0,130.0,100.0,5.0,23.3205,82.6677,1.14693,24.5961,10196,CH4,v4,
40785,20250411,101,Cs0.05MA0.1FA0.85PbI3.0,1.73,MACl,14.6,PEAI,0.517,BcmimCl,0.5,Me-4PACz,0.198,4PADCB,0.066,Me-2PACz,0.066,,,,,1000,10,5000,40,10,160,110,25,PEAI,1.0,PDADI,0.5,,,,,4900.0,31.0,7.0,130.0,100.0,5.0,22.785,79.6503,1.15291,24.8123,10197,CH1,v4,
40786,20250411,101,Cs0.05MA0.1FA0.85PbI3.0,1.73,MACl,14.6,PEAI,0.517,BcmimCl,0.5,Me-4PACz,0.198,4PADCB,0.066,Me-2PACz,0.066,,,,,1000,10,5000,40,10,160,110,25,PEAI,1.0,PDADI,0.5,,,,,4900.0,31.0,7.0,130.0,100.0,5.0,22.2713,77.9441,1.14888,24.8707,10197,CH2,v4,
40787,20250411,101,Cs0.05MA0.1FA0.85PbI3.0,1.73,MACl,14.6,PEAI,0.517,BcmimCl,0.5,Me-4PACz,0.198,4PADCB,0.066,Me-2PACz,0.066,,,,,1000,10,5000,40,10,160,110,25,PEAI,1.0,PDADI,0.5,,,,,4900.0,31.0,7.0,130.0,100.0,5.0,17.8026,64.4638,1.12082,24.6396,10197,CH3,v4,
40788,20250411,101,Cs0.05MA0.1FA0.85PbI3.0,1.73,MACl,14.6,PEAI,0.517,BcmimCl,0.5,Me-4PACz,0.198,4PADCB,0.066,Me-2PACz,0.066,,,,,1000,10,5000,40,10,160,110,25,PEAI,1.0,PDADI,0.5,,,,,4900.0,31.0,7.0,130.0,100.0,5.0,19.0881,68.9249,1.13497,24.4006,10197,CH4,v4,
40789,20250411,101,Cs0.05MA0.1FA0.85PbI3.0,1.73,MACl,14.6,PEAI,0.517,BcmimCl,0.5,Me-4PACz,0.189,DMACPA,0.126,4-ABnP,0.016,,,,,1000,10,5000,40,10,160,110,25,PEAI,1.0,PDADI,0.5,PiPI,0.5,m-F-PEAI,2.0,5000.0,33.0,9.0,120.0,100.0,5.0,23.49,82.4818,1.16093,24.5313,10198,CH1,v4,
40790,20250411,101,Cs0.05MA0.1FA0.85PbI3.0,1.73,MACl,14.6,PEAI,0.517,BcmimCl,0.5,Me-4PACz,0.189,DMACPA,0.126,4-ABnP,0.016,,,,,1000,10,5000,40,10,160,110,25,PEAI,1.0,PDADI,0.5,PiPI,0.5,m-F-PEAI,2.0,5000.0,33.0,9.0,120.0,100.0,5.0,23.3165,82.2578,1.15853,24.4668,10198,CH2,v4,
40791,20250411,101,Cs0.05MA0.1FA0.85PbI3.0,1.73,MACl,14.6,PEAI,0.517,BcmimCl,0.5,Me-4PACz,0.189,DMACPA,0.126,4-ABnP,0.016,,,,,1000,10,5000,40,10,160,110,25,PEAI,1.0,PDADI,0.5,PiPI,0.5,m-F-PEAI,2.0,5000.0,33.0,9.0,120.0,100.0,5.0,23.254,82.1886,1.1579,24.4351,10198,CH3,v4,
40792,20250411,101,Cs0.05MA0.1FA0.85PbI3.0,1.73,MACl,14.6,PEAI,0.517,BcmimCl,0.5,Me-4PACz,0.189,DMACPA,0.126,4-ABnP,0.016,,,,,1000,10,5000,40,10,160,110,25,PEAI,1.0,PDADI,0.5,PiPI,0.5,m-F-PEAI,2.0,5000.0,33.0,9.0,120.0,100.0,5.0,22.9584,82.1549,1.15793,24.1338,10198,CH4,v4,
40793,20250411,101,Cs0.05MA0.1FA0.85PbI3.0,1.73,MACl,14.6,PEAI,0.517,BcmimCl,0.5,Me-4PACz,0.189,DMACPA,0.126,4-ABnP,0.016,,,,,1000,10,5000,40,10,160,110,25,PEAI,1.0,PDADI,0.5,PiPI,0.5,m-F-PEAI,2.0,4900.0,30.0,8.0,130.0,100.0,5.0,23.9105,84.1883,1.15705,24.5463,10199,CH1,v4,
40794,20250411,101,Cs0.05MA0.1FA0.85PbI3.0,1.73,MACl,14.6,PEAI,0.517,BcmimCl,0.5,Me-4PACz,0.189,DMACPA,0.126,4-ABnP,0.016,,,,,1000,10,5000,40,10,160,110,25,PEAI,1.0,PDADI,0.5,PiPI,0.5,m-F-PEAI,2.0,4900.0,30.0,8.0,130.0,100.0,5.0,24.006,84.1282,1.15609,24.6823,10199,CH2,v4,
40795,20250411,101,Cs0.05MA0.1FA0.85PbI3.0,1.73,MACl,14.6,PEAI,0.517,BcmimCl,0.5,Me-4PACz,0.189,DMACPA,0.126,4-ABnP,0.016,,,,,1000,10,5000,40,10,160,110,25,PEAI,1.0,PDADI,0.5,PiPI,0.5,m-F-PEAI,2.0,4900.0,30.0,8.0,130.0,100.0,5.0,23.7999,83.8495,1.15774,24.5169,10199,CH3,v4,
40796,20250411,101,Cs0.05MA0.1FA0.85PbI3.0,1.73,MACl,14.6,PEAI,0.517,BcmimCl,0.5,Me-4PACz,0.189,DMACPA,0.126,4-ABnP,0.016,,,,,1000,10,5000,40,10,160,110,25,PEAI,1.0,PDADI,0.5,PiPI,0.5,m-F-PEAI,2.0,4900.0,30.0,8.0,130.0,100.0,5.0,23.2183,83.5228,1.15601,24.0471,10199,CH4,v4,
40797,20250411,101,Cs0.05MA0.1FA0.85PbI3.0,1.73,MACl,14.6,PEAI,0.517,BcmimCl,0.5,Me-4PACz,0.189,DMACPA,0.126,4-ABnP,0.016,,,,,1000,10,5000,40,10,160,110,25,PEAI,1.0,PDADI,0.5,PiPI,0.5,m-F-PEAI,2.0,4900.0,31.0,7.0,130.0,100.0,5.0,23.3741,84.0458,1.15963,23.9828,10200,CH1,v4,
40798,20250411,101,Cs0.05MA0.1FA0.85PbI3.0,1.73,MACl,14.6,PEAI,0.517,BcmimCl,0.5,Me-4PACz,0.189,DMACPA,0.126,4-ABnP,0.016,,,,,1000,10,5000,40,10,160,110,25,PEAI,1.0,PDADI,0.5,PiPI,0.5,m-F-PEAI,2.0,4900.0,31.0,7.0,130.0,100.0,5.0,23.7535,84.5854,1.1622,24.1631,10200,CH2,v4,
40799,20250411,101,Cs0.05MA0.1FA0.85PbI3.0,1.73,MACl,14.6,PEAI,0.517,BcmimCl,0.5,Me-4PACz,0.189,DMACPA,0.126,4-ABnP,0.016,,,,,1000,10,5000,40,10,160,110,25,PEAI,1.0,PDADI,0.5,PiPI,0.5,m-F-PEAI,2.0,4900.0,31.0,7.0,130.0,100.0,5.0,23.3215,84.2935,1.15918,23.8677,10200,CH3,v4,
40800,20250411,101,Cs0.05MA0.1FA0.85PbI3.0,1.73,MACl,14.6,PEAI,0.517,BcmimCl,0.5,Me-4PACz,0.189,DMACPA,0.126,4-ABnP,0.016,,,,,1000,10,5000,40,10,160,110,25,PEAI,1.0,PDADI,0.5,PiPI,0.5,m-F-PEAI,2.0,4900.0,31.0,7.0,130.0,100.0,5.0,22.939,84.471,1.15224,23.568,10200,CH4,v4,
40801,20250411,101,Cs0.05MA0.1FA0.85PbI3.0,1.73,MACl,14.6,PEAI,0.517,BcmimCl,0.5,Me-4PACz,0.189,DMACPA,0.126,4-ABnP,0.016,,,,,1000,10,5000,40,10,160,110,25,PEAI,1.0,PDADI,0.5,PiPI,0.5,,,5000.0,33.0,9.0,110.0,100.0,6.0,23.0226,78.8019,1.14392,25.54,10201,CH1,v4,
40802,20250411,101,Cs0.05MA0.1FA0.85PbI3.0,1.73,MACl,14.6,PEAI,0.517,BcmimCl,0.5,Me-4PACz,0.189,DMACPA,0.126,4-ABnP,0.016,,,,,1000,10,5000,40,10,160,110,25,PEAI,1.0,PDADI,0.5,PiPI,0.5,,,5000.0,33.0,9.0,110.0,100.0,6.0,22.3945,76.4674,1.14179,25.6497,10201,CH2,v4,
40803,20250411,101,Cs0.05MA0.1FA0.85PbI3.0,1.73,MACl,14.6,PEAI,0.517,BcmimCl,0.5,Me-4PACz,0.189,DMACPA,0.126,4-ABnP,0.016,,,,,1000,10,5000,40,10,160,110,25,PEAI,1.0,PDADI,0.5,PiPI,0.5,,,5000.0,33.0,9.0,110.0,100.0,6.0,21.6618,74.7297,1.13792,25.4735,10201,CH3,v4,
40804,20250411,101,Cs0.05MA0.1FA0.85PbI3.0,1.73,MACl,14.6,PEAI,0.517,BcmimCl,0.5,Me-4PACz,0.189,DMACPA,0.126,4-ABnP,0.016,,,,,1000,10,5000,40,10,160,110,25,PEAI,1.0,PDADI,0.5,PiPI,0.5,,,5000.0,33.0,9.0,110.0,100.0,6.0,20.5613,71.74,1.13607,25.2281,10201,CH4,v4,
40805,20250411,101,Cs0.05MA0.1FA0.85PbI3.0,1.73,MACl,14.6,PEAI,0.517,BcmimCl,0.5,Me-4PACz,0.189,DMACPA,0.126,4-ABnP,0.016,,,,,1000,10,5000,40,10,160,110,25,PEAI,1.0,PDADI,0.5,PiPI,0.5,,,4900.0,30.0,8.0,130.0,100.0,5.0,23.0349,81.0763,1.15389,24.6223,10202,CH1,v4,
40806,20250411,101,Cs0.05MA0.1FA0.85PbI3.0,1.73,MACl,14.6,PEAI,0.517,BcmimCl,0.5,Me-4PACz,0.189,DMACPA,0.126,4-ABnP,0.016,,,,,1000,10,5000,40,10,160,110,25,PEAI,1.0,PDADI,0.5,PiPI,0.5,,,4900.0,30.0,8.0,130.0,100.0,5.0,23.4722,81.9201,1.15372,24.835,10202,CH2,v4,
40807,20250411,101,Cs0.05MA0.1FA0.85PbI3.0,1.73,MACl,14.6,PEAI,0.517,BcmimCl,0.5,Me-4PACz,0.189,DMACPA,0.126,4-ABnP,0.016,,,,,1000,10,5000,40,10,160,110,25,PEAI,1.0,PDADI,0.5,PiPI,0.5,,,4900.0,30.0,8.0,130.0,100.0,5.0,12.2203,45.4447,1.09696,24.5137,10202,CH3,v4,
40808,20250411,101,Cs0.05MA0.1FA0.85PbI3.0,1.73,MACl,14.6,PEAI,0.517,BcmimCl,0.5,Me-4PACz,0.189,DMACPA,0.126,4-ABnP,0.016,,,,,1000,10,5000,40,10,160,110,25,PEAI,1.0,PDADI,0.5,PiPI,0.5,,,4900.0,30.0,8.0,130.0,100.0,5.0,23.0479,81.6003,1.14754,24.6134,10202,CH4,v4,
40809,20250411,101,Cs0.05MA0.1FA0.85PbI3.0,1.73,MACl,14.6,PEAI,0.517,BcmimCl,0.5,Me-4PACz,0.189,DMACPA,0.126,4-ABnP,0.016,,,,,1000,10,5000,40,10,160,110,25,PEAI,1.0,PDADI,0.5,PiPI,0.5,,,4900.0,31.0,7.0,130.0,100.0,5.0,21.0552,75.6923,1.15149,24.1572,10203,CH1,v4,
40810,20250411,101,Cs0.05MA0.1FA0.85PbI3.0,1.73,MACl,14.6,PEAI,0.517,BcmimCl,0.5,Me-4PACz,0.189,DMACPA,0.126,4-ABnP,0.016,,,,,1000,10,5000,40,10,160,110,25,PEAI,1.0,PDADI,0.5,PiPI,0.5,,,4900.0,31.0,7.0,130.0,100.0,5.0,23.1863,81.6995,1.15224,24.6302,10203,CH2,v4,
40811,20250411,101,Cs0.05MA0.1FA0.85PbI3.0,1.73,MACl,14.6,PEAI,0.517,BcmimCl,0.5,Me-4PACz,0.189,DMACPA,0.126,4-ABnP,0.016,,,,,1000,10,5000,40,10,160,110,25,PEAI,1.0,PDADI,0.5,PiPI,0.5,,,4900.0,31.0,7.0,130.0,100.0,5.0,22.9781,81.0683,1.14953,24.657,10203,CH3,v4,
40812,20250411,101,Cs0.05MA0.1FA0.85PbI3.0,1.73,MACl,14.6,PEAI,0.517,BcmimCl,0.5,Me-4PACz,0.189,DMACPA,0.126,4-ABnP,0.016,,,,,1000,10,5000,40,10,160,110,25,PEAI,1.0,PDADI,0.5,PiPI,0.5,,,4900.0,31.0,7.0,130.0,100.0,5.0,22.421,80.1372,1.14644,24.4046,10203,CH4,v4,
40813,20250411,101,Cs0.05MA0.1FA0.85PbI3.0,1.73,MACl,14.6,PEAI,0.517,BcmimCl,0.5,Me-4PACz,0.189,DMACPA,0.126,4-ABnP,0.016,,,,,1000,10,5000,40,10,160,110,25,PEAI,1.0,PDADI,0.5,m-F-PEAI,2.0,,,5000.0,33.0,9.0,110.0,100.0,6.0,24.618,83.7798,1.16226,25.282,10204,CH1,v4,
40814,20250411,101,Cs0.05MA0.1FA0.85PbI3.0,1.73,MACl,14.6,PEAI,0.517,BcmimCl,0.5,Me-4PACz,0.189,DMACPA,0.126,4-ABnP,0.016,,,,,1000,10,5000,40,10,160,110,25,PEAI,1.0,PDADI,0.5,m-F-PEAI,2.0,,,5000.0,33.0,9.0,110.0,100.0,6.0,24.6601,83.662,1.1635,25.3339,10204,CH2,v4,
40815,20250411,101,Cs0.05MA0.1FA0.85PbI3.0,1.73,MACl,14.6,PEAI,0.517,BcmimCl,0.5,Me-4PACz,0.189,DMACPA,0.126,4-ABnP,0.016,,,,,1000,10,5000,40,10,160,110,25,PEAI,1.0,PDADI,0.5,m-F-PEAI,2.0,,,5000.0,33.0,9.0,110.0,100.0,6.0,24.7185,83.9296,1.16235,25.3378,10204,CH3,v4,
40816,20250411,101,Cs0.05MA0.1FA0.85PbI3.0,1.73,MACl,14.6,PEAI,0.517,BcmimCl,0.5,Me-4PACz,0.189,DMACPA,0.126,4-ABnP,0.016,,,,,1000,10,5000,40,10,160,110,25,PEAI,1.0,PDADI,0.5,m-F-PEAI,2.0,,,5000.0,33.0,9.0,110.0,100.0,6.0,23.9526,82.8738,1.15797,24.9597,10204,CH4,v4,
40817,20250411,101,Cs0.05MA0.1FA0.85PbI3.0,1.73,MACl,14.6,PEAI,0.517,BcmimCl,0.5,Me-4PACz,0.189,DMACPA,0.126,4-ABnP,0.016,,,,,1000,10,5000,40,10,160,110,25,PEAI,1.0,PDADI,0.5,m-F-PEAI,2.0,,,4900.0,30.0,8.0,130.0,100.0,5.0,22.5524,82.286,1.15493,23.7307,10205,CH1,v4,
40818,20250411,101,Cs0.05MA0.1FA0.85PbI3.0,1.73,MACl,14.6,PEAI,0.517,BcmimCl,0.5,Me-4PACz,0.189,DMACPA,0.126,4-ABnP,0.016,,,,,1000,10,5000,40,10,160,110,25,PEAI,1.0,PDADI,0.5,m-F-PEAI,2.0,,,4900.0,30.0,8.0,130.0,100.0,5.0,23.4845,83.9421,1.15702,24.1803,10205,CH2,v4,
40819,20250411,101,Cs0.05MA0.1FA0.85PbI3.0,1.73,MACl,14.6,PEAI,0.517,BcmimCl,0.5,Me-4PACz,0.189,DMACPA,0.126,4-ABnP,0.016,,,,,1000,10,5000,40,10,160,110,25,PEAI,1.0,PDADI,0.5,m-F-PEAI,2.0,,,4900.0,30.0,8.0,130.0,100.0,5.0,23.1272,82.5644,1.15761,24.1972,10205,CH3,v4,
40820,20250411,101,Cs0.05MA0.1FA0.85PbI3.0,1.73,MACl,14.6,PEAI,0.517,BcmimCl,0.5,Me-4PACz,0.189,DMACPA,0.126,4-ABnP,0.016,,,,,1000,10,5000,40,10,160,110,25,PEAI,1.0,PDADI,0.5,m-F-PEAI,2.0,,,4900.0,30.0,8.0,130.0,100.0,5.0,22.8114,83.0238,1.15322,23.8254,10205,CH4,v4,
40821,20250411,101,Cs0.05MA0.1FA0.85PbI3.0,1.73,MACl,14.6,PEAI,0.517,BcmimCl,0.5,Me-4PACz,0.189,DMACPA,0.126,4-ABnP,0.016,,,,,1000,10,5000,40,10,160,110,25,PEAI,1.0,PDADI,0.5,m-F-PEAI,2.0,,,4900.0,31.0,7.0,130.0,100.0,5.0,23.7143,82.4845,1.15954,24.7944,10206,CH1,v4,
40822,20250411,101,Cs0.05MA0.1FA0.85PbI3.0,1.73,MACl,14.6,PEAI,0.517,BcmimCl,0.5,Me-4PACz,0.189,DMACPA,0.126,4-ABnP,0.016,,,,,1000,10,5000,40,10,160,110,25,PEAI,1.0,PDADI,0.5,m-F-PEAI,2.0,,,4900.0,31.0,7.0,130.0,100.0,5.0,24.2635,83.7013,1.15679,25.0592,10206,CH2,v4,
40823,20250411,101,Cs0.05MA0.1FA0.85PbI3.0,1.73,MACl,14.6,PEAI,0.517,BcmimCl,0.5,Me-4PACz,0.189,DMACPA,0.126,4-ABnP,0.016,,,,,1000,10,5000,40,10,160,110,25,PEAI,1.0,PDADI,0.5,m-F-PEAI,2.0,,,4900.0,31.0,7.0,130.0,100.0,5.0,24.2871,84.1749,1.15747,24.9278,10206,CH3,v4,
40824,20250411,101,Cs0.05MA0.1FA0.85PbI3.0,1.73,MACl,14.6,PEAI,0.517,BcmimCl,0.5,Me-4PACz,0.189,DMACPA,0.126,4-ABnP,0.016,,,,,1000,10,5000,40,10,160,110,25,PEAI,1.0,PDADI,0.5,m-F-PEAI,2.0,,,4900.0,31.0,7.0,130.0,100.0,5.0,6.45283,31.595,0.837361,24.3904,10206,CH4,v4,
40825,20250411,101,Cs0.05MA0.1FA0.85PbI3.0,1.73,MACl,14.6,PEAI,0.517,BcmimCl,0.5,Me-4PACz,0.189,DMACPA,0.126,4-ABnP,0.016,,,,,1000,10,5000,40,10,160,110,25,PEAI,1.0,PDADI,0.5,,,,,5000.0,33.0,9.0,110.0,100.0,6.0,23.7429,83.8672,1.1457,24.7098,10207,CH1,v4,
40826,20250411,101,Cs0.05MA0.1FA0.85PbI3.0,1.73,MACl,14.6,PEAI,0.517,BcmimCl,0.5,Me-4PACz,0.189,DMACPA,0.126,4-ABnP,0.016,,,,,1000,10,5000,40,10,160,110,25,PEAI,1.0,PDADI,0.5,,,,,5000.0,33.0,9.0,110.0,100.0,6.0,23.6849,83.3389,1.14418,24.8387,10207,CH2,v4,
40827,20250411,101,Cs0.05MA0.1FA0.85PbI3.0,1.73,MACl,14.6,PEAI,0.517,BcmimCl,0.5,Me-4PACz,0.189,DMACPA,0.126,4-ABnP,0.016,,,,,1000,10,5000,40,10,160,110,25,PEAI,1.0,PDADI,0.5,,,,,5000.0,33.0,9.0,110.0,100.0,6.0,23.5746,82.7808,1.1452,24.8677,10207,CH3,v4,
40828,20250411,101,Cs0.05MA0.1FA0.85PbI3.0,1.73,MACl,14.6,PEAI,0.517,BcmimCl,0.5,Me-4PACz,0.189,DMACPA,0.126,4-ABnP,0.016,,,,,1000,10,5000,40,10,160,110,25,PEAI,1.0,PDADI,0.5,,,,,5000.0,33.0,9.0,110.0,100.0,6.0,23.054,82.3591,1.14017,24.5508,10207,CH4,v4,
40829,20250411,101,Cs0.05MA0.1FA0.85PbI3.0,1.73,MACl,14.6,PEAI,0.517,BcmimCl,0.5,Me-4PACz,0.189,DMACPA,0.126,4-ABnP,0.016,,,,,1000,10,5000,40,10,160,110,25,PEAI,1.0,PDADI,0.5,,,,,4900.0,30.0,8.0,130.0,100.0,5.0,24.2396,83.8525,1.14692,25.2044,10208,CH1,v4,
40830,20250411,101,Cs0.05MA0.1FA0.85PbI3.0,1.73,MACl,14.6,PEAI,0.517,BcmimCl,0.5,Me-4PACz,0.189,DMACPA,0.126,4-ABnP,0.016,,,,,1000,10,5000,40,10,160,110,25,PEAI,1.0,PDADI,0.5,,,,,4900.0,30.0,8.0,130.0,100.0,5.0,24.5095,83.3798,1.14419,25.6907,10208,CH2,v4,
40831,20250411,101,Cs0.05MA0.1FA0.85PbI3.0,1.73,MACl,14.6,PEAI,0.517,BcmimCl,0.5,Me-4PACz,0.189,DMACPA,0.126,4-ABnP,0.016,,,,,1000,10,5000,40,10,160,110,25,PEAI,1.0,PDADI,0.5,,,,,4900.0,30.0,8.0,130.0,100.0,5.0,21.9485,75.6287,1.13357,25.6018,10208,CH3,v4,
40832,20250411,101,Cs0.05MA0.1FA0.85PbI3.0,1.73,MACl,14.6,PEAI,0.517,BcmimCl,0.5,Me-4PACz,0.189,DMACPA,0.126,4-ABnP,0.016,,,,,1000,10,5000,40,10,160,110,25,PEAI,1.0,PDADI,0.5,,,,,4900.0,30.0,8.0,130.0,100.0,5.0,23.9931,83.0468,1.1425,25.2876,10208,CH4,v4,
40833,20250411,101,Cs0.05MA0.1FA0.85PbI3.0,1.73,MACl,14.6,PEAI,0.517,BcmimCl,0.5,Me-4PACz,0.189,DMACPA,0.126,4-ABnP,0.016,,,,,1000,10,5000,40,10,160,110,25,PEAI,1.0,PDADI,0.5,,,,,4900.0,31.0,7.0,130.0,100.0,5.0,2.53e-05,0.0987373,0.00407,6.30693,10209,CH1,v4,
40834,20250411,101,Cs0.05MA0.1FA0.85PbI3.0,1.73,MACl,14.6,PEAI,0.517,BcmimCl,0.5,Me-4PACz,0.189,DMACPA,0.126,4-ABnP,0.016,,,,,1000,10,5000,40,10,160,110,25,PEAI,1.0,PDADI,0.5,,,,,4900.0,31.0,7.0,130.0,100.0,5.0,23.3932,81.246,1.14235,25.205,10209,CH2,v4,
40835,20250411,101,Cs0.05MA0.1FA0.85PbI3.0,1.73,MACl,14.6,PEAI,0.517,BcmimCl,0.5,Me-4PACz,0.189,DMACPA,0.126,4-ABnP,0.016,,,,,1000,10,5000,40,10,160,110,25,PEAI,1.0,PDADI,0.5,,,,,4900.0,31.0,7.0,130.0,100.0,5.0,19.1895,68.307,1.12624,24.944,10209,CH3,v4,
40836,20250411,101,Cs0.05MA0.1FA0.85PbI3.0,1.73,MACl,14.6,PEAI,0.517,BcmimCl,0.5,Me-4PACz,0.189,DMACPA,0.126,4-ABnP,0.016,,,,,1000,10,5000,40,10,160,110,25,PEAI,1.0,PDADI,0.5,,,,,4900.0,31.0,7.0,130.0,100.0,5.0,19.0582,68.4075,1.12421,24.7816,10209,CH4,v4,
40837,20250411,101,Cs0.05MA0.1FA0.85PbI3.0,1.73,MACl,14.6,PEAI,0.517,AGAD,0.5,Me-4PACz,0.198,4PADCB,0.066,Me-2PACz,0.066,,,,,1000,10,5000,40,10,160,110,25,PEAI,1.0,PDADI,0.5,PiPI,0.5,m-F-PEAI,2.0,5000.0,33.0,9.0,120.0,100.0,5.0,22.6553,79.1357,1.14886,24.919,10210,CH1,v4,
40838,20250411,101,Cs0.05MA0.1FA0.85PbI3.0,1.73,MACl,14.6,PEAI,0.517,AGAD,0.5,Me-4PACz,0.198,4PADCB,0.066,Me-2PACz,0.066,,,,,1000,10,5000,40,10,160,110,25,PEAI,1.0,PDADI,0.5,PiPI,0.5,m-F-PEAI,2.0,5000.0,33.0,9.0,120.0,100.0,5.0,23.3698,81.7526,1.14568,24.951,10210,CH2,v4,
40839,20250411,101,Cs0.05MA0.1FA0.85PbI3.0,1.73,MACl,14.6,PEAI,0.517,AGAD,0.5,Me-4PACz,0.198,4PADCB,0.066,Me-2PACz,0.066,,,,,1000,10,5000,40,10,160,110,25,PEAI,1.0,PDADI,0.5,PiPI,0.5,m-F-PEAI,2.0,5000.0,33.0,9.0,120.0,100.0,5.0,22.2905,78.5313,1.14834,24.7177,10210,CH3,v4,
40840,20250411,101,Cs0.05MA0.1FA0.85PbI3.0,1.73,MACl,14.6,PEAI,0.517,AGAD,0.5,Me-4PACz,0.198,4PADCB,0.066,Me-2PACz,0.066,,,,,1000,10,5000,40,10,160,110,25,PEAI,1.0,PDADI,0.5,PiPI,0.5,m-F-PEAI,2.0,5000.0,33.0,9.0,120.0,100.0,5.0,23.2747,82.7316,1.13811,24.7188,10210,CH4,v4,
40841,20250411,101,Cs0.05MA0.1FA0.85PbI3.0,1.73,MACl,14.6,PEAI,0.517,AGAD,0.5,Me-4PACz,0.198,4PADCB,0.066,Me-2PACz,0.066,,,,,1000,10,5000,40,10,160,110,25,PEAI,1.0,PDADI,0.5,PiPI,0.5,m-F-PEAI,2.0,4900.0,30.0,8.0,130.0,100.0,5.0,17.8879,65.8931,1.14479,23.7133,10211,CH1,v4,
40842,20250411,101,Cs0.05MA0.1FA0.85PbI3.0,1.73,MACl,14.6,PEAI,0.517,AGAD,0.5,Me-4PACz,0.198,4PADCB,0.066,Me-2PACz,0.066,,,,,1000,10,5000,40,10,160,110,25,PEAI,1.0,PDADI,0.5,PiPI,0.5,m-F-PEAI,2.0,4900.0,30.0,8.0,130.0,100.0,5.0,20.3796,72.8042,1.15548,24.2258,10211,CH2,v4,
40843,20250411,101,Cs0.05MA0.1FA0.85PbI3.0,1.73,MACl,14.6,PEAI,0.517,AGAD,0.5,Me-4PACz,0.198,4PADCB,0.066,Me-2PACz,0.066,,,,,1000,10,5000,40,10,160,110,25,PEAI,1.0,PDADI,0.5,PiPI,0.5,m-F-PEAI,2.0,4900.0,30.0,8.0,130.0,100.0,5.0,22.3117,80.15,1.14078,24.402,10211,CH3,v4,
40844,20250411,101,Cs0.05MA0.1FA0.85PbI3.0,1.73,MACl,14.6,PEAI,0.517,AGAD,0.5,Me-4PACz,0.198,4PADCB,0.066,Me-2PACz,0.066,,,,,1000,10,5000,40,10,160,110,25,PEAI,1.0,PDADI,0.5,PiPI,0.5,m-F-PEAI,2.0,4900.0,30.0,8.0,130.0,100.0,5.0,11.1765,44.3062,1.07851,23.3893,10211,CH4,v4,
40845,20250411,101,Cs0.05MA0.1FA0.85PbI3.0,1.73,MACl,14.6,PEAI,0.517,AGAD,0.5,Me-4PACz,0.198,4PADCB,0.066,Me-2PACz,0.066,,,,,1000,10,5000,40,10,160,110,25,PEAI,1.0,PDADI,0.5,PiPI,0.5,m-F-PEAI,2.0,4900.0,31.0,7.0,130.0,100.0,5.0,22.8553,82.6834,1.14846,24.0687,10212,CH1,v4,
40846,20250411,101,Cs0.05MA0.1FA0.85PbI3.0,1.73,MACl,14.6,PEAI,0.517,AGAD,0.5,Me-4PACz,0.198,4PADCB,0.066,Me-2PACz,0.066,,,,,1000,10,5000,40,10,160,110,25,PEAI,1.0,PDADI,0.5,PiPI,0.5,m-F-PEAI,2.0,4900.0,31.0,7.0,130.0,100.0,5.0,23.8402,85.4271,1.14693,24.3319,10212,CH2,v4,
40847,20250411,101,Cs0.05MA0.1FA0.85PbI3.0,1.73,MACl,14.6,PEAI,0.517,AGAD,0.5,Me-4PACz,0.198,4PADCB,0.066,Me-2PACz,0.066,,,,,1000,10,5000,40,10,160,110,25,PEAI,1.0,PDADI,0.5,PiPI,0.5,m-F-PEAI,2.0,4900.0,31.0,7.0,130.0,100.0,5.0,23.7608,85.7288,1.14381,24.2314,10212,CH3,v4,
40848,20250411,101,Cs0.05MA0.1FA0.85PbI3.0,1.73,MACl,14.6,PEAI,0.517,AGAD,0.5,Me-4PACz,0.198,4PADCB,0.066,Me-2PACz,0.066,,,,,1000,10,5000,40,10,160,110,25,PEAI,1.0,PDADI,0.5,PiPI,0.5,m-F-PEAI,2.0,4900.0,31.0,7.0,130.0,100.0,5.0,6.4031,33.8685,0.803573,23.5271,10212,CH4,v4,
40849,20250411,101,Cs0.05MA0.1FA0.85PbI3.0,1.73,MACl,14.6,PEAI,0.517,AGAD,0.5,Me-4PACz,0.198,4PADCB,0.066,Me-2PACz,0.066,,,,,1000,10,5000,40,10,160,110,25,PEAI,1.0,PDADI,0.5,PiPI,0.5,,,5000.0,33.0,9.0,110.0,100.0,6.0,23.0441,82.8857,1.13433,24.5099,10213,CH1,v4,
40850,20250411,101,Cs0.05MA0.1FA0.85PbI3.0,1.73,MACl,14.6,PEAI,0.517,AGAD,0.5,Me-4PACz,0.198,4PADCB,0.066,Me-2PACz,0.066,,,,,1000,10,5000,40,10,160,110,25,PEAI,1.0,PDADI,0.5,PiPI,0.5,,,5000.0,33.0,9.0,110.0,100.0,6.0,23.3795,83.0306,1.13543,24.7992,10213,CH2,v4,
40851,20250411,101,Cs0.05MA0.1FA0.85PbI3.0,1.73,MACl,14.6,PEAI,0.517,AGAD,0.5,Me-4PACz,0.198,4PADCB,0.066,Me-2PACz,0.066,,,,,1000,10,5000,40,10,160,110,25,PEAI,1.0,PDADI,0.5,PiPI,0.5,,,5000.0,33.0,9.0,110.0,100.0,6.0,20.4975,73.1442,1.13705,24.6458,10213,CH3,v4,
40852,20250411,101,Cs0.05MA0.1FA0.85PbI3.0,1.73,MACl,14.6,PEAI,0.517,AGAD,0.5,Me-4PACz,0.198,4PADCB,0.066,Me-2PACz,0.066,,,,,1000,10,5000,40,10,160,110,25,PEAI,1.0,PDADI,0.5,PiPI,0.5,,,5000.0,33.0,9.0,110.0,100.0,6.0,14.3008,53.3061,1.10975,24.1747,10213,CH4,v4,
40853,20250411,101,Cs0.05MA0.1FA0.85PbI3.0,1.73,MACl,14.6,PEAI,0.517,AGAD,0.5,Me-4PACz,0.198,4PADCB,0.066,Me-2PACz,0.066,,,,,1000,10,5000,40,10,160,110,25,PEAI,1.0,PDADI,0.5,PiPI,0.5,,,4900.0,30.0,8.0,130.0,100.0,5.0,23.4231,79.6415,1.139,25.8215,10214,CH1,v4,
40854,20250411,101,Cs0.05MA0.1FA0.85PbI3.0,1.73,MACl,14.6,PEAI,0.517,AGAD,0.5,Me-4PACz,0.198,4PADCB,0.066,Me-2PACz,0.066,,,,,1000,10,5000,40,10,160,110,25,PEAI,1.0,PDADI,0.5,PiPI,0.5,,,4900.0,30.0,8.0,130.0,100.0,5.0,24.1891,81.4515,1.14278,25.9871,10214,CH2,v4,
40855,20250411,101,Cs0.05MA0.1FA0.85PbI3.0,1.73,MACl,14.6,PEAI,0.517,AGAD,0.5,Me-4PACz,0.198,4PADCB,0.066,Me-2PACz,0.066,,,,,1000,10,5000,40,10,160,110,25,PEAI,1.0,PDADI,0.5,PiPI,0.5,,,4900.0,30.0,8.0,130.0,100.0,5.0,24.7285,83.1961,1.1385,26.1073,10214,CH3,v4,
40856,20250411,101,Cs0.05MA0.1FA0.85PbI3.0,1.73,MACl,14.6,PEAI,0.517,AGAD,0.5,Me-4PACz,0.198,4PADCB,0.066,Me-2PACz,0.066,,,,,1000,10,5000,40,10,160,110,25,PEAI,1.0,PDADI,0.5,PiPI,0.5,,,4900.0,30.0,8.0,130.0,100.0,5.0,24.211,82.4794,1.13408,25.8834,10214,CH4,v4,
40857,20250411,101,Cs0.05MA0.1FA0.85PbI3.0,1.73,MACl,14.6,PEAI,0.517,AGAD,0.5,Me-4PACz,0.198,4PADCB,0.066,Me-2PACz,0.066,,,,,1000,10,5000,40,10,160,110,25,PEAI,1.0,PDADI,0.5,PiPI,0.5,,,4900.0,31.0,7.0,130.0,100.0,5.0,23.054,79.0394,1.13266,25.7516,10215,CH1,v4,
