Repository: MI-Materials-Intelligence/Recipe-Language-Model

# Learning Layer

## Overview

In the learning layer, the formulas and parameters are encoded and then tokenised into recipes as inputs. Through atomic skills of data extraction, cleaning, and matching, these data are organised into standardised datasets, providing the basis for RLM training and iterative recipe refinement.

Key Atomic Skills:
- **Cleaning**: Preprocessing and outlier cleaning
- **Matching**: Matching data pairs based on variables
- **Extraction**: Data extraction from robotic boxes

File: seven_ai_layers_robotics/learning/data/data50764_from_db.csv (part 191 of 253)
No,date,rank,Formula PVK,Concentration PVK,Formula Additive 1,Concentration Additive 1,Formula Additive 2,Concentration Additive 2,Formula Additive 3,Concentration Additive 3,Formula SAM 1,Concentration SAM 1,Formula SAM 2,Concentration SAM 2,Formula SAM 3,Concentration SAM 3,Spin Coating Speed SAM,Spin Coating Time SAM,Annealed Temperature SAM,Annealed Time SAM,Spin Coating Speed PVK 1,Spin Coating Time PVK 1,Spin Coating Speed PVK 2,Spin Coating Time PVK 2,Antisolvent Dropping Timing,Antisolvent Volume,Annealed Temperature PVK,Annealed Time PVK,Formula Passivator 1,Concentration Passivator 1,Formula Passivator 2,Concentration Passivator 2,Formula Passivator 3,Concentration Passivator 3,Formula Passivator 4,Concentration Passivator 4,Spin Coating Speed Passivator,Spin Coating Time Passivator,Passivator Dropping Timing,Passivator Volume,Annealed Temperature Passivator,Annealed Time Passivator,PCE,FF,Voc,Jsc,Product,Channel,From,upload_time
40858,20250411,101,Cs0.05MA0.1FA0.85PbI3.0,1.73,MACl,14.6,PEAI,0.517,AGAD,0.5,Me-4PACz,0.198,4PADCB,0.066,Me-2PACz,0.066,,,,,1000,10,5000,40,10,160,110,25,PEAI,1.0,PDADI,0.5,PiPI,0.5,,,4900.0,31.0,7.0,130.0,100.0,5.0,24.5495,83.1847,1.13637,25.9705,10215,CH2,v4,
40859,20250411,101,Cs0.05MA0.1FA0.85PbI3.0,1.73,MACl,14.6,PEAI,0.517,AGAD,0.5,Me-4PACz,0.198,4PADCB,0.066,Me-2PACz,0.066,,,,,1000,10,5000,40,10,160,110,25,PEAI,1.0,PDADI,0.5,PiPI,0.5,,,4900.0,31.0,7.0,130.0,100.0,5.0,24.3302,82.2558,1.13722,26.0096,10215,CH3,v4,
40860,20250411,101,Cs0.05MA0.1FA0.85PbI3.0,1.73,MACl,14.6,PEAI,0.517,AGAD,0.5,Me-4PACz,0.198,4PADCB,0.066,Me-2PACz,0.066,,,,,1000,10,5000,40,10,160,110,25,PEAI,1.0,PDADI,0.5,PiPI,0.5,,,4900.0,31.0,7.0,130.0,100.0,5.0,23.9467,82.9863,1.12858,25.5686,10215,CH4,v4,
40861,20250411,101,Cs0.05MA0.1FA0.85PbI3.0,1.73,MACl,14.6,PEAI,0.517,AGAD,0.5,Me-4PACz,0.198,4PADCB,0.066,Me-2PACz,0.066,,,,,1000,10,5000,40,10,160,110,25,PEAI,1.0,PDADI,0.5,m-F-PEAI,2.0,,,5000.0,33.0,9.0,110.0,100.0,6.0,22.9894,78.9318,1.14679,25.3975,10216,CH1,v4,
40862,20250411,101,Cs0.05MA0.1FA0.85PbI3.0,1.73,MACl,14.6,PEAI,0.517,AGAD,0.5,Me-4PACz,0.198,4PADCB,0.066,Me-2PACz,0.066,,,,,1000,10,5000,40,10,160,110,25,PEAI,1.0,PDADI,0.5,m-F-PEAI,2.0,,,5000.0,33.0,9.0,110.0,100.0,6.0,24.9785,85.1867,1.14392,25.633,10216,CH2,v4,
40863,20250411,101,Cs0.05MA0.1FA0.85PbI3.0,1.73,MACl,14.6,PEAI,0.517,AGAD,0.5,Me-4PACz,0.198,4PADCB,0.066,Me-2PACz,0.066,,,,,1000,10,5000,40,10,160,110,25,PEAI,1.0,PDADI,0.5,m-F-PEAI,2.0,,,5000.0,33.0,9.0,110.0,100.0,6.0,24.6631,85.2671,1.13823,25.4118,10216,CH3,v4,
40864,20250411,101,Cs0.05MA0.1FA0.85PbI3.0,1.73,MACl,14.6,PEAI,0.517,AGAD,0.5,Me-4PACz,0.198,4PADCB,0.066,Me-2PACz,0.066,,,,,1000,10,5000,40,10,160,110,25,PEAI,1.0,PDADI,0.5,m-F-PEAI,2.0,,,5000.0,33.0,9.0,110.0,100.0,6.0,15.788,56.4899,1.11736,25.0129,10216,CH4,v4,
40865,20250411,101,Cs0.05MA0.1FA0.85PbI3.0,1.73,MACl,14.6,PEAI,0.517,AGAD,0.5,Me-4PACz,0.198,4PADCB,0.066,Me-2PACz,0.066,,,,,1000,10,5000,40,10,160,110,25,PEAI,1.0,PDADI,0.5,m-F-PEAI,2.0,,,4900.0,30.0,8.0,130.0,100.0,5.0,7.4493,33.4822,0.905878,24.5602,10217,CH1,v4,
40866,20250411,101,Cs0.05MA0.1FA0.85PbI3.0,1.73,MACl,14.6,PEAI,0.517,AGAD,0.5,Me-4PACz,0.198,4PADCB,0.066,Me-2PACz,0.066,,,,,1000,10,5000,40,10,160,110,25,PEAI,1.0,PDADI,0.5,m-F-PEAI,2.0,,,4900.0,30.0,8.0,130.0,100.0,5.0,23.9808,85.3263,1.13871,24.6813,10217,CH2,v4,
40867,20250411,101,Cs0.05MA0.1FA0.85PbI3.0,1.73,MACl,14.6,PEAI,0.517,AGAD,0.5,Me-4PACz,0.198,4PADCB,0.066,Me-2PACz,0.066,,,,,1000,10,5000,40,10,160,110,25,PEAI,1.0,PDADI,0.5,m-F-PEAI,2.0,,,4900.0,30.0,8.0,130.0,100.0,5.0,23.9279,85.4974,1.13568,24.6432,10217,CH3,v4,
40868,20250411,101,Cs0.05MA0.1FA0.85PbI3.0,1.73,MACl,14.6,PEAI,0.517,AGAD,0.5,Me-4PACz,0.198,4PADCB,0.066,Me-2PACz,0.066,,,,,1000,10,5000,40,10,160,110,25,PEAI,1.0,PDADI,0.5,m-F-PEAI,2.0,,,4900.0,30.0,8.0,130.0,100.0,5.0,23.8182,85.7698,1.1355,24.4561,10217,CH4,v4,
40869,20250411,101,Cs0.05MA0.1FA0.85PbI3.0,1.73,MACl,14.6,PEAI,0.517,AGAD,0.5,Me-4PACz,0.198,4PADCB,0.066,Me-2PACz,0.066,,,,,1000,10,5000,40,10,160,110,25,PEAI,1.0,PDADI,0.5,m-F-PEAI,2.0,,,4900.0,31.0,7.0,130.0,100.0,5.0,22.4811,78.3751,1.14463,25.0595,10218,CH1,v4,
40870,20250411,101,Cs0.05MA0.1FA0.85PbI3.0,1.73,MACl,14.6,PEAI,0.517,AGAD,0.5,Me-4PACz,0.198,4PADCB,0.066,Me-2PACz,0.066,,,,,1000,10,5000,40,10,160,110,25,PEAI,1.0,PDADI,0.5,m-F-PEAI,2.0,,,4900.0,31.0,7.0,130.0,100.0,5.0,23.1003,80.5531,1.14514,25.0423,10218,CH2,v4,
40871,20250411,101,Cs0.05MA0.1FA0.85PbI3.0,1.73,MACl,14.6,PEAI,0.517,AGAD,0.5,Me-4PACz,0.198,4PADCB,0.066,Me-2PACz,0.066,,,,,1000,10,5000,40,10,160,110,25,PEAI,1.0,PDADI,0.5,m-F-PEAI,2.0,,,4900.0,31.0,7.0,130.0,100.0,5.0,23.1036,80.8564,1.14436,24.969,10218,CH3,v4,
40872,20250411,101,Cs0.05MA0.1FA0.85PbI3.0,1.73,MACl,14.6,PEAI,0.517,AGAD,0.5,Me-4PACz,0.198,4PADCB,0.066,Me-2PACz,0.066,,,,,1000,10,5000,40,10,160,110,25,PEAI,1.0,PDADI,0.5,m-F-PEAI,2.0,,,4900.0,31.0,7.0,130.0,100.0,5.0,23.1371,81.6331,1.13927,24.878,10218,CH4,v4,
40873,20250411,101,Cs0.05MA0.1FA0.85PbI3.0,1.73,MACl,14.6,PEAI,0.517,AGAD,0.5,Me-4PACz,0.198,4PADCB,0.066,Me-2PACz,0.066,,,,,1000,10,5000,40,10,160,110,25,PEAI,1.0,PDADI,0.5,,,,,5000.0,33.0,9.0,110.0,100.0,6.0,25.0882,83.6409,1.13629,26.3973,10219,CH1,v4,
40874,20250411,101,Cs0.05MA0.1FA0.85PbI3.0,1.73,MACl,14.6,PEAI,0.517,AGAD,0.5,Me-4PACz,0.198,4PADCB,0.066,Me-2PACz,0.066,,,,,1000,10,5000,40,10,160,110,25,PEAI,1.0,PDADI,0.5,,,,,5000.0,33.0,9.0,110.0,100.0,6.0,25.1484,83.5686,1.13513,26.5107,10219,CH2,v4,
40875,20250411,101,Cs0.05MA0.1FA0.85PbI3.0,1.73,MACl,14.6,PEAI,0.517,AGAD,0.5,Me-4PACz,0.198,4PADCB,0.066,Me-2PACz,0.066,,,,,1000,10,5000,40,10,160,110,25,PEAI,1.0,PDADI,0.5,,,,,5000.0,33.0,9.0,110.0,100.0,6.0,25.0082,82.9902,1.13275,26.6024,10219,CH3,v4,
40876,20250411,101,Cs0.05MA0.1FA0.85PbI3.0,1.73,MACl,14.6,PEAI,0.517,AGAD,0.5,Me-4PACz,0.198,4PADCB,0.066,Me-2PACz,0.066,,,,,1000,10,5000,40,10,160,110,25,PEAI,1.0,PDADI,0.5,,,,,5000.0,33.0,9.0,110.0,100.0,6.0,24.7363,83.0051,1.12906,26.3946,10219,CH4,v4,
40877,20250411,101,Cs0.05MA0.1FA0.85PbI3.0,1.73,MACl,14.6,PEAI,0.517,AGAD,0.5,Me-4PACz,0.198,4PADCB,0.066,Me-2PACz,0.066,,,,,1000,10,5000,40,10,160,110,25,PEAI,1.0,PDADI,0.5,,,,,4900.0,30.0,8.0,130.0,100.0,5.0,23.823,84.2187,1.1381,24.8546,10220,CH1,v4,
40878,20250411,101,Cs0.05MA0.1FA0.85PbI3.0,1.73,MACl,14.6,PEAI,0.517,AGAD,0.5,Me-4PACz,0.198,4PADCB,0.066,Me-2PACz,0.066,,,,,1000,10,5000,40,10,160,110,25,PEAI,1.0,PDADI,0.5,,,,,4900.0,30.0,8.0,130.0,100.0,5.0,24.0761,84.2027,1.13722,25.1429,10220,CH2,v4,
40879,20250411,101,Cs0.05MA0.1FA0.85PbI3.0,1.73,MACl,14.6,PEAI,0.517,AGAD,0.5,Me-4PACz,0.198,4PADCB,0.066,Me-2PACz,0.066,,,,,1000,10,5000,40,10,160,110,25,PEAI,1.0,PDADI,0.5,,,,,4900.0,30.0,8.0,130.0,100.0,5.0,23.8517,83.8237,1.13635,25.0403,10220,CH3,v4,
40880,20250411,101,Cs0.05MA0.1FA0.85PbI3.0,1.73,MACl,14.6,PEAI,0.517,AGAD,0.5,Me-4PACz,0.198,4PADCB,0.066,Me-2PACz,0.066,,,,,1000,10,5000,40,10,160,110,25,PEAI,1.0,PDADI,0.5,,,,,4900.0,30.0,8.0,130.0,100.0,5.0,23.7622,83.5148,1.13031,25.1724,10220,CH4,v4,
40881,20250411,101,Cs0.05MA0.1FA0.85PbI3.0,1.73,MACl,14.6,PEAI,0.517,AGAD,0.5,Me-4PACz,0.198,4PADCB,0.066,Me-2PACz,0.066,,,,,1000,10,5000,40,10,160,110,25,PEAI,1.0,PDADI,0.5,,,,,4900.0,31.0,7.0,130.0,100.0,5.0,23.9653,84.2384,1.13345,25.0999,10221,CH1,v4,
40882,20250411,101,Cs0.05MA0.1FA0.85PbI3.0,1.73,MACl,14.6,PEAI,0.517,AGAD,0.5,Me-4PACz,0.198,4PADCB,0.066,Me-2PACz,0.066,,,,,1000,10,5000,40,10,160,110,25,PEAI,1.0,PDADI,0.5,,,,,4900.0,31.0,7.0,130.0,100.0,5.0,24.2057,83.9714,1.13617,25.3712,10221,CH2,v4,
40883,20250411,101,Cs0.05MA0.1FA0.85PbI3.0,1.73,MACl,14.6,PEAI,0.517,AGAD,0.5,Me-4PACz,0.198,4PADCB,0.066,Me-2PACz,0.066,,,,,1000,10,5000,40,10,160,110,25,PEAI,1.0,PDADI,0.5,,,,,4900.0,31.0,7.0,130.0,100.0,5.0,24.1714,83.857,1.13566,25.3814,10221,CH3,v4,
40884,20250411,101,Cs0.05MA0.1FA0.85PbI3.0,1.73,MACl,14.6,PEAI,0.517,AGAD,0.5,Me-4PACz,0.198,4PADCB,0.066,Me-2PACz,0.066,,,,,1000,10,5000,40,10,160,110,25,PEAI,1.0,PDADI,0.5,,,,,4900.0,31.0,7.0,130.0,100.0,5.0,23.7623,83.73,1.12846,25.1489,10221,CH4,v4,
40885,20250411,101,Cs0.05MA0.1FA0.85PbI3.0,1.73,MACl,14.6,PEAI,0.517,AGAD,0.5,Me-4PACz,0.189,DMACPA,0.126,4-ABnP,0.016,,,,,1000,10,5000,40,10,160,110,25,PEAI,1.0,PDADI,0.5,PiPI,0.5,m-F-PEAI,2.0,5000.0,33.0,9.0,120.0,100.0,5.0,18.8728,68.7592,1.13896,24.0989,10222,CH1,v4,
40886,20250411,101,Cs0.05MA0.1FA0.85PbI3.0,1.73,MACl,14.6,PEAI,0.517,AGAD,0.5,Me-4PACz,0.189,DMACPA,0.126,4-ABnP,0.016,,,,,1000,10,5000,40,10,160,110,25,PEAI,1.0,PDADI,0.5,PiPI,0.5,m-F-PEAI,2.0,5000.0,33.0,9.0,120.0,100.0,5.0,23.5321,83.7808,1.13748,24.6929,10222,CH2,v4,
40887,20250411,101,Cs0.05MA0.1FA0.85PbI3.0,1.73,MACl,14.6,PEAI,0.517,AGAD,0.5,Me-4PACz,0.189,DMACPA,0.126,4-ABnP,0.016,,,,,1000,10,5000,40,10,160,110,25,PEAI,1.0,PDADI,0.5,PiPI,0.5,m-F-PEAI,2.0,5000.0,33.0,9.0,120.0,100.0,5.0,23.0376,82.6506,1.13681,24.5191,10222,CH3,v4,
40888,20250411,101,Cs0.05MA0.1FA0.85PbI3.0,1.73,MACl,14.6,PEAI,0.517,AGAD,0.5,Me-4PACz,0.189,DMACPA,0.126,4-ABnP,0.016,,,,,1000,10,5000,40,10,160,110,25,PEAI,1.0,PDADI,0.5,PiPI,0.5,m-F-PEAI,2.0,5000.0,33.0,9.0,120.0,100.0,5.0,20.1862,74.634,1.12925,23.9512,10222,CH4,v4,
40889,20250411,101,Cs0.05MA0.1FA0.85PbI3.0,1.73,MACl,14.6,PEAI,0.517,AGAD,0.5,Me-4PACz,0.189,DMACPA,0.126,4-ABnP,0.016,,,,,1000,10,5000,40,10,160,110,25,PEAI,1.0,PDADI,0.5,PiPI,0.5,m-F-PEAI,2.0,4900.0,30.0,8.0,130.0,100.0,5.0,24.104,84.6056,1.13322,25.1405,10223,CH1,v4,
40890,20250411,101,Cs0.05MA0.1FA0.85PbI3.0,1.73,MACl,14.6,PEAI,0.517,AGAD,0.5,Me-4PACz,0.189,DMACPA,0.126,4-ABnP,0.016,,,,,1000,10,5000,40,10,160,110,25,PEAI,1.0,PDADI,0.5,PiPI,0.5,m-F-PEAI,2.0,4900.0,30.0,8.0,130.0,100.0,5.0,24.436,84.869,1.13537,25.3598,10223,CH2,v4,
40891,20250411,101,Cs0.05MA0.1FA0.85PbI3.0,1.73,MACl,14.6,PEAI,0.517,AGAD,0.5,Me-4PACz,0.189,DMACPA,0.126,4-ABnP,0.016,,,,,1000,10,5000,40,10,160,110,25,PEAI,1.0,PDADI,0.5,PiPI,0.5,m-F-PEAI,2.0,4900.0,30.0,8.0,130.0,100.0,5.0,24.1936,84.9715,1.13415,25.1048,10223,CH3,v4,
40892,20250411,101,Cs0.05MA0.1FA0.85PbI3.0,1.73,MACl,14.6,PEAI,0.517,AGAD,0.5,Me-4PACz,0.189,DMACPA,0.126,4-ABnP,0.016,,,,,1000,10,5000,40,10,160,110,25,PEAI,1.0,PDADI,0.5,PiPI,0.5,m-F-PEAI,2.0,4900.0,30.0,8.0,130.0,100.0,5.0,23.8953,84.6856,1.13262,24.9127,10223,CH4,v4,
40893,20250411,101,Cs0.05MA0.1FA0.85PbI3.0,1.73,MACl,14.6,PEAI,0.517,AGAD,0.5,Me-4PACz,0.189,DMACPA,0.126,4-ABnP,0.016,,,,,1000,10,5000,40,10,160,110,25,PEAI,1.0,PDADI,0.5,PiPI,0.5,m-F-PEAI,2.0,4900.0,31.0,7.0,130.0,100.0,5.0,18.2979,65.7258,1.12122,24.8299,10224,CH1,v4,
40894,20250411,101,Cs0.05MA0.1FA0.85PbI3.0,1.73,MACl,14.6,PEAI,0.517,AGAD,0.5,Me-4PACz,0.189,DMACPA,0.126,4-ABnP,0.016,,,,,1000,10,5000,40,10,160,110,25,PEAI,1.0,PDADI,0.5,PiPI,0.5,m-F-PEAI,2.0,4900.0,31.0,7.0,130.0,100.0,5.0,24.2778,85.0252,1.13337,25.1937,10224,CH2,v4,
40895,20250411,101,Cs0.05MA0.1FA0.85PbI3.0,1.73,MACl,14.6,PEAI,0.517,AGAD,0.5,Me-4PACz,0.189,DMACPA,0.126,4-ABnP,0.016,,,,,1000,10,5000,40,10,160,110,25,PEAI,1.0,PDADI,0.5,PiPI,0.5,m-F-PEAI,2.0,4900.0,31.0,7.0,130.0,100.0,5.0,24.2006,85.1061,1.13379,25.0803,10224,CH3,v4,
40896,20250411,101,Cs0.05MA0.1FA0.85PbI3.0,1.73,MACl,14.6,PEAI,0.517,AGAD,0.5,Me-4PACz,0.189,DMACPA,0.126,4-ABnP,0.016,,,,,1000,10,5000,40,10,160,110,25,PEAI,1.0,PDADI,0.5,PiPI,0.5,m-F-PEAI,2.0,4900.0,31.0,7.0,130.0,100.0,5.0,22.0462,79.39,1.12776,24.6236,10224,CH4,v4,
40897,20250411,101,Cs0.05MA0.1FA0.85PbI3.0,1.73,MACl,14.6,PEAI,0.517,AGAD,0.5,Me-4PACz,0.189,DMACPA,0.126,4-ABnP,0.016,,,,,1000,10,5000,40,10,160,110,25,PEAI,1.0,PDADI,0.5,PiPI,0.5,,,5000.0,33.0,9.0,110.0,100.0,6.0,21.7548,75.1857,1.12055,25.8218,10225,CH1,v4,
40898,20250411,101,Cs0.05MA0.1FA0.85PbI3.0,1.73,MACl,14.6,PEAI,0.517,AGAD,0.5,Me-4PACz,0.189,DMACPA,0.126,4-ABnP,0.016,,,,,1000,10,5000,40,10,160,110,25,PEAI,1.0,PDADI,0.5,PiPI,0.5,,,5000.0,33.0,9.0,110.0,100.0,6.0,19.3003,66.0668,1.11413,26.2207,10225,CH2,v4,
40899,20250411,101,Cs0.05MA0.1FA0.85PbI3.0,1.73,MACl,14.6,PEAI,0.517,AGAD,0.5,Me-4PACz,0.189,DMACPA,0.126,4-ABnP,0.016,,,,,1000,10,5000,40,10,160,110,25,PEAI,1.0,PDADI,0.5,PiPI,0.5,,,5000.0,33.0,9.0,110.0,100.0,6.0,4.01822,28.3443,0.542434,26.1349,10225,CH3,v4,
40900,20250411,101,Cs0.05MA0.1FA0.85PbI3.0,1.73,MACl,14.6,PEAI,0.517,AGAD,0.5,Me-4PACz,0.189,DMACPA,0.126,4-ABnP,0.016,,,,,1000,10,5000,40,10,160,110,25,PEAI,1.0,PDADI,0.5,PiPI,0.5,,,5000.0,33.0,9.0,110.0,100.0,6.0,24.6336,83.2999,1.12353,26.3208,10225,CH4,v4,
40901,20250411,101,Cs0.05MA0.1FA0.85PbI3.0,1.73,MACl,14.6,PEAI,0.517,AGAD,0.5,Me-4PACz,0.189,DMACPA,0.126,4-ABnP,0.016,,,,,1000,10,5000,40,10,160,110,25,PEAI,1.0,PDADI,0.5,PiPI,0.5,,,4900.0,30.0,8.0,130.0,100.0,5.0,21.0795,72.7148,1.13951,25.4402,10226,CH1,v4,
40902,20250411,101,Cs0.05MA0.1FA0.85PbI3.0,1.73,MACl,14.6,PEAI,0.517,AGAD,0.5,Me-4PACz,0.189,DMACPA,0.126,4-ABnP,0.016,,,,,1000,10,5000,40,10,160,110,25,PEAI,1.0,PDADI,0.5,PiPI,0.5,,,4900.0,30.0,8.0,130.0,100.0,5.0,23.1375,79.4007,1.13423,25.6915,10226,CH2,v4,
40903,20250411,101,Cs0.05MA0.1FA0.85PbI3.0,1.73,MACl,14.6,PEAI,0.517,AGAD,0.5,Me-4PACz,0.189,DMACPA,0.126,4-ABnP,0.016,,,,,1000,10,5000,40,10,160,110,25,PEAI,1.0,PDADI,0.5,PiPI,0.5,,,4900.0,30.0,8.0,130.0,100.0,5.0,22.5301,77.8352,1.13115,25.5898,10226,CH3,v4,
40904,20250411,101,Cs0.05MA0.1FA0.85PbI3.0,1.73,MACl,14.6,PEAI,0.517,AGAD,0.5,Me-4PACz,0.189,DMACPA,0.126,4-ABnP,0.016,,,,,1000,10,5000,40,10,160,110,25,PEAI,1.0,PDADI,0.5,PiPI,0.5,,,4900.0,30.0,8.0,130.0,100.0,5.0,22.2881,77.9689,1.12765,25.3499,10226,CH4,v4,
40905,20250411,101,Cs0.05MA0.1FA0.85PbI3.0,1.73,MACl,14.6,PEAI,0.517,AGAD,0.5,Me-4PACz,0.189,DMACPA,0.126,4-ABnP,0.016,,,,,1000,10,5000,40,10,160,110,25,PEAI,1.0,PDADI,0.5,PiPI,0.5,,,4900.0,31.0,7.0,130.0,100.0,5.0,23.4263,79.8383,1.13386,25.8783,10227,CH1,v4,
40906,20250411,101,Cs0.05MA0.1FA0.85PbI3.0,1.73,MACl,14.6,PEAI,0.517,AGAD,0.5,Me-4PACz,0.189,DMACPA,0.126,4-ABnP,0.016,,,,,1000,10,5000,40,10,160,110,25,PEAI,1.0,PDADI,0.5,PiPI,0.5,,,4900.0,31.0,7.0,130.0,100.0,5.0,23.9033,80.712,1.13608,26.0682,10227,CH2,v4,
40907,20250411,101,Cs0.05MA0.1FA0.85PbI3.0,1.73,MACl,14.6,PEAI,0.517,AGAD,0.5,Me-4PACz,0.189,DMACPA,0.126,4-ABnP,0.016,,,,,1000,10,5000,40,10,160,110,25,PEAI,1.0,PDADI,0.5,PiPI,0.5,,,4900.0,31.0,7.0,130.0,100.0,5.0,24.1104,81.315,1.13548,26.1128,10227,CH3,v4,
40908,20250411,101,Cs0.05MA0.1FA0.85PbI3.0,1.73,MACl,14.6,PEAI,0.517,AGAD,0.5,Me-4PACz,0.189,DMACPA,0.126,4-ABnP,0.016,,,,,1000,10,5000,40,10,160,110,25,PEAI,1.0,PDADI,0.5,PiPI,0.5,,,4900.0,31.0,7.0,130.0,100.0,5.0,23.396,80.6272,1.1286,25.711,10227,CH4,v4,
40909,20250411,101,Cs0.05MA0.1FA0.85PbI3.0,1.73,MACl,14.6,PEAI,0.517,AGAD,0.5,Me-4PACz,0.189,DMACPA,0.126,4-ABnP,0.016,,,,,1000,10,5000,40,10,160,110,25,PEAI,1.0,PDADI,0.5,m-F-PEAI,2.0,,,5000.0,33.0,9.0,110.0,100.0,6.0,22.7828,83.1674,1.14337,23.9589,10228,CH1,v4,
40910,20250411,101,Cs0.05MA0.1FA0.85PbI3.0,1.73,MACl,14.6,PEAI,0.517,AGAD,0.5,Me-4PACz,0.189,DMACPA,0.126,4-ABnP,0.016,,,,,1000,10,5000,40,10,160,110,25,PEAI,1.0,PDADI,0.5,m-F-PEAI,2.0,,,5000.0,33.0,9.0,110.0,100.0,6.0,23.215,84.1587,1.14328,24.1277,10228,CH2,v4,
40911,20250411,101,Cs0.05MA0.1FA0.85PbI3.0,1.73,MACl,14.6,PEAI,0.517,AGAD,0.5,Me-4PACz,0.189,DMACPA,0.126,4-ABnP,0.016,,,,,1000,10,5000,40,10,160,110,25,PEAI,1.0,PDADI,0.5,m-F-PEAI,2.0,,,5000.0,33.0,9.0,110.0,100.0,6.0,23.0675,84.4834,1.13673,24.02,10228,CH3,v4,
40912,20250411,101,Cs0.05MA0.1FA0.85PbI3.0,1.73,MACl,14.6,PEAI,0.517,AGAD,0.5,Me-4PACz,0.189,DMACPA,0.126,4-ABnP,0.016,,,,,1000,10,5000,40,10,160,110,25,PEAI,1.0,PDADI,0.5,m-F-PEAI,2.0,,,5000.0,33.0,9.0,110.0,100.0,6.0,6.93297,34.2923,0.858697,23.5442,10228,CH4,v4,
40913,20250411,101,Cs0.05MA0.1FA0.85PbI3.0,1.73,MACl,14.6,PEAI,0.517,AGAD,0.5,Me-4PACz,0.189,DMACPA,0.126,4-ABnP,0.016,,,,,1000,10,5000,40,10,160,110,25,PEAI,1.0,PDADI,0.5,m-F-PEAI,2.0,,,4900.0,30.0,8.0,130.0,100.0,5.0,23.4386,84.6491,1.14435,24.1963,10229,CH1,v4,
40914,20250411,101,Cs0.05MA0.1FA0.85PbI3.0,1.73,MACl,14.6,PEAI,0.517,AGAD,0.5,Me-4PACz,0.189,DMACPA,0.126,4-ABnP,0.016,,,,,1000,10,5000,40,10,160,110,25,PEAI,1.0,PDADI,0.5,m-F-PEAI,2.0,,,4900.0,30.0,8.0,130.0,100.0,5.0,22.4203,80.9271,1.15723,23.9402,10229,CH2,v4,
40915,20250411,101,Cs0.05MA0.1FA0.85PbI3.0,1.73,MACl,14.6,PEAI,0.517,AGAD,0.5,Me-4PACz,0.189,DMACPA,0.126,4-ABnP,0.016,,,,,1000,10,5000,40,10,160,110,25,PEAI,1.0,PDADI,0.5,m-F-PEAI,2.0,,,4900.0,30.0,8.0,130.0,100.0,5.0,23.6236,85.6768,1.14395,24.1033,10229,CH3,v4,
40916,20250411,101,Cs0.05MA0.1FA0.85PbI3.0,1.73,MACl,14.6,PEAI,0.517,AGAD,0.5,Me-4PACz,0.189,DMACPA,0.126,4-ABnP,0.016,,,,,1000,10,5000,40,10,160,110,25,PEAI,1.0,PDADI,0.5,m-F-PEAI,2.0,,,4900.0,30.0,8.0,130.0,100.0,5.0,23.0674,85.854,1.1351,23.6703,10229,CH4,v4,
40917,20250411,101,Cs0.05MA0.1FA0.85PbI3.0,1.73,MACl,14.6,PEAI,0.517,AGAD,0.5,Me-4PACz,0.189,DMACPA,0.126,4-ABnP,0.016,,,,,1000,10,5000,40,10,160,110,25,PEAI,1.0,PDADI,0.5,m-F-PEAI,2.0,,,4900.0,31.0,7.0,130.0,100.0,5.0,23.563,83.3057,1.13746,24.8668,10230,CH1,v4,
40918,20250411,101,Cs0.05MA0.1FA0.85PbI3.0,1.73,MACl,14.6,PEAI,0.517,AGAD,0.5,Me-4PACz,0.189,DMACPA,0.126,4-ABnP,0.016,,,,,1000,10,5000,40,10,160,110,25,PEAI,1.0,PDADI,0.5,m-F-PEAI,2.0,,,4900.0,31.0,7.0,130.0,100.0,5.0,23.689,83.7284,1.14044,24.8085,10230,CH2,v4,
40919,20250411,101,Cs0.05MA0.1FA0.85PbI3.0,1.73,MACl,14.6,PEAI,0.517,AGAD,0.5,Me-4PACz,0.189,DMACPA,0.126,4-ABnP,0.016,,,,,1000,10,5000,40,10,160,110,25,PEAI,1.0,PDADI,0.5,m-F-PEAI,2.0,,,4900.0,31.0,7.0,130.0,100.0,5.0,23.5914,84.3753,1.13624,24.6075,10230,CH3,v4,
40920,20250411,101,Cs0.05MA0.1FA0.85PbI3.0,1.73,MACl,14.6,PEAI,0.517,AGAD,0.5,Me-4PACz,0.189,DMACPA,0.126,4-ABnP,0.016,,,,,1000,10,5000,40,10,160,110,25,PEAI,1.0,PDADI,0.5,m-F-PEAI,2.0,,,4900.0,31.0,7.0,130.0,100.0,5.0,22.8842,84.0029,1.1339,24.0252,10230,CH4,v4,
40921,20250411,101,Cs0.05MA0.1FA0.85PbI3.0,1.73,MACl,14.6,PEAI,0.517,AGAD,0.5,Me-4PACz,0.189,DMACPA,0.126,4-ABnP,0.016,,,,,1000,10,5000,40,10,160,110,25,PEAI,1.0,PDADI,0.5,,,,,5000.0,33.0,9.0,110.0,100.0,6.0,20.7004,72.0502,1.11514,25.7639,10231,CH1,v4,
40922,20250411,101,Cs0.05MA0.1FA0.85PbI3.0,1.73,MACl,14.6,PEAI,0.517,AGAD,0.5,Me-4PACz,0.189,DMACPA,0.126,4-ABnP,0.016,,,,,1000,10,5000,40,10,160,110,25,PEAI,1.0,PDADI,0.5,,,,,5000.0,33.0,9.0,110.0,100.0,6.0,23.8803,82.4943,1.12105,25.8219,10231,CH2,v4,
40923,20250411,101,Cs0.05MA0.1FA0.85PbI3.0,1.73,MACl,14.6,PEAI,0.517,AGAD,0.5,Me-4PACz,0.189,DMACPA,0.126,4-ABnP,0.016,,,,,1000,10,5000,40,10,160,110,25,PEAI,1.0,PDADI,0.5,,,,,5000.0,33.0,9.0,110.0,100.0,6.0,23.8854,82.2491,1.12363,25.845,10231,CH3,v4,
40924,20250411,101,Cs0.05MA0.1FA0.85PbI3.0,1.73,MACl,14.6,PEAI,0.517,AGAD,0.5,Me-4PACz,0.189,DMACPA,0.126,4-ABnP,0.016,,,,,1000,10,5000,40,10,160,110,25,PEAI,1.0,PDADI,0.5,,,,,5000.0,33.0,9.0,110.0,100.0,6.0,23.1805,80.8297,1.12097,25.5834,10231,CH4,v4,
40925,20250411,101,Cs0.05MA0.1FA0.85PbI3.0,1.73,MACl,14.6,PEAI,0.517,AGAD,0.5,Me-4PACz,0.189,DMACPA,0.126,4-ABnP,0.016,,,,,1000,10,5000,40,10,160,110,25,PEAI,1.0,PDADI,0.5,,,,,4900.0,30.0,8.0,130.0,100.0,5.0,23.9638,83.9562,1.12251,25.428,10232,CH1,v4,
40926,20250411,101,Cs0.05MA0.1FA0.85PbI3.0,1.73,MACl,14.6,PEAI,0.517,AGAD,0.5,Me-4PACz,0.189,DMACPA,0.126,4-ABnP,0.016,,,,,1000,10,5000,40,10,160,110,25,PEAI,1.0,PDADI,0.5,,,,,4900.0,30.0,8.0,130.0,100.0,5.0,24.2593,83.8241,1.12578,25.7074,10232,CH2,v4,
40927,20250411,101,Cs0.05MA0.1FA0.85PbI3.0,1.73,MACl,14.6,PEAI,0.517,AGAD,0.5,Me-4PACz,0.189,DMACPA,0.126,4-ABnP,0.016,,,,,1000,10,5000,40,10,160,110,25,PEAI,1.0,PDADI,0.5,,,,,4900.0,30.0,8.0,130.0,100.0,5.0,22.681,78.2971,1.12323,25.7897,10232,CH3,v4,
40928,20250411,101,Cs0.05MA0.1FA0.85PbI3.0,1.73,MACl,14.6,PEAI,0.517,AGAD,0.5,Me-4PACz,0.189,DMACPA,0.126,4-ABnP,0.016,,,,,1000,10,5000,40,10,160,110,25,PEAI,1.0,PDADI,0.5,,,,,4900.0,30.0,8.0,130.0,100.0,5.0,23.9207,83.3857,1.12032,25.606,10232,CH4,v4,
40929,20250411,101,Cs0.05MA0.1FA0.85PbI3.0,1.73,MACl,14.6,PEAI,0.517,AGAD,0.5,Me-4PACz,0.189,DMACPA,0.126,4-ABnP,0.016,,,,,1000,10,5000,40,10,160,110,25,PEAI,1.0,PDADI,0.5,,,,,4900.0,31.0,7.0,130.0,100.0,5.0,24.6464,83.9824,1.12097,26.18,10233,CH1,v4,
40930,20250411,101,Cs0.05MA0.1FA0.85PbI3.0,1.73,MACl,14.6,PEAI,0.517,AGAD,0.5,Me-4PACz,0.189,DMACPA,0.126,4-ABnP,0.016,,,,,1000,10,5000,40,10,160,110,25,PEAI,1.0,PDADI,0.5,,,,,4900.0,31.0,7.0,130.0,100.0,5.0,24.9556,83.8631,1.12658,26.4141,10233,CH2,v4,
40931,20250411,101,Cs0.05MA0.1FA0.85PbI3.0,1.73,MACl,14.6,PEAI,0.517,AGAD,0.5,Me-4PACz,0.189,DMACPA,0.126,4-ABnP,0.016,,,,,1000,10,5000,40,10,160,110,25,PEAI,1.0,PDADI,0.5,,,,,4900.0,31.0,7.0,130.0,100.0,5.0,24.8348,83.835,1.12527,26.3256,10233,CH3,v4,
40932,20250411,101,Cs0.05MA0.1FA0.85PbI3.0,1.73,MACl,14.6,PEAI,0.517,AGAD,0.5,Me-4PACz,0.189,DMACPA,0.126,4-ABnP,0.016,,,,,1000,10,5000,40,10,160,110,25,PEAI,1.0,PDADI,0.5,,,,,4900.0,31.0,7.0,130.0,100.0,5.0,23.8682,81.7132,1.12026,26.0741,10233,CH4,v4,
40933,20250411,101,Cs0.05MA0.1FA0.85PbI3.0,1.73,MACl,14.6,PEAI,0.517,,,Me-4PACz,0.189,DMACPA,0.126,4-ABnP,0.016,,,,,1000,10,5000,40,10,160,110,25,PEAI,1.0,PDADI,0.5,PiPI,0.5,m-F-PEAI,2.0,5000.0,33.0,9.0,120.0,100.0,5.0,19.786,72.3505,1.12928,24.2167,10234,CH1,v4,
40934,20250411,101,Cs0.05MA0.1FA0.85PbI3.0,1.73,MACl,14.6,PEAI,0.517,,,Me-4PACz,0.189,DMACPA,0.126,4-ABnP,0.016,,,,,1000,10,5000,40,10,160,110,25,PEAI,1.0,PDADI,0.5,PiPI,0.5,m-F-PEAI,2.0,5000.0,33.0,9.0,120.0,100.0,5.0,19.2018,71.1148,1.12506,23.9997,10234,CH2,v4,
40935,20250411,101,Cs0.05MA0.1FA0.85PbI3.0,1.73,MACl,14.6,PEAI,0.517,,,Me-4PACz,0.189,DMACPA,0.126,4-ABnP,0.016,,,,,1000,10,5000,40,10,160,110,25,PEAI,1.0,PDADI,0.5,PiPI,0.5,m-F-PEAI,2.0,5000.0,33.0,9.0,120.0,100.0,5.0,19.0588,70.8516,1.12547,23.9008,10234,CH3,v4,
40936,20250411,101,Cs0.05MA0.1FA0.85PbI3.0,1.73,MACl,14.6,PEAI,0.517,,,Me-4PACz,0.189,DMACPA,0.126,4-ABnP,0.016,,,,,1000,10,5000,40,10,160,110,25,PEAI,1.0,PDADI,0.5,PiPI,0.5,m-F-PEAI,2.0,5000.0,33.0,9.0,120.0,100.0,5.0,17.9669,68.2184,1.12581,23.3942,10234,CH4,v4,
40937,20250411,101,Cs0.05MA0.1FA0.85PbI3.0,1.73,MACl,14.6,PEAI,0.517,,,Me-4PACz,0.189,DMACPA,0.126,4-ABnP,0.016,,,,,1000,10,5000,40,10,160,110,25,PEAI,1.0,PDADI,0.5,PiPI,0.5,m-F-PEAI,2.0,4900.0,30.0,8.0,130.0,100.0,5.0,23.6826,82.7014,1.13072,25.3257,10235,CH1,v4,
40938,20250411,101,Cs0.05MA0.1FA0.85PbI3.0,1.73,MACl,14.6,PEAI,0.517,,,Me-4PACz,0.189,DMACPA,0.126,4-ABnP,0.016,,,,,1000,10,5000,40,10,160,110,25,PEAI,1.0,PDADI,0.5,PiPI,0.5,m-F-PEAI,2.0,4900.0,30.0,8.0,130.0,100.0,5.0,23.8952,83.5146,1.12862,25.3514,10235,CH2,v4,
40939,20250411,101,Cs0.05MA0.1FA0.85PbI3.0,1.73,MACl,14.6,PEAI,0.517,,,Me-4PACz,0.189,DMACPA,0.126,4-ABnP,0.016,,,,,1000,10,5000,40,10,160,110,25,PEAI,1.0,PDADI,0.5,PiPI,0.5,m-F-PEAI,2.0,4900.0,30.0,8.0,130.0,100.0,5.0,24.0622,84.59,1.12625,25.2569,10235,CH3,v4,
40940,20250411,101,Cs0.05MA0.1FA0.85PbI3.0,1.73,MACl,14.6,PEAI,0.517,,,Me-4PACz,0.189,DMACPA,0.126,4-ABnP,0.016,,,,,1000,10,5000,40,10,160,110,25,PEAI,1.0,PDADI,0.5,PiPI,0.5,m-F-PEAI,2.0,4900.0,30.0,8.0,130.0,100.0,5.0,23.6732,84.3795,1.12598,24.9166,10235,CH4,v4,
40941,20250411,101,Cs0.05MA0.1FA0.85PbI3.0,1.73,MACl,14.6,PEAI,0.517,,,Me-4PACz,0.189,DMACPA,0.126,4-ABnP,0.016,,,,,1000,10,5000,40,10,160,110,25,PEAI,1.0,PDADI,0.5,PiPI,0.5,m-F-PEAI,2.0,4900.0,31.0,7.0,130.0,100.0,5.0,23.8491,83.4924,1.13133,25.2485,10236,CH1,v4,
40942,20250411,101,Cs0.05MA0.1FA0.85PbI3.0,1.73,MACl,14.6,PEAI,0.517,,,Me-4PACz,0.189,DMACPA,0.126,4-ABnP,0.016,,,,,1000,10,5000,40,10,160,110,25,PEAI,1.0,PDADI,0.5,PiPI,0.5,m-F-PEAI,2.0,4900.0,31.0,7.0,130.0,100.0,5.0,24.5396,85.2051,1.13221,25.4376,10236,CH2,v4,
40943,20250411,101,Cs0.05MA0.1FA0.85PbI3.0,1.73,MACl,14.6,PEAI,0.517,,,Me-4PACz,0.189,DMACPA,0.126,4-ABnP,0.016,,,,,1000,10,5000,40,10,160,110,25,PEAI,1.0,PDADI,0.5,PiPI,0.5,m-F-PEAI,2.0,4900.0,31.0,7.0,130.0,100.0,5.0,22.7244,82.7027,1.12678,24.3855,10236,CH3,v4,
40944,20250411,101,Cs0.05MA0.1FA0.85PbI3.0,1.73,MACl,14.6,PEAI,0.517,,,Me-4PACz,0.189,DMACPA,0.126,4-ABnP,0.016,,,,,1000,10,5000,40,10,160,110,25,PEAI,1.0,PDADI,0.5,PiPI,0.5,m-F-PEAI,2.0,4900.0,31.0,7.0,130.0,100.0,5.0,24.2708,85.7136,1.12782,25.107,10236,CH4,v4,
40945,20250411,101,Cs0.05MA0.1FA0.85PbI3.0,1.73,MACl,14.6,PEAI,0.517,,,Me-4PACz,0.189,DMACPA,0.126,4-ABnP,0.016,,,,,1000,10,5000,40,10,160,110,25,PEAI,1.0,PDADI,0.5,PiPI,0.5,,,5000.0,33.0,9.0,110.0,100.0,6.0,23.8258,84.6082,1.12788,24.9674,10237,CH1,v4,
40946,20250411,101,Cs0.05MA0.1FA0.85PbI3.0,1.73,MACl,14.6,PEAI,0.517,,,Me-4PACz,0.189,DMACPA,0.126,4-ABnP,0.016,,,,,1000,10,5000,40,10,160,110,25,PEAI,1.0,PDADI,0.5,PiPI,0.5,,,5000.0,33.0,9.0,110.0,100.0,6.0,24.129,84.6915,1.12717,25.2761,10237,CH2,v4,
40947,20250411,101,Cs0.05MA0.1FA0.85PbI3.0,1.73,MACl,14.6,PEAI,0.517,,,Me-4PACz,0.189,DMACPA,0.126,4-ABnP,0.016,,,,,1000,10,5000,40,10,160,110,25,PEAI,1.0,PDADI,0.5,PiPI,0.5,,,5000.0,33.0,9.0,110.0,100.0,6.0,24.0088,84.3929,1.12459,25.297,10237,CH3,v4,
40948,20250411,101,Cs0.05MA0.1FA0.85PbI3.0,1.73,MACl,14.6,PEAI,0.517,,,Me-4PACz,0.189,DMACPA,0.126,4-ABnP,0.016,,,,,1000,10,5000,40,10,160,110,25,PEAI,1.0,PDADI,0.5,PiPI,0.5,,,5000.0,33.0,9.0,110.0,100.0,6.0,23.6512,84.2197,1.12062,25.0599,10237,CH4,v4,
40949,20250411,101,Cs0.05MA0.1FA0.85PbI3.0,1.73,MACl,14.6,PEAI,0.517,,,Me-4PACz,0.189,DMACPA,0.126,4-ABnP,0.016,,,,,1000,10,5000,40,10,160,110,25,PEAI,1.0,PDADI,0.5,PiPI,0.5,,,4900.0,30.0,8.0,130.0,100.0,5.0,11.9556,44.3042,1.0525,25.6393,10238,CH1,v4,
40950,20250411,101,Cs0.05MA0.1FA0.85PbI3.0,1.73,MACl,14.6,PEAI,0.517,,,Me-4PACz,0.189,DMACPA,0.126,4-ABnP,0.016,,,,,1000,10,5000,40,10,160,110,25,PEAI,1.0,PDADI,0.5,PiPI,0.5,,,4900.0,30.0,8.0,130.0,100.0,5.0,24.7488,84.9852,1.12401,25.9085,10238,CH2,v4,
40951,20250411,101,Cs0.05MA0.1FA0.85PbI3.0,1.73,MACl,14.6,PEAI,0.517,,,Me-4PACz,0.189,DMACPA,0.126,4-ABnP,0.016,,,,,1000,10,5000,40,10,160,110,25,PEAI,1.0,PDADI,0.5,PiPI,0.5,,,4900.0,30.0,8.0,130.0,100.0,5.0,24.6549,85.0421,1.12183,25.843,10238,CH3,v4,
40952,20250411,101,Cs0.05MA0.1FA0.85PbI3.0,1.73,MACl,14.6,PEAI,0.517,,,Me-4PACz,0.189,DMACPA,0.126,4-ABnP,0.016,,,,,1000,10,5000,40,10,160,110,25,PEAI,1.0,PDADI,0.5,PiPI,0.5,,,4900.0,30.0,8.0,130.0,100.0,5.0,24.3004,84.9778,1.11847,25.5672,10238,CH4,v4,
40953,20250411,101,Cs0.05MA0.1FA0.85PbI3.0,1.73,MACl,14.6,PEAI,0.517,,,Me-4PACz,0.189,DMACPA,0.126,4-ABnP,0.016,,,,,1000,10,5000,40,10,160,110,25,PEAI,1.0,PDADI,0.5,PiPI,0.5,,,4900.0,31.0,7.0,130.0,100.0,5.0,14.7677,51.3666,1.08588,26.476,10239,CH1,v4,
40954,20250411,101,Cs0.05MA0.1FA0.85PbI3.0,1.73,MACl,14.6,PEAI,0.517,,,Me-4PACz,0.189,DMACPA,0.126,4-ABnP,0.016,,,,,1000,10,5000,40,10,160,110,25,PEAI,1.0,PDADI,0.5,PiPI,0.5,,,4900.0,31.0,7.0,130.0,100.0,5.0,25.118,82.7316,1.13523,26.7442,10239,CH2,v4,
40955,20250411,101,Cs0.05MA0.1FA0.85PbI3.0,1.73,MACl,14.6,PEAI,0.517,,,Me-4PACz,0.189,DMACPA,0.126,4-ABnP,0.016,,,,,1000,10,5000,40,10,160,110,25,PEAI,1.0,PDADI,0.5,PiPI,0.5,,,4900.0,31.0,7.0,130.0,100.0,5.0,25.4188,83.9523,1.12631,26.8821,10239,CH3,v4,
40956,20250411,101,Cs0.05MA0.1FA0.85PbI3.0,1.73,MACl,14.6,PEAI,0.517,,,Me-4PACz,0.189,DMACPA,0.126,4-ABnP,0.016,,,,,1000,10,5000,40,10,160,110,25,PEAI,1.0,PDADI,0.5,PiPI,0.5,,,4900.0,31.0,7.0,130.0,100.0,5.0,25.0173,84.0251,1.12581,26.4464,10239,CH4,v4,
40957,20250411,101,Cs0.05MA0.1FA0.85PbI3.0,1.73,MACl,14.6,PEAI,0.517,,,Me-4PACz,0.189,DMACPA,0.126,4-ABnP,0.016,,,,,1000,10,5000,40,10,160,110,25,PEAI,1.0,PDADI,0.5,m-F-PEAI,2.0,,,5000.0,33.0,9.0,110.0,100.0,6.0,24.3864,84.8629,1.13073,25.4139,10240,CH1,v4,
40958,20250411,101,Cs0.05MA0.1FA0.85PbI3.0,1.73,MACl,14.6,PEAI,0.517,,,Me-4PACz,0.189,DMACPA,0.126,4-ABnP,0.016,,,,,1000,10,5000,40,10,160,110,25,PEAI,1.0,PDADI,0.5,m-F-PEAI,2.0,,,5000.0,33.0,9.0,110.0,100.0,6.0,24.4227,85.6915,1.12906,25.2429,10240,CH2,v4,
40959,20250411,101,Cs0.05MA0.1FA0.85PbI3.0,1.73,MACl,14.6,PEAI,0.517,,,Me-4PACz,0.189,DMACPA,0.126,4-ABnP,0.016,,,,,1000,10,5000,40,10,160,110,25,PEAI,1.0,PDADI,0.5,m-F-PEAI,2.0,,,5000.0,33.0,9.0,110.0,100.0,6.0,24.3785,86.1927,1.12873,25.058,10240,CH3,v4,
40960,20250411,101,Cs0.05MA0.1FA0.85PbI3.0,1.73,MACl,14.6,PEAI,0.517,,,Me-4PACz,0.189,DMACPA,0.126,4-ABnP,0.016,,,,,1000,10,5000,40,10,160,110,25,PEAI,1.0,PDADI,0.5,m-F-PEAI,2.0,,,5000.0,33.0,9.0,110.0,100.0,6.0,24.6257,86.5716,1.12876,25.2005,10240,CH4,v4,
40961,20250411,101,Cs0.05MA0.1FA0.85PbI3.0,1.73,MACl,14.6,PEAI,0.517,,,Me-4PACz,0.189,DMACPA,0.126,4-ABnP,0.016,,,,,1000,10,5000,40,10,160,110,25,PEAI,1.0,PDADI,0.5,m-F-PEAI,2.0,,,4900.0,30.0,8.0,130.0,100.0,5.0,24.1353,85.1049,1.12745,25.1536,10241,CH1,v4,
40962,20250411,101,Cs0.05MA0.1FA0.85PbI3.0,1.73,MACl,14.6,PEAI,0.517,,,Me-4PACz,0.189,DMACPA,0.126,4-ABnP,0.016,,,,,1000,10,5000,40,10,160,110,25,PEAI,1.0,PDADI,0.5,m-F-PEAI,2.0,,,4900.0,30.0,8.0,130.0,100.0,5.0,24.3449,85.507,1.12754,25.2508,10241,CH2,v4,
40963,20250411,101,Cs0.05MA0.1FA0.85PbI3.0,1.73,MACl,14.6,PEAI,0.517,,,Me-4PACz,0.189,DMACPA,0.126,4-ABnP,0.016,,,,,1000,10,5000,40,10,160,110,25,PEAI,1.0,PDADI,0.5,m-F-PEAI,2.0,,,4900.0,30.0,8.0,130.0,100.0,5.0,24.282,86.0507,1.12386,25.1083,10241,CH3,v4,
40964,20250411,101,Cs0.05MA0.1FA0.85PbI3.0,1.73,MACl,14.6,PEAI,0.517,,,Me-4PACz,0.189,DMACPA,0.126,4-ABnP,0.016,,,,,1000,10,5000,40,10,160,110,25,PEAI,1.0,PDADI,0.5,m-F-PEAI,2.0,,,4900.0,30.0,8.0,130.0,100.0,5.0,8.34323,35.9072,0.932452,24.9187,10241,CH4,v4,
40965,20250411,101,Cs0.05MA0.1FA0.85PbI3.0,1.73,MACl,14.6,PEAI,0.517,,,Me-4PACz,0.189,DMACPA,0.126,4-ABnP,0.016,,,,,1000,10,5000,40,10,160,110,25,PEAI,1.0,PDADI,0.5,m-F-PEAI,2.0,,,4900.0,31.0,7.0,130.0,100.0,5.0,8.74449,42.122,0.890365,23.3162,10242,CH1,v4,
40966,20250411,101,Cs0.05MA0.1FA0.85PbI3.0,1.73,MACl,14.6,PEAI,0.517,,,Me-4PACz,0.189,DMACPA,0.126,4-ABnP,0.016,,,,,1000,10,5000,40,10,160,110,25,PEAI,1.0,PDADI,0.5,m-F-PEAI,2.0,,,4900.0,31.0,7.0,130.0,100.0,5.0,2.01e-05,0.255238,0.001758,4.48207,10242,CH2,v4,
40967,20250411,101,Cs0.05MA0.1FA0.85PbI3.0,1.73,MACl,14.6,PEAI,0.517,,,Me-4PACz,0.189,DMACPA,0.126,4-ABnP,0.016,,,,,1000,10,5000,40,10,160,110,25,PEAI,1.0,PDADI,0.5,m-F-PEAI,2.0,,,4900.0,31.0,7.0,130.0,100.0,5.0,18.42,69.3869,1.12398,23.6186,10242,CH3,v4,
40968,20250411,101,Cs0.05MA0.1FA0.85PbI3.0,1.73,MACl,14.6,PEAI,0.517,,,Me-4PACz,0.189,DMACPA,0.126,4-ABnP,0.016,,,,,1000,10,5000,40,10,160,110,25,PEAI,1.0,PDADI,0.5,m-F-PEAI,2.0,,,4900.0,31.0,7.0,130.0,100.0,5.0,16.6451,64.1332,1.12134,23.1455,10242,CH4,v4,
40969,20250411,101,Cs0.05MA0.1FA0.85PbI3.0,1.73,MACl,14.6,PEAI,0.517,,,Me-4PACz,0.189,DMACPA,0.126,4-ABnP,0.016,,,,,1000,10,5000,40,10,160,110,25,PEAI,1.0,PDADI,0.5,,,,,5000.0,33.0,9.0,110.0,100.0,6.0,15.0537,54.1177,1.10289,25.2214,10243,CH1,v4,
40970,20250411,101,Cs0.05MA0.1FA0.85PbI3.0,1.73,MACl,14.6,PEAI,0.517,,,Me-4PACz,0.189,DMACPA,0.126,4-ABnP,0.016,,,,,1000,10,5000,40,10,160,110,25,PEAI,1.0,PDADI,0.5,,,,,5000.0,33.0,9.0,110.0,100.0,6.0,24.2847,83.7574,1.12292,25.8201,10243,CH2,v4,
40971,20250411,101,Cs0.05MA0.1FA0.85PbI3.0,1.73,MACl,14.6,PEAI,0.517,,,Me-4PACz,0.189,DMACPA,0.126,4-ABnP,0.016,,,,,1000,10,5000,40,10,160,110,25,PEAI,1.0,PDADI,0.5,,,,,5000.0,33.0,9.0,110.0,100.0,6.0,24.2458,83.8591,1.11897,25.8385,10243,CH3,v4,
40972,20250411,101,Cs0.05MA0.1FA0.85PbI3.0,1.73,MACl,14.6,PEAI,0.517,,,Me-4PACz,0.189,DMACPA,0.126,4-ABnP,0.016,,,,,1000,10,5000,40,10,160,110,25,PEAI,1.0,PDADI,0.5,,,,,5000.0,33.0,9.0,110.0,100.0,6.0,23.8269,83.831,1.119,25.3999,10243,CH4,v4,
40973,20250411,101,Cs0.05MA0.1FA0.85PbI3.0,1.73,MACl,14.6,PEAI,0.517,,,Me-4PACz,0.189,DMACPA,0.126,4-ABnP,0.016,,,,,1000,10,5000,40,10,160,110,25,PEAI,1.0,PDADI,0.5,,,,,4900.0,30.0,8.0,130.0,100.0,5.0,20.1455,72.5654,1.13428,24.4752,10244,CH1,v4,
40974,20250411,101,Cs0.05MA0.1FA0.85PbI3.0,1.73,MACl,14.6,PEAI,0.517,,,Me-4PACz,0.189,DMACPA,0.126,4-ABnP,0.016,,,,,1000,10,5000,40,10,160,110,25,PEAI,1.0,PDADI,0.5,,,,,4900.0,30.0,8.0,130.0,100.0,5.0,23.3563,83.4795,1.12473,24.8758,10244,CH2,v4,
40975,20250411,101,Cs0.05MA0.1FA0.85PbI3.0,1.73,MACl,14.6,PEAI,0.517,,,Me-4PACz,0.189,DMACPA,0.126,4-ABnP,0.016,,,,,1000,10,5000,40,10,160,110,25,PEAI,1.0,PDADI,0.5,,,,,4900.0,30.0,8.0,130.0,100.0,5.0,23.3013,83.6136,1.12345,24.8056,10244,CH3,v4,
40976,20250411,101,Cs0.05MA0.1FA0.85PbI3.0,1.73,MACl,14.6,PEAI,0.517,,,Me-4PACz,0.189,DMACPA,0.126,4-ABnP,0.016,,,,,1000,10,5000,40,10,160,110,25,PEAI,1.0,PDADI,0.5,,,,,4900.0,30.0,8.0,130.0,100.0,5.0,23.0726,83.6175,1.1265,24.4945,10244,CH4,v4,
40977,20250411,101,Cs0.05MA0.1FA0.85PbI3.0,1.73,MACl,14.6,PEAI,0.517,,,Me-4PACz,0.189,DMACPA,0.126,4-ABnP,0.016,,,,,1000,10,5000,40,10,160,110,25,PEAI,1.0,PDADI,0.5,,,,,4900.0,31.0,7.0,130.0,100.0,5.0,23.9734,84.5808,1.12933,25.098,10245,CH1,v4,
40978,20250411,101,Cs0.05MA0.1FA0.85PbI3.0,1.73,MACl,14.6,PEAI,0.517,,,Me-4PACz,0.189,DMACPA,0.126,4-ABnP,0.016,,,,,1000,10,5000,40,10,160,110,25,PEAI,1.0,PDADI,0.5,,,,,4900.0,31.0,7.0,130.0,100.0,5.0,24.052,85.1346,1.12191,25.1818,10245,CH2,v4,
40979,20250411,101,Cs0.05MA0.1FA0.85PbI3.0,1.73,MACl,14.6,PEAI,0.517,,,Me-4PACz,0.189,DMACPA,0.126,4-ABnP,0.016,,,,,1000,10,5000,40,10,160,110,25,PEAI,1.0,PDADI,0.5,,,,,4900.0,31.0,7.0,130.0,100.0,5.0,23.9711,85.0768,1.12113,25.1315,10245,CH3,v4,
40980,20250411,101,Cs0.05MA0.1FA0.85PbI3.0,1.73,MACl,14.6,PEAI,0.517,,,Me-4PACz,0.189,DMACPA,0.126,4-ABnP,0.016,,,,,1000,10,5000,40,10,160,110,25,PEAI,1.0,PDADI,0.5,,,,,4900.0,31.0,7.0,130.0,100.0,5.0,11.663,43.9408,1.06562,24.9081,10245,CH4,v4,
40981,20250415,102,Cs0.05MA0.1FA0.85PbI3.0,1.73,MACl,14.6,PEAI,0.517,,,Me-4PACz,0.198,4PADCB,0.066,Me-2PACz,0.066,,,,,1000,10,5000,40,10,160,110,25,PEAI,1.0,PDADI,0.5,,,,,5200.0,33.0,9.0,120.0,100.0,5.0,23.1444,82.7439,1.13275,24.6931,10246,CH1,v4,
40982,20250415,102,Cs0.05MA0.1FA0.85PbI3.0,1.73,MACl,14.6,PEAI,0.517,,,Me-4PACz,0.198,4PADCB,0.066,Me-2PACz,0.066,,,,,1000,10,5000,40,10,160,110,25,PEAI,1.0,PDADI,0.5,,,,,5200.0,33.0,9.0,120.0,100.0,5.0,23.5052,82.3651,1.12824,25.2941,10246,CH2,v4,
40983,20250415,102,Cs0.05MA0.1FA0.85PbI3.0,1.73,MACl,14.6,PEAI,0.517,,,Me-4PACz,0.198,4PADCB,0.066,Me-2PACz,0.066,,,,,1000,10,5000,40,10,160,110,25,PEAI,1.0,PDADI,0.5,,,,,5200.0,33.0,9.0,120.0,100.0,5.0,23.6842,82.1524,1.12701,25.5807,10246,CH3,v4,
40984,20250415,102,Cs0.05MA0.1FA0.85PbI3.0,1.73,MACl,14.6,PEAI,0.517,,,Me-4PACz,0.198,4PADCB,0.066,Me-2PACz,0.066,,,,,1000,10,5000,40,10,160,110,25,PEAI,1.0,PDADI,0.5,,,,,5200.0,33.0,9.0,120.0,100.0,5.0,23.5476,81.3922,1.1275,25.6595,10246,CH4,v4,
40985,20250415,102,Cs0.05MA0.1FA0.85PbI3.0,1.73,MACl,14.6,PEAI,0.517,,,Me-4PACz,0.198,4PADCB,0.066,Me-2PACz,0.066,,,,,1000,10,5000,40,10,160,110,25,PEAI,1.0,PDADI,0.5,,,,,5000.0,30.0,8.0,130.0,100.0,5.0,22.9542,69.5942,1.12565,29.3012,10247,CH1,v4,
40986,20250415,102,Cs0.05MA0.1FA0.85PbI3.0,1.73,MACl,14.6,PEAI,0.517,,,Me-4PACz,0.198,4PADCB,0.066,Me-2PACz,0.066,,,,,1000,10,5000,40,10,160,110,25,PEAI,1.0,PDADI,0.5,,,,,5000.0,30.0,8.0,130.0,100.0,5.0,23.5878,73.2129,1.12477,28.6443,10247,CH2,v4,
40987,20250415,102,Cs0.05MA0.1FA0.85PbI3.0,1.73,MACl,14.6,PEAI,0.517,,,Me-4PACz,0.198,4PADCB,0.066,Me-2PACz,0.066,,,,,1000,10,5000,40,10,160,110,25,PEAI,1.0,PDADI,0.5,,,,,5000.0,30.0,8.0,130.0,100.0,5.0,22.975,74.4077,1.12288,27.4981,10247,CH3,v4,
40988,20250415,102,Cs0.05MA0.1FA0.85PbI3.0,1.73,MACl,14.6,PEAI,0.517,,,Me-4PACz,0.198,4PADCB,0.066,Me-2PACz,0.066,,,,,1000,10,5000,40,10,160,110,25,PEAI,1.0,PDADI,0.5,,,,,5000.0,30.0,8.0,130.0,100.0,5.0,22.3241,76.2743,1.11871,26.1624,10247,CH4,v4,
40989,20250415,102,Cs0.05MA0.1FA0.85PbI3.0,1.73,MACl,14.6,PEAI,0.517,,,Me-4PACz,0.198,4PADCB,0.066,Me-2PACz,0.066,,,,,1000,10,5000,40,10,160,110,25,PEAI,1.0,PDADI,0.5,,,,,5100.0,31.0,7.0,130.0,100.0,5.0,22.7983,79.825,1.13449,25.1745,10248,CH1,v4,
40990,20250415,102,Cs0.05MA0.1FA0.85PbI3.0,1.73,MACl,14.6,PEAI,0.517,,,Me-4PACz,0.198,4PADCB,0.066,Me-2PACz,0.066,,,,,1000,10,5000,40,10,160,110,25,PEAI,1.0,PDADI,0.5,,,,,5100.0,31.0,7.0,130.0,100.0,5.0,23.4322,81.7247,1.13251,25.3172,10248,CH2,v4,
40991,20250415,102,Cs0.05MA0.1FA0.85PbI3.0,1.73,MACl,14.6,PEAI,0.517,,,Me-4PACz,0.198,4PADCB,0.066,Me-2PACz,0.066,,,,,1000,10,5000,40,10,160,110,25,PEAI,1.0,PDADI,0.5,,,,,5100.0,31.0,7.0,130.0,100.0,5.0,9.69792,38.5269,1.00205,25.1202,10248,CH3,v4,
40992,20250415,102,Cs0.05MA0.1FA0.85PbI3.0,1.73,MACl,14.6,PEAI,0.517,,,Me-4PACz,0.198,4PADCB,0.066,Me-2PACz,0.066,,,,,1000,10,5000,40,10,160,110,25,PEAI,1.0,PDADI,0.5,,,,,5100.0,31.0,7.0,130.0,100.0,5.0,23.1341,81.9464,1.12538,25.0856,10248,CH4,v4,
40993,20250415,102,Cs0.05MA0.1FA0.85PbI3.0,1.73,MACl,14.6,PEAI,0.517,,,Me-4PACz,0.198,4PADCB,0.066,Me-2PACz,0.066,,,,,1000,10,5000,40,10,160,110,25,PEAI,1.0,PDADI,0.5,,,,,4900.0,33.0,9.0,110.0,100.0,6.0,22.6305,80.0283,1.13338,24.9502,10249,CH1,v4,
40994,20250415,102,Cs0.05MA0.1FA0.85PbI3.0,1.73,MACl,14.6,PEAI,0.517,,,Me-4PACz,0.198,4PADCB,0.066,Me-2PACz,0.066,,,,,1000,10,5000,40,10,160,110,25,PEAI,1.0,PDADI,0.5,,,,,4900.0,33.0,9.0,110.0,100.0,6.0,21.0486,74.8641,1.1288,24.9077,10249,CH2,v4,
40995,20250415,102,Cs0.05MA0.1FA0.85PbI3.0,1.73,MACl,14.6,PEAI,0.517,,,Me-4PACz,0.198,4PADCB,0.066,Me-2PACz,0.066,,,,,1000,10,5000,40,10,160,110,25,PEAI,1.0,PDADI,0.5,,,,,4900.0,33.0,9.0,110.0,100.0,6.0,22.9454,81.3676,1.12546,25.0562,10249,CH3,v4,
40996,20250415,102,Cs0.05MA0.1FA0.85PbI3.0,1.73,MACl,14.6,PEAI,0.517,,,Me-4PACz,0.198,4PADCB,0.066,Me-2PACz,0.066,,,,,1000,10,5000,40,10,160,110,25,PEAI,1.0,PDADI,0.5,,,,,4900.0,33.0,9.0,110.0,100.0,6.0,22.6716,81.5105,1.12212,24.7872,10249,CH4,v4,
40997,20250415,102,Cs0.05MA0.1FA0.85PbI3.0,1.73,MACl,14.6,PEAI,0.517,,,Me-4PACz,0.198,4PADCB,0.066,Me-2PACz,0.066,,,,,1000,10,5000,40,10,160,110,25,PEAI,1.0,PDADI,0.5,,,,,4900.0,30.0,9.0,130.0,100.0,5.0,20.9885,78.6932,1.13656,23.4668,10250,CH1,v4,
40998,20250415,102,Cs0.05MA0.1FA0.85PbI3.0,1.73,MACl,14.6,PEAI,0.517,,,Me-4PACz,0.198,4PADCB,0.066,Me-2PACz,0.066,,,,,1000,10,5000,40,10,160,110,25,PEAI,1.0,PDADI,0.5,,,,,4900.0,30.0,9.0,130.0,100.0,5.0,22.2723,81.9788,1.13485,23.9401,10250,CH2,v4,
40999,20250415,102,Cs0.05MA0.1FA0.85PbI3.0,1.73,MACl,14.6,PEAI,0.517,,,Me-4PACz,0.198,4PADCB,0.066,Me-2PACz,0.066,,,,,1000,10,5000,40,10,160,110,25,PEAI,1.0,PDADI,0.5,,,,,4900.0,30.0,9.0,130.0,100.0,5.0,19.4803,72.56,1.12931,23.7731,10250,CH3,v4,
41000,20250415,102,Cs0.05MA0.1FA0.85PbI3.0,1.73,MACl,14.6,PEAI,0.517,,,Me-4PACz,0.198,4PADCB,0.066,Me-2PACz,0.066,,,,,1000,10,5000,40,10,160,110,25,PEAI,1.0,PDADI,0.5,,,,,4900.0,30.0,9.0,130.0,100.0,5.0,18.8823,71.1611,1.12383,23.6108,10250,CH4,v4,
41001,20250415,102,Cs0.05MA0.1FA0.85PbI3.0,1.73,MACl,14.6,PEAI,0.517,,,Me-4PACz,0.198,4PADCB,0.066,Me-2PACz,0.066,,,,,1000,10,5000,40,10,160,110,25,PEAI,1.0,PDADI,0.5,PiPI,0.4,,,5200.0,33.0,9.0,120.0,100.0,5.0,12.0379,58.1375,1.10414,18.7529,10251,CH1,v4,
41002,20250415,102,Cs0.05MA0.1FA0.85PbI3.0,1.73,MACl,14.6,PEAI,0.517,,,Me-4PACz,0.198,4PADCB,0.066,Me-2PACz,0.066,,,,,1000,10,5000,40,10,160,110,25,PEAI,1.0,PDADI,0.5,PiPI,0.4,,,5200.0,33.0,9.0,120.0,100.0,5.0,11.6129,56.925,1.0975,18.588,10251,CH2,v4,
41003,20250415,102,Cs0.05MA0.1FA0.85PbI3.0,1.73,MACl,14.6,PEAI,0.517,,,Me-4PACz,0.198,4PADCB,0.066,Me-2PACz,0.066,,,,,1000,10,5000,40,10,160,110,25,PEAI,1.0,PDADI,0.5,PiPI,0.4,,,5200.0,33.0,9.0,120.0,100.0,5.0,11.2915,56.0226,1.09609,18.3883,10251,CH3,v4,
41004,20250415,102,Cs0.05MA0.1FA0.85PbI3.0,1.73,MACl,14.6,PEAI,0.517,,,Me-4PACz,0.198,4PADCB,0.066,Me-2PACz,0.066,,,,,1000,10,5000,40,10,160,110,25,PEAI,1.0,PDADI,0.5,PiPI,0.4,,,5200.0,33.0,9.0,120.0,100.0,5.0,11.7332,60.3075,1.09284,17.8028,10251,CH4,v4,
41005,20250415,102,Cs0.05MA0.1FA0.85PbI3.0,1.73,MACl,14.6,PEAI,0.517,,,Me-4PACz,0.198,4PADCB,0.066,Me-2PACz,0.066,,,,,1000,10,5000,40,10,160,110,25,PEAI,1.0,PDADI,0.5,PiPI,0.4,,,5000.0,30.0,8.0,130.0,100.0,5.0,11.7907,60.2892,1.10571,17.6871,10252,CH1,v4,
41006,20250415,102,Cs0.05MA0.1FA0.85PbI3.0,1.73,MACl,14.6,PEAI,0.517,,,Me-4PACz,0.198,4PADCB,0.066,Me-2PACz,0.066,,,,,1000,10,5000,40,10,160,110,25,PEAI,1.0,PDADI,0.5,PiPI,0.4,,,5000.0,30.0,8.0,130.0,100.0,5.0,10.2985,56.7979,1.02432,17.7014,10252,CH2,v4,
41007,20250415,102,Cs0.05MA0.1FA0.85PbI3.0,1.73,MACl,14.6,PEAI,0.517,,,Me-4PACz,0.198,4PADCB,0.066,Me-2PACz,0.066,,,,,1000,10,5000,40,10,160,110,25,PEAI,1.0,PDADI,0.5,PiPI,0.4,,,5000.0,30.0,8.0,130.0,100.0,5.0,11.2079,59.9528,1.09633,17.0518,10252,CH3,v4,
41008,20250415,102,Cs0.05MA0.1FA0.85PbI3.0,1.73,MACl,14.6,PEAI,0.517,,,Me-4PACz,0.198,4PADCB,0.066,Me-2PACz,0.066,,,,,1000,10,5000,40,10,160,110,25,PEAI,1.0,PDADI,0.5,PiPI,0.4,,,5000.0,30.0,8.0,130.0,100.0,5.0,11.968,67.7473,1.09834,16.0839,10252,CH4,v4,
41009,20250415,102,Cs0.05MA0.1FA0.85PbI3.0,1.73,MACl,14.6,PEAI,0.517,,,Me-4PACz,0.198,4PADCB,0.066,Me-2PACz,0.066,,,,,1000,10,5000,40,10,160,110,25,PEAI,1.0,PDADI,0.5,PiPI,0.4,,,5100.0,31.0,7.0,130.0,100.0,5.0,11.6809,61.1016,1.09266,17.4959,10253,CH1,v4,
41010,20250415,102,Cs0.05MA0.1FA0.85PbI3.0,1.73,MACl,14.6,PEAI,0.517,,,Me-4PACz,0.198,4PADCB,0.066,Me-2PACz,0.066,,,,,1000,10,5000,40,10,160,110,25,PEAI,1.0,PDADI,0.5,PiPI,0.4,,,5100.0,31.0,7.0,130.0,100.0,5.0,11.455,59.7425,1.09341,17.5359,10253,CH2,v4,
41011,20250415,102,Cs0.05MA0.1FA0.85PbI3.0,1.73,MACl,14.6,PEAI,0.517,,,Me-4PACz,0.198,4PADCB,0.066,Me-2PACz,0.066,,,,,1000,10,5000,40,10,160,110,25,PEAI,1.0,PDADI,0.5,PiPI,0.4,,,5100.0,31.0,7.0,130.0,100.0,5.0,12.2534,64.231,1.10206,17.3104,10253,CH3,v4,
41012,20250415,102,Cs0.05MA0.1FA0.85PbI3.0,1.73,MACl,14.6,PEAI,0.517,,,Me-4PACz,0.198,4PADCB,0.066,Me-2PACz,0.066,,,,,1000,10,5000,40,10,160,110,25,PEAI,1.0,PDADI,0.5,PiPI,0.4,,,5100.0,31.0,7.0,130.0,100.0,5.0,12.8893,67.8288,1.10622,17.1782,10253,CH4,v4,
