Repository: MI-Materials-Intelligence/Recipe-Language-Model

# Learning Layer

## Overview

In the learning layer, the formulas and parameters are encoded and then tokenised into recipes as inputs. Through atomic skills of data extraction, cleaning, and matching, these data are organised into standardised datasets, providing the basis for RLM training and iterative recipe refinement.

Key Atomic Skills:
- **Cleaning**: Preprocessing and outlier cleaning
- **Matching**: Matching data pairs based on variables
- **Extraction**: Data extraction from robotic boxes

File: seven_ai_layers_robotics/learning/data/data50764_from_db.csv (part 192 of 253)
No,date,rank,Formula PVK,Concentration PVK,Formula Additive 1,Concentration Additive 1,Formula Additive 2,Concentration Additive 2,Formula Additive 3,Concentration Additive 3,Formula SAM 1,Concentration SAM 1,Formula SAM 2,Concentration SAM 2,Formula SAM 3,Concentration SAM 3,Spin Coating Speed SAM,Spin Coating Time SAM,Annealed Temperature SAM,Annealed Time SAM,Spin Coating Speed PVK 1,Spin Coating Time PVK 1,Spin Coating Speed PVK 2,Spin Coating Time PVK 2,Antisolvent Dropping Timing,Antisolvent Volume,Annealed Temperature PVK,Annealed Time PVK,Formula Passivator 1,Concentration Passivator 1,Formula Passivator 2,Concentration Passivator 2,Formula Passivator 3,Concentration Passivator 3,Formula Passivator 4,Concentration Passivator 4,Spin Coating Speed Passivator,Spin Coating Time Passivator,Passivator Dropping Timing,Passivator Volume,Annealed Temperature Passivator,Annealed Time Passivator,PCE,FF,Voc,Jsc,Product,Channel,From,upload_time
41013,20250415,102,Cs0.05MA0.1FA0.85PbI3.0,1.73,MACl,14.6,PEAI,0.517,,,Me-4PACz,0.198,4PADCB,0.066,Me-2PACz,0.066,,,,,1000,10,5000,40,10,160,110,25,PEAI,1.0,PDADI,0.5,PiPI,0.4,,,4900.0,33.0,9.0,110.0,100.0,6.0,13.1011,58.5246,1.1127,20.1183,10254,CH1,v4,
41014,20250415,102,Cs0.05MA0.1FA0.85PbI3.0,1.73,MACl,14.6,PEAI,0.517,,,Me-4PACz,0.198,4PADCB,0.066,Me-2PACz,0.066,,,,,1000,10,5000,40,10,160,110,25,PEAI,1.0,PDADI,0.5,PiPI,0.4,,,4900.0,33.0,9.0,110.0,100.0,6.0,12.8198,58.2142,1.10712,19.8911,10254,CH2,v4,
41015,20250415,102,Cs0.05MA0.1FA0.85PbI3.0,1.73,MACl,14.6,PEAI,0.517,,,Me-4PACz,0.198,4PADCB,0.066,Me-2PACz,0.066,,,,,1000,10,5000,40,10,160,110,25,PEAI,1.0,PDADI,0.5,PiPI,0.4,,,4900.0,33.0,9.0,110.0,100.0,6.0,13.3534,59.236,1.1035,20.4284,10254,CH3,v4,
41016,20250415,102,Cs0.05MA0.1FA0.85PbI3.0,1.73,MACl,14.6,PEAI,0.517,,,Me-4PACz,0.198,4PADCB,0.066,Me-2PACz,0.066,,,,,1000,10,5000,40,10,160,110,25,PEAI,1.0,PDADI,0.5,PiPI,0.4,,,4900.0,33.0,9.0,110.0,100.0,6.0,13.2699,60.7725,1.10144,19.8244,10254,CH4,v4,
41017,20250415,102,Cs0.05MA0.1FA0.85PbI3.0,1.73,MACl,14.6,PEAI,0.517,,,Me-4PACz,0.198,4PADCB,0.066,Me-2PACz,0.066,,,,,1000,10,5000,40,10,160,110,25,PEAI,1.0,PDADI,0.5,PiPI,0.4,,,4900.0,30.0,9.0,130.0,100.0,5.0,11.7301,60.6936,1.10575,17.4784,10255,CH1,v4,
41018,20250415,102,Cs0.05MA0.1FA0.85PbI3.0,1.73,MACl,14.6,PEAI,0.517,,,Me-4PACz,0.198,4PADCB,0.066,Me-2PACz,0.066,,,,,1000,10,5000,40,10,160,110,25,PEAI,1.0,PDADI,0.5,PiPI,0.4,,,4900.0,30.0,9.0,130.0,100.0,5.0,11.457,59.5271,1.10221,17.4619,10255,CH2,v4,
41019,20250415,102,Cs0.05MA0.1FA0.85PbI3.0,1.73,MACl,14.6,PEAI,0.517,,,Me-4PACz,0.198,4PADCB,0.066,Me-2PACz,0.066,,,,,1000,10,5000,40,10,160,110,25,PEAI,1.0,PDADI,0.5,PiPI,0.4,,,4900.0,30.0,9.0,130.0,100.0,5.0,11.4825,59.8323,1.10147,17.4232,10255,CH3,v4,
41020,20250415,102,Cs0.05MA0.1FA0.85PbI3.0,1.73,MACl,14.6,PEAI,0.517,,,Me-4PACz,0.198,4PADCB,0.066,Me-2PACz,0.066,,,,,1000,10,5000,40,10,160,110,25,PEAI,1.0,PDADI,0.5,PiPI,0.4,,,4900.0,30.0,9.0,130.0,100.0,5.0,12.2503,64.2441,1.10395,17.2729,10255,CH4,v4,
41021,20250415,102,Cs0.05MA0.1FA0.85PbI3.0,1.73,MACl,14.6,PEAI,0.517,,,Me-4PACz,0.189,DMACPA,0.126,4-ABnP,0.016,,,,,1000,10,5000,40,10,160,110,25,PEAI,1.0,PDADI,0.5,,,,,5200.0,33.0,9.0,120.0,100.0,5.0,22.1855,81.4212,1.13228,24.0645,10256,CH1,v4,
41022,20250415,102,Cs0.05MA0.1FA0.85PbI3.0,1.73,MACl,14.6,PEAI,0.517,,,Me-4PACz,0.189,DMACPA,0.126,4-ABnP,0.016,,,,,1000,10,5000,40,10,160,110,25,PEAI,1.0,PDADI,0.5,,,,,5200.0,33.0,9.0,120.0,100.0,5.0,22.5615,82.1222,1.12873,24.3399,10256,CH2,v4,
41023,20250415,102,Cs0.05MA0.1FA0.85PbI3.0,1.73,MACl,14.6,PEAI,0.517,,,Me-4PACz,0.189,DMACPA,0.126,4-ABnP,0.016,,,,,1000,10,5000,40,10,160,110,25,PEAI,1.0,PDADI,0.5,,,,,5200.0,33.0,9.0,120.0,100.0,5.0,22.4624,82.2867,1.12513,24.2618,10256,CH3,v4,
41024,20250415,102,Cs0.05MA0.1FA0.85PbI3.0,1.73,MACl,14.6,PEAI,0.517,,,Me-4PACz,0.189,DMACPA,0.126,4-ABnP,0.016,,,,,1000,10,5000,40,10,160,110,25,PEAI,1.0,PDADI,0.5,,,,,5200.0,33.0,9.0,120.0,100.0,5.0,22.0837,82.3243,1.11895,23.9736,10256,CH4,v4,
41025,20250415,102,Cs0.05MA0.1FA0.85PbI3.0,1.73,MACl,14.6,PEAI,0.517,,,Me-4PACz,0.189,DMACPA,0.126,4-ABnP,0.016,,,,,1000,10,5000,40,10,160,110,25,PEAI,1.0,PDADI,0.5,,,,,5000.0,30.0,8.0,130.0,100.0,5.0,22.6187,81.201,1.12795,24.6953,10257,CH1,v4,
41026,20250415,102,Cs0.05MA0.1FA0.85PbI3.0,1.73,MACl,14.6,PEAI,0.517,,,Me-4PACz,0.189,DMACPA,0.126,4-ABnP,0.016,,,,,1000,10,5000,40,10,160,110,25,PEAI,1.0,PDADI,0.5,,,,,5000.0,30.0,8.0,130.0,100.0,5.0,23.0866,81.6254,1.12813,25.0713,10257,CH2,v4,
41027,20250415,102,Cs0.05MA0.1FA0.85PbI3.0,1.73,MACl,14.6,PEAI,0.517,,,Me-4PACz,0.189,DMACPA,0.126,4-ABnP,0.016,,,,,1000,10,5000,40,10,160,110,25,PEAI,1.0,PDADI,0.5,,,,,5000.0,30.0,8.0,130.0,100.0,5.0,23.2754,82.095,1.12504,25.2007,10257,CH3,v4,
41028,20250415,102,Cs0.05MA0.1FA0.85PbI3.0,1.73,MACl,14.6,PEAI,0.517,,,Me-4PACz,0.189,DMACPA,0.126,4-ABnP,0.016,,,,,1000,10,5000,40,10,160,110,25,PEAI,1.0,PDADI,0.5,,,,,5000.0,30.0,8.0,130.0,100.0,5.0,22.8406,81.908,1.11778,24.9473,10257,CH4,v4,
41029,20250415,102,Cs0.05MA0.1FA0.85PbI3.0,1.73,MACl,14.6,PEAI,0.517,,,Me-4PACz,0.189,DMACPA,0.126,4-ABnP,0.016,,,,,1000,10,5000,40,10,160,110,25,PEAI,1.0,PDADI,0.5,,,,,5100.0,31.0,7.0,130.0,100.0,5.0,16.6761,63.9298,1.11598,23.374,10258,CH1,v4,
41030,20250415,102,Cs0.05MA0.1FA0.85PbI3.0,1.73,MACl,14.6,PEAI,0.517,,,Me-4PACz,0.189,DMACPA,0.126,4-ABnP,0.016,,,,,1000,10,5000,40,10,160,110,25,PEAI,1.0,PDADI,0.5,,,,,5100.0,31.0,7.0,130.0,100.0,5.0,22.1191,81.3956,1.12722,24.1078,10258,CH2,v4,
41031,20250415,102,Cs0.05MA0.1FA0.85PbI3.0,1.73,MACl,14.6,PEAI,0.517,,,Me-4PACz,0.189,DMACPA,0.126,4-ABnP,0.016,,,,,1000,10,5000,40,10,160,110,25,PEAI,1.0,PDADI,0.5,,,,,5100.0,31.0,7.0,130.0,100.0,5.0,22.0275,81.4921,1.12276,24.0748,10258,CH3,v4,
41032,20250415,102,Cs0.05MA0.1FA0.85PbI3.0,1.73,MACl,14.6,PEAI,0.517,,,Me-4PACz,0.189,DMACPA,0.126,4-ABnP,0.016,,,,,1000,10,5000,40,10,160,110,25,PEAI,1.0,PDADI,0.5,,,,,5100.0,31.0,7.0,130.0,100.0,5.0,21.634,81.1832,1.11616,23.8751,10258,CH4,v4,
41033,20250415,102,Cs0.05MA0.1FA0.85PbI3.0,1.73,MACl,14.6,PEAI,0.517,,,Me-4PACz,0.189,DMACPA,0.126,4-ABnP,0.016,,,,,1000,10,5000,40,10,160,110,25,PEAI,1.0,PDADI,0.5,,,,,4900.0,33.0,9.0,110.0,100.0,6.0,19.6519,73.3372,1.1298,23.7181,10259,CH1,v4,
41034,20250415,102,Cs0.05MA0.1FA0.85PbI3.0,1.73,MACl,14.6,PEAI,0.517,,,Me-4PACz,0.189,DMACPA,0.126,4-ABnP,0.016,,,,,1000,10,5000,40,10,160,110,25,PEAI,1.0,PDADI,0.5,,,,,4900.0,33.0,9.0,110.0,100.0,6.0,19.3903,72.5168,1.12711,23.7236,10259,CH2,v4,
41035,20250415,102,Cs0.05MA0.1FA0.85PbI3.0,1.73,MACl,14.6,PEAI,0.517,,,Me-4PACz,0.189,DMACPA,0.126,4-ABnP,0.016,,,,,1000,10,5000,40,10,160,110,25,PEAI,1.0,PDADI,0.5,,,,,4900.0,33.0,9.0,110.0,100.0,6.0,21.6831,80.9408,1.12258,23.8637,10259,CH3,v4,
41036,20250415,102,Cs0.05MA0.1FA0.85PbI3.0,1.73,MACl,14.6,PEAI,0.517,,,Me-4PACz,0.189,DMACPA,0.126,4-ABnP,0.016,,,,,1000,10,5000,40,10,160,110,25,PEAI,1.0,PDADI,0.5,,,,,4900.0,33.0,9.0,110.0,100.0,6.0,17.5203,67.9051,1.10902,23.2649,10259,CH4,v4,
41037,20250415,102,Cs0.05MA0.1FA0.85PbI3.0,1.73,MACl,14.6,PEAI,0.517,,,Me-4PACz,0.189,DMACPA,0.126,4-ABnP,0.016,,,,,1000,10,5000,40,10,160,110,25,PEAI,1.0,PDADI,0.5,,,,,4900.0,30.0,9.0,130.0,100.0,5.0,23.3738,81.6204,1.12919,25.3609,10260,CH1,v4,
41038,20250415,102,Cs0.05MA0.1FA0.85PbI3.0,1.73,MACl,14.6,PEAI,0.517,,,Me-4PACz,0.189,DMACPA,0.126,4-ABnP,0.016,,,,,1000,10,5000,40,10,160,110,25,PEAI,1.0,PDADI,0.5,,,,,4900.0,30.0,9.0,130.0,100.0,5.0,23.8178,82.1413,1.12762,25.7143,10260,CH2,v4,
41039,20250415,102,Cs0.05MA0.1FA0.85PbI3.0,1.73,MACl,14.6,PEAI,0.517,,,Me-4PACz,0.189,DMACPA,0.126,4-ABnP,0.016,,,,,1000,10,5000,40,10,160,110,25,PEAI,1.0,PDADI,0.5,,,,,4900.0,30.0,9.0,130.0,100.0,5.0,23.6173,82.1483,1.12286,25.6039,10260,CH3,v4,
41040,20250415,102,Cs0.05MA0.1FA0.85PbI3.0,1.73,MACl,14.6,PEAI,0.517,,,Me-4PACz,0.189,DMACPA,0.126,4-ABnP,0.016,,,,,1000,10,5000,40,10,160,110,25,PEAI,1.0,PDADI,0.5,,,,,4900.0,30.0,9.0,130.0,100.0,5.0,23.141,82.0066,1.11649,25.2741,10260,CH4,v4,
41041,20250415,102,Cs0.05MA0.1FA0.85PbI3.0,1.73,MACl,14.6,PEAI,0.517,,,Me-4PACz,0.189,DMACPA,0.126,4-ABnP,0.016,,,,,1000,10,5000,40,10,160,110,25,PEAI,1.0,PDADI,0.5,PiPI,0.4,,,5200.0,33.0,9.0,120.0,100.0,5.0,12.8085,65.9076,1.10796,17.5404,10261,CH1,v4,
41042,20250415,102,Cs0.05MA0.1FA0.85PbI3.0,1.73,MACl,14.6,PEAI,0.517,,,Me-4PACz,0.189,DMACPA,0.126,4-ABnP,0.016,,,,,1000,10,5000,40,10,160,110,25,PEAI,1.0,PDADI,0.5,PiPI,0.4,,,5200.0,33.0,9.0,120.0,100.0,5.0,12.7004,64.0411,1.11254,17.8255,10261,CH2,v4,
41043,20250415,102,Cs0.05MA0.1FA0.85PbI3.0,1.73,MACl,14.6,PEAI,0.517,,,Me-4PACz,0.189,DMACPA,0.126,4-ABnP,0.016,,,,,1000,10,5000,40,10,160,110,25,PEAI,1.0,PDADI,0.5,PiPI,0.4,,,5200.0,33.0,9.0,120.0,100.0,5.0,9.16838,53.4715,0.907946,18.8847,10261,CH3,v4,
41044,20250415,102,Cs0.05MA0.1FA0.85PbI3.0,1.73,MACl,14.6,PEAI,0.517,,,Me-4PACz,0.189,DMACPA,0.126,4-ABnP,0.016,,,,,1000,10,5000,40,10,160,110,25,PEAI,1.0,PDADI,0.5,PiPI,0.4,,,5200.0,33.0,9.0,120.0,100.0,5.0,16.0085,73.891,1.1144,19.4409,10261,CH4,v4,
41045,20250415,102,Cs0.05MA0.1FA0.85PbI3.0,1.73,MACl,14.6,PEAI,0.517,,,Me-4PACz,0.189,DMACPA,0.126,4-ABnP,0.016,,,,,1000,10,5000,40,10,160,110,25,PEAI,1.0,PDADI,0.5,PiPI,0.4,,,5000.0,30.0,8.0,130.0,100.0,5.0,19.4453,77.3242,1.12467,22.3601,10262,CH1,v4,
41046,20250415,102,Cs0.05MA0.1FA0.85PbI3.0,1.73,MACl,14.6,PEAI,0.517,,,Me-4PACz,0.189,DMACPA,0.126,4-ABnP,0.016,,,,,1000,10,5000,40,10,160,110,25,PEAI,1.0,PDADI,0.5,PiPI,0.4,,,5000.0,30.0,8.0,130.0,100.0,5.0,20.4986,80.0208,1.12356,22.7995,10262,CH2,v4,
41047,20250415,102,Cs0.05MA0.1FA0.85PbI3.0,1.73,MACl,14.6,PEAI,0.517,,,Me-4PACz,0.189,DMACPA,0.126,4-ABnP,0.016,,,,,1000,10,5000,40,10,160,110,25,PEAI,1.0,PDADI,0.5,PiPI,0.4,,,5000.0,30.0,8.0,130.0,100.0,5.0,20.2695,79.8758,1.11898,22.678,10262,CH3,v4,
41048,20250415,102,Cs0.05MA0.1FA0.85PbI3.0,1.73,MACl,14.6,PEAI,0.517,,,Me-4PACz,0.189,DMACPA,0.126,4-ABnP,0.016,,,,,1000,10,5000,40,10,160,110,25,PEAI,1.0,PDADI,0.5,PiPI,0.4,,,5000.0,30.0,8.0,130.0,100.0,5.0,19.8502,80.8584,1.11359,22.0452,10262,CH4,v4,
41049,20250415,102,Cs0.05MA0.1FA0.85PbI3.0,1.73,MACl,14.6,PEAI,0.517,,,Me-4PACz,0.189,DMACPA,0.126,4-ABnP,0.016,,,,,1000,10,5000,40,10,160,110,25,PEAI,1.0,PDADI,0.5,PiPI,0.4,,,5100.0,31.0,7.0,130.0,100.0,5.0,17.5438,72.6844,1.12529,21.4496,10263,CH1,v4,
41050,20250415,102,Cs0.05MA0.1FA0.85PbI3.0,1.73,MACl,14.6,PEAI,0.517,,,Me-4PACz,0.189,DMACPA,0.126,4-ABnP,0.016,,,,,1000,10,5000,40,10,160,110,25,PEAI,1.0,PDADI,0.5,PiPI,0.4,,,5100.0,31.0,7.0,130.0,100.0,5.0,19.4724,78.6478,1.12129,22.0809,10263,CH2,v4,
41051,20250415,102,Cs0.05MA0.1FA0.85PbI3.0,1.73,MACl,14.6,PEAI,0.517,,,Me-4PACz,0.189,DMACPA,0.126,4-ABnP,0.016,,,,,1000,10,5000,40,10,160,110,25,PEAI,1.0,PDADI,0.5,PiPI,0.4,,,5100.0,31.0,7.0,130.0,100.0,5.0,0.151914,24.2133,0.034381,18.2482,10263,CH3,v4,
41052,20250415,102,Cs0.05MA0.1FA0.85PbI3.0,1.73,MACl,14.6,PEAI,0.517,,,Me-4PACz,0.189,DMACPA,0.126,4-ABnP,0.016,,,,,1000,10,5000,40,10,160,110,25,PEAI,1.0,PDADI,0.5,PiPI,0.4,,,5100.0,31.0,7.0,130.0,100.0,5.0,18.9338,78.8818,1.11263,21.5729,10263,CH4,v4,
41053,20250415,102,Cs0.05MA0.1FA0.85PbI3.0,1.73,MACl,14.6,PEAI,0.517,,,Me-4PACz,0.189,DMACPA,0.126,4-ABnP,0.016,,,,,1000,10,5000,40,10,160,110,25,PEAI,1.0,PDADI,0.5,PiPI,0.4,,,4900.0,33.0,9.0,110.0,100.0,6.0,20.3655,79.5845,1.12906,22.6647,10264,CH1,v4,
41054,20250415,102,Cs0.05MA0.1FA0.85PbI3.0,1.73,MACl,14.6,PEAI,0.517,,,Me-4PACz,0.189,DMACPA,0.126,4-ABnP,0.016,,,,,1000,10,5000,40,10,160,110,25,PEAI,1.0,PDADI,0.5,PiPI,0.4,,,4900.0,33.0,9.0,110.0,100.0,6.0,20.9743,81.229,1.12801,22.891,10264,CH2,v4,
41055,20250415,102,Cs0.05MA0.1FA0.85PbI3.0,1.73,MACl,14.6,PEAI,0.517,,,Me-4PACz,0.189,DMACPA,0.126,4-ABnP,0.016,,,,,1000,10,5000,40,10,160,110,25,PEAI,1.0,PDADI,0.5,PiPI,0.4,,,4900.0,33.0,9.0,110.0,100.0,6.0,21.1044,81.958,1.12536,22.8817,10264,CH3,v4,
41056,20250415,102,Cs0.05MA0.1FA0.85PbI3.0,1.73,MACl,14.6,PEAI,0.517,,,Me-4PACz,0.189,DMACPA,0.126,4-ABnP,0.016,,,,,1000,10,5000,40,10,160,110,25,PEAI,1.0,PDADI,0.5,PiPI,0.4,,,4900.0,33.0,9.0,110.0,100.0,6.0,20.5589,81.158,1.11816,22.655,10264,CH4,v4,
41057,20250415,102,Cs0.05MA0.1FA0.85PbI3.0,1.73,MACl,14.6,PEAI,0.517,,,Me-4PACz,0.189,DMACPA,0.126,4-ABnP,0.016,,,,,1000,10,5000,40,10,160,110,25,PEAI,1.0,PDADI,0.5,PiPI,0.4,,,4900.0,30.0,9.0,130.0,100.0,5.0,20.4184,79.6566,1.12586,22.7675,10265,CH1,v4,
41058,20250415,102,Cs0.05MA0.1FA0.85PbI3.0,1.73,MACl,14.6,PEAI,0.517,,,Me-4PACz,0.189,DMACPA,0.126,4-ABnP,0.016,,,,,1000,10,5000,40,10,160,110,25,PEAI,1.0,PDADI,0.5,PiPI,0.4,,,4900.0,30.0,9.0,130.0,100.0,5.0,20.2333,80.5982,1.12457,22.3232,10265,CH2,v4,
41059,20250415,102,Cs0.05MA0.1FA0.85PbI3.0,1.73,MACl,14.6,PEAI,0.517,,,Me-4PACz,0.189,DMACPA,0.126,4-ABnP,0.016,,,,,1000,10,5000,40,10,160,110,25,PEAI,1.0,PDADI,0.5,PiPI,0.4,,,4900.0,30.0,9.0,130.0,100.0,5.0,20.2595,81.6776,1.12031,22.1405,10265,CH3,v4,
41060,20250415,102,Cs0.05MA0.1FA0.85PbI3.0,1.73,MACl,14.6,PEAI,0.517,,,Me-4PACz,0.189,DMACPA,0.126,4-ABnP,0.016,,,,,1000,10,5000,40,10,160,110,25,PEAI,1.0,PDADI,0.5,PiPI,0.4,,,4900.0,30.0,9.0,130.0,100.0,5.0,20.1504,82.3816,1.11667,21.9042,10265,CH4,v4,
41061,20250415,102,Cs0.05MA0.1FA0.85PbI3.0,1.73,MACl,14.6,PEAI,0.517,4Cl-BZS,0.25,Me-4PACz,0.198,4PADCB,0.066,Me-2PACz,0.066,,,,,1000,10,5000,40,10,160,110,25,PEAI,1.0,PDADI,0.5,,,,,5100.0,33.0,9.0,120.0,100.0,5.0,23.0158,83.4384,1.12634,24.49,10266,CH1,v4,
41062,20250415,102,Cs0.05MA0.1FA0.85PbI3.0,1.73,MACl,14.6,PEAI,0.517,4Cl-BZS,0.25,Me-4PACz,0.198,4PADCB,0.066,Me-2PACz,0.066,,,,,1000,10,5000,40,10,160,110,25,PEAI,1.0,PDADI,0.5,,,,,5100.0,33.0,9.0,120.0,100.0,5.0,23.263,83.0602,1.1265,24.8623,10266,CH2,v4,
41063,20250415,102,Cs0.05MA0.1FA0.85PbI3.0,1.73,MACl,14.6,PEAI,0.517,4Cl-BZS,0.25,Me-4PACz,0.198,4PADCB,0.066,Me-2PACz,0.066,,,,,1000,10,5000,40,10,160,110,25,PEAI,1.0,PDADI,0.5,,,,,5100.0,33.0,9.0,120.0,100.0,5.0,23.3261,82.9375,1.12491,25.0019,10266,CH3,v4,
41064,20250415,102,Cs0.05MA0.1FA0.85PbI3.0,1.73,MACl,14.6,PEAI,0.517,4Cl-BZS,0.25,Me-4PACz,0.198,4PADCB,0.066,Me-2PACz,0.066,,,,,1000,10,5000,40,10,160,110,25,PEAI,1.0,PDADI,0.5,,,,,5100.0,33.0,9.0,120.0,100.0,5.0,23.1259,82.9755,1.11896,24.9077,10266,CH4,v4,
41065,20250415,102,Cs0.05MA0.1FA0.85PbI3.0,1.73,MACl,14.6,PEAI,0.517,4Cl-BZS,0.25,Me-4PACz,0.198,4PADCB,0.066,Me-2PACz,0.066,,,,,1000,10,5000,40,10,160,110,25,PEAI,1.0,PDADI,0.5,,,,,5000.0,30.0,8.0,130.0,100.0,5.0,22.7791,83.3893,1.12254,24.3347,10267,CH1,v4,
41066,20250415,102,Cs0.05MA0.1FA0.85PbI3.0,1.73,MACl,14.6,PEAI,0.517,4Cl-BZS,0.25,Me-4PACz,0.198,4PADCB,0.066,Me-2PACz,0.066,,,,,1000,10,5000,40,10,160,110,25,PEAI,1.0,PDADI,0.5,,,,,5000.0,30.0,8.0,130.0,100.0,5.0,22.9881,83.2741,1.12587,24.519,10267,CH2,v4,
41067,20250415,102,Cs0.05MA0.1FA0.85PbI3.0,1.73,MACl,14.6,PEAI,0.517,4Cl-BZS,0.25,Me-4PACz,0.198,4PADCB,0.066,Me-2PACz,0.066,,,,,1000,10,5000,40,10,160,110,25,PEAI,1.0,PDADI,0.5,,,,,5000.0,30.0,8.0,130.0,100.0,5.0,23.1093,83.3663,1.12426,24.6563,10267,CH3,v4,
41068,20250415,102,Cs0.05MA0.1FA0.85PbI3.0,1.73,MACl,14.6,PEAI,0.517,4Cl-BZS,0.25,Me-4PACz,0.198,4PADCB,0.066,Me-2PACz,0.066,,,,,1000,10,5000,40,10,160,110,25,PEAI,1.0,PDADI,0.5,,,,,5000.0,30.0,8.0,130.0,100.0,5.0,22.5838,83.1002,1.11605,24.3508,10267,CH4,v4,
41069,20250415,102,Cs0.05MA0.1FA0.85PbI3.0,1.73,MACl,14.6,PEAI,0.517,4Cl-BZS,0.25,Me-4PACz,0.198,4PADCB,0.066,Me-2PACz,0.066,,,,,1000,10,5000,40,10,160,110,25,PEAI,1.0,PDADI,0.5,,,,,5100.0,31.0,7.0,130.0,100.0,5.0,24.3661,83.5656,1.12711,25.8697,10268,CH1,v4,
41070,20250415,102,Cs0.05MA0.1FA0.85PbI3.0,1.73,MACl,14.6,PEAI,0.517,4Cl-BZS,0.25,Me-4PACz,0.198,4PADCB,0.066,Me-2PACz,0.066,,,,,1000,10,5000,40,10,160,110,25,PEAI,1.0,PDADI,0.5,,,,,5100.0,31.0,7.0,130.0,100.0,5.0,24.5961,83.3263,1.12766,26.1762,10268,CH2,v4,
41071,20250415,102,Cs0.05MA0.1FA0.85PbI3.0,1.73,MACl,14.6,PEAI,0.517,4Cl-BZS,0.25,Me-4PACz,0.198,4PADCB,0.066,Me-2PACz,0.066,,,,,1000,10,5000,40,10,160,110,25,PEAI,1.0,PDADI,0.5,,,,,5100.0,31.0,7.0,130.0,100.0,5.0,24.4903,83.2837,1.12503,26.1379,10268,CH3,v4,
41072,20250415,102,Cs0.05MA0.1FA0.85PbI3.0,1.73,MACl,14.6,PEAI,0.517,4Cl-BZS,0.25,Me-4PACz,0.198,4PADCB,0.066,Me-2PACz,0.066,,,,,1000,10,5000,40,10,160,110,25,PEAI,1.0,PDADI,0.5,,,,,5100.0,31.0,7.0,130.0,100.0,5.0,24.0186,83.1724,1.11759,25.8397,10268,CH4,v4,
41073,20250415,102,Cs0.05MA0.1FA0.85PbI3.0,1.73,MACl,14.6,PEAI,0.517,4Cl-BZS,0.25,Me-4PACz,0.198,4PADCB,0.066,Me-2PACz,0.066,,,,,1000,10,5000,40,10,160,110,25,PEAI,1.0,PDADI,0.5,PiPI,0.4,,,4900.0,33.0,9.0,110.0,100.0,6.0,21.5356,81.012,1.12881,23.5498,10269,CH1,v4,
41074,20250415,102,Cs0.05MA0.1FA0.85PbI3.0,1.73,MACl,14.6,PEAI,0.517,4Cl-BZS,0.25,Me-4PACz,0.198,4PADCB,0.066,Me-2PACz,0.066,,,,,1000,10,5000,40,10,160,110,25,PEAI,1.0,PDADI,0.5,PiPI,0.4,,,4900.0,33.0,9.0,110.0,100.0,6.0,20.601,76.4611,1.13912,23.6525,10269,CH2,v4,
41075,20250415,102,Cs0.05MA0.1FA0.85PbI3.0,1.73,MACl,14.6,PEAI,0.517,4Cl-BZS,0.25,Me-4PACz,0.198,4PADCB,0.066,Me-2PACz,0.066,,,,,1000,10,5000,40,10,160,110,25,PEAI,1.0,PDADI,0.5,PiPI,0.4,,,4900.0,33.0,9.0,110.0,100.0,6.0,22.4315,82.5674,1.12789,24.0869,10269,CH3,v4,
41076,20250415,102,Cs0.05MA0.1FA0.85PbI3.0,1.73,MACl,14.6,PEAI,0.517,4Cl-BZS,0.25,Me-4PACz,0.198,4PADCB,0.066,Me-2PACz,0.066,,,,,1000,10,5000,40,10,160,110,25,PEAI,1.0,PDADI,0.5,PiPI,0.4,,,4900.0,33.0,9.0,110.0,100.0,6.0,17.5851,67.096,1.11872,23.4277,10269,CH4,v4,
41077,20250415,102,Cs0.05MA0.1FA0.85PbI3.0,1.73,MACl,14.6,PEAI,0.517,4Cl-BZS,0.25,Me-4PACz,0.198,4PADCB,0.066,Me-2PACz,0.066,,,,,1000,10,5000,40,10,160,110,25,PEAI,1.0,PDADI,0.5,PiPI,0.4,,,4900.0,30.0,9.0,130.0,100.0,5.0,22.3583,83.3219,1.13444,23.6537,10270,CH1,v4,
41078,20250415,102,Cs0.05MA0.1FA0.85PbI3.0,1.73,MACl,14.6,PEAI,0.517,4Cl-BZS,0.25,Me-4PACz,0.198,4PADCB,0.066,Me-2PACz,0.066,,,,,1000,10,5000,40,10,160,110,25,PEAI,1.0,PDADI,0.5,PiPI,0.4,,,4900.0,30.0,9.0,130.0,100.0,5.0,17.1083,64.965,1.13567,23.1887,10270,CH2,v4,
41079,20250415,102,Cs0.05MA0.1FA0.85PbI3.0,1.73,MACl,14.6,PEAI,0.517,4Cl-BZS,0.25,Me-4PACz,0.198,4PADCB,0.066,Me-2PACz,0.066,,,,,1000,10,5000,40,10,160,110,25,PEAI,1.0,PDADI,0.5,PiPI,0.4,,,4900.0,30.0,9.0,130.0,100.0,5.0,22.4667,83.5816,1.12853,23.8186,10270,CH3,v4,
41080,20250415,102,Cs0.05MA0.1FA0.85PbI3.0,1.73,MACl,14.6,PEAI,0.517,4Cl-BZS,0.25,Me-4PACz,0.198,4PADCB,0.066,Me-2PACz,0.066,,,,,1000,10,5000,40,10,160,110,25,PEAI,1.0,PDADI,0.5,PiPI,0.4,,,4900.0,30.0,9.0,130.0,100.0,5.0,22.1354,83.774,1.1253,23.4805,10270,CH4,v4,
41081,20250415,102,Cs0.05MA0.1FA0.85PbI3.0,1.73,MACl,14.6,PEAI,0.517,4Cl-BZS,0.25,Me-4PACz,0.189,DMACPA,0.126,4-ABnP,0.016,,,,,1000,10,5000,40,10,160,110,25,PEAI,1.0,PDADI,0.5,,,,,5100.0,33.0,9.0,120.0,100.0,5.0,3.82055,28.831,0.554151,23.9132,10271,CH1,v4,
41082,20250415,102,Cs0.05MA0.1FA0.85PbI3.0,1.73,MACl,14.6,PEAI,0.517,4Cl-BZS,0.25,Me-4PACz,0.189,DMACPA,0.126,4-ABnP,0.016,,,,,1000,10,5000,40,10,160,110,25,PEAI,1.0,PDADI,0.5,,,,,5100.0,33.0,9.0,120.0,100.0,5.0,16.3436,60.5548,1.10664,24.389,10271,CH2,v4,
41083,20250415,102,Cs0.05MA0.1FA0.85PbI3.0,1.73,MACl,14.6,PEAI,0.517,4Cl-BZS,0.25,Me-4PACz,0.189,DMACPA,0.126,4-ABnP,0.016,,,,,1000,10,5000,40,10,160,110,25,PEAI,1.0,PDADI,0.5,,,,,5100.0,33.0,9.0,120.0,100.0,5.0,17.7827,65.6041,1.11061,24.4065,10271,CH3,v4,
41084,20250415,102,Cs0.05MA0.1FA0.85PbI3.0,1.73,MACl,14.6,PEAI,0.517,4Cl-BZS,0.25,Me-4PACz,0.189,DMACPA,0.126,4-ABnP,0.016,,,,,1000,10,5000,40,10,160,110,25,PEAI,1.0,PDADI,0.5,,,,,5100.0,33.0,9.0,120.0,100.0,5.0,20.0235,73.9551,1.11731,24.2325,10271,CH4,v4,
41085,20250415,102,Cs0.05MA0.1FA0.85PbI3.0,1.73,MACl,14.6,PEAI,0.517,4Cl-BZS,0.25,Me-4PACz,0.189,DMACPA,0.126,4-ABnP,0.016,,,,,1000,10,5000,40,10,160,110,25,PEAI,1.0,PDADI,0.5,,,,,5000.0,30.0,8.0,130.0,100.0,5.0,23.9033,83.2234,1.1226,25.5852,10272,CH1,v4,
41086,20250415,102,Cs0.05MA0.1FA0.85PbI3.0,1.73,MACl,14.6,PEAI,0.517,4Cl-BZS,0.25,Me-4PACz,0.189,DMACPA,0.126,4-ABnP,0.016,,,,,1000,10,5000,40,10,160,110,25,PEAI,1.0,PDADI,0.5,,,,,5000.0,30.0,8.0,130.0,100.0,5.0,21.7236,75.5632,1.12641,25.5226,10272,CH2,v4,
41087,20250415,102,Cs0.05MA0.1FA0.85PbI3.0,1.73,MACl,14.6,PEAI,0.517,4Cl-BZS,0.25,Me-4PACz,0.189,DMACPA,0.126,4-ABnP,0.016,,,,,1000,10,5000,40,10,160,110,25,PEAI,1.0,PDADI,0.5,,,,,5000.0,30.0,8.0,130.0,100.0,5.0,24.0075,82.7958,1.12471,25.7809,10272,CH3,v4,
41088,20250415,102,Cs0.05MA0.1FA0.85PbI3.0,1.73,MACl,14.6,PEAI,0.517,4Cl-BZS,0.25,Me-4PACz,0.189,DMACPA,0.126,4-ABnP,0.016,,,,,1000,10,5000,40,10,160,110,25,PEAI,1.0,PDADI,0.5,,,,,5000.0,30.0,8.0,130.0,100.0,5.0,23.9469,83.4059,1.11918,25.6538,10272,CH4,v4,
41089,20250415,102,Cs0.05MA0.1FA0.85PbI3.0,1.73,MACl,14.6,PEAI,0.517,4Cl-BZS,0.25,Me-4PACz,0.189,DMACPA,0.126,4-ABnP,0.016,,,,,1000,10,5000,40,10,160,110,25,PEAI,1.0,PDADI,0.5,,,,,5100.0,31.0,7.0,130.0,100.0,5.0,0.381107,24.5227,0.070786,21.9547,10273,CH1,v4,
41090,20250415,102,Cs0.05MA0.1FA0.85PbI3.0,1.73,MACl,14.6,PEAI,0.517,4Cl-BZS,0.25,Me-4PACz,0.189,DMACPA,0.126,4-ABnP,0.016,,,,,1000,10,5000,40,10,160,110,25,PEAI,1.0,PDADI,0.5,,,,,5100.0,31.0,7.0,130.0,100.0,5.0,23.0111,83.1906,1.12449,24.5984,10273,CH2,v4,
41091,20250415,102,Cs0.05MA0.1FA0.85PbI3.0,1.73,MACl,14.6,PEAI,0.517,4Cl-BZS,0.25,Me-4PACz,0.189,DMACPA,0.126,4-ABnP,0.016,,,,,1000,10,5000,40,10,160,110,25,PEAI,1.0,PDADI,0.5,,,,,5100.0,31.0,7.0,130.0,100.0,5.0,22.9418,83.1864,1.12041,24.6149,10273,CH3,v4,
41092,20250415,102,Cs0.05MA0.1FA0.85PbI3.0,1.73,MACl,14.6,PEAI,0.517,4Cl-BZS,0.25,Me-4PACz,0.189,DMACPA,0.126,4-ABnP,0.016,,,,,1000,10,5000,40,10,160,110,25,PEAI,1.0,PDADI,0.5,,,,,5100.0,31.0,7.0,130.0,100.0,5.0,22.6372,83.0313,1.11694,24.4091,10273,CH4,v4,
41093,20250415,102,Cs0.05MA0.1FA0.85PbI3.0,1.73,MACl,14.6,PEAI,0.517,4Cl-BZS,0.25,Me-4PACz,0.189,DMACPA,0.126,4-ABnP,0.016,,,,,1000,10,5000,40,10,160,110,25,PEAI,1.0,PDADI,0.5,PiPI,0.4,,,4900.0,33.0,9.0,110.0,100.0,6.0,21.8085,83.9962,1.13504,22.8746,10274,CH1,v4,
41094,20250415,102,Cs0.05MA0.1FA0.85PbI3.0,1.73,MACl,14.6,PEAI,0.517,4Cl-BZS,0.25,Me-4PACz,0.189,DMACPA,0.126,4-ABnP,0.016,,,,,1000,10,5000,40,10,160,110,25,PEAI,1.0,PDADI,0.5,PiPI,0.4,,,4900.0,33.0,9.0,110.0,100.0,6.0,22.162,84.654,1.13482,23.0694,10274,CH2,v4,
41095,20250415,102,Cs0.05MA0.1FA0.85PbI3.0,1.73,MACl,14.6,PEAI,0.517,4Cl-BZS,0.25,Me-4PACz,0.189,DMACPA,0.126,4-ABnP,0.016,,,,,1000,10,5000,40,10,160,110,25,PEAI,1.0,PDADI,0.5,PiPI,0.4,,,4900.0,33.0,9.0,110.0,100.0,6.0,17.3482,67.9432,1.13388,22.5186,10274,CH3,v4,
41096,20250415,102,Cs0.05MA0.1FA0.85PbI3.0,1.73,MACl,14.6,PEAI,0.517,4Cl-BZS,0.25,Me-4PACz,0.189,DMACPA,0.126,4-ABnP,0.016,,,,,1000,10,5000,40,10,160,110,25,PEAI,1.0,PDADI,0.5,PiPI,0.4,,,4900.0,33.0,9.0,110.0,100.0,6.0,21.0071,82.4079,1.13306,22.4981,10274,CH4,v4,
41097,20250415,102,Cs0.05MA0.1FA0.85PbI3.0,1.73,MACl,14.6,PEAI,0.517,4Cl-BZS,0.25,Me-4PACz,0.189,DMACPA,0.126,4-ABnP,0.016,,,,,1000,10,5000,40,10,160,110,25,PEAI,1.0,PDADI,0.5,PiPI,0.4,,,4900.0,30.0,9.0,130.0,100.0,5.0,21.1023,82.8269,1.13295,22.4877,10275,CH1,v4,
41098,20250415,102,Cs0.05MA0.1FA0.85PbI3.0,1.73,MACl,14.6,PEAI,0.517,4Cl-BZS,0.25,Me-4PACz,0.189,DMACPA,0.126,4-ABnP,0.016,,,,,1000,10,5000,40,10,160,110,25,PEAI,1.0,PDADI,0.5,PiPI,0.4,,,4900.0,30.0,9.0,130.0,100.0,5.0,21.4433,83.2008,1.13249,22.7578,10275,CH2,v4,
41099,20250415,102,Cs0.05MA0.1FA0.85PbI3.0,1.73,MACl,14.6,PEAI,0.517,4Cl-BZS,0.25,Me-4PACz,0.189,DMACPA,0.126,4-ABnP,0.016,,,,,1000,10,5000,40,10,160,110,25,PEAI,1.0,PDADI,0.5,PiPI,0.4,,,4900.0,30.0,9.0,130.0,100.0,5.0,19.4702,77.037,1.13666,22.2351,10275,CH3,v4,
41100,20250415,102,Cs0.05MA0.1FA0.85PbI3.0,1.73,MACl,14.6,PEAI,0.517,4Cl-BZS,0.25,Me-4PACz,0.189,DMACPA,0.126,4-ABnP,0.016,,,,,1000,10,5000,40,10,160,110,25,PEAI,1.0,PDADI,0.5,PiPI,0.4,,,4900.0,30.0,9.0,130.0,100.0,5.0,21.0607,83.5201,1.12369,22.4405,10275,CH4,v4,
41101,20250415,102,Cs0.05MA0.1FA0.85PbI3.0,1.73,MACl,14.6,PEAI,0.517,4Cl-BZS,0.75,Me-4PACz,0.198,4PADCB,0.066,Me-2PACz,0.066,,,,,1000,10,5000,40,10,160,110,25,PEAI,1.0,PDADI,0.5,,,,,5100.0,33.0,9.0,120.0,100.0,5.0,24.3096,82.5815,1.13627,25.9068,10276,CH1,v4,
41102,20250415,102,Cs0.05MA0.1FA0.85PbI3.0,1.73,MACl,14.6,PEAI,0.517,4Cl-BZS,0.75,Me-4PACz,0.198,4PADCB,0.066,Me-2PACz,0.066,,,,,1000,10,5000,40,10,160,110,25,PEAI,1.0,PDADI,0.5,,,,,5100.0,33.0,9.0,120.0,100.0,5.0,23.1412,77.1725,1.14469,26.1959,10276,CH2,v4,
41103,20250415,102,Cs0.05MA0.1FA0.85PbI3.0,1.73,MACl,14.6,PEAI,0.517,4Cl-BZS,0.75,Me-4PACz,0.198,4PADCB,0.066,Me-2PACz,0.066,,,,,1000,10,5000,40,10,160,110,25,PEAI,1.0,PDADI,0.5,,,,,5100.0,33.0,9.0,120.0,100.0,5.0,24.8265,82.886,1.13769,26.3276,10276,CH3,v4,
41104,20250415,102,Cs0.05MA0.1FA0.85PbI3.0,1.73,MACl,14.6,PEAI,0.517,4Cl-BZS,0.75,Me-4PACz,0.198,4PADCB,0.066,Me-2PACz,0.066,,,,,1000,10,5000,40,10,160,110,25,PEAI,1.0,PDADI,0.5,,,,,5100.0,33.0,9.0,120.0,100.0,5.0,22.8184,77.471,1.14227,25.7856,10276,CH4,v4,
41105,20250415,102,Cs0.05MA0.1FA0.85PbI3.0,1.73,MACl,14.6,PEAI,0.517,4Cl-BZS,0.75,Me-4PACz,0.198,4PADCB,0.066,Me-2PACz,0.066,,,,,1000,10,5000,40,10,160,110,25,PEAI,1.0,PDADI,0.5,,,,,5000.0,30.0,8.0,130.0,100.0,5.0,25.2191,83.2438,1.1429,26.5075,10277,CH1,v4,
41106,20250415,102,Cs0.05MA0.1FA0.85PbI3.0,1.73,MACl,14.6,PEAI,0.517,4Cl-BZS,0.75,Me-4PACz,0.198,4PADCB,0.066,Me-2PACz,0.066,,,,,1000,10,5000,40,10,160,110,25,PEAI,1.0,PDADI,0.5,,,,,5000.0,30.0,8.0,130.0,100.0,5.0,25.4235,83.1491,1.1423,26.7669,10277,CH2,v4,
41107,20250415,102,Cs0.05MA0.1FA0.85PbI3.0,1.73,MACl,14.6,PEAI,0.517,4Cl-BZS,0.75,Me-4PACz,0.198,4PADCB,0.066,Me-2PACz,0.066,,,,,1000,10,5000,40,10,160,110,25,PEAI,1.0,PDADI,0.5,,,,,5000.0,30.0,8.0,130.0,100.0,5.0,25.3023,82.5881,1.14268,26.8113,10277,CH3,v4,
41108,20250415,102,Cs0.05MA0.1FA0.85PbI3.0,1.73,MACl,14.6,PEAI,0.517,4Cl-BZS,0.75,Me-4PACz,0.198,4PADCB,0.066,Me-2PACz,0.066,,,,,1000,10,5000,40,10,160,110,25,PEAI,1.0,PDADI,0.5,,,,,5000.0,30.0,8.0,130.0,100.0,5.0,24.6856,82.3587,1.13327,26.4485,10277,CH4,v4,
41109,20250415,102,Cs0.05MA0.1FA0.85PbI3.0,1.73,MACl,14.6,PEAI,0.517,4Cl-BZS,0.75,Me-4PACz,0.198,4PADCB,0.066,Me-2PACz,0.066,,,,,1000,10,5000,40,10,160,110,25,PEAI,1.0,PDADI,0.5,,,,,5100.0,31.0,7.0,130.0,100.0,5.0,24.1311,82.3127,1.13477,25.8347,10278,CH1,v4,
41110,20250415,102,Cs0.05MA0.1FA0.85PbI3.0,1.73,MACl,14.6,PEAI,0.517,4Cl-BZS,0.75,Me-4PACz,0.198,4PADCB,0.066,Me-2PACz,0.066,,,,,1000,10,5000,40,10,160,110,25,PEAI,1.0,PDADI,0.5,,,,,5100.0,31.0,7.0,130.0,100.0,5.0,24.2411,81.9556,1.13651,26.0254,10278,CH2,v4,
41111,20250415,102,Cs0.05MA0.1FA0.85PbI3.0,1.73,MACl,14.6,PEAI,0.517,4Cl-BZS,0.75,Me-4PACz,0.198,4PADCB,0.066,Me-2PACz,0.066,,,,,1000,10,5000,40,10,160,110,25,PEAI,1.0,PDADI,0.5,,,,,5100.0,31.0,7.0,130.0,100.0,5.0,24.2582,81.7937,1.13646,26.0967,10278,CH3,v4,
41112,20250415,102,Cs0.05MA0.1FA0.85PbI3.0,1.73,MACl,14.6,PEAI,0.517,4Cl-BZS,0.75,Me-4PACz,0.198,4PADCB,0.066,Me-2PACz,0.066,,,,,1000,10,5000,40,10,160,110,25,PEAI,1.0,PDADI,0.5,,,,,5100.0,31.0,7.0,130.0,100.0,5.0,23.7333,80.7928,1.13288,25.9299,10278,CH4,v4,
41113,20250415,102,Cs0.05MA0.1FA0.85PbI3.0,1.73,MACl,14.6,PEAI,0.517,4Cl-BZS,0.75,Me-4PACz,0.198,4PADCB,0.066,Me-2PACz,0.066,,,,,1000,10,5000,40,10,160,110,25,PEAI,1.0,PDADI,0.5,PiPI,0.4,,,4900.0,33.0,9.0,110.0,100.0,6.0,23.0413,82.0805,1.15092,24.3906,10279,CH1,v4,
41114,20250415,102,Cs0.05MA0.1FA0.85PbI3.0,1.73,MACl,14.6,PEAI,0.517,4Cl-BZS,0.75,Me-4PACz,0.198,4PADCB,0.066,Me-2PACz,0.066,,,,,1000,10,5000,40,10,160,110,25,PEAI,1.0,PDADI,0.5,PiPI,0.4,,,4900.0,33.0,9.0,110.0,100.0,6.0,23.5079,82.8218,1.14904,24.7021,10279,CH2,v4,
41115,20250415,102,Cs0.05MA0.1FA0.85PbI3.0,1.73,MACl,14.6,PEAI,0.517,4Cl-BZS,0.75,Me-4PACz,0.198,4PADCB,0.066,Me-2PACz,0.066,,,,,1000,10,5000,40,10,160,110,25,PEAI,1.0,PDADI,0.5,PiPI,0.4,,,4900.0,33.0,9.0,110.0,100.0,6.0,23.4899,83.0252,1.14685,24.6697,10279,CH3,v4,
41116,20250415,102,Cs0.05MA0.1FA0.85PbI3.0,1.73,MACl,14.6,PEAI,0.517,4Cl-BZS,0.75,Me-4PACz,0.198,4PADCB,0.066,Me-2PACz,0.066,,,,,1000,10,5000,40,10,160,110,25,PEAI,1.0,PDADI,0.5,PiPI,0.4,,,4900.0,33.0,9.0,110.0,100.0,6.0,19.7795,71.9414,1.14378,24.0377,10279,CH4,v4,
41117,20250415,102,Cs0.05MA0.1FA0.85PbI3.0,1.73,MACl,14.6,PEAI,0.517,4Cl-BZS,0.75,Me-4PACz,0.198,4PADCB,0.066,Me-2PACz,0.066,,,,,1000,10,5000,40,10,160,110,25,PEAI,1.0,PDADI,0.5,PiPI,0.4,,,4900.0,30.0,9.0,130.0,100.0,5.0,16.4448,60.8361,1.14233,23.6632,10280,CH1,v4,
41118,20250415,102,Cs0.05MA0.1FA0.85PbI3.0,1.73,MACl,14.6,PEAI,0.517,4Cl-BZS,0.75,Me-4PACz,0.198,4PADCB,0.066,Me-2PACz,0.066,,,,,1000,10,5000,40,10,160,110,25,PEAI,1.0,PDADI,0.5,PiPI,0.4,,,4900.0,30.0,9.0,130.0,100.0,5.0,22.4227,79.163,1.14521,24.7332,10280,CH2,v4,
41119,20250415,102,Cs0.05MA0.1FA0.85PbI3.0,1.73,MACl,14.6,PEAI,0.517,4Cl-BZS,0.75,Me-4PACz,0.198,4PADCB,0.066,Me-2PACz,0.066,,,,,1000,10,5000,40,10,160,110,25,PEAI,1.0,PDADI,0.5,PiPI,0.4,,,4900.0,30.0,9.0,130.0,100.0,5.0,22.3843,79.8256,1.14114,24.5733,10280,CH3,v4,
41120,20250415,102,Cs0.05MA0.1FA0.85PbI3.0,1.73,MACl,14.6,PEAI,0.517,4Cl-BZS,0.75,Me-4PACz,0.198,4PADCB,0.066,Me-2PACz,0.066,,,,,1000,10,5000,40,10,160,110,25,PEAI,1.0,PDADI,0.5,PiPI,0.4,,,4900.0,30.0,9.0,130.0,100.0,5.0,21.8199,79.8837,1.13681,24.0273,10280,CH4,v4,
41121,20250415,102,Cs0.05MA0.1FA0.85PbI3.0,1.73,MACl,14.6,PEAI,0.517,4Cl-BZS,0.75,Me-4PACz,0.189,DMACPA,0.126,4-ABnP,0.016,,,,,1000,10,5000,40,10,160,110,25,PEAI,1.0,PDADI,0.5,,,,,5100.0,33.0,9.0,120.0,100.0,5.0,23.426,82.3148,1.13557,25.0616,10281,CH1,v4,
41122,20250415,102,Cs0.05MA0.1FA0.85PbI3.0,1.73,MACl,14.6,PEAI,0.517,4Cl-BZS,0.75,Me-4PACz,0.189,DMACPA,0.126,4-ABnP,0.016,,,,,1000,10,5000,40,10,160,110,25,PEAI,1.0,PDADI,0.5,,,,,5100.0,33.0,9.0,120.0,100.0,5.0,22.8905,79.7106,1.14291,25.1263,10281,CH2,v4,
41123,20250415,102,Cs0.05MA0.1FA0.85PbI3.0,1.73,MACl,14.6,PEAI,0.517,4Cl-BZS,0.75,Me-4PACz,0.189,DMACPA,0.126,4-ABnP,0.016,,,,,1000,10,5000,40,10,160,110,25,PEAI,1.0,PDADI,0.5,,,,,5100.0,33.0,9.0,120.0,100.0,5.0,23.6248,82.4509,1.13588,25.2256,10281,CH3,v4,
41124,20250415,102,Cs0.05MA0.1FA0.85PbI3.0,1.73,MACl,14.6,PEAI,0.517,4Cl-BZS,0.75,Me-4PACz,0.189,DMACPA,0.126,4-ABnP,0.016,,,,,1000,10,5000,40,10,160,110,25,PEAI,1.0,PDADI,0.5,,,,,5100.0,33.0,9.0,120.0,100.0,5.0,23.2662,82.4957,1.13052,24.9469,10281,CH4,v4,
41125,20250415,102,Cs0.05MA0.1FA0.85PbI3.0,1.73,MACl,14.6,PEAI,0.517,4Cl-BZS,0.75,Me-4PACz,0.189,DMACPA,0.126,4-ABnP,0.016,,,,,1000,10,5000,40,10,160,110,25,PEAI,1.0,PDADI,0.5,,,,,5000.0,30.0,8.0,130.0,100.0,5.0,24.7888,83.1935,1.1362,26.2247,10282,CH1,v4,
41126,20250415,102,Cs0.05MA0.1FA0.85PbI3.0,1.73,MACl,14.6,PEAI,0.517,4Cl-BZS,0.75,Me-4PACz,0.189,DMACPA,0.126,4-ABnP,0.016,,,,,1000,10,5000,40,10,160,110,25,PEAI,1.0,PDADI,0.5,,,,,5000.0,30.0,8.0,130.0,100.0,5.0,25.1589,83.1841,1.1391,26.5515,10282,CH2,v4,
41127,20250415,102,Cs0.05MA0.1FA0.85PbI3.0,1.73,MACl,14.6,PEAI,0.517,4Cl-BZS,0.75,Me-4PACz,0.189,DMACPA,0.126,4-ABnP,0.016,,,,,1000,10,5000,40,10,160,110,25,PEAI,1.0,PDADI,0.5,,,,,5000.0,30.0,8.0,130.0,100.0,5.0,25.0451,82.8557,1.13563,26.6171,10282,CH3,v4,
41128,20250415,102,Cs0.05MA0.1FA0.85PbI3.0,1.73,MACl,14.6,PEAI,0.517,4Cl-BZS,0.75,Me-4PACz,0.189,DMACPA,0.126,4-ABnP,0.016,,,,,1000,10,5000,40,10,160,110,25,PEAI,1.0,PDADI,0.5,,,,,5000.0,30.0,8.0,130.0,100.0,5.0,24.7969,83.0474,1.13038,26.4148,10282,CH4,v4,
41129,20250415,102,Cs0.05MA0.1FA0.85PbI3.0,1.73,MACl,14.6,PEAI,0.517,4Cl-BZS,0.75,Me-4PACz,0.189,DMACPA,0.126,4-ABnP,0.016,,,,,1000,10,5000,40,10,160,110,25,PEAI,1.0,PDADI,0.5,,,,,5100.0,31.0,7.0,130.0,100.0,5.0,23.3825,83.011,1.13709,24.7719,10283,CH1,v4,
41130,20250415,102,Cs0.05MA0.1FA0.85PbI3.0,1.73,MACl,14.6,PEAI,0.517,4Cl-BZS,0.75,Me-4PACz,0.189,DMACPA,0.126,4-ABnP,0.016,,,,,1000,10,5000,40,10,160,110,25,PEAI,1.0,PDADI,0.5,,,,,5100.0,31.0,7.0,130.0,100.0,5.0,23.5534,83.0653,1.13571,24.967,10283,CH2,v4,
41131,20250415,102,Cs0.05MA0.1FA0.85PbI3.0,1.73,MACl,14.6,PEAI,0.517,4Cl-BZS,0.75,Me-4PACz,0.189,DMACPA,0.126,4-ABnP,0.016,,,,,1000,10,5000,40,10,160,110,25,PEAI,1.0,PDADI,0.5,,,,,5100.0,31.0,7.0,130.0,100.0,5.0,23.4487,83.1016,1.13448,24.8721,10283,CH3,v4,
41132,20250415,102,Cs0.05MA0.1FA0.85PbI3.0,1.73,MACl,14.6,PEAI,0.517,4Cl-BZS,0.75,Me-4PACz,0.189,DMACPA,0.126,4-ABnP,0.016,,,,,1000,10,5000,40,10,160,110,25,PEAI,1.0,PDADI,0.5,,,,,5100.0,31.0,7.0,130.0,100.0,5.0,6.05013,31.2226,0.794115,24.4012,10283,CH4,v4,
41133,20250415,102,Cs0.05MA0.1FA0.85PbI3.0,1.73,MACl,14.6,PEAI,0.517,4Cl-BZS,0.75,Me-4PACz,0.189,DMACPA,0.126,4-ABnP,0.016,,,,,1000,10,5000,40,10,160,110,25,PEAI,1.0,PDADI,0.5,PiPI,0.4,,,4900.0,33.0,9.0,110.0,100.0,6.0,23.268,83.2093,1.14361,24.4516,10284,CH1,v4,
41134,20250415,102,Cs0.05MA0.1FA0.85PbI3.0,1.73,MACl,14.6,PEAI,0.517,4Cl-BZS,0.75,Me-4PACz,0.189,DMACPA,0.126,4-ABnP,0.016,,,,,1000,10,5000,40,10,160,110,25,PEAI,1.0,PDADI,0.5,PiPI,0.4,,,4900.0,33.0,9.0,110.0,100.0,6.0,18.9726,68.1927,1.14577,24.2825,10284,CH2,v4,
41135,20250415,102,Cs0.05MA0.1FA0.85PbI3.0,1.73,MACl,14.6,PEAI,0.517,4Cl-BZS,0.75,Me-4PACz,0.189,DMACPA,0.126,4-ABnP,0.016,,,,,1000,10,5000,40,10,160,110,25,PEAI,1.0,PDADI,0.5,PiPI,0.4,,,4900.0,33.0,9.0,110.0,100.0,6.0,3.1e-05,0.0860527,0.004774,7.54815,10284,CH3,v4,
41136,20250415,102,Cs0.05MA0.1FA0.85PbI3.0,1.73,MACl,14.6,PEAI,0.517,4Cl-BZS,0.75,Me-4PACz,0.189,DMACPA,0.126,4-ABnP,0.016,,,,,1000,10,5000,40,10,160,110,25,PEAI,1.0,PDADI,0.5,PiPI,0.4,,,4900.0,33.0,9.0,110.0,100.0,6.0,0.418362,24.8429,0.07558,22.2814,10284,CH4,v4,
41137,20250415,102,Cs0.05MA0.1FA0.85PbI3.0,1.73,MACl,14.6,PEAI,0.517,4Cl-BZS,0.75,Me-4PACz,0.189,DMACPA,0.126,4-ABnP,0.016,,,,,1000,10,5000,40,10,160,110,25,PEAI,1.0,PDADI,0.5,PiPI,0.4,,,4900.0,30.0,9.0,130.0,100.0,5.0,23.3945,83.1975,1.14916,24.4693,10285,CH1,v4,
41138,20250415,102,Cs0.05MA0.1FA0.85PbI3.0,1.73,MACl,14.6,PEAI,0.517,4Cl-BZS,0.75,Me-4PACz,0.189,DMACPA,0.126,4-ABnP,0.016,,,,,1000,10,5000,40,10,160,110,25,PEAI,1.0,PDADI,0.5,PiPI,0.4,,,4900.0,30.0,9.0,130.0,100.0,5.0,23.7089,84.092,1.14821,24.5547,10285,CH2,v4,
41139,20250415,102,Cs0.05MA0.1FA0.85PbI3.0,1.73,MACl,14.6,PEAI,0.517,4Cl-BZS,0.75,Me-4PACz,0.189,DMACPA,0.126,4-ABnP,0.016,,,,,1000,10,5000,40,10,160,110,25,PEAI,1.0,PDADI,0.5,PiPI,0.4,,,4900.0,30.0,9.0,130.0,100.0,5.0,23.7407,84.9339,1.14749,24.3593,10285,CH3,v4,
41140,20250415,102,Cs0.05MA0.1FA0.85PbI3.0,1.73,MACl,14.6,PEAI,0.517,4Cl-BZS,0.75,Me-4PACz,0.189,DMACPA,0.126,4-ABnP,0.016,,,,,1000,10,5000,40,10,160,110,25,PEAI,1.0,PDADI,0.5,PiPI,0.4,,,4900.0,30.0,9.0,130.0,100.0,5.0,22.8028,84.2524,1.13699,23.8039,10285,CH4,v4,
41141,20250415,102,Cs0.05MA0.1FA0.85PbI3.0,1.73,MACl,14.6,PEAI,0.517,AGAD,0.25,Me-4PACz,0.198,4PADCB,0.066,Me-2PACz,0.066,,,,,1000,10,5000,40,10,160,110,25,PEAI,1.0,PDADI,0.5,,,,,5100.0,33.0,9.0,120.0,100.0,5.0,21.8871,76.526,1.13539,25.1904,10286,CH1,v4,
41142,20250415,102,Cs0.05MA0.1FA0.85PbI3.0,1.73,MACl,14.6,PEAI,0.517,AGAD,0.25,Me-4PACz,0.198,4PADCB,0.066,Me-2PACz,0.066,,,,,1000,10,5000,40,10,160,110,25,PEAI,1.0,PDADI,0.5,,,,,5100.0,33.0,9.0,120.0,100.0,5.0,23.7402,82.397,1.12721,25.5605,10286,CH2,v4,
41143,20250415,102,Cs0.05MA0.1FA0.85PbI3.0,1.73,MACl,14.6,PEAI,0.517,AGAD,0.25,Me-4PACz,0.198,4PADCB,0.066,Me-2PACz,0.066,,,,,1000,10,5000,40,10,160,110,25,PEAI,1.0,PDADI,0.5,,,,,5100.0,33.0,9.0,120.0,100.0,5.0,23.3819,81.4232,1.128,25.4579,10286,CH3,v4,
41144,20250415,102,Cs0.05MA0.1FA0.85PbI3.0,1.73,MACl,14.6,PEAI,0.517,AGAD,0.25,Me-4PACz,0.198,4PADCB,0.066,Me-2PACz,0.066,,,,,1000,10,5000,40,10,160,110,25,PEAI,1.0,PDADI,0.5,,,,,5100.0,33.0,9.0,120.0,100.0,5.0,23.3146,82.7819,1.11732,25.2066,10286,CH4,v4,
41145,20250415,102,Cs0.05MA0.1FA0.85PbI3.0,1.73,MACl,14.6,PEAI,0.517,AGAD,0.25,Me-4PACz,0.198,4PADCB,0.066,Me-2PACz,0.066,,,,,1000,10,5000,40,10,160,110,25,PEAI,1.0,PDADI,0.5,,,,,5000.0,30.0,8.0,130.0,100.0,5.0,21.9224,78.503,1.14485,24.3924,10287,CH1,v4,
41146,20250415,102,Cs0.05MA0.1FA0.85PbI3.0,1.73,MACl,14.6,PEAI,0.517,AGAD,0.25,Me-4PACz,0.198,4PADCB,0.066,Me-2PACz,0.066,,,,,1000,10,5000,40,10,160,110,25,PEAI,1.0,PDADI,0.5,,,,,5000.0,30.0,8.0,130.0,100.0,5.0,21.935,78.0911,1.13741,24.6957,10287,CH2,v4,
41147,20250415,102,Cs0.05MA0.1FA0.85PbI3.0,1.73,MACl,14.6,PEAI,0.517,AGAD,0.25,Me-4PACz,0.198,4PADCB,0.066,Me-2PACz,0.066,,,,,1000,10,5000,40,10,160,110,25,PEAI,1.0,PDADI,0.5,,,,,5000.0,30.0,8.0,130.0,100.0,5.0,23.3274,82.9087,1.12657,24.9751,10287,CH3,v4,
41148,20250415,102,Cs0.05MA0.1FA0.85PbI3.0,1.73,MACl,14.6,PEAI,0.517,AGAD,0.25,Me-4PACz,0.198,4PADCB,0.066,Me-2PACz,0.066,,,,,1000,10,5000,40,10,160,110,25,PEAI,1.0,PDADI,0.5,,,,,5000.0,30.0,8.0,130.0,100.0,5.0,23.1946,82.95,1.12341,24.8903,10287,CH4,v4,
41149,20250415,102,Cs0.05MA0.1FA0.85PbI3.0,1.73,MACl,14.6,PEAI,0.517,AGAD,0.25,Me-4PACz,0.198,4PADCB,0.066,Me-2PACz,0.066,,,,,1000,10,5000,40,10,160,110,25,PEAI,1.0,PDADI,0.5,,,,,5100.0,31.0,7.0,130.0,100.0,5.0,23.7978,81.7097,1.12466,25.8967,10288,CH1,v4,
41150,20250415,102,Cs0.05MA0.1FA0.85PbI3.0,1.73,MACl,14.6,PEAI,0.517,AGAD,0.25,Me-4PACz,0.198,4PADCB,0.066,Me-2PACz,0.066,,,,,1000,10,5000,40,10,160,110,25,PEAI,1.0,PDADI,0.5,,,,,5100.0,31.0,7.0,130.0,100.0,5.0,23.9997,81.7966,1.12697,26.0351,10288,CH2,v4,
41151,20250415,102,Cs0.05MA0.1FA0.85PbI3.0,1.73,MACl,14.6,PEAI,0.517,AGAD,0.25,Me-4PACz,0.198,4PADCB,0.066,Me-2PACz,0.066,,,,,1000,10,5000,40,10,160,110,25,PEAI,1.0,PDADI,0.5,,,,,5100.0,31.0,7.0,130.0,100.0,5.0,24.0061,82.1045,1.12403,26.0122,10288,CH3,v4,
41152,20250415,102,Cs0.05MA0.1FA0.85PbI3.0,1.73,MACl,14.6,PEAI,0.517,AGAD,0.25,Me-4PACz,0.198,4PADCB,0.066,Me-2PACz,0.066,,,,,1000,10,5000,40,10,160,110,25,PEAI,1.0,PDADI,0.5,,,,,5100.0,31.0,7.0,130.0,100.0,5.0,23.6393,82.4059,1.11699,25.6819,10288,CH4,v4,
41153,20250415,102,Cs0.05MA0.1FA0.85PbI3.0,1.73,MACl,14.6,PEAI,0.517,AGAD,0.25,Me-4PACz,0.198,4PADCB,0.066,Me-2PACz,0.066,,,,,1000,10,5000,40,10,160,110,25,PEAI,1.0,PDADI,0.5,PiPI,0.4,,,4900.0,33.0,9.0,110.0,100.0,6.0,23.1563,83.8441,1.13572,24.3178,10289,CH1,v4,
41154,20250415,102,Cs0.05MA0.1FA0.85PbI3.0,1.73,MACl,14.6,PEAI,0.517,AGAD,0.25,Me-4PACz,0.198,4PADCB,0.066,Me-2PACz,0.066,,,,,1000,10,5000,40,10,160,110,25,PEAI,1.0,PDADI,0.5,PiPI,0.4,,,4900.0,33.0,9.0,110.0,100.0,6.0,23.4399,84.41,1.13759,24.4105,10289,CH2,v4,
41155,20250415,102,Cs0.05MA0.1FA0.85PbI3.0,1.73,MACl,14.6,PEAI,0.517,AGAD,0.25,Me-4PACz,0.198,4PADCB,0.066,Me-2PACz,0.066,,,,,1000,10,5000,40,10,160,110,25,PEAI,1.0,PDADI,0.5,PiPI,0.4,,,4900.0,33.0,9.0,110.0,100.0,6.0,23.7612,85.5638,1.13658,24.4332,10289,CH3,v4,
41156,20250415,102,Cs0.05MA0.1FA0.85PbI3.0,1.73,MACl,14.6,PEAI,0.517,AGAD,0.25,Me-4PACz,0.198,4PADCB,0.066,Me-2PACz,0.066,,,,,1000,10,5000,40,10,160,110,25,PEAI,1.0,PDADI,0.5,PiPI,0.4,,,4900.0,33.0,9.0,110.0,100.0,6.0,22.7905,84.743,1.13083,23.7823,10289,CH4,v4,
41157,20250415,102,Cs0.05MA0.1FA0.85PbI3.0,1.73,MACl,14.6,PEAI,0.517,AGAD,0.25,Me-4PACz,0.198,4PADCB,0.066,Me-2PACz,0.066,,,,,1000,10,5000,40,10,160,110,25,PEAI,1.0,PDADI,0.5,PiPI,0.4,,,4900.0,30.0,9.0,130.0,100.0,5.0,16.8288,65.9204,1.14535,22.2893,10290,CH1,v4,
41158,20250415,102,Cs0.05MA0.1FA0.85PbI3.0,1.73,MACl,14.6,PEAI,0.517,AGAD,0.25,Me-4PACz,0.198,4PADCB,0.066,Me-2PACz,0.066,,,,,1000,10,5000,40,10,160,110,25,PEAI,1.0,PDADI,0.5,PiPI,0.4,,,4900.0,30.0,9.0,130.0,100.0,5.0,22.0352,83.6056,1.13686,23.1834,10290,CH2,v4,
41159,20250415,102,Cs0.05MA0.1FA0.85PbI3.0,1.73,MACl,14.6,PEAI,0.517,AGAD,0.25,Me-4PACz,0.198,4PADCB,0.066,Me-2PACz,0.066,,,,,1000,10,5000,40,10,160,110,25,PEAI,1.0,PDADI,0.5,PiPI,0.4,,,4900.0,30.0,9.0,130.0,100.0,5.0,22.1228,84.5134,1.13577,23.0475,10290,CH3,v4,
41160,20250415,102,Cs0.05MA0.1FA0.85PbI3.0,1.73,MACl,14.6,PEAI,0.517,AGAD,0.25,Me-4PACz,0.198,4PADCB,0.066,Me-2PACz,0.066,,,,,1000,10,5000,40,10,160,110,25,PEAI,1.0,PDADI,0.5,PiPI,0.4,,,4900.0,30.0,9.0,130.0,100.0,5.0,21.608,84.6931,1.12873,22.6036,10290,CH4,v4,
41161,20250415,102,Cs0.05MA0.1FA0.85PbI3.0,1.73,MACl,14.6,PEAI,0.517,AGAD,0.25,Me-4PACz,0.189,DMACPA,0.126,4-ABnP,0.016,,,,,1000,10,5000,40,10,160,110,25,PEAI,1.0,PDADI,0.5,,,,,5100.0,33.0,9.0,120.0,100.0,5.0,22.8402,83.0039,1.1338,24.2696,10291,CH1,v4,
41162,20250415,102,Cs0.05MA0.1FA0.85PbI3.0,1.73,MACl,14.6,PEAI,0.517,AGAD,0.25,Me-4PACz,0.189,DMACPA,0.126,4-ABnP,0.016,,,,,1000,10,5000,40,10,160,110,25,PEAI,1.0,PDADI,0.5,,,,,5100.0,33.0,9.0,120.0,100.0,5.0,22.661,81.3337,1.14519,24.3294,10291,CH2,v4,
41163,20250415,102,Cs0.05MA0.1FA0.85PbI3.0,1.73,MACl,14.6,PEAI,0.517,AGAD,0.25,Me-4PACz,0.189,DMACPA,0.126,4-ABnP,0.016,,,,,1000,10,5000,40,10,160,110,25,PEAI,1.0,PDADI,0.5,,,,,5100.0,33.0,9.0,120.0,100.0,5.0,22.829,82.9536,1.12736,24.4111,10291,CH3,v4,
41164,20250415,102,Cs0.05MA0.1FA0.85PbI3.0,1.73,MACl,14.6,PEAI,0.517,AGAD,0.25,Me-4PACz,0.189,DMACPA,0.126,4-ABnP,0.016,,,,,1000,10,5000,40,10,160,110,25,PEAI,1.0,PDADI,0.5,,,,,5100.0,33.0,9.0,120.0,100.0,5.0,22.2831,82.6998,1.11767,24.1078,10291,CH4,v4,
41165,20250415,102,Cs0.05MA0.1FA0.85PbI3.0,1.73,MACl,14.6,PEAI,0.517,AGAD,0.25,Me-4PACz,0.189,DMACPA,0.126,4-ABnP,0.016,,,,,1000,10,5000,40,10,160,110,25,PEAI,1.0,PDADI,0.5,,,,,5000.0,30.0,8.0,130.0,100.0,5.0,22.8153,83.0009,1.12643,24.4027,10292,CH1,v4,
41166,20250415,102,Cs0.05MA0.1FA0.85PbI3.0,1.73,MACl,14.6,PEAI,0.517,AGAD,0.25,Me-4PACz,0.189,DMACPA,0.126,4-ABnP,0.016,,,,,1000,10,5000,40,10,160,110,25,PEAI,1.0,PDADI,0.5,,,,,5000.0,30.0,8.0,130.0,100.0,5.0,22.9025,82.7841,1.12707,24.5461,10292,CH2,v4,
41167,20250415,102,Cs0.05MA0.1FA0.85PbI3.0,1.73,MACl,14.6,PEAI,0.517,AGAD,0.25,Me-4PACz,0.189,DMACPA,0.126,4-ABnP,0.016,,,,,1000,10,5000,40,10,160,110,25,PEAI,1.0,PDADI,0.5,,,,,5000.0,30.0,8.0,130.0,100.0,5.0,22.8565,82.4258,1.12661,24.6136,10292,CH3,v4,
