Repository: MI-Materials-Intelligence/Recipe-Language-Model

# Learning Layer

## Overview

In the learning layer, the formulas and parameters are encoded and then tokenised into recipes as inputs. Through atomic skills of data extraction, cleaning, and matching, these data are organised into standardised datasets, providing the basis for RLM training and iterative recipe refinement.

Key Atomic Skills:
- **Cleaning**: Preprocessing and outlier cleaning
- **Matching**: Matching data pairs based on variables
- **Extraction**: Data extraction from robotic boxes

File: seven_ai_layers_robotics/learning/data/data50764_from_db.csv (part 193 of 253)
No,date,rank,Formula PVK,Concentration PVK,Formula Additive 1,Concentration Additive 1,Formula Additive 2,Concentration Additive 2,Formula Additive 3,Concentration Additive 3,Formula SAM 1,Concentration SAM 1,Formula SAM 2,Concentration SAM 2,Formula SAM 3,Concentration SAM 3,Spin Coating Speed SAM,Spin Coating Time SAM,Annealed Temperature SAM,Annealed Time SAM,Spin Coating Speed PVK 1,Spin Coating Time PVK 1,Spin Coating Speed PVK 2,Spin Coating Time PVK 2,Antisolvent Dropping Timing,Antisolvent Volume,Annealed Temperature PVK,Annealed Time PVK,Formula Passivator 1,Concentration Passivator 1,Formula Passivator 2,Concentration Passivator 2,Formula Passivator 3,Concentration Passivator 3,Formula Passivator 4,Concentration Passivator 4,Spin Coating Speed Passivator,Spin Coating Time Passivator,Passivator Dropping Timing,Passivator Volume,Annealed Temperature Passivator,Annealed Time Passivator,PCE,FF,Voc,Jsc,Product,Channel,From,upload_time
41168,20250415,102,Cs0.05MA0.1FA0.85PbI3.0,1.73,MACl,14.6,PEAI,0.517,AGAD,0.25,Me-4PACz,0.189,DMACPA,0.126,4-ABnP,0.016,,,,,1000,10,5000,40,10,160,110,25,PEAI,1.0,PDADI,0.5,,,,,5000.0,30.0,8.0,130.0,100.0,5.0,22.4767,82.504,1.1176,24.3764,10292,CH4,v4,
41169,20250415,102,Cs0.05MA0.1FA0.85PbI3.0,1.73,MACl,14.6,PEAI,0.517,AGAD,0.25,Me-4PACz,0.189,DMACPA,0.126,4-ABnP,0.016,,,,,1000,10,5000,40,10,160,110,25,PEAI,1.0,PDADI,0.5,,,,,5100.0,31.0,7.0,130.0,100.0,5.0,23.5554,83.3163,1.12456,25.1406,10293,CH1,v4,
41170,20250415,102,Cs0.05MA0.1FA0.85PbI3.0,1.73,MACl,14.6,PEAI,0.517,AGAD,0.25,Me-4PACz,0.189,DMACPA,0.126,4-ABnP,0.016,,,,,1000,10,5000,40,10,160,110,25,PEAI,1.0,PDADI,0.5,,,,,5100.0,31.0,7.0,130.0,100.0,5.0,23.9657,83.4699,1.12752,25.4645,10293,CH2,v4,
41171,20250415,102,Cs0.05MA0.1FA0.85PbI3.0,1.73,MACl,14.6,PEAI,0.517,AGAD,0.25,Me-4PACz,0.189,DMACPA,0.126,4-ABnP,0.016,,,,,1000,10,5000,40,10,160,110,25,PEAI,1.0,PDADI,0.5,,,,,5100.0,31.0,7.0,130.0,100.0,5.0,23.843,83.3102,1.12355,25.4724,10293,CH3,v4,
41172,20250415,102,Cs0.05MA0.1FA0.85PbI3.0,1.73,MACl,14.6,PEAI,0.517,AGAD,0.25,Me-4PACz,0.189,DMACPA,0.126,4-ABnP,0.016,,,,,1000,10,5000,40,10,160,110,25,PEAI,1.0,PDADI,0.5,,,,,5100.0,31.0,7.0,130.0,100.0,5.0,23.6184,83.2729,1.11735,25.3839,10293,CH4,v4,
41173,20250415,102,Cs0.05MA0.1FA0.85PbI3.0,1.73,MACl,14.6,PEAI,0.517,AGAD,0.25,Me-4PACz,0.189,DMACPA,0.126,4-ABnP,0.016,,,,,1000,10,5000,40,10,160,110,25,PEAI,1.0,PDADI,0.5,PiPI,0.4,,,4900.0,33.0,9.0,110.0,100.0,6.0,22.7889,84.5147,1.12919,23.8794,10294,CH1,v4,
41174,20250415,102,Cs0.05MA0.1FA0.85PbI3.0,1.73,MACl,14.6,PEAI,0.517,AGAD,0.25,Me-4PACz,0.189,DMACPA,0.126,4-ABnP,0.016,,,,,1000,10,5000,40,10,160,110,25,PEAI,1.0,PDADI,0.5,PiPI,0.4,,,4900.0,33.0,9.0,110.0,100.0,6.0,23.2387,84.728,1.13449,24.1759,10294,CH2,v4,
41175,20250415,102,Cs0.05MA0.1FA0.85PbI3.0,1.73,MACl,14.6,PEAI,0.517,AGAD,0.25,Me-4PACz,0.189,DMACPA,0.126,4-ABnP,0.016,,,,,1000,10,5000,40,10,160,110,25,PEAI,1.0,PDADI,0.5,PiPI,0.4,,,4900.0,33.0,9.0,110.0,100.0,6.0,23.3197,85.3339,1.13252,24.13,10294,CH3,v4,
41176,20250415,102,Cs0.05MA0.1FA0.85PbI3.0,1.73,MACl,14.6,PEAI,0.517,AGAD,0.25,Me-4PACz,0.189,DMACPA,0.126,4-ABnP,0.016,,,,,1000,10,5000,40,10,160,110,25,PEAI,1.0,PDADI,0.5,PiPI,0.4,,,4900.0,33.0,9.0,110.0,100.0,6.0,23.1854,85.5253,1.12648,24.0656,10294,CH4,v4,
41177,20250415,102,Cs0.05MA0.1FA0.85PbI3.0,1.73,MACl,14.6,PEAI,0.517,AGAD,0.25,Me-4PACz,0.189,DMACPA,0.126,4-ABnP,0.016,,,,,1000,10,5000,40,10,160,110,25,PEAI,1.0,PDADI,0.5,PiPI,0.4,,,4900.0,30.0,9.0,130.0,100.0,5.0,22.9714,84.3656,1.12857,24.1263,10295,CH1,v4,
41178,20250415,102,Cs0.05MA0.1FA0.85PbI3.0,1.73,MACl,14.6,PEAI,0.517,AGAD,0.25,Me-4PACz,0.189,DMACPA,0.126,4-ABnP,0.016,,,,,1000,10,5000,40,10,160,110,25,PEAI,1.0,PDADI,0.5,PiPI,0.4,,,4900.0,30.0,9.0,130.0,100.0,5.0,23.5293,84.857,1.13557,24.4178,10295,CH2,v4,
41179,20250415,102,Cs0.05MA0.1FA0.85PbI3.0,1.73,MACl,14.6,PEAI,0.517,AGAD,0.25,Me-4PACz,0.189,DMACPA,0.126,4-ABnP,0.016,,,,,1000,10,5000,40,10,160,110,25,PEAI,1.0,PDADI,0.5,PiPI,0.4,,,4900.0,30.0,9.0,130.0,100.0,5.0,23.3698,85.4843,1.13044,24.1837,10295,CH3,v4,
41180,20250415,102,Cs0.05MA0.1FA0.85PbI3.0,1.73,MACl,14.6,PEAI,0.517,AGAD,0.25,Me-4PACz,0.189,DMACPA,0.126,4-ABnP,0.016,,,,,1000,10,5000,40,10,160,110,25,PEAI,1.0,PDADI,0.5,PiPI,0.4,,,4900.0,30.0,9.0,130.0,100.0,5.0,22.855,85.3624,1.12708,23.7552,10295,CH4,v4,
41181,20250415,102,Cs0.05MA0.1FA0.85PbI3.0,1.73,MACl,14.6,PEAI,0.517,AGAD,0.75,Me-4PACz,0.198,4PADCB,0.066,Me-2PACz,0.066,,,,,1000,10,5000,40,10,160,110,25,PEAI,1.0,PDADI,0.5,,,,,5100.0,33.0,9.0,120.0,100.0,5.0,22.2685,78.1914,1.13127,25.1749,10296,CH1,v4,
41182,20250415,102,Cs0.05MA0.1FA0.85PbI3.0,1.73,MACl,14.6,PEAI,0.517,AGAD,0.75,Me-4PACz,0.198,4PADCB,0.066,Me-2PACz,0.066,,,,,1000,10,5000,40,10,160,110,25,PEAI,1.0,PDADI,0.5,,,,,5100.0,33.0,9.0,120.0,100.0,5.0,22.582,78.0795,1.12793,25.6414,10296,CH2,v4,
41183,20250415,102,Cs0.05MA0.1FA0.85PbI3.0,1.73,MACl,14.6,PEAI,0.517,AGAD,0.75,Me-4PACz,0.198,4PADCB,0.066,Me-2PACz,0.066,,,,,1000,10,5000,40,10,160,110,25,PEAI,1.0,PDADI,0.5,,,,,5100.0,33.0,9.0,120.0,100.0,5.0,22.8311,78.1765,1.12507,25.958,10296,CH3,v4,
41184,20250415,102,Cs0.05MA0.1FA0.85PbI3.0,1.73,MACl,14.6,PEAI,0.517,AGAD,0.75,Me-4PACz,0.198,4PADCB,0.066,Me-2PACz,0.066,,,,,1000,10,5000,40,10,160,110,25,PEAI,1.0,PDADI,0.5,,,,,5100.0,33.0,9.0,120.0,100.0,5.0,22.7908,78.2156,1.12208,25.9682,10296,CH4,v4,
41185,20250415,102,Cs0.05MA0.1FA0.85PbI3.0,1.73,MACl,14.6,PEAI,0.517,AGAD,0.75,Me-4PACz,0.198,4PADCB,0.066,Me-2PACz,0.066,,,,,1000,10,5000,40,10,160,110,25,PEAI,1.0,PDADI,0.5,,,,,5000.0,30.0,8.0,130.0,100.0,5.0,23.1204,82.6394,1.12748,24.8143,10297,CH1,v4,
41186,20250415,102,Cs0.05MA0.1FA0.85PbI3.0,1.73,MACl,14.6,PEAI,0.517,AGAD,0.75,Me-4PACz,0.198,4PADCB,0.066,Me-2PACz,0.066,,,,,1000,10,5000,40,10,160,110,25,PEAI,1.0,PDADI,0.5,,,,,5000.0,30.0,8.0,130.0,100.0,5.0,23.3036,82.2764,1.13321,24.994,10297,CH2,v4,
41187,20250415,102,Cs0.05MA0.1FA0.85PbI3.0,1.73,MACl,14.6,PEAI,0.517,AGAD,0.75,Me-4PACz,0.198,4PADCB,0.066,Me-2PACz,0.066,,,,,1000,10,5000,40,10,160,110,25,PEAI,1.0,PDADI,0.5,,,,,5000.0,30.0,8.0,130.0,100.0,5.0,23.133,82.3758,1.12885,24.8769,10297,CH3,v4,
41188,20250415,102,Cs0.05MA0.1FA0.85PbI3.0,1.73,MACl,14.6,PEAI,0.517,AGAD,0.75,Me-4PACz,0.198,4PADCB,0.066,Me-2PACz,0.066,,,,,1000,10,5000,40,10,160,110,25,PEAI,1.0,PDADI,0.5,,,,,5000.0,30.0,8.0,130.0,100.0,5.0,22.6485,82.1556,1.12092,24.5939,10297,CH4,v4,
41189,20250415,102,Cs0.05MA0.1FA0.85PbI3.0,1.73,MACl,14.6,PEAI,0.517,AGAD,0.75,Me-4PACz,0.198,4PADCB,0.066,Me-2PACz,0.066,,,,,1000,10,5000,40,10,160,110,25,PEAI,1.0,PDADI,0.5,,,,,5100.0,31.0,7.0,130.0,100.0,5.0,22.6942,82.4095,1.11659,24.6629,10298,CH1,v4,
41190,20250415,102,Cs0.05MA0.1FA0.85PbI3.0,1.73,MACl,14.6,PEAI,0.517,AGAD,0.75,Me-4PACz,0.198,4PADCB,0.066,Me-2PACz,0.066,,,,,1000,10,5000,40,10,160,110,25,PEAI,1.0,PDADI,0.5,,,,,5100.0,31.0,7.0,130.0,100.0,5.0,22.7759,82.0759,1.11799,24.8211,10298,CH2,v4,
41191,20250415,102,Cs0.05MA0.1FA0.85PbI3.0,1.73,MACl,14.6,PEAI,0.517,AGAD,0.75,Me-4PACz,0.198,4PADCB,0.066,Me-2PACz,0.066,,,,,1000,10,5000,40,10,160,110,25,PEAI,1.0,PDADI,0.5,,,,,5100.0,31.0,7.0,130.0,100.0,5.0,22.7353,81.7594,1.11746,24.8845,10298,CH3,v4,
41192,20250415,102,Cs0.05MA0.1FA0.85PbI3.0,1.73,MACl,14.6,PEAI,0.517,AGAD,0.75,Me-4PACz,0.198,4PADCB,0.066,Me-2PACz,0.066,,,,,1000,10,5000,40,10,160,110,25,PEAI,1.0,PDADI,0.5,,,,,5100.0,31.0,7.0,130.0,100.0,5.0,22.6872,81.8591,1.11682,24.8159,10298,CH4,v4,
41193,20250415,102,Cs0.05MA0.1FA0.85PbI3.0,1.73,MACl,14.6,PEAI,0.517,AGAD,0.75,Me-4PACz,0.198,4PADCB,0.066,Me-2PACz,0.066,,,,,1000,10,5000,40,10,160,110,25,PEAI,1.0,PDADI,0.5,PiPI,0.4,,,4900.0,33.0,9.0,110.0,100.0,6.0,20.851,73.8283,1.14718,24.619,10299,CH1,v4,
41194,20250415,102,Cs0.05MA0.1FA0.85PbI3.0,1.73,MACl,14.6,PEAI,0.517,AGAD,0.75,Me-4PACz,0.198,4PADCB,0.066,Me-2PACz,0.066,,,,,1000,10,5000,40,10,160,110,25,PEAI,1.0,PDADI,0.5,PiPI,0.4,,,4900.0,33.0,9.0,110.0,100.0,6.0,6.26041,32.9536,0.762048,24.9297,10299,CH2,v4,
41195,20250415,102,Cs0.05MA0.1FA0.85PbI3.0,1.73,MACl,14.6,PEAI,0.517,AGAD,0.75,Me-4PACz,0.198,4PADCB,0.066,Me-2PACz,0.066,,,,,1000,10,5000,40,10,160,110,25,PEAI,1.0,PDADI,0.5,PiPI,0.4,,,4900.0,33.0,9.0,110.0,100.0,6.0,21.4736,75.0135,1.1374,25.1682,10299,CH3,v4,
41196,20250415,102,Cs0.05MA0.1FA0.85PbI3.0,1.73,MACl,14.6,PEAI,0.517,AGAD,0.75,Me-4PACz,0.198,4PADCB,0.066,Me-2PACz,0.066,,,,,1000,10,5000,40,10,160,110,25,PEAI,1.0,PDADI,0.5,PiPI,0.4,,,4900.0,33.0,9.0,110.0,100.0,6.0,23.6978,84.0542,1.12845,24.9843,10299,CH4,v4,
41197,20250415,102,Cs0.05MA0.1FA0.85PbI3.0,1.73,MACl,14.6,PEAI,0.517,AGAD,0.75,Me-4PACz,0.198,4PADCB,0.066,Me-2PACz,0.066,,,,,1000,10,5000,40,10,160,110,25,PEAI,1.0,PDADI,0.5,PiPI,0.4,,,4900.0,30.0,9.0,130.0,100.0,5.0,22.8475,82.6633,1.13631,24.3237,10300,CH1,v4,
41198,20250415,102,Cs0.05MA0.1FA0.85PbI3.0,1.73,MACl,14.6,PEAI,0.517,AGAD,0.75,Me-4PACz,0.198,4PADCB,0.066,Me-2PACz,0.066,,,,,1000,10,5000,40,10,160,110,25,PEAI,1.0,PDADI,0.5,PiPI,0.4,,,4900.0,30.0,9.0,130.0,100.0,5.0,23.3212,83.3815,1.13769,24.5843,10300,CH2,v4,
41199,20250415,102,Cs0.05MA0.1FA0.85PbI3.0,1.73,MACl,14.6,PEAI,0.517,AGAD,0.75,Me-4PACz,0.198,4PADCB,0.066,Me-2PACz,0.066,,,,,1000,10,5000,40,10,160,110,25,PEAI,1.0,PDADI,0.5,PiPI,0.4,,,4900.0,30.0,9.0,130.0,100.0,5.0,23.21,83.7054,1.13588,24.4111,10300,CH3,v4,
41200,20250415,102,Cs0.05MA0.1FA0.85PbI3.0,1.73,MACl,14.6,PEAI,0.517,AGAD,0.75,Me-4PACz,0.198,4PADCB,0.066,Me-2PACz,0.066,,,,,1000,10,5000,40,10,160,110,25,PEAI,1.0,PDADI,0.5,PiPI,0.4,,,4900.0,30.0,9.0,130.0,100.0,5.0,23.1311,83.8416,1.1339,24.3312,10300,CH4,v4,
41201,20250415,102,Cs0.05MA0.1FA0.85PbI3.0,1.73,MACl,14.6,PEAI,0.517,AGAD,0.75,Me-4PACz,0.189,DMACPA,0.126,4-ABnP,0.016,,,,,1000,10,5000,40,10,160,110,25,PEAI,1.0,PDADI,0.5,,,,,5100.0,33.0,9.0,120.0,100.0,5.0,9.4988,37.7706,0.982195,25.6046,10301,CH1,v4,
41202,20250415,102,Cs0.05MA0.1FA0.85PbI3.0,1.73,MACl,14.6,PEAI,0.517,AGAD,0.75,Me-4PACz,0.189,DMACPA,0.126,4-ABnP,0.016,,,,,1000,10,5000,40,10,160,110,25,PEAI,1.0,PDADI,0.5,,,,,5100.0,33.0,9.0,120.0,100.0,5.0,0.332555,24.9878,0.060182,22.1142,10301,CH2,v4,
41203,20250415,102,Cs0.05MA0.1FA0.85PbI3.0,1.73,MACl,14.6,PEAI,0.517,AGAD,0.75,Me-4PACz,0.189,DMACPA,0.126,4-ABnP,0.016,,,,,1000,10,5000,40,10,160,110,25,PEAI,1.0,PDADI,0.5,,,,,5100.0,33.0,9.0,120.0,100.0,5.0,2.71473,26.5942,0.401899,25.3993,10301,CH3,v4,
41204,20250415,102,Cs0.05MA0.1FA0.85PbI3.0,1.73,MACl,14.6,PEAI,0.517,AGAD,0.75,Me-4PACz,0.189,DMACPA,0.126,4-ABnP,0.016,,,,,1000,10,5000,40,10,160,110,25,PEAI,1.0,PDADI,0.5,,,,,5100.0,33.0,9.0,120.0,100.0,5.0,21.5406,75.285,1.11269,25.7143,10301,CH4,v4,
41205,20250415,102,Cs0.05MA0.1FA0.85PbI3.0,1.73,MACl,14.6,PEAI,0.517,AGAD,0.75,Me-4PACz,0.189,DMACPA,0.126,4-ABnP,0.016,,,,,1000,10,5000,40,10,160,110,25,PEAI,1.0,PDADI,0.5,,,,,5000.0,30.0,8.0,130.0,100.0,5.0,23.5033,82.3149,1.11645,25.5748,10302,CH1,v4,
41206,20250415,102,Cs0.05MA0.1FA0.85PbI3.0,1.73,MACl,14.6,PEAI,0.517,AGAD,0.75,Me-4PACz,0.189,DMACPA,0.126,4-ABnP,0.016,,,,,1000,10,5000,40,10,160,110,25,PEAI,1.0,PDADI,0.5,,,,,5000.0,30.0,8.0,130.0,100.0,5.0,23.914,82.3588,1.11663,26.0035,10302,CH2,v4,
41207,20250415,102,Cs0.05MA0.1FA0.85PbI3.0,1.73,MACl,14.6,PEAI,0.517,AGAD,0.75,Me-4PACz,0.189,DMACPA,0.126,4-ABnP,0.016,,,,,1000,10,5000,40,10,160,110,25,PEAI,1.0,PDADI,0.5,,,,,5000.0,30.0,8.0,130.0,100.0,5.0,23.8783,82.0701,1.1177,26.0312,10302,CH3,v4,
41208,20250415,102,Cs0.05MA0.1FA0.85PbI3.0,1.73,MACl,14.6,PEAI,0.517,AGAD,0.75,Me-4PACz,0.189,DMACPA,0.126,4-ABnP,0.016,,,,,1000,10,5000,40,10,160,110,25,PEAI,1.0,PDADI,0.5,,,,,5000.0,30.0,8.0,130.0,100.0,5.0,23.673,82.038,1.11418,25.8989,10302,CH4,v4,
41209,20250415,102,Cs0.05MA0.1FA0.85PbI3.0,1.73,MACl,14.6,PEAI,0.517,AGAD,0.75,Me-4PACz,0.189,DMACPA,0.126,4-ABnP,0.016,,,,,1000,10,5000,40,10,160,110,25,PEAI,1.0,PDADI,0.5,,,,,5100.0,31.0,7.0,130.0,100.0,5.0,23.1878,81.1506,1.1265,25.3652,10303,CH1,v4,
41210,20250415,102,Cs0.05MA0.1FA0.85PbI3.0,1.73,MACl,14.6,PEAI,0.517,AGAD,0.75,Me-4PACz,0.189,DMACPA,0.126,4-ABnP,0.016,,,,,1000,10,5000,40,10,160,110,25,PEAI,1.0,PDADI,0.5,,,,,5100.0,31.0,7.0,130.0,100.0,5.0,23.7168,82.206,1.12471,25.6514,10303,CH2,v4,
41211,20250415,102,Cs0.05MA0.1FA0.85PbI3.0,1.73,MACl,14.6,PEAI,0.517,AGAD,0.75,Me-4PACz,0.189,DMACPA,0.126,4-ABnP,0.016,,,,,1000,10,5000,40,10,160,110,25,PEAI,1.0,PDADI,0.5,,,,,5100.0,31.0,7.0,130.0,100.0,5.0,23.2553,81.8087,1.1169,25.4512,10303,CH3,v4,
41212,20250415,102,Cs0.05MA0.1FA0.85PbI3.0,1.73,MACl,14.6,PEAI,0.517,AGAD,0.75,Me-4PACz,0.189,DMACPA,0.126,4-ABnP,0.016,,,,,1000,10,5000,40,10,160,110,25,PEAI,1.0,PDADI,0.5,,,,,5100.0,31.0,7.0,130.0,100.0,5.0,20.7365,75.0368,1.1126,24.8384,10303,CH4,v4,
41213,20250415,102,Cs0.05MA0.1FA0.85PbI3.0,1.73,MACl,14.6,PEAI,0.517,AGAD,0.75,Me-4PACz,0.189,DMACPA,0.126,4-ABnP,0.016,,,,,1000,10,5000,40,10,160,110,25,PEAI,1.0,PDADI,0.5,PiPI,0.4,,,4900.0,33.0,9.0,110.0,100.0,6.0,22.5517,78.8994,1.18401,24.1407,10304,CH1,v4,
41214,20250415,102,Cs0.05MA0.1FA0.85PbI3.0,1.73,MACl,14.6,PEAI,0.517,AGAD,0.75,Me-4PACz,0.189,DMACPA,0.126,4-ABnP,0.016,,,,,1000,10,5000,40,10,160,110,25,PEAI,1.0,PDADI,0.5,PiPI,0.4,,,4900.0,33.0,9.0,110.0,100.0,6.0,23.1368,83.4299,1.13435,24.4476,10304,CH2,v4,
41215,20250415,102,Cs0.05MA0.1FA0.85PbI3.0,1.73,MACl,14.6,PEAI,0.517,AGAD,0.75,Me-4PACz,0.189,DMACPA,0.126,4-ABnP,0.016,,,,,1000,10,5000,40,10,160,110,25,PEAI,1.0,PDADI,0.5,PiPI,0.4,,,4900.0,33.0,9.0,110.0,100.0,6.0,22.9941,83.3863,1.13092,24.3831,10304,CH3,v4,
41216,20250415,102,Cs0.05MA0.1FA0.85PbI3.0,1.73,MACl,14.6,PEAI,0.517,AGAD,0.75,Me-4PACz,0.189,DMACPA,0.126,4-ABnP,0.016,,,,,1000,10,5000,40,10,160,110,25,PEAI,1.0,PDADI,0.5,PiPI,0.4,,,4900.0,33.0,9.0,110.0,100.0,6.0,22.3628,82.2152,1.13023,24.0663,10304,CH4,v4,
41217,20250415,102,Cs0.05MA0.1FA0.85PbI3.0,1.73,MACl,14.6,PEAI,0.517,AGAD,0.75,Me-4PACz,0.189,DMACPA,0.126,4-ABnP,0.016,,,,,1000,10,5000,40,10,160,110,25,PEAI,1.0,PDADI,0.5,PiPI,0.4,,,4900.0,30.0,9.0,130.0,100.0,5.0,13.8229,52.9742,1.11509,23.4005,10305,CH1,v4,
41218,20250415,102,Cs0.05MA0.1FA0.85PbI3.0,1.73,MACl,14.6,PEAI,0.517,AGAD,0.75,Me-4PACz,0.189,DMACPA,0.126,4-ABnP,0.016,,,,,1000,10,5000,40,10,160,110,25,PEAI,1.0,PDADI,0.5,PiPI,0.4,,,4900.0,30.0,9.0,130.0,100.0,5.0,22.7788,83.6968,1.13247,24.0324,10305,CH2,v4,
41219,20250415,102,Cs0.05MA0.1FA0.85PbI3.0,1.73,MACl,14.6,PEAI,0.517,AGAD,0.75,Me-4PACz,0.189,DMACPA,0.126,4-ABnP,0.016,,,,,1000,10,5000,40,10,160,110,25,PEAI,1.0,PDADI,0.5,PiPI,0.4,,,4900.0,30.0,9.0,130.0,100.0,5.0,22.6132,83.8969,1.12729,23.91,10305,CH3,v4,
41220,20250415,102,Cs0.05MA0.1FA0.85PbI3.0,1.73,MACl,14.6,PEAI,0.517,AGAD,0.75,Me-4PACz,0.189,DMACPA,0.126,4-ABnP,0.016,,,,,1000,10,5000,40,10,160,110,25,PEAI,1.0,PDADI,0.5,PiPI,0.4,,,4900.0,30.0,9.0,130.0,100.0,5.0,22.2756,83.8659,1.12625,23.5835,10305,CH4,v4,
41221,20250417,103,Cs0.05MA0.1FA0.85PbI3.0,1.73,MACl,14.6,PEAI,0.517,,,Me-4PACz,0.189,DMACPA,0.126,4-ABnP,0.016,,,,,1000,10,5000,40,10,160,110,25,PEAI,1.0,PDADI,0.5,,,,,5000.0,30.0,10.0,100.0,100.0,5.0,21.2337,81.826,1.12876,22.9896,10306,CH1,v4,
41222,20250417,103,Cs0.05MA0.1FA0.85PbI3.0,1.73,MACl,14.6,PEAI,0.517,,,Me-4PACz,0.189,DMACPA,0.126,4-ABnP,0.016,,,,,1000,10,5000,40,10,160,110,25,PEAI,1.0,PDADI,0.5,,,,,5000.0,30.0,10.0,100.0,100.0,5.0,21.3698,82.2506,1.12537,23.087,10306,CH2,v4,
41223,20250417,103,Cs0.05MA0.1FA0.85PbI3.0,1.73,MACl,14.6,PEAI,0.517,,,Me-4PACz,0.189,DMACPA,0.126,4-ABnP,0.016,,,,,1000,10,5000,40,10,160,110,25,PEAI,1.0,PDADI,0.5,,,,,5000.0,30.0,10.0,100.0,100.0,5.0,21.4547,82.5739,1.11903,23.2187,10306,CH3,v4,
41224,20250417,103,Cs0.05MA0.1FA0.85PbI3.0,1.73,MACl,14.6,PEAI,0.517,,,Me-4PACz,0.189,DMACPA,0.126,4-ABnP,0.016,,,,,1000,10,5000,40,10,160,110,25,PEAI,1.0,PDADI,0.5,,,,,5000.0,30.0,10.0,100.0,100.0,5.0,20.777,81.3515,1.11619,22.8812,10306,CH4,v4,
41225,20250417,103,Cs0.05MA0.1FA0.85PbI3.0,1.73,MACl,14.6,PEAI,0.517,,,Me-4PACz,0.189,DMACPA,0.126,4-ABnP,0.016,,,,,1000,10,5000,40,10,160,110,25,PEAI,1.0,PDADI,0.5,,,,,4900.0,30.0,8.0,130.0,100.0,5.0,24.0896,83.7841,1.13354,25.3647,10307,CH1,v4,
41226,20250417,103,Cs0.05MA0.1FA0.85PbI3.0,1.73,MACl,14.6,PEAI,0.517,,,Me-4PACz,0.189,DMACPA,0.126,4-ABnP,0.016,,,,,1000,10,5000,40,10,160,110,25,PEAI,1.0,PDADI,0.5,,,,,4900.0,30.0,8.0,130.0,100.0,5.0,24.2681,84.5121,1.12887,25.4374,10307,CH2,v4,
41227,20250417,103,Cs0.05MA0.1FA0.85PbI3.0,1.73,MACl,14.6,PEAI,0.517,,,Me-4PACz,0.189,DMACPA,0.126,4-ABnP,0.016,,,,,1000,10,5000,40,10,160,110,25,PEAI,1.0,PDADI,0.5,,,,,4900.0,30.0,8.0,130.0,100.0,5.0,24.1811,84.5885,1.12573,25.3939,10307,CH3,v4,
41228,20250417,103,Cs0.05MA0.1FA0.85PbI3.0,1.73,MACl,14.6,PEAI,0.517,,,Me-4PACz,0.189,DMACPA,0.126,4-ABnP,0.016,,,,,1000,10,5000,40,10,160,110,25,PEAI,1.0,PDADI,0.5,,,,,4900.0,30.0,8.0,130.0,100.0,5.0,23.6805,84.4602,1.12093,25.0126,10307,CH4,v4,
41229,20250417,103,Cs0.05MA0.1FA0.85PbI3.0,1.73,MACl,14.6,PEAI,0.517,,,Me-4PACz,0.189,DMACPA,0.126,4-ABnP,0.016,,,,,1000,10,5000,40,10,160,110,25,PEAI,1.0,PDADI,0.5,,,,,4100.0,28.0,11.0,130.0,80.0,4.0,23.3363,81.8396,1.12988,25.2368,10308,CH1,v4,
41230,20250417,103,Cs0.05MA0.1FA0.85PbI3.0,1.73,MACl,14.6,PEAI,0.517,,,Me-4PACz,0.189,DMACPA,0.126,4-ABnP,0.016,,,,,1000,10,5000,40,10,160,110,25,PEAI,1.0,PDADI,0.5,,,,,4100.0,28.0,11.0,130.0,80.0,4.0,17.5651,62.0004,1.12724,25.1328,10308,CH2,v4,
41231,20250417,103,Cs0.05MA0.1FA0.85PbI3.0,1.73,MACl,14.6,PEAI,0.517,,,Me-4PACz,0.189,DMACPA,0.126,4-ABnP,0.016,,,,,1000,10,5000,40,10,160,110,25,PEAI,1.0,PDADI,0.5,,,,,4100.0,28.0,11.0,130.0,80.0,4.0,24.0459,84.4746,1.12656,25.2673,10308,CH3,v4,
41232,20250417,103,Cs0.05MA0.1FA0.85PbI3.0,1.73,MACl,14.6,PEAI,0.517,,,Me-4PACz,0.189,DMACPA,0.126,4-ABnP,0.016,,,,,1000,10,5000,40,10,160,110,25,PEAI,1.0,PDADI,0.5,,,,,4100.0,28.0,11.0,130.0,80.0,4.0,0.16397,24.1512,0.034178,19.8644,10308,CH4,v4,
41233,20250417,103,Cs0.05MA0.1FA0.85PbI3.0,1.73,MACl,14.6,PEAI,0.517,,,Me-4PACz,0.189,DMACPA,0.126,4-ABnP,0.016,,,,,1000,10,5000,40,10,160,110,25,PEAI,1.0,PDADI,0.5,,,,,5000.0,30.0,9.0,100.0,80.0,6.0,23.1729,82.963,1.12794,24.7633,10309,CH1,v4,
41234,20250417,103,Cs0.05MA0.1FA0.85PbI3.0,1.73,MACl,14.6,PEAI,0.517,,,Me-4PACz,0.189,DMACPA,0.126,4-ABnP,0.016,,,,,1000,10,5000,40,10,160,110,25,PEAI,1.0,PDADI,0.5,,,,,5000.0,30.0,9.0,100.0,80.0,6.0,23.5736,84.3103,1.12776,24.7931,10309,CH2,v4,
41235,20250417,103,Cs0.05MA0.1FA0.85PbI3.0,1.73,MACl,14.6,PEAI,0.517,,,Me-4PACz,0.189,DMACPA,0.126,4-ABnP,0.016,,,,,1000,10,5000,40,10,160,110,25,PEAI,1.0,PDADI,0.5,,,,,5000.0,30.0,9.0,100.0,80.0,6.0,0.0367309,18.5319,0.01393,14.2288,10309,CH3,v4,
41236,20250417,103,Cs0.05MA0.1FA0.85PbI3.0,1.73,MACl,14.6,PEAI,0.517,,,Me-4PACz,0.189,DMACPA,0.126,4-ABnP,0.016,,,,,1000,10,5000,40,10,160,110,25,PEAI,1.0,PDADI,0.5,,,,,5000.0,30.0,9.0,100.0,80.0,6.0,20.8356,76.4892,1.12207,24.2766,10309,CH4,v4,
41237,20250417,103,Cs0.05MA0.1FA0.85PbI3.0,1.73,MACl,14.6,PEAI,0.517,,,Me-4PACz,0.189,DMACPA,0.126,4-ABnP,0.016,,,,,1000,10,5000,40,10,160,110,25,PEAI,1.0,PDADI,0.5,,,,,4900.0,31.0,14.0,120.0,100.0,5.0,23.7399,84.1815,1.1342,24.864,10310,CH1,v4,
41238,20250417,103,Cs0.05MA0.1FA0.85PbI3.0,1.73,MACl,14.6,PEAI,0.517,,,Me-4PACz,0.189,DMACPA,0.126,4-ABnP,0.016,,,,,1000,10,5000,40,10,160,110,25,PEAI,1.0,PDADI,0.5,,,,,4900.0,31.0,14.0,120.0,100.0,5.0,23.8246,84.2207,1.13341,24.9585,10310,CH2,v4,
41239,20250417,103,Cs0.05MA0.1FA0.85PbI3.0,1.73,MACl,14.6,PEAI,0.517,,,Me-4PACz,0.189,DMACPA,0.126,4-ABnP,0.016,,,,,1000,10,5000,40,10,160,110,25,PEAI,1.0,PDADI,0.5,,,,,4900.0,31.0,14.0,120.0,100.0,5.0,23.6588,84.1094,1.12914,24.9114,10310,CH3,v4,
41240,20250417,103,Cs0.05MA0.1FA0.85PbI3.0,1.73,MACl,14.6,PEAI,0.517,,,Me-4PACz,0.189,DMACPA,0.126,4-ABnP,0.016,,,,,1000,10,5000,40,10,160,110,25,PEAI,1.0,PDADI,0.5,,,,,4900.0,31.0,14.0,120.0,100.0,5.0,23.1187,83.807,1.12522,24.5158,10310,CH4,v4,
41241,20250417,103,Cs0.05MA0.1FA0.85PbI3.0,1.73,MACl,14.6,PEAI,0.517,,,Me-4PACz,0.189,DMACPA,0.126,4-ABnP,0.016,,,,,1000,10,5000,40,10,160,110,25,PEAI,1.0,PDADI,0.5,,,,,4100.0,30.0,12.0,130.0,100.0,5.0,23.3553,82.0073,1.13721,25.0432,10311,CH1,v4,
41242,20250417,103,Cs0.05MA0.1FA0.85PbI3.0,1.73,MACl,14.6,PEAI,0.517,,,Me-4PACz,0.189,DMACPA,0.126,4-ABnP,0.016,,,,,1000,10,5000,40,10,160,110,25,PEAI,1.0,PDADI,0.5,,,,,4100.0,30.0,12.0,130.0,100.0,5.0,23.2594,80.6258,1.13891,25.33,10311,CH2,v4,
41243,20250417,103,Cs0.05MA0.1FA0.85PbI3.0,1.73,MACl,14.6,PEAI,0.517,,,Me-4PACz,0.189,DMACPA,0.126,4-ABnP,0.016,,,,,1000,10,5000,40,10,160,110,25,PEAI,1.0,PDADI,0.5,,,,,4100.0,30.0,12.0,130.0,100.0,5.0,23.2739,80.5158,1.13339,25.5039,10311,CH3,v4,
41244,20250417,103,Cs0.05MA0.1FA0.85PbI3.0,1.73,MACl,14.6,PEAI,0.517,,,Me-4PACz,0.189,DMACPA,0.126,4-ABnP,0.016,,,,,1000,10,5000,40,10,160,110,25,PEAI,1.0,PDADI,0.5,,,,,4100.0,30.0,12.0,130.0,100.0,5.0,24.0427,84.2604,1.1244,25.3768,10311,CH4,v4,
41245,20250417,103,Cs0.05MA0.1FA0.85PbI3.0,1.73,MACl,14.6,PEAI,0.517,,,Me-4PACz,0.189,DMACPA,0.126,4-ABnP,0.016,,,,,1000,10,5000,40,10,160,110,25,PEAI,1.0,PDADI,0.5,,,,,4000.0,30.0,10.0,100.0,90.0,5.0,23.5316,83.724,1.12472,24.9895,10312,CH1,v4,
41246,20250417,103,Cs0.05MA0.1FA0.85PbI3.0,1.73,MACl,14.6,PEAI,0.517,,,Me-4PACz,0.189,DMACPA,0.126,4-ABnP,0.016,,,,,1000,10,5000,40,10,160,110,25,PEAI,1.0,PDADI,0.5,,,,,4000.0,30.0,10.0,100.0,90.0,5.0,10.7143,40.9662,1.04606,25.0023,10312,CH2,v4,
41247,20250417,103,Cs0.05MA0.1FA0.85PbI3.0,1.73,MACl,14.6,PEAI,0.517,,,Me-4PACz,0.189,DMACPA,0.126,4-ABnP,0.016,,,,,1000,10,5000,40,10,160,110,25,PEAI,1.0,PDADI,0.5,,,,,4000.0,30.0,10.0,100.0,90.0,5.0,23.9138,84.7664,1.1229,25.1237,10312,CH3,v4,
41248,20250417,103,Cs0.05MA0.1FA0.85PbI3.0,1.73,MACl,14.6,PEAI,0.517,,,Me-4PACz,0.189,DMACPA,0.126,4-ABnP,0.016,,,,,1000,10,5000,40,10,160,110,25,PEAI,1.0,PDADI,0.5,,,,,4000.0,30.0,10.0,100.0,90.0,5.0,23.4033,84.2312,1.12387,24.7223,10312,CH4,v4,
41249,20250417,103,Cs0.05MA0.1FA0.85PbI3.0,1.73,MACl,14.6,PEAI,0.517,,,Me-4PACz,0.189,DMACPA,0.126,4-ABnP,0.016,,,,,1000,10,5000,40,10,160,110,25,PEAI,1.0,PDADI,0.5,,,,,5000.0,30.0,11.0,100.0,100.0,7.0,24.3618,85.1029,1.12602,25.4224,10313,CH1,v4,
41250,20250417,103,Cs0.05MA0.1FA0.85PbI3.0,1.73,MACl,14.6,PEAI,0.517,,,Me-4PACz,0.189,DMACPA,0.126,4-ABnP,0.016,,,,,1000,10,5000,40,10,160,110,25,PEAI,1.0,PDADI,0.5,,,,,5000.0,30.0,11.0,100.0,100.0,7.0,24.6286,85.1273,1.12689,25.6738,10313,CH2,v4,
41251,20250417,103,Cs0.05MA0.1FA0.85PbI3.0,1.73,MACl,14.6,PEAI,0.517,,,Me-4PACz,0.189,DMACPA,0.126,4-ABnP,0.016,,,,,1000,10,5000,40,10,160,110,25,PEAI,1.0,PDADI,0.5,,,,,5000.0,30.0,11.0,100.0,100.0,7.0,24.4363,85.0992,1.12076,25.621,10313,CH3,v4,
41252,20250417,103,Cs0.05MA0.1FA0.85PbI3.0,1.73,MACl,14.6,PEAI,0.517,,,Me-4PACz,0.189,DMACPA,0.126,4-ABnP,0.016,,,,,1000,10,5000,40,10,160,110,25,PEAI,1.0,PDADI,0.5,,,,,5000.0,30.0,11.0,100.0,100.0,7.0,23.98,84.9181,1.11639,25.2949,10313,CH4,v4,
41253,20250417,103,Cs0.05MA0.1FA0.85PbI3.0,1.73,MACl,14.6,PEAI,0.517,,,Me-4PACz,0.189,DMACPA,0.126,4-ABnP,0.016,,,,,1000,10,5000,40,10,160,110,25,PEAI,1.0,PDADI,0.5,,,,,5000.0,33.0,11.0,100.0,80.0,7.0,23.9802,84.2751,1.12674,25.254,10314,CH1,v4,
41254,20250417,103,Cs0.05MA0.1FA0.85PbI3.0,1.73,MACl,14.6,PEAI,0.517,,,Me-4PACz,0.189,DMACPA,0.126,4-ABnP,0.016,,,,,1000,10,5000,40,10,160,110,25,PEAI,1.0,PDADI,0.5,,,,,5000.0,33.0,11.0,100.0,80.0,7.0,24.4047,84.1401,1.13356,25.5873,10314,CH2,v4,
41255,20250417,103,Cs0.05MA0.1FA0.85PbI3.0,1.73,MACl,14.6,PEAI,0.517,,,Me-4PACz,0.189,DMACPA,0.126,4-ABnP,0.016,,,,,1000,10,5000,40,10,160,110,25,PEAI,1.0,PDADI,0.5,,,,,5000.0,33.0,11.0,100.0,80.0,7.0,24.2429,83.7548,1.13439,25.516,10314,CH3,v4,
41256,20250417,103,Cs0.05MA0.1FA0.85PbI3.0,1.73,MACl,14.6,PEAI,0.517,,,Me-4PACz,0.189,DMACPA,0.126,4-ABnP,0.016,,,,,1000,10,5000,40,10,160,110,25,PEAI,1.0,PDADI,0.5,,,,,5000.0,33.0,11.0,100.0,80.0,7.0,23.0349,80.8994,1.13306,25.1297,10314,CH4,v4,
41257,20250417,103,Cs0.05MA0.1FA0.85PbI3.0,1.73,MACl,14.6,PEAI,0.517,,,Me-4PACz,0.189,DMACPA,0.126,4-ABnP,0.016,,,,,1000,10,5000,40,10,160,110,25,PEAI,1.0,PDADI,0.5,,,,,4800.0,31.0,12.0,115.0,100.0,6.0,24.4619,84.5421,1.12806,25.6499,10315,CH1,v4,
41258,20250417,103,Cs0.05MA0.1FA0.85PbI3.0,1.73,MACl,14.6,PEAI,0.517,,,Me-4PACz,0.189,DMACPA,0.126,4-ABnP,0.016,,,,,1000,10,5000,40,10,160,110,25,PEAI,1.0,PDADI,0.5,,,,,4800.0,31.0,12.0,115.0,100.0,6.0,24.5669,84.5147,1.12728,25.7861,10315,CH2,v4,
41259,20250417,103,Cs0.05MA0.1FA0.85PbI3.0,1.73,MACl,14.6,PEAI,0.517,,,Me-4PACz,0.189,DMACPA,0.126,4-ABnP,0.016,,,,,1000,10,5000,40,10,160,110,25,PEAI,1.0,PDADI,0.5,,,,,4800.0,31.0,12.0,115.0,100.0,6.0,24.4406,84.4885,1.12443,25.7264,10315,CH3,v4,
41260,20250417,103,Cs0.05MA0.1FA0.85PbI3.0,1.73,MACl,14.6,PEAI,0.517,,,Me-4PACz,0.189,DMACPA,0.126,4-ABnP,0.016,,,,,1000,10,5000,40,10,160,110,25,PEAI,1.0,PDADI,0.5,,,,,4800.0,31.0,12.0,115.0,100.0,6.0,24.1001,84.4912,1.11957,25.4775,10315,CH4,v4,
41261,20250417,103,Cs0.05MA0.1FA0.85PbI3.0,1.73,MACl,14.6,PEAI,0.517,,,Me-4PACz,0.189,DMACPA,0.126,4-ABnP,0.016,,,,,1000,10,5000,40,10,160,110,25,PEAI,1.0,PDADI,0.5,PiPI,0.4,,,5000.0,33.0,11.0,100.0,100.0,7.0,16.1055,57.6134,1.11975,24.9649,10316,CH1,v4,
41262,20250417,103,Cs0.05MA0.1FA0.85PbI3.0,1.73,MACl,14.6,PEAI,0.517,,,Me-4PACz,0.189,DMACPA,0.126,4-ABnP,0.016,,,,,1000,10,5000,40,10,160,110,25,PEAI,1.0,PDADI,0.5,PiPI,0.4,,,5000.0,33.0,11.0,100.0,100.0,7.0,22.709,78.3395,1.14613,25.2921,10316,CH2,v4,
41263,20250417,103,Cs0.05MA0.1FA0.85PbI3.0,1.73,MACl,14.6,PEAI,0.517,,,Me-4PACz,0.189,DMACPA,0.126,4-ABnP,0.016,,,,,1000,10,5000,40,10,160,110,25,PEAI,1.0,PDADI,0.5,PiPI,0.4,,,5000.0,33.0,11.0,100.0,100.0,7.0,24.0986,83.6463,1.1411,25.2476,10316,CH3,v4,
41264,20250417,103,Cs0.05MA0.1FA0.85PbI3.0,1.73,MACl,14.6,PEAI,0.517,,,Me-4PACz,0.189,DMACPA,0.126,4-ABnP,0.016,,,,,1000,10,5000,40,10,160,110,25,PEAI,1.0,PDADI,0.5,PiPI,0.4,,,5000.0,33.0,11.0,100.0,100.0,7.0,22.9877,81.8815,1.1298,24.849,10316,CH4,v4,
41265,20250417,103,Cs0.05MA0.1FA0.85PbI3.0,1.73,MACl,14.6,PEAI,0.517,,,Me-4PACz,0.189,DMACPA,0.126,4-ABnP,0.016,,,,,1000,10,5000,40,10,160,110,25,PEAI,1.0,PDADI,0.5,PiPI,0.4,,,4900.0,31.0,7.0,130.0,100.0,5.0,24.2026,83.5475,1.13692,25.4801,10317,CH1,v4,
41266,20250417,103,Cs0.05MA0.1FA0.85PbI3.0,1.73,MACl,14.6,PEAI,0.517,,,Me-4PACz,0.189,DMACPA,0.126,4-ABnP,0.016,,,,,1000,10,5000,40,10,160,110,25,PEAI,1.0,PDADI,0.5,PiPI,0.4,,,4900.0,31.0,7.0,130.0,100.0,5.0,24.8843,85.6656,1.13643,25.561,10317,CH2,v4,
41267,20250417,103,Cs0.05MA0.1FA0.85PbI3.0,1.73,MACl,14.6,PEAI,0.517,,,Me-4PACz,0.189,DMACPA,0.126,4-ABnP,0.016,,,,,1000,10,5000,40,10,160,110,25,PEAI,1.0,PDADI,0.5,PiPI,0.4,,,4900.0,31.0,7.0,130.0,100.0,5.0,24.837,86.2494,1.13355,25.4041,10317,CH3,v4,
41268,20250417,103,Cs0.05MA0.1FA0.85PbI3.0,1.73,MACl,14.6,PEAI,0.517,,,Me-4PACz,0.189,DMACPA,0.126,4-ABnP,0.016,,,,,1000,10,5000,40,10,160,110,25,PEAI,1.0,PDADI,0.5,PiPI,0.4,,,4900.0,31.0,7.0,130.0,100.0,5.0,24.419,86.6318,1.12774,24.9942,10317,CH4,v4,
41269,20250417,103,Cs0.05MA0.1FA0.85PbI3.0,1.73,MACl,14.6,PEAI,0.517,,,Me-4PACz,0.189,DMACPA,0.126,4-ABnP,0.016,,,,,1000,10,5000,40,10,160,110,25,PEAI,1.0,PDADI,0.5,PiPI,0.4,,,5000.0,30.0,9.0,110.0,100.0,6.0,16.1383,61.5333,1.13169,23.1751,10318,CH1,v4,
41270,20250417,103,Cs0.05MA0.1FA0.85PbI3.0,1.73,MACl,14.6,PEAI,0.517,,,Me-4PACz,0.189,DMACPA,0.126,4-ABnP,0.016,,,,,1000,10,5000,40,10,160,110,25,PEAI,1.0,PDADI,0.5,PiPI,0.4,,,5000.0,30.0,9.0,110.0,100.0,6.0,11.4528,44.0361,1.07588,24.1733,10318,CH2,v4,
41271,20250417,103,Cs0.05MA0.1FA0.85PbI3.0,1.73,MACl,14.6,PEAI,0.517,,,Me-4PACz,0.189,DMACPA,0.126,4-ABnP,0.016,,,,,1000,10,5000,40,10,160,110,25,PEAI,1.0,PDADI,0.5,PiPI,0.4,,,5000.0,30.0,9.0,110.0,100.0,6.0,23.9279,84.7761,1.13372,24.8958,10318,CH3,v4,
41272,20250417,103,Cs0.05MA0.1FA0.85PbI3.0,1.73,MACl,14.6,PEAI,0.517,,,Me-4PACz,0.189,DMACPA,0.126,4-ABnP,0.016,,,,,1000,10,5000,40,10,160,110,25,PEAI,1.0,PDADI,0.5,PiPI,0.4,,,5000.0,30.0,9.0,110.0,100.0,6.0,23.9518,84.9684,1.12602,25.0342,10318,CH4,v4,
41273,20250417,103,Cs0.05MA0.1FA0.85PbI3.0,1.73,MACl,14.6,PEAI,0.517,,,Me-4PACz,0.189,DMACPA,0.126,4-ABnP,0.016,,,,,1000,10,5000,40,10,160,110,25,PEAI,1.0,PDADI,0.5,PiPI,0.4,,,5000.0,30.0,10.0,100.0,100.0,5.0,24.3097,85.1735,1.1353,25.1399,10319,CH1,v4,
41274,20250417,103,Cs0.05MA0.1FA0.85PbI3.0,1.73,MACl,14.6,PEAI,0.517,,,Me-4PACz,0.189,DMACPA,0.126,4-ABnP,0.016,,,,,1000,10,5000,40,10,160,110,25,PEAI,1.0,PDADI,0.5,PiPI,0.4,,,5000.0,30.0,10.0,100.0,100.0,5.0,24.7975,85.7497,1.13468,25.4862,10319,CH2,v4,
41275,20250417,103,Cs0.05MA0.1FA0.85PbI3.0,1.73,MACl,14.6,PEAI,0.517,,,Me-4PACz,0.189,DMACPA,0.126,4-ABnP,0.016,,,,,1000,10,5000,40,10,160,110,25,PEAI,1.0,PDADI,0.5,PiPI,0.4,,,5000.0,30.0,10.0,100.0,100.0,5.0,24.5496,85.9159,1.12817,25.3279,10319,CH3,v4,
41276,20250417,103,Cs0.05MA0.1FA0.85PbI3.0,1.73,MACl,14.6,PEAI,0.517,,,Me-4PACz,0.189,DMACPA,0.126,4-ABnP,0.016,,,,,1000,10,5000,40,10,160,110,25,PEAI,1.0,PDADI,0.5,PiPI,0.4,,,5000.0,30.0,10.0,100.0,100.0,5.0,24.3107,86.0096,1.12691,25.082,10319,CH4,v4,
41277,20250417,103,Cs0.05MA0.1FA0.85PbI3.0,1.73,MACl,14.6,PEAI,0.517,,,Me-4PACz,0.189,DMACPA,0.126,4-ABnP,0.016,,,,,1000,10,5000,40,10,160,110,25,PEAI,1.0,PDADI,0.5,PiPI,0.4,,,5000.0,30.0,10.0,120.0,100.0,5.0,21.2517,75.4881,1.14519,24.583,10320,CH1,v4,
41278,20250417,103,Cs0.05MA0.1FA0.85PbI3.0,1.73,MACl,14.6,PEAI,0.517,,,Me-4PACz,0.189,DMACPA,0.126,4-ABnP,0.016,,,,,1000,10,5000,40,10,160,110,25,PEAI,1.0,PDADI,0.5,PiPI,0.4,,,5000.0,30.0,10.0,120.0,100.0,5.0,23.9846,85.5139,1.13065,24.8066,10320,CH2,v4,
41279,20250417,103,Cs0.05MA0.1FA0.85PbI3.0,1.73,MACl,14.6,PEAI,0.517,,,Me-4PACz,0.189,DMACPA,0.126,4-ABnP,0.016,,,,,1000,10,5000,40,10,160,110,25,PEAI,1.0,PDADI,0.5,PiPI,0.4,,,5000.0,30.0,10.0,120.0,100.0,5.0,23.2916,83.4591,1.13658,24.5542,10320,CH3,v4,
41280,20250417,103,Cs0.05MA0.1FA0.85PbI3.0,1.73,MACl,14.6,PEAI,0.517,,,Me-4PACz,0.189,DMACPA,0.126,4-ABnP,0.016,,,,,1000,10,5000,40,10,160,110,25,PEAI,1.0,PDADI,0.5,PiPI,0.4,,,5000.0,30.0,10.0,120.0,100.0,5.0,23.5978,85.921,1.12238,24.47,10320,CH4,v4,
41281,20250417,103,Cs0.05MA0.1FA0.85PbI3.0,1.73,MACl,14.6,PEAI,0.517,,,Me-4PACz,0.189,DMACPA,0.126,4-ABnP,0.016,,,,,1000,10,5000,40,10,160,110,25,PEAI,1.0,PDADI,0.5,PiPI,0.4,,,5000.0,31.0,8.0,120.0,80.0,6.0,23.0816,85.8358,1.12981,23.8008,10321,CH1,v4,
41282,20250417,103,Cs0.05MA0.1FA0.85PbI3.0,1.73,MACl,14.6,PEAI,0.517,,,Me-4PACz,0.189,DMACPA,0.126,4-ABnP,0.016,,,,,1000,10,5000,40,10,160,110,25,PEAI,1.0,PDADI,0.5,PiPI,0.4,,,5000.0,31.0,8.0,120.0,80.0,6.0,23.653,86.6825,1.13223,24.1002,10321,CH2,v4,
41283,20250417,103,Cs0.05MA0.1FA0.85PbI3.0,1.73,MACl,14.6,PEAI,0.517,,,Me-4PACz,0.189,DMACPA,0.126,4-ABnP,0.016,,,,,1000,10,5000,40,10,160,110,25,PEAI,1.0,PDADI,0.5,PiPI,0.4,,,5000.0,31.0,8.0,120.0,80.0,6.0,23.4652,86.7497,1.12866,23.9659,10321,CH3,v4,
41284,20250417,103,Cs0.05MA0.1FA0.85PbI3.0,1.73,MACl,14.6,PEAI,0.517,,,Me-4PACz,0.189,DMACPA,0.126,4-ABnP,0.016,,,,,1000,10,5000,40,10,160,110,25,PEAI,1.0,PDADI,0.5,PiPI,0.4,,,5000.0,31.0,8.0,120.0,80.0,6.0,23.0607,86.8786,1.1252,23.59,10321,CH4,v4,
41285,20250417,103,Cs0.05MA0.1FA0.85PbI3.0,1.73,MACl,14.6,PEAI,0.517,,,Me-4PACz,0.189,DMACPA,0.126,4-ABnP,0.016,,,,,1000,10,5000,40,10,160,110,25,PEAI,1.0,PDADI,0.5,PiPI,0.4,,,5000.0,32.0,9.0,110.0,80.0,5.0,22.1775,81.8811,1.14694,23.615,10322,CH1,v4,
41286,20250417,103,Cs0.05MA0.1FA0.85PbI3.0,1.73,MACl,14.6,PEAI,0.517,,,Me-4PACz,0.189,DMACPA,0.126,4-ABnP,0.016,,,,,1000,10,5000,40,10,160,110,25,PEAI,1.0,PDADI,0.5,PiPI,0.4,,,5000.0,32.0,9.0,110.0,80.0,5.0,23.3521,85.5506,1.13804,23.9852,10322,CH2,v4,
41287,20250417,103,Cs0.05MA0.1FA0.85PbI3.0,1.73,MACl,14.6,PEAI,0.517,,,Me-4PACz,0.189,DMACPA,0.126,4-ABnP,0.016,,,,,1000,10,5000,40,10,160,110,25,PEAI,1.0,PDADI,0.5,PiPI,0.4,,,5000.0,32.0,9.0,110.0,80.0,5.0,23.2415,86.3461,1.13096,23.7999,10322,CH3,v4,
41288,20250417,103,Cs0.05MA0.1FA0.85PbI3.0,1.73,MACl,14.6,PEAI,0.517,,,Me-4PACz,0.189,DMACPA,0.126,4-ABnP,0.016,,,,,1000,10,5000,40,10,160,110,25,PEAI,1.0,PDADI,0.5,PiPI,0.4,,,5000.0,32.0,9.0,110.0,80.0,5.0,22.904,86.6782,1.12476,23.4932,10322,CH4,v4,
41289,20250417,103,Cs0.05MA0.1FA0.85PbI3.0,1.73,MACl,14.6,PEAI,0.517,,,Me-4PACz,0.189,DMACPA,0.126,4-ABnP,0.016,,,,,1000,10,5000,40,10,160,110,25,PEAI,1.0,PDADI,0.5,PiPI,0.4,,,5000.0,31.0,9.0,130.0,80.0,5.0,23.1609,85.4472,1.13466,23.8887,10323,CH1,v4,
41290,20250417,103,Cs0.05MA0.1FA0.85PbI3.0,1.73,MACl,14.6,PEAI,0.517,,,Me-4PACz,0.189,DMACPA,0.126,4-ABnP,0.016,,,,,1000,10,5000,40,10,160,110,25,PEAI,1.0,PDADI,0.5,PiPI,0.4,,,5000.0,31.0,9.0,130.0,80.0,5.0,14.9287,56.2567,1.11901,23.7145,10323,CH2,v4,
41291,20250417,103,Cs0.05MA0.1FA0.85PbI3.0,1.73,MACl,14.6,PEAI,0.517,,,Me-4PACz,0.189,DMACPA,0.126,4-ABnP,0.016,,,,,1000,10,5000,40,10,160,110,25,PEAI,1.0,PDADI,0.5,PiPI,0.4,,,5000.0,31.0,9.0,130.0,80.0,5.0,22.851,85.2108,1.13076,23.7159,10323,CH3,v4,
41292,20250417,103,Cs0.05MA0.1FA0.85PbI3.0,1.73,MACl,14.6,PEAI,0.517,,,Me-4PACz,0.189,DMACPA,0.126,4-ABnP,0.016,,,,,1000,10,5000,40,10,160,110,25,PEAI,1.0,PDADI,0.5,PiPI,0.4,,,5000.0,31.0,9.0,130.0,80.0,5.0,22.3427,85.2654,1.12763,23.2379,10323,CH4,v4,
41293,20250417,103,Cs0.05MA0.1FA0.85PbI3.0,1.73,MACl,14.6,PEAI,0.517,,,Me-4PACz,0.189,DMACPA,0.126,4-ABnP,0.016,,,,,1000,10,5000,40,10,160,110,25,PEAI,1.0,PDADI,0.5,PiPI,0.4,,,5000.0,32.0,8.0,120.0,100.0,6.0,19.6677,68.5957,1.13736,25.2091,10324,CH1,v4,
41294,20250417,103,Cs0.05MA0.1FA0.85PbI3.0,1.73,MACl,14.6,PEAI,0.517,,,Me-4PACz,0.189,DMACPA,0.126,4-ABnP,0.016,,,,,1000,10,5000,40,10,160,110,25,PEAI,1.0,PDADI,0.5,PiPI,0.4,,,5000.0,32.0,8.0,120.0,100.0,6.0,7.69741,35.0278,0.867742,25.3245,10324,CH2,v4,
41295,20250417,103,Cs0.05MA0.1FA0.85PbI3.0,1.73,MACl,14.6,PEAI,0.517,,,Me-4PACz,0.189,DMACPA,0.126,4-ABnP,0.016,,,,,1000,10,5000,40,10,160,110,25,PEAI,1.0,PDADI,0.5,PiPI,0.4,,,5000.0,32.0,8.0,120.0,100.0,6.0,25.0225,86.2859,1.1288,25.6907,10324,CH3,v4,
41296,20250417,103,Cs0.05MA0.1FA0.85PbI3.0,1.73,MACl,14.6,PEAI,0.517,,,Me-4PACz,0.189,DMACPA,0.126,4-ABnP,0.016,,,,,1000,10,5000,40,10,160,110,25,PEAI,1.0,PDADI,0.5,PiPI,0.4,,,5000.0,32.0,8.0,120.0,100.0,6.0,24.2234,85.7286,1.12685,25.0751,10324,CH4,v4,
41297,20250417,103,Cs0.05MA0.1FA0.85PbI3.0,1.73,MACl,14.6,PEAI,0.517,,,Me-4PACz,0.189,DMACPA,0.126,4-ABnP,0.016,,,,,1000,10,5000,40,10,160,110,25,PEAI,1.0,PDADI,0.5,PiPI,0.4,,,5000.0,30.0,10.0,110.0,100.0,5.0,24.5131,85.574,1.12962,25.3585,10325,CH1,v4,
41298,20250417,103,Cs0.05MA0.1FA0.85PbI3.0,1.73,MACl,14.6,PEAI,0.517,,,Me-4PACz,0.189,DMACPA,0.126,4-ABnP,0.016,,,,,1000,10,5000,40,10,160,110,25,PEAI,1.0,PDADI,0.5,PiPI,0.4,,,5000.0,30.0,10.0,110.0,100.0,5.0,24.7279,85.8839,1.13241,25.4256,10325,CH2,v4,
41299,20250417,103,Cs0.05MA0.1FA0.85PbI3.0,1.73,MACl,14.6,PEAI,0.517,,,Me-4PACz,0.189,DMACPA,0.126,4-ABnP,0.016,,,,,1000,10,5000,40,10,160,110,25,PEAI,1.0,PDADI,0.5,PiPI,0.4,,,5000.0,30.0,10.0,110.0,100.0,5.0,24.415,86.0545,1.1284,25.1431,10325,CH3,v4,
41300,20250417,103,Cs0.05MA0.1FA0.85PbI3.0,1.73,MACl,14.6,PEAI,0.517,,,Me-4PACz,0.189,DMACPA,0.126,4-ABnP,0.016,,,,,1000,10,5000,40,10,160,110,25,PEAI,1.0,PDADI,0.5,PiPI,0.4,,,5000.0,30.0,10.0,110.0,100.0,5.0,23.8956,86.2245,1.12483,24.6377,10325,CH4,v4,
41301,20250417,103,Cs0.05MA0.1FA0.85PbI3.0,1.73,MACl,14.6,PEAI,0.517,,,Me-4PACz,0.189,DMACPA,0.126,4-ABnP,0.016,,,,,1000,10,5000,40,10,160,110,25,PEAI,1.0,PDADI,0.5,PiPI,0.5,,,5000.0,33.0,11.0,100.0,100.0,7.0,24.3575,85.7775,1.13248,25.0743,10326,CH1,v4,
41302,20250417,103,Cs0.05MA0.1FA0.85PbI3.0,1.73,MACl,14.6,PEAI,0.517,,,Me-4PACz,0.189,DMACPA,0.126,4-ABnP,0.016,,,,,1000,10,5000,40,10,160,110,25,PEAI,1.0,PDADI,0.5,PiPI,0.5,,,5000.0,33.0,11.0,100.0,100.0,7.0,24.7748,85.6687,1.1338,25.5065,10326,CH2,v4,
41303,20250417,103,Cs0.05MA0.1FA0.85PbI3.0,1.73,MACl,14.6,PEAI,0.517,,,Me-4PACz,0.189,DMACPA,0.126,4-ABnP,0.016,,,,,1000,10,5000,40,10,160,110,25,PEAI,1.0,PDADI,0.5,PiPI,0.5,,,5000.0,33.0,11.0,100.0,100.0,7.0,22.5362,78.7233,1.13692,25.1796,10326,CH3,v4,
41304,20250417,103,Cs0.05MA0.1FA0.85PbI3.0,1.73,MACl,14.6,PEAI,0.517,,,Me-4PACz,0.189,DMACPA,0.126,4-ABnP,0.016,,,,,1000,10,5000,40,10,160,110,25,PEAI,1.0,PDADI,0.5,PiPI,0.5,,,5000.0,33.0,11.0,100.0,100.0,7.0,24.5601,86.0545,1.12746,25.3135,10326,CH4,v4,
41305,20250417,103,Cs0.05MA0.1FA0.85PbI3.0,1.73,MACl,14.6,PEAI,0.517,,,Me-4PACz,0.189,DMACPA,0.126,4-ABnP,0.016,,,,,1000,10,5000,40,10,160,110,25,PEAI,1.0,PDADI,0.5,PiPI,0.5,,,4900.0,31.0,7.0,130.0,100.0,5.0,22.0449,80.4404,1.13074,24.2364,10327,CH1,v4,
41306,20250417,103,Cs0.05MA0.1FA0.85PbI3.0,1.73,MACl,14.6,PEAI,0.517,,,Me-4PACz,0.189,DMACPA,0.126,4-ABnP,0.016,,,,,1000,10,5000,40,10,160,110,25,PEAI,1.0,PDADI,0.5,PiPI,0.5,,,4900.0,31.0,7.0,130.0,100.0,5.0,23.1176,83.4652,1.13207,24.4661,10327,CH2,v4,
41307,20250417,103,Cs0.05MA0.1FA0.85PbI3.0,1.73,MACl,14.6,PEAI,0.517,,,Me-4PACz,0.189,DMACPA,0.126,4-ABnP,0.016,,,,,1000,10,5000,40,10,160,110,25,PEAI,1.0,PDADI,0.5,PiPI,0.5,,,4900.0,31.0,7.0,130.0,100.0,5.0,23.3215,84.4351,1.12898,24.465,10327,CH3,v4,
41308,20250417,103,Cs0.05MA0.1FA0.85PbI3.0,1.73,MACl,14.6,PEAI,0.517,,,Me-4PACz,0.189,DMACPA,0.126,4-ABnP,0.016,,,,,1000,10,5000,40,10,160,110,25,PEAI,1.0,PDADI,0.5,PiPI,0.5,,,4900.0,31.0,7.0,130.0,100.0,5.0,23.013,84.8325,1.1233,24.1498,10327,CH4,v4,
41309,20250417,103,Cs0.05MA0.1FA0.85PbI3.0,1.73,MACl,14.6,PEAI,0.517,,,Me-4PACz,0.189,DMACPA,0.126,4-ABnP,0.016,,,,,1000,10,5000,40,10,160,110,25,PEAI,1.0,PDADI,0.5,PiPI,0.5,,,5000.0,30.0,9.0,110.0,100.0,6.0,23.9972,85.5088,1.12746,24.8913,10328,CH1,v4,
41310,20250417,103,Cs0.05MA0.1FA0.85PbI3.0,1.73,MACl,14.6,PEAI,0.517,,,Me-4PACz,0.189,DMACPA,0.126,4-ABnP,0.016,,,,,1000,10,5000,40,10,160,110,25,PEAI,1.0,PDADI,0.5,PiPI,0.5,,,5000.0,30.0,9.0,110.0,100.0,6.0,23.7455,84.8478,1.13109,24.7424,10328,CH2,v4,
41311,20250417,103,Cs0.05MA0.1FA0.85PbI3.0,1.73,MACl,14.6,PEAI,0.517,,,Me-4PACz,0.189,DMACPA,0.126,4-ABnP,0.016,,,,,1000,10,5000,40,10,160,110,25,PEAI,1.0,PDADI,0.5,PiPI,0.5,,,5000.0,30.0,9.0,110.0,100.0,6.0,24.2273,85.8915,1.1278,25.0106,10328,CH3,v4,
41312,20250417,103,Cs0.05MA0.1FA0.85PbI3.0,1.73,MACl,14.6,PEAI,0.517,,,Me-4PACz,0.189,DMACPA,0.126,4-ABnP,0.016,,,,,1000,10,5000,40,10,160,110,25,PEAI,1.0,PDADI,0.5,PiPI,0.5,,,5000.0,30.0,9.0,110.0,100.0,6.0,23.5559,85.2171,1.128,24.5055,10328,CH4,v4,
41313,20250417,103,Cs0.05MA0.1FA0.85PbI3.0,1.73,MACl,14.6,PEAI,0.517,,,Me-4PACz,0.189,DMACPA,0.126,4-ABnP,0.016,,,,,1000,10,5000,40,10,160,110,25,PEAI,1.0,PDADI,0.5,PiPI,0.5,,,5000.0,30.0,10.0,100.0,100.0,5.0,24.8387,85.9903,1.13217,25.5133,10329,CH1,v4,
41314,20250417,103,Cs0.05MA0.1FA0.85PbI3.0,1.73,MACl,14.6,PEAI,0.517,,,Me-4PACz,0.189,DMACPA,0.126,4-ABnP,0.016,,,,,1000,10,5000,40,10,160,110,25,PEAI,1.0,PDADI,0.5,PiPI,0.5,,,5000.0,30.0,10.0,100.0,100.0,5.0,24.9159,85.9505,1.12776,25.7048,10329,CH2,v4,
41315,20250417,103,Cs0.05MA0.1FA0.85PbI3.0,1.73,MACl,14.6,PEAI,0.517,,,Me-4PACz,0.189,DMACPA,0.126,4-ABnP,0.016,,,,,1000,10,5000,40,10,160,110,25,PEAI,1.0,PDADI,0.5,PiPI,0.5,,,5000.0,30.0,10.0,100.0,100.0,5.0,24.7979,85.8559,1.12522,25.6689,10329,CH3,v4,
41316,20250417,103,Cs0.05MA0.1FA0.85PbI3.0,1.73,MACl,14.6,PEAI,0.517,,,Me-4PACz,0.189,DMACPA,0.126,4-ABnP,0.016,,,,,1000,10,5000,40,10,160,110,25,PEAI,1.0,PDADI,0.5,PiPI,0.5,,,5000.0,30.0,10.0,100.0,100.0,5.0,24.3423,85.6744,1.11933,25.3837,10329,CH4,v4,
41317,20250417,103,Cs0.05MA0.1FA0.85PbI3.0,1.73,MACl,14.6,PEAI,0.517,,,Me-4PACz,0.189,DMACPA,0.126,4-ABnP,0.016,,,,,1000,10,5000,40,10,160,110,25,PEAI,1.0,PDADI,0.5,PiPI,0.5,,,5000.0,30.0,10.0,120.0,100.0,5.0,21.0183,73.0019,1.15733,24.8775,10330,CH1,v4,
41318,20250417,103,Cs0.05MA0.1FA0.85PbI3.0,1.73,MACl,14.6,PEAI,0.517,,,Me-4PACz,0.189,DMACPA,0.126,4-ABnP,0.016,,,,,1000,10,5000,40,10,160,110,25,PEAI,1.0,PDADI,0.5,PiPI,0.5,,,5000.0,30.0,10.0,120.0,100.0,5.0,21.561,74.8289,1.15728,24.8977,10330,CH2,v4,
41319,20250417,103,Cs0.05MA0.1FA0.85PbI3.0,1.73,MACl,14.6,PEAI,0.517,,,Me-4PACz,0.189,DMACPA,0.126,4-ABnP,0.016,,,,,1000,10,5000,40,10,160,110,25,PEAI,1.0,PDADI,0.5,PiPI,0.5,,,5000.0,30.0,10.0,120.0,100.0,5.0,6.19916,32.406,0.767591,24.9217,10330,CH3,v4,
41320,20250417,103,Cs0.05MA0.1FA0.85PbI3.0,1.73,MACl,14.6,PEAI,0.517,,,Me-4PACz,0.189,DMACPA,0.126,4-ABnP,0.016,,,,,1000,10,5000,40,10,160,110,25,PEAI,1.0,PDADI,0.5,PiPI,0.5,,,5000.0,30.0,10.0,120.0,100.0,5.0,20.7763,74.0273,1.14954,24.4148,10330,CH4,v4,
41321,20250417,103,Cs0.05MA0.1FA0.85PbI3.0,1.73,MACl,14.6,PEAI,0.517,,,Me-4PACz,0.189,DMACPA,0.126,4-ABnP,0.016,,,,,1000,10,5000,40,10,160,110,25,PEAI,1.0,PDADI,0.5,PiPI,0.5,,,5000.0,31.0,8.0,120.0,100.0,6.0,24.6901,85.8822,1.13359,25.3608,10331,CH1,v4,
41322,20250417,103,Cs0.05MA0.1FA0.85PbI3.0,1.73,MACl,14.6,PEAI,0.517,,,Me-4PACz,0.189,DMACPA,0.126,4-ABnP,0.016,,,,,1000,10,5000,40,10,160,110,25,PEAI,1.0,PDADI,0.5,PiPI,0.5,,,5000.0,31.0,8.0,120.0,100.0,6.0,25.1166,85.9137,1.13363,25.7886,10331,CH2,v4,
41323,20250417,103,Cs0.05MA0.1FA0.85PbI3.0,1.73,MACl,14.6,PEAI,0.517,,,Me-4PACz,0.189,DMACPA,0.126,4-ABnP,0.016,,,,,1000,10,5000,40,10,160,110,25,PEAI,1.0,PDADI,0.5,PiPI,0.5,,,5000.0,31.0,8.0,120.0,100.0,6.0,24.916,86.0483,1.12919,25.6431,10331,CH3,v4,
41324,20250417,103,Cs0.05MA0.1FA0.85PbI3.0,1.73,MACl,14.6,PEAI,0.517,,,Me-4PACz,0.189,DMACPA,0.126,4-ABnP,0.016,,,,,1000,10,5000,40,10,160,110,25,PEAI,1.0,PDADI,0.5,PiPI,0.5,,,5000.0,31.0,8.0,120.0,100.0,6.0,24.6251,86.1343,1.1257,25.3968,10331,CH4,v4,
