Repository: MI-Materials-Intelligence/Recipe-Language-Model

# Learning Layer

## Overview

In the learning layer, the formulas and parameters are encoded and then tokenised into recipes as inputs. Through atomic skills of data extraction, cleaning, and matching, these data are organised into standardised datasets, providing the basis for RLM training and iterative recipe refinement.

Key Atomic Skills:
- **Cleaning**: Preprocessing and outlier cleaning
- **Matching**: Matching data pairs based on variables
- **Extraction**: Data extraction from robotic boxes

File: seven_ai_layers_robotics/learning/data/data50764_from_db.csv (part 194 of 253)
No,date,rank,Formula PVK,Concentration PVK,Formula Additive 1,Concentration Additive 1,Formula Additive 2,Concentration Additive 2,Formula Additive 3,Concentration Additive 3,Formula SAM 1,Concentration SAM 1,Formula SAM 2,Concentration SAM 2,Formula SAM 3,Concentration SAM 3,Spin Coating Speed SAM,Spin Coating Time SAM,Annealed Temperature SAM,Annealed Time SAM,Spin Coating Speed PVK 1,Spin Coating Time PVK 1,Spin Coating Speed PVK 2,Spin Coating Time PVK 2,Antisolvent Dropping Timing,Antisolvent Volume,Annealed Temperature PVK,Annealed Time PVK,Formula Passivator 1,Concentration Passivator 1,Formula Passivator 2,Concentration Passivator 2,Formula Passivator 3,Concentration Passivator 3,Formula Passivator 4,Concentration Passivator 4,Spin Coating Speed Passivator,Spin Coating Time Passivator,Passivator Dropping Timing,Passivator Volume,Annealed Temperature Passivator,Annealed Time Passivator,PCE,FF,Voc,Jsc,Product,Channel,From,upload_time
41325,20250417,103,Cs0.05MA0.1FA0.85PbI3.0,1.73,MACl,14.6,PEAI,0.517,,,Me-4PACz,0.189,DMACPA,0.126,4-ABnP,0.016,,,,,1000,10,5000,40,10,160,110,25,PEAI,1.0,PDADI,0.5,PiPI,0.5,,,5000.0,32.0,9.0,110.0,100.0,5.0,24.4603,86.0948,1.13665,24.9953,10332,CH1,v4,
41326,20250417,103,Cs0.05MA0.1FA0.85PbI3.0,1.73,MACl,14.6,PEAI,0.517,,,Me-4PACz,0.189,DMACPA,0.126,4-ABnP,0.016,,,,,1000,10,5000,40,10,160,110,25,PEAI,1.0,PDADI,0.5,PiPI,0.5,,,5000.0,32.0,9.0,110.0,100.0,5.0,24.5639,86.3114,1.13491,25.0764,10332,CH2,v4,
41327,20250417,103,Cs0.05MA0.1FA0.85PbI3.0,1.73,MACl,14.6,PEAI,0.517,,,Me-4PACz,0.189,DMACPA,0.126,4-ABnP,0.016,,,,,1000,10,5000,40,10,160,110,25,PEAI,1.0,PDADI,0.5,PiPI,0.5,,,5000.0,32.0,9.0,110.0,100.0,5.0,24.4771,86.5571,1.13419,24.9327,10332,CH3,v4,
41328,20250417,103,Cs0.05MA0.1FA0.85PbI3.0,1.73,MACl,14.6,PEAI,0.517,,,Me-4PACz,0.189,DMACPA,0.126,4-ABnP,0.016,,,,,1000,10,5000,40,10,160,110,25,PEAI,1.0,PDADI,0.5,PiPI,0.5,,,5000.0,32.0,9.0,110.0,100.0,5.0,0.162716,24.2311,0.034441,19.4977,10332,CH4,v4,
41329,20250417,103,Cs0.05MA0.1FA0.85PbI3.0,1.73,MACl,14.6,PEAI,0.517,,,Me-4PACz,0.189,DMACPA,0.126,4-ABnP,0.016,,,,,1000,10,5000,40,10,160,110,25,PEAI,1.0,PDADI,0.5,PiPI,0.5,,,5000.0,31.0,9.0,130.0,80.0,5.0,24.0642,86.3174,1.13276,24.6114,10333,CH1,v4,
41330,20250417,103,Cs0.05MA0.1FA0.85PbI3.0,1.73,MACl,14.6,PEAI,0.517,,,Me-4PACz,0.189,DMACPA,0.126,4-ABnP,0.016,,,,,1000,10,5000,40,10,160,110,25,PEAI,1.0,PDADI,0.5,PiPI,0.5,,,5000.0,31.0,9.0,130.0,80.0,5.0,24.4785,86.5995,1.13323,24.9431,10333,CH2,v4,
41331,20250417,103,Cs0.05MA0.1FA0.85PbI3.0,1.73,MACl,14.6,PEAI,0.517,,,Me-4PACz,0.189,DMACPA,0.126,4-ABnP,0.016,,,,,1000,10,5000,40,10,160,110,25,PEAI,1.0,PDADI,0.5,PiPI,0.5,,,5000.0,31.0,9.0,130.0,80.0,5.0,24.5098,86.6316,1.13023,25.032,10333,CH3,v4,
41332,20250417,103,Cs0.05MA0.1FA0.85PbI3.0,1.73,MACl,14.6,PEAI,0.517,,,Me-4PACz,0.189,DMACPA,0.126,4-ABnP,0.016,,,,,1000,10,5000,40,10,160,110,25,PEAI,1.0,PDADI,0.5,PiPI,0.5,,,5000.0,31.0,9.0,130.0,80.0,5.0,23.811,85.9814,1.12696,24.5735,10333,CH4,v4,
41333,20250417,103,Cs0.05MA0.1FA0.85PbI3.0,1.73,MACl,14.6,PEAI,0.517,,,Me-4PACz,0.189,DMACPA,0.126,4-ABnP,0.016,,,,,1000,10,5000,40,10,160,110,25,PEAI,1.0,PDADI,0.5,PiPI,0.5,,,5000.0,32.0,8.0,120.0,80.0,6.0,20.9905,77.4611,1.13211,23.936,10334,CH1,v4,
41334,20250417,103,Cs0.05MA0.1FA0.85PbI3.0,1.73,MACl,14.6,PEAI,0.517,,,Me-4PACz,0.189,DMACPA,0.126,4-ABnP,0.016,,,,,1000,10,5000,40,10,160,110,25,PEAI,1.0,PDADI,0.5,PiPI,0.5,,,5000.0,32.0,8.0,120.0,80.0,6.0,23.6679,87.1598,1.12576,24.1212,10334,CH2,v4,
41335,20250417,103,Cs0.05MA0.1FA0.85PbI3.0,1.73,MACl,14.6,PEAI,0.517,,,Me-4PACz,0.189,DMACPA,0.126,4-ABnP,0.016,,,,,1000,10,5000,40,10,160,110,25,PEAI,1.0,PDADI,0.5,PiPI,0.5,,,5000.0,32.0,8.0,120.0,80.0,6.0,4.95573,34.7836,0.608367,23.4189,10334,CH3,v4,
41336,20250417,103,Cs0.05MA0.1FA0.85PbI3.0,1.73,MACl,14.6,PEAI,0.517,,,Me-4PACz,0.189,DMACPA,0.126,4-ABnP,0.016,,,,,1000,10,5000,40,10,160,110,25,PEAI,1.0,PDADI,0.5,PiPI,0.5,,,5000.0,32.0,8.0,120.0,80.0,6.0,0.572284,25.1963,0.11149,20.3722,10334,CH4,v4,
41337,20250417,103,Cs0.05MA0.1FA0.85PbI3.0,1.73,MACl,14.6,PEAI,0.517,,,Me-4PACz,0.189,DMACPA,0.126,4-ABnP,0.016,,,,,1000,10,5000,40,10,160,110,25,PEAI,1.0,PDADI,0.5,PiPI,0.5,,,5000.0,30.0,10.0,110.0,100.0,5.0,24.1408,85.7267,1.12914,24.9396,10335,CH1,v4,
41338,20250417,103,Cs0.05MA0.1FA0.85PbI3.0,1.73,MACl,14.6,PEAI,0.517,,,Me-4PACz,0.189,DMACPA,0.126,4-ABnP,0.016,,,,,1000,10,5000,40,10,160,110,25,PEAI,1.0,PDADI,0.5,PiPI,0.5,,,5000.0,30.0,10.0,110.0,100.0,5.0,24.4303,86.3326,1.13124,25.0149,10335,CH2,v4,
41339,20250417,103,Cs0.05MA0.1FA0.85PbI3.0,1.73,MACl,14.6,PEAI,0.517,,,Me-4PACz,0.189,DMACPA,0.126,4-ABnP,0.016,,,,,1000,10,5000,40,10,160,110,25,PEAI,1.0,PDADI,0.5,PiPI,0.5,,,5000.0,30.0,10.0,110.0,100.0,5.0,23.8428,85.2746,1.13672,24.5972,10335,CH3,v4,
41340,20250417,103,Cs0.05MA0.1FA0.85PbI3.0,1.73,MACl,14.6,PEAI,0.517,,,Me-4PACz,0.189,DMACPA,0.126,4-ABnP,0.016,,,,,1000,10,5000,40,10,160,110,25,PEAI,1.0,PDADI,0.5,PiPI,0.5,,,5000.0,30.0,10.0,110.0,100.0,5.0,23.7081,86.733,1.12699,24.2545,10335,CH4,v4,
41341,20250417,103,Cs0.05MA0.1FA0.85PbI3.0,1.73,MACl,14.6,PEAI,0.517,,,Me-4PACz,0.189,DMACPA,0.126,4-ABnP,0.016,,,,,1000,10,5000,40,10,160,110,25,PEAI,1.0,PDADI,0.5,m-F-PEAI,2.0,,,4000.0,30.0,10.0,100.0,90.0,5.0,19.7006,72.002,1.13441,24.1192,10336,CH1,v4,
41342,20250417,103,Cs0.05MA0.1FA0.85PbI3.0,1.73,MACl,14.6,PEAI,0.517,,,Me-4PACz,0.189,DMACPA,0.126,4-ABnP,0.016,,,,,1000,10,5000,40,10,160,110,25,PEAI,1.0,PDADI,0.5,m-F-PEAI,2.0,,,4000.0,30.0,10.0,100.0,90.0,5.0,23.0663,83.5686,1.12714,24.4882,10336,CH2,v4,
41343,20250417,103,Cs0.05MA0.1FA0.85PbI3.0,1.73,MACl,14.6,PEAI,0.517,,,Me-4PACz,0.189,DMACPA,0.126,4-ABnP,0.016,,,,,1000,10,5000,40,10,160,110,25,PEAI,1.0,PDADI,0.5,m-F-PEAI,2.0,,,4000.0,30.0,10.0,100.0,90.0,5.0,18.3136,66.8651,1.12611,24.3217,10336,CH3,v4,
41344,20250417,103,Cs0.05MA0.1FA0.85PbI3.0,1.73,MACl,14.6,PEAI,0.517,,,Me-4PACz,0.189,DMACPA,0.126,4-ABnP,0.016,,,,,1000,10,5000,40,10,160,110,25,PEAI,1.0,PDADI,0.5,m-F-PEAI,2.0,,,4000.0,30.0,10.0,100.0,90.0,5.0,21.9368,80.2391,1.12849,24.2266,10336,CH4,v4,
41345,20250417,103,Cs0.05MA0.1FA0.85PbI3.0,1.73,MACl,14.6,PEAI,0.517,,,Me-4PACz,0.189,DMACPA,0.126,4-ABnP,0.016,,,,,1000,10,5000,40,10,160,110,25,PEAI,1.0,PDADI,0.5,m-F-PEAI,2.0,,,4900.0,31.0,14.0,120.0,100.0,5.0,20.9696,74.6689,1.14127,24.6072,10337,CH1,v4,
41346,20250417,103,Cs0.05MA0.1FA0.85PbI3.0,1.73,MACl,14.6,PEAI,0.517,,,Me-4PACz,0.189,DMACPA,0.126,4-ABnP,0.016,,,,,1000,10,5000,40,10,160,110,25,PEAI,1.0,PDADI,0.5,m-F-PEAI,2.0,,,4900.0,31.0,14.0,120.0,100.0,5.0,23.8871,84.6364,1.1269,25.0451,10337,CH2,v4,
41347,20250417,103,Cs0.05MA0.1FA0.85PbI3.0,1.73,MACl,14.6,PEAI,0.517,,,Me-4PACz,0.189,DMACPA,0.126,4-ABnP,0.016,,,,,1000,10,5000,40,10,160,110,25,PEAI,1.0,PDADI,0.5,m-F-PEAI,2.0,,,4900.0,31.0,14.0,120.0,100.0,5.0,23.3999,84.4751,1.12421,24.6399,10337,CH3,v4,
41348,20250417,103,Cs0.05MA0.1FA0.85PbI3.0,1.73,MACl,14.6,PEAI,0.517,,,Me-4PACz,0.189,DMACPA,0.126,4-ABnP,0.016,,,,,1000,10,5000,40,10,160,110,25,PEAI,1.0,PDADI,0.5,m-F-PEAI,2.0,,,4900.0,31.0,14.0,120.0,100.0,5.0,22.6167,84.4633,1.11842,23.9418,10337,CH4,v4,
41349,20250417,103,Cs0.05MA0.1FA0.85PbI3.0,1.73,MACl,14.6,PEAI,0.517,,,Me-4PACz,0.189,DMACPA,0.126,4-ABnP,0.016,,,,,1000,10,5000,40,10,160,110,25,PEAI,1.0,PDADI,0.5,m-F-PEAI,2.0,,,5000.0,32.0,10.0,130.0,80.0,5.0,23.7062,82.9521,1.11836,25.5537,10338,CH1,v4,
41350,20250417,103,Cs0.05MA0.1FA0.85PbI3.0,1.73,MACl,14.6,PEAI,0.517,,,Me-4PACz,0.189,DMACPA,0.126,4-ABnP,0.016,,,,,1000,10,5000,40,10,160,110,25,PEAI,1.0,PDADI,0.5,m-F-PEAI,2.0,,,5000.0,32.0,10.0,130.0,80.0,5.0,24.0592,83.6749,1.12031,25.6653,10338,CH2,v4,
41351,20250417,103,Cs0.05MA0.1FA0.85PbI3.0,1.73,MACl,14.6,PEAI,0.517,,,Me-4PACz,0.189,DMACPA,0.126,4-ABnP,0.016,,,,,1000,10,5000,40,10,160,110,25,PEAI,1.0,PDADI,0.5,m-F-PEAI,2.0,,,5000.0,32.0,10.0,130.0,80.0,5.0,23.9529,83.8652,1.11771,25.5532,10338,CH3,v4,
41352,20250417,103,Cs0.05MA0.1FA0.85PbI3.0,1.73,MACl,14.6,PEAI,0.517,,,Me-4PACz,0.189,DMACPA,0.126,4-ABnP,0.016,,,,,1000,10,5000,40,10,160,110,25,PEAI,1.0,PDADI,0.5,m-F-PEAI,2.0,,,5000.0,32.0,10.0,130.0,80.0,5.0,23.719,83.9559,1.11537,25.3294,10338,CH4,v4,
41353,20250417,103,Cs0.05MA0.1FA0.85PbI3.0,1.73,MACl,14.6,PEAI,0.517,,,Me-4PACz,0.189,DMACPA,0.126,4-ABnP,0.016,,,,,1000,10,5000,40,10,160,110,25,PEAI,1.0,PDADI,0.5,m-F-PEAI,2.0,,,5000.0,30.0,10.0,100.0,80.0,5.0,22.6012,80.9783,1.11911,24.9396,10339,CH1,v4,
41354,20250417,103,Cs0.05MA0.1FA0.85PbI3.0,1.73,MACl,14.6,PEAI,0.517,,,Me-4PACz,0.189,DMACPA,0.126,4-ABnP,0.016,,,,,1000,10,5000,40,10,160,110,25,PEAI,1.0,PDADI,0.5,m-F-PEAI,2.0,,,5000.0,30.0,10.0,100.0,80.0,5.0,23.2873,81.9687,1.12325,25.2927,10339,CH2,v4,
41355,20250417,103,Cs0.05MA0.1FA0.85PbI3.0,1.73,MACl,14.6,PEAI,0.517,,,Me-4PACz,0.189,DMACPA,0.126,4-ABnP,0.016,,,,,1000,10,5000,40,10,160,110,25,PEAI,1.0,PDADI,0.5,m-F-PEAI,2.0,,,5000.0,30.0,10.0,100.0,80.0,5.0,23.5269,82.6386,1.12081,25.4009,10339,CH3,v4,
41356,20250417,103,Cs0.05MA0.1FA0.85PbI3.0,1.73,MACl,14.6,PEAI,0.517,,,Me-4PACz,0.189,DMACPA,0.126,4-ABnP,0.016,,,,,1000,10,5000,40,10,160,110,25,PEAI,1.0,PDADI,0.5,m-F-PEAI,2.0,,,5000.0,30.0,10.0,100.0,80.0,5.0,23.216,82.8143,1.1169,25.0997,10339,CH4,v4,
41357,20250417,103,Cs0.05MA0.1FA0.85PbI3.0,1.73,MACl,14.6,PEAI,0.517,,,Me-4PACz,0.189,DMACPA,0.126,4-ABnP,0.016,,,,,1000,10,5000,40,10,160,110,25,PEAI,1.0,PDADI,0.5,m-F-PEAI,2.0,,,4900.0,30.0,8.0,130.0,100.0,5.0,23.3948,83.3989,1.11981,25.0504,10340,CH1,v4,
41358,20250417,103,Cs0.05MA0.1FA0.85PbI3.0,1.73,MACl,14.6,PEAI,0.517,,,Me-4PACz,0.189,DMACPA,0.126,4-ABnP,0.016,,,,,1000,10,5000,40,10,160,110,25,PEAI,1.0,PDADI,0.5,m-F-PEAI,2.0,,,4900.0,30.0,8.0,130.0,100.0,5.0,23.1459,80.7375,1.13261,25.3116,10340,CH2,v4,
41359,20250417,103,Cs0.05MA0.1FA0.85PbI3.0,1.73,MACl,14.6,PEAI,0.517,,,Me-4PACz,0.189,DMACPA,0.126,4-ABnP,0.016,,,,,1000,10,5000,40,10,160,110,25,PEAI,1.0,PDADI,0.5,m-F-PEAI,2.0,,,4900.0,30.0,8.0,130.0,100.0,5.0,23.4914,82.0602,1.12714,25.3979,10340,CH3,v4,
41360,20250417,103,Cs0.05MA0.1FA0.85PbI3.0,1.73,MACl,14.6,PEAI,0.517,,,Me-4PACz,0.189,DMACPA,0.126,4-ABnP,0.016,,,,,1000,10,5000,40,10,160,110,25,PEAI,1.0,PDADI,0.5,m-F-PEAI,2.0,,,4900.0,30.0,8.0,130.0,100.0,5.0,23.1961,81.6482,1.12402,25.2752,10340,CH4,v4,
41361,20250417,103,Cs0.05MA0.1FA0.85PbI3.0,1.73,MACl,14.6,PEAI,0.517,,,Me-4PACz,0.189,DMACPA,0.126,4-ABnP,0.016,,,,,1000,10,5000,40,10,160,110,25,PEAI,1.0,PDADI,0.5,m-F-PEAI,2.0,,,5000.0,33.0,10.0,110.0,100.0,6.0,24.6648,83.7437,1.12337,26.2182,10341,CH1,v4,
41362,20250417,103,Cs0.05MA0.1FA0.85PbI3.0,1.73,MACl,14.6,PEAI,0.517,,,Me-4PACz,0.189,DMACPA,0.126,4-ABnP,0.016,,,,,1000,10,5000,40,10,160,110,25,PEAI,1.0,PDADI,0.5,m-F-PEAI,2.0,,,5000.0,33.0,10.0,110.0,100.0,6.0,24.724,84.0059,1.12381,26.1888,10341,CH2,v4,
41363,20250417,103,Cs0.05MA0.1FA0.85PbI3.0,1.73,MACl,14.6,PEAI,0.517,,,Me-4PACz,0.189,DMACPA,0.126,4-ABnP,0.016,,,,,1000,10,5000,40,10,160,110,25,PEAI,1.0,PDADI,0.5,m-F-PEAI,2.0,,,5000.0,33.0,10.0,110.0,100.0,6.0,24.671,84.0644,1.11836,26.2417,10341,CH3,v4,
41364,20250417,103,Cs0.05MA0.1FA0.85PbI3.0,1.73,MACl,14.6,PEAI,0.517,,,Me-4PACz,0.189,DMACPA,0.126,4-ABnP,0.016,,,,,1000,10,5000,40,10,160,110,25,PEAI,1.0,PDADI,0.5,m-F-PEAI,2.0,,,5000.0,33.0,10.0,110.0,100.0,6.0,24.2637,84.0694,1.1132,25.9267,10341,CH4,v4,
41365,20250417,103,Cs0.05MA0.1FA0.85PbI3.0,1.73,MACl,14.6,PEAI,0.517,,,Me-4PACz,0.189,DMACPA,0.126,4-ABnP,0.016,,,,,1000,10,5000,40,10,160,110,25,PEAI,1.0,PDADI,0.5,m-F-PEAI,2.0,,,5000.0,31.0,10.0,120.0,80.0,5.0,21.7396,79.6673,1.12641,24.2256,10342,CH1,v4,
41366,20250417,103,Cs0.05MA0.1FA0.85PbI3.0,1.73,MACl,14.6,PEAI,0.517,,,Me-4PACz,0.189,DMACPA,0.126,4-ABnP,0.016,,,,,1000,10,5000,40,10,160,110,25,PEAI,1.0,PDADI,0.5,m-F-PEAI,2.0,,,5000.0,31.0,10.0,120.0,80.0,5.0,23.106,82.9776,1.12339,24.7875,10342,CH2,v4,
41367,20250417,103,Cs0.05MA0.1FA0.85PbI3.0,1.73,MACl,14.6,PEAI,0.517,,,Me-4PACz,0.189,DMACPA,0.126,4-ABnP,0.016,,,,,1000,10,5000,40,10,160,110,25,PEAI,1.0,PDADI,0.5,m-F-PEAI,2.0,,,5000.0,31.0,10.0,120.0,80.0,5.0,23.0287,82.9765,1.12043,24.7701,10342,CH3,v4,
41368,20250417,103,Cs0.05MA0.1FA0.85PbI3.0,1.73,MACl,14.6,PEAI,0.517,,,Me-4PACz,0.189,DMACPA,0.126,4-ABnP,0.016,,,,,1000,10,5000,40,10,160,110,25,PEAI,1.0,PDADI,0.5,m-F-PEAI,2.0,,,5000.0,31.0,10.0,120.0,80.0,5.0,22.899,83.1086,1.11545,24.7012,10342,CH4,v4,
41369,20250417,103,Cs0.05MA0.1FA0.85PbI3.0,1.73,MACl,14.6,PEAI,0.517,,,Me-4PACz,0.189,DMACPA,0.126,4-ABnP,0.016,,,,,1000,10,5000,40,10,160,110,25,PEAI,1.0,PDADI,0.5,m-F-PEAI,2.0,,,5000.0,30.0,10.0,110.0,100.0,7.0,22.4199,78.1409,1.12745,25.4482,10343,CH1,v4,
41370,20250417,103,Cs0.05MA0.1FA0.85PbI3.0,1.73,MACl,14.6,PEAI,0.517,,,Me-4PACz,0.189,DMACPA,0.126,4-ABnP,0.016,,,,,1000,10,5000,40,10,160,110,25,PEAI,1.0,PDADI,0.5,m-F-PEAI,2.0,,,5000.0,30.0,10.0,110.0,100.0,7.0,24.4928,83.897,1.11756,26.1229,10343,CH2,v4,
41371,20250417,103,Cs0.05MA0.1FA0.85PbI3.0,1.73,MACl,14.6,PEAI,0.517,,,Me-4PACz,0.189,DMACPA,0.126,4-ABnP,0.016,,,,,1000,10,5000,40,10,160,110,25,PEAI,1.0,PDADI,0.5,m-F-PEAI,2.0,,,5000.0,30.0,10.0,110.0,100.0,7.0,24.444,83.7668,1.11305,26.217,10343,CH3,v4,
41372,20250417,103,Cs0.05MA0.1FA0.85PbI3.0,1.73,MACl,14.6,PEAI,0.517,,,Me-4PACz,0.189,DMACPA,0.126,4-ABnP,0.016,,,,,1000,10,5000,40,10,160,110,25,PEAI,1.0,PDADI,0.5,m-F-PEAI,2.0,,,5000.0,30.0,10.0,110.0,100.0,7.0,24.1271,83.5157,1.11073,26.0094,10343,CH4,v4,
41373,20250417,103,Cs0.05MA0.1FA0.85PbI3.0,1.73,MACl,14.6,PEAI,0.517,,,Me-4PACz,0.189,DMACPA,0.126,4-ABnP,0.016,,,,,1000,10,5000,40,10,160,110,25,PEAI,1.0,PDADI,0.5,m-F-PEAI,2.0,,,4900.0,30.0,8.0,120.0,100.0,5.0,23.3652,83.9429,1.11715,24.9157,10344,CH1,v4,
41374,20250417,103,Cs0.05MA0.1FA0.85PbI3.0,1.73,MACl,14.6,PEAI,0.517,,,Me-4PACz,0.189,DMACPA,0.126,4-ABnP,0.016,,,,,1000,10,5000,40,10,160,110,25,PEAI,1.0,PDADI,0.5,m-F-PEAI,2.0,,,4900.0,30.0,8.0,120.0,100.0,5.0,23.7441,84.0964,1.11838,25.2458,10344,CH2,v4,
41375,20250417,103,Cs0.05MA0.1FA0.85PbI3.0,1.73,MACl,14.6,PEAI,0.517,,,Me-4PACz,0.189,DMACPA,0.126,4-ABnP,0.016,,,,,1000,10,5000,40,10,160,110,25,PEAI,1.0,PDADI,0.5,m-F-PEAI,2.0,,,4900.0,30.0,8.0,120.0,100.0,5.0,23.7052,83.9658,1.11687,25.2777,10344,CH3,v4,
41376,20250417,103,Cs0.05MA0.1FA0.85PbI3.0,1.73,MACl,14.6,PEAI,0.517,,,Me-4PACz,0.189,DMACPA,0.126,4-ABnP,0.016,,,,,1000,10,5000,40,10,160,110,25,PEAI,1.0,PDADI,0.5,m-F-PEAI,2.0,,,4900.0,30.0,8.0,120.0,100.0,5.0,23.153,83.73,1.11106,24.888,10344,CH4,v4,
41377,20250417,103,Cs0.05MA0.1FA0.85PbI3.0,1.73,MACl,14.6,PEAI,0.517,,,Me-4PACz,0.189,DMACPA,0.126,4-ABnP,0.016,,,,,1000,10,5000,40,10,160,110,25,PEAI,1.0,PDADI,0.5,m-F-PEAI,2.0,,,5000.0,32.0,10.0,120.0,100.0,6.0,23.6847,83.6254,1.1172,25.3512,10345,CH1,v4,
41378,20250417,103,Cs0.05MA0.1FA0.85PbI3.0,1.73,MACl,14.6,PEAI,0.517,,,Me-4PACz,0.189,DMACPA,0.126,4-ABnP,0.016,,,,,1000,10,5000,40,10,160,110,25,PEAI,1.0,PDADI,0.5,m-F-PEAI,2.0,,,5000.0,32.0,10.0,120.0,100.0,6.0,24.2688,84.1289,1.1227,25.6945,10345,CH2,v4,
41379,20250417,103,Cs0.05MA0.1FA0.85PbI3.0,1.73,MACl,14.6,PEAI,0.517,,,Me-4PACz,0.189,DMACPA,0.126,4-ABnP,0.016,,,,,1000,10,5000,40,10,160,110,25,PEAI,1.0,PDADI,0.5,m-F-PEAI,2.0,,,5000.0,32.0,10.0,120.0,100.0,6.0,24.3353,83.9812,1.12106,25.8479,10345,CH3,v4,
41380,20250417,103,Cs0.05MA0.1FA0.85PbI3.0,1.73,MACl,14.6,PEAI,0.517,,,Me-4PACz,0.189,DMACPA,0.126,4-ABnP,0.016,,,,,1000,10,5000,40,10,160,110,25,PEAI,1.0,PDADI,0.5,m-F-PEAI,2.0,,,5000.0,32.0,10.0,120.0,100.0,6.0,23.844,83.5258,1.11538,25.5939,10345,CH4,v4,
41381,20250417,103,Cs0.05MA0.1FA0.85PbI3.0,1.73,MACl,14.6,PEAI,0.517,4Cl-BZS,0.75,Me-4PACz,0.198,4PADCB,0.066,Me-2PACz,0.066,,,,,1000,10,5000,40,10,160,110,25,PEAI,1.0,PDADI,0.5,,,,,5000.0,30.0,10.0,100.0,100.0,5.0,0.517771,24.8048,0.090556,23.0507,10346,CH1,v4,
41382,20250417,103,Cs0.05MA0.1FA0.85PbI3.0,1.73,MACl,14.6,PEAI,0.517,4Cl-BZS,0.75,Me-4PACz,0.198,4PADCB,0.066,Me-2PACz,0.066,,,,,1000,10,5000,40,10,160,110,25,PEAI,1.0,PDADI,0.5,,,,,5000.0,30.0,10.0,100.0,100.0,5.0,24.2056,83.3993,1.14722,25.2992,10346,CH2,v4,
41383,20250417,103,Cs0.05MA0.1FA0.85PbI3.0,1.73,MACl,14.6,PEAI,0.517,4Cl-BZS,0.75,Me-4PACz,0.198,4PADCB,0.066,Me-2PACz,0.066,,,,,1000,10,5000,40,10,160,110,25,PEAI,1.0,PDADI,0.5,,,,,5000.0,30.0,10.0,100.0,100.0,5.0,23.9523,83.8961,1.13691,25.1119,10346,CH3,v4,
41384,20250417,103,Cs0.05MA0.1FA0.85PbI3.0,1.73,MACl,14.6,PEAI,0.517,4Cl-BZS,0.75,Me-4PACz,0.198,4PADCB,0.066,Me-2PACz,0.066,,,,,1000,10,5000,40,10,160,110,25,PEAI,1.0,PDADI,0.5,,,,,5000.0,30.0,10.0,100.0,100.0,5.0,23.4596,84.1224,1.12678,24.7497,10346,CH4,v4,
41385,20250417,103,Cs0.05MA0.1FA0.85PbI3.0,1.73,MACl,14.6,PEAI,0.517,4Cl-BZS,0.75,Me-4PACz,0.198,4PADCB,0.066,Me-2PACz,0.066,,,,,1000,10,5000,40,10,160,110,25,PEAI,1.0,PDADI,0.5,,,,,4900.0,30.0,8.0,130.0,100.0,5.0,24.8193,84.8106,1.129,25.9205,10347,CH1,v4,
41386,20250417,103,Cs0.05MA0.1FA0.85PbI3.0,1.73,MACl,14.6,PEAI,0.517,4Cl-BZS,0.75,Me-4PACz,0.198,4PADCB,0.066,Me-2PACz,0.066,,,,,1000,10,5000,40,10,160,110,25,PEAI,1.0,PDADI,0.5,,,,,4900.0,30.0,8.0,130.0,100.0,5.0,24.9005,84.6515,1.12938,26.0454,10347,CH2,v4,
41387,20250417,103,Cs0.05MA0.1FA0.85PbI3.0,1.73,MACl,14.6,PEAI,0.517,4Cl-BZS,0.75,Me-4PACz,0.198,4PADCB,0.066,Me-2PACz,0.066,,,,,1000,10,5000,40,10,160,110,25,PEAI,1.0,PDADI,0.5,,,,,4900.0,30.0,8.0,130.0,100.0,5.0,24.7139,84.4116,1.1272,25.9739,10347,CH3,v4,
41388,20250417,103,Cs0.05MA0.1FA0.85PbI3.0,1.73,MACl,14.6,PEAI,0.517,4Cl-BZS,0.75,Me-4PACz,0.198,4PADCB,0.066,Me-2PACz,0.066,,,,,1000,10,5000,40,10,160,110,25,PEAI,1.0,PDADI,0.5,,,,,4900.0,30.0,8.0,130.0,100.0,5.0,24.3857,84.4013,1.12481,25.6865,10347,CH4,v4,
41389,20250417,103,Cs0.05MA0.1FA0.85PbI3.0,1.73,MACl,14.6,PEAI,0.517,4Cl-BZS,0.75,Me-4PACz,0.198,4PADCB,0.066,Me-2PACz,0.066,,,,,1000,10,5000,40,10,160,110,25,PEAI,1.0,PDADI,0.5,,,,,4100.0,28.0,11.0,100.0,100.0,4.0,23.3451,79.3646,1.14416,25.7089,10348,CH1,v4,
41390,20250417,103,Cs0.05MA0.1FA0.85PbI3.0,1.73,MACl,14.6,PEAI,0.517,4Cl-BZS,0.75,Me-4PACz,0.198,4PADCB,0.066,Me-2PACz,0.066,,,,,1000,10,5000,40,10,160,110,25,PEAI,1.0,PDADI,0.5,,,,,4100.0,28.0,11.0,100.0,100.0,4.0,24.9838,84.4276,1.13241,26.1318,10348,CH2,v4,
41391,20250417,103,Cs0.05MA0.1FA0.85PbI3.0,1.73,MACl,14.6,PEAI,0.517,4Cl-BZS,0.75,Me-4PACz,0.198,4PADCB,0.066,Me-2PACz,0.066,,,,,1000,10,5000,40,10,160,110,25,PEAI,1.0,PDADI,0.5,,,,,4100.0,28.0,11.0,100.0,100.0,4.0,24.9502,84.484,1.12767,26.189,10348,CH3,v4,
41392,20250417,103,Cs0.05MA0.1FA0.85PbI3.0,1.73,MACl,14.6,PEAI,0.517,4Cl-BZS,0.75,Me-4PACz,0.198,4PADCB,0.066,Me-2PACz,0.066,,,,,1000,10,5000,40,10,160,110,25,PEAI,1.0,PDADI,0.5,,,,,4100.0,28.0,11.0,100.0,100.0,4.0,24.5322,84.0186,1.12561,25.9403,10348,CH4,v4,
41393,20250417,103,Cs0.05MA0.1FA0.85PbI3.0,1.73,MACl,14.6,PEAI,0.517,4Cl-BZS,0.75,Me-4PACz,0.198,4PADCB,0.066,Me-2PACz,0.066,,,,,1000,10,5000,40,10,160,110,25,PEAI,1.0,PDADI,0.5,,,,,5000.0,30.0,9.0,100.0,80.0,6.0,24.0221,84.6102,1.13278,25.0636,10349,CH1,v4,
41394,20250417,103,Cs0.05MA0.1FA0.85PbI3.0,1.73,MACl,14.6,PEAI,0.517,4Cl-BZS,0.75,Me-4PACz,0.198,4PADCB,0.066,Me-2PACz,0.066,,,,,1000,10,5000,40,10,160,110,25,PEAI,1.0,PDADI,0.5,,,,,5000.0,30.0,9.0,100.0,80.0,6.0,24.0806,83.8594,1.14049,25.1782,10349,CH2,v4,
41395,20250417,103,Cs0.05MA0.1FA0.85PbI3.0,1.73,MACl,14.6,PEAI,0.517,4Cl-BZS,0.75,Me-4PACz,0.198,4PADCB,0.066,Me-2PACz,0.066,,,,,1000,10,5000,40,10,160,110,25,PEAI,1.0,PDADI,0.5,,,,,5000.0,30.0,9.0,100.0,80.0,6.0,24.1787,84.886,1.12955,25.2169,10349,CH3,v4,
41396,20250417,103,Cs0.05MA0.1FA0.85PbI3.0,1.73,MACl,14.6,PEAI,0.517,4Cl-BZS,0.75,Me-4PACz,0.198,4PADCB,0.066,Me-2PACz,0.066,,,,,1000,10,5000,40,10,160,110,25,PEAI,1.0,PDADI,0.5,,,,,5000.0,30.0,9.0,100.0,80.0,6.0,23.7063,84.0129,1.13225,24.9215,10349,CH4,v4,
41397,20250417,103,Cs0.05MA0.1FA0.85PbI3.0,1.73,MACl,14.6,PEAI,0.517,4Cl-BZS,0.75,Me-4PACz,0.198,4PADCB,0.066,Me-2PACz,0.066,,,,,1000,10,5000,40,10,160,110,25,PEAI,1.0,PDADI,0.5,,,,,4900.0,31.0,14.0,120.0,100.0,5.0,25.1362,84.4811,1.1332,26.2564,10350,CH1,v4,
41398,20250417,103,Cs0.05MA0.1FA0.85PbI3.0,1.73,MACl,14.6,PEAI,0.517,4Cl-BZS,0.75,Me-4PACz,0.198,4PADCB,0.066,Me-2PACz,0.066,,,,,1000,10,5000,40,10,160,110,25,PEAI,1.0,PDADI,0.5,,,,,4900.0,31.0,14.0,120.0,100.0,5.0,25.2338,84.3933,1.13076,26.4427,10350,CH2,v4,
41399,20250417,103,Cs0.05MA0.1FA0.85PbI3.0,1.73,MACl,14.6,PEAI,0.517,4Cl-BZS,0.75,Me-4PACz,0.198,4PADCB,0.066,Me-2PACz,0.066,,,,,1000,10,5000,40,10,160,110,25,PEAI,1.0,PDADI,0.5,,,,,4900.0,31.0,14.0,120.0,100.0,5.0,25.1256,84.2121,1.1283,26.4434,10350,CH3,v4,
41400,20250417,103,Cs0.05MA0.1FA0.85PbI3.0,1.73,MACl,14.6,PEAI,0.517,4Cl-BZS,0.75,Me-4PACz,0.198,4PADCB,0.066,Me-2PACz,0.066,,,,,1000,10,5000,40,10,160,110,25,PEAI,1.0,PDADI,0.5,,,,,4900.0,31.0,14.0,120.0,100.0,5.0,24.634,83.809,1.12751,26.0689,10350,CH4,v4,
41401,20250417,103,Cs0.05MA0.1FA0.85PbI3.0,1.73,MACl,14.6,PEAI,0.517,4Cl-BZS,0.75,Me-4PACz,0.198,4PADCB,0.066,Me-2PACz,0.066,,,,,1000,10,5000,40,10,160,110,25,PEAI,1.0,PDADI,0.5,,,,,4100.0,30.0,12.0,130.0,100.0,5.0,25.3114,84.5663,1.1326,26.4267,10351,CH1,v4,
41402,20250417,103,Cs0.05MA0.1FA0.85PbI3.0,1.73,MACl,14.6,PEAI,0.517,4Cl-BZS,0.75,Me-4PACz,0.198,4PADCB,0.066,Me-2PACz,0.066,,,,,1000,10,5000,40,10,160,110,25,PEAI,1.0,PDADI,0.5,,,,,4100.0,30.0,12.0,130.0,100.0,5.0,25.3056,84.6024,1.13336,26.3917,10351,CH2,v4,
41403,20250417,103,Cs0.05MA0.1FA0.85PbI3.0,1.73,MACl,14.6,PEAI,0.517,4Cl-BZS,0.75,Me-4PACz,0.198,4PADCB,0.066,Me-2PACz,0.066,,,,,1000,10,5000,40,10,160,110,25,PEAI,1.0,PDADI,0.5,,,,,4100.0,30.0,12.0,130.0,100.0,5.0,25.0706,84.7066,1.12801,26.2382,10351,CH3,v4,
41404,20250417,103,Cs0.05MA0.1FA0.85PbI3.0,1.73,MACl,14.6,PEAI,0.517,4Cl-BZS,0.75,Me-4PACz,0.198,4PADCB,0.066,Me-2PACz,0.066,,,,,1000,10,5000,40,10,160,110,25,PEAI,1.0,PDADI,0.5,,,,,4100.0,30.0,12.0,130.0,100.0,5.0,9.39646,36.9578,0.992317,25.6217,10351,CH4,v4,
41405,20250417,103,Cs0.05MA0.1FA0.85PbI3.0,1.73,MACl,14.6,PEAI,0.517,4Cl-BZS,0.75,Me-4PACz,0.198,4PADCB,0.066,Me-2PACz,0.066,,,,,1000,10,5000,40,10,160,110,25,PEAI,1.0,PDADI,0.5,,,,,4000.0,30.0,10.0,100.0,90.0,5.0,23.9599,84.5202,1.12927,25.1029,10352,CH1,v4,
41406,20250417,103,Cs0.05MA0.1FA0.85PbI3.0,1.73,MACl,14.6,PEAI,0.517,4Cl-BZS,0.75,Me-4PACz,0.198,4PADCB,0.066,Me-2PACz,0.066,,,,,1000,10,5000,40,10,160,110,25,PEAI,1.0,PDADI,0.5,,,,,4000.0,30.0,10.0,100.0,90.0,5.0,23.9979,84.5091,1.12785,25.1778,10352,CH2,v4,
41407,20250417,103,Cs0.05MA0.1FA0.85PbI3.0,1.73,MACl,14.6,PEAI,0.517,4Cl-BZS,0.75,Me-4PACz,0.198,4PADCB,0.066,Me-2PACz,0.066,,,,,1000,10,5000,40,10,160,110,25,PEAI,1.0,PDADI,0.5,,,,,4000.0,30.0,10.0,100.0,90.0,5.0,24.1465,84.4506,1.12844,25.338,10352,CH3,v4,
41408,20250417,103,Cs0.05MA0.1FA0.85PbI3.0,1.73,MACl,14.6,PEAI,0.517,4Cl-BZS,0.75,Me-4PACz,0.198,4PADCB,0.066,Me-2PACz,0.066,,,,,1000,10,5000,40,10,160,110,25,PEAI,1.0,PDADI,0.5,,,,,4000.0,30.0,10.0,100.0,90.0,5.0,14.7522,53.2792,1.10599,25.035,10352,CH4,v4,
41409,20250417,103,Cs0.05MA0.1FA0.85PbI3.0,1.73,MACl,14.6,PEAI,0.517,4Cl-BZS,0.75,Me-4PACz,0.198,4PADCB,0.066,Me-2PACz,0.066,,,,,1000,10,5000,40,10,160,110,25,PEAI,1.0,PDADI,0.5,,,,,5000.0,30.0,11.0,100.0,80.0,7.0,24.3984,85.2016,1.12713,25.4061,10353,CH1,v4,
41410,20250417,103,Cs0.05MA0.1FA0.85PbI3.0,1.73,MACl,14.6,PEAI,0.517,4Cl-BZS,0.75,Me-4PACz,0.198,4PADCB,0.066,Me-2PACz,0.066,,,,,1000,10,5000,40,10,160,110,25,PEAI,1.0,PDADI,0.5,,,,,5000.0,30.0,11.0,100.0,80.0,7.0,24.681,85.0479,1.12749,25.7388,10353,CH2,v4,
41411,20250417,103,Cs0.05MA0.1FA0.85PbI3.0,1.73,MACl,14.6,PEAI,0.517,4Cl-BZS,0.75,Me-4PACz,0.198,4PADCB,0.066,Me-2PACz,0.066,,,,,1000,10,5000,40,10,160,110,25,PEAI,1.0,PDADI,0.5,,,,,5000.0,30.0,11.0,100.0,80.0,7.0,24.6947,85.0261,1.12528,25.8101,10353,CH3,v4,
41412,20250417,103,Cs0.05MA0.1FA0.85PbI3.0,1.73,MACl,14.6,PEAI,0.517,4Cl-BZS,0.75,Me-4PACz,0.198,4PADCB,0.066,Me-2PACz,0.066,,,,,1000,10,5000,40,10,160,110,25,PEAI,1.0,PDADI,0.5,,,,,5000.0,30.0,11.0,100.0,80.0,7.0,24.2456,84.2802,1.12199,25.6401,10353,CH4,v4,
41413,20250417,103,Cs0.05MA0.1FA0.85PbI3.0,1.73,MACl,14.6,PEAI,0.517,4Cl-BZS,0.75,Me-4PACz,0.198,4PADCB,0.066,Me-2PACz,0.066,,,,,1000,10,5000,40,10,160,110,25,PEAI,1.0,PDADI,0.5,,,,,5000.0,33.0,11.0,100.0,100.0,7.0,23.2353,84.3223,1.13313,24.318,10354,CH1,v4,
41414,20250417,103,Cs0.05MA0.1FA0.85PbI3.0,1.73,MACl,14.6,PEAI,0.517,4Cl-BZS,0.75,Me-4PACz,0.198,4PADCB,0.066,Me-2PACz,0.066,,,,,1000,10,5000,40,10,160,110,25,PEAI,1.0,PDADI,0.5,,,,,5000.0,33.0,11.0,100.0,100.0,7.0,23.5786,84.1553,1.13315,24.7257,10354,CH2,v4,
41415,20250417,103,Cs0.05MA0.1FA0.85PbI3.0,1.73,MACl,14.6,PEAI,0.517,4Cl-BZS,0.75,Me-4PACz,0.198,4PADCB,0.066,Me-2PACz,0.066,,,,,1000,10,5000,40,10,160,110,25,PEAI,1.0,PDADI,0.5,,,,,5000.0,33.0,11.0,100.0,100.0,7.0,23.5653,84.1375,1.12781,24.8341,10354,CH3,v4,
41416,20250417,103,Cs0.05MA0.1FA0.85PbI3.0,1.73,MACl,14.6,PEAI,0.517,4Cl-BZS,0.75,Me-4PACz,0.198,4PADCB,0.066,Me-2PACz,0.066,,,,,1000,10,5000,40,10,160,110,25,PEAI,1.0,PDADI,0.5,,,,,5000.0,33.0,11.0,100.0,100.0,7.0,23.2974,84.0388,1.1258,24.6244,10354,CH4,v4,
41417,20250417,103,Cs0.05MA0.1FA0.85PbI3.0,1.73,MACl,14.6,PEAI,0.517,4Cl-BZS,0.75,Me-4PACz,0.198,4PADCB,0.066,Me-2PACz,0.066,,,,,1000,10,5000,40,10,160,110,25,PEAI,1.0,PDADI,0.5,,,,,4800.0,31.0,12.0,115.0,100.0,6.0,24.7528,84.4031,1.13206,25.9057,10355,CH1,v4,
41418,20250417,103,Cs0.05MA0.1FA0.85PbI3.0,1.73,MACl,14.6,PEAI,0.517,4Cl-BZS,0.75,Me-4PACz,0.198,4PADCB,0.066,Me-2PACz,0.066,,,,,1000,10,5000,40,10,160,110,25,PEAI,1.0,PDADI,0.5,,,,,4800.0,31.0,12.0,115.0,100.0,6.0,24.9517,84.2655,1.13125,26.1753,10355,CH2,v4,
41419,20250417,103,Cs0.05MA0.1FA0.85PbI3.0,1.73,MACl,14.6,PEAI,0.517,4Cl-BZS,0.75,Me-4PACz,0.198,4PADCB,0.066,Me-2PACz,0.066,,,,,1000,10,5000,40,10,160,110,25,PEAI,1.0,PDADI,0.5,,,,,4800.0,31.0,12.0,115.0,100.0,6.0,24.8564,84.1167,1.1268,26.2246,10355,CH3,v4,
41420,20250417,103,Cs0.05MA0.1FA0.85PbI3.0,1.73,MACl,14.6,PEAI,0.517,4Cl-BZS,0.75,Me-4PACz,0.198,4PADCB,0.066,Me-2PACz,0.066,,,,,1000,10,5000,40,10,160,110,25,PEAI,1.0,PDADI,0.5,,,,,4800.0,31.0,12.0,115.0,100.0,6.0,24.536,83.922,1.12525,25.9824,10355,CH4,v4,
41421,20250417,103,Cs0.05MA0.1FA0.85PbI3.0,1.73,MACl,14.6,PEAI,0.517,AGAD,1.0,Me-4PACz,0.198,4PADCB,0.066,Me-2PACz,0.066,,,,,1000,10,5000,40,10,160,110,25,PEAI,1.0,PDADI,0.5,m-F-PEAI,2.0,,,5000.0,33.0,10.0,110.0,80.0,6.0,24.5869,83.8718,1.14113,25.6893,10356,CH1,v4,
41422,20250417,103,Cs0.05MA0.1FA0.85PbI3.0,1.73,MACl,14.6,PEAI,0.517,AGAD,1.0,Me-4PACz,0.198,4PADCB,0.066,Me-2PACz,0.066,,,,,1000,10,5000,40,10,160,110,25,PEAI,1.0,PDADI,0.5,m-F-PEAI,2.0,,,5000.0,33.0,10.0,110.0,80.0,6.0,24.9906,84.1099,1.14546,25.9388,10356,CH2,v4,
41423,20250417,103,Cs0.05MA0.1FA0.85PbI3.0,1.73,MACl,14.6,PEAI,0.517,AGAD,1.0,Me-4PACz,0.198,4PADCB,0.066,Me-2PACz,0.066,,,,,1000,10,5000,40,10,160,110,25,PEAI,1.0,PDADI,0.5,m-F-PEAI,2.0,,,5000.0,33.0,10.0,110.0,80.0,6.0,23.3249,78.8977,1.15045,25.6972,10356,CH3,v4,
41424,20250417,103,Cs0.05MA0.1FA0.85PbI3.0,1.73,MACl,14.6,PEAI,0.517,AGAD,1.0,Me-4PACz,0.198,4PADCB,0.066,Me-2PACz,0.066,,,,,1000,10,5000,40,10,160,110,25,PEAI,1.0,PDADI,0.5,m-F-PEAI,2.0,,,5000.0,33.0,10.0,110.0,80.0,6.0,24.481,84.3473,1.13725,25.5213,10356,CH4,v4,
41425,20250417,103,Cs0.05MA0.1FA0.85PbI3.0,1.73,MACl,14.6,PEAI,0.517,AGAD,1.0,Me-4PACz,0.198,4PADCB,0.066,Me-2PACz,0.066,,,,,1000,10,5000,40,10,160,110,25,PEAI,1.0,PDADI,0.5,m-F-PEAI,2.0,,,5000.0,31.0,10.0,120.0,100.0,5.0,23.5187,82.4624,1.13819,25.0578,10357,CH1,v4,
41426,20250417,103,Cs0.05MA0.1FA0.85PbI3.0,1.73,MACl,14.6,PEAI,0.517,AGAD,1.0,Me-4PACz,0.198,4PADCB,0.066,Me-2PACz,0.066,,,,,1000,10,5000,40,10,160,110,25,PEAI,1.0,PDADI,0.5,m-F-PEAI,2.0,,,5000.0,31.0,10.0,120.0,100.0,5.0,23.6779,82.781,1.13943,25.103,10357,CH2,v4,
41427,20250417,103,Cs0.05MA0.1FA0.85PbI3.0,1.73,MACl,14.6,PEAI,0.517,AGAD,1.0,Me-4PACz,0.198,4PADCB,0.066,Me-2PACz,0.066,,,,,1000,10,5000,40,10,160,110,25,PEAI,1.0,PDADI,0.5,m-F-PEAI,2.0,,,5000.0,31.0,10.0,120.0,100.0,5.0,23.5258,82.9428,1.13772,24.9305,10357,CH3,v4,
41428,20250417,103,Cs0.05MA0.1FA0.85PbI3.0,1.73,MACl,14.6,PEAI,0.517,AGAD,1.0,Me-4PACz,0.198,4PADCB,0.066,Me-2PACz,0.066,,,,,1000,10,5000,40,10,160,110,25,PEAI,1.0,PDADI,0.5,m-F-PEAI,2.0,,,5000.0,31.0,10.0,120.0,100.0,5.0,23.2042,83.181,1.13636,24.5487,10357,CH4,v4,
41429,20250417,103,Cs0.05MA0.1FA0.85PbI3.0,1.73,MACl,14.6,PEAI,0.517,AGAD,1.0,Me-4PACz,0.198,4PADCB,0.066,Me-2PACz,0.066,,,,,1000,10,5000,40,10,160,110,25,PEAI,1.0,PDADI,0.5,m-F-PEAI,2.0,,,5000.0,30.0,10.0,110.0,100.0,7.0,24.6258,81.5438,1.13576,26.5896,10358,CH1,v4,
41430,20250417,103,Cs0.05MA0.1FA0.85PbI3.0,1.73,MACl,14.6,PEAI,0.517,AGAD,1.0,Me-4PACz,0.198,4PADCB,0.066,Me-2PACz,0.066,,,,,1000,10,5000,40,10,160,110,25,PEAI,1.0,PDADI,0.5,m-F-PEAI,2.0,,,5000.0,30.0,10.0,110.0,100.0,7.0,24.8293,81.1763,1.13849,26.8661,10358,CH2,v4,
41431,20250417,103,Cs0.05MA0.1FA0.85PbI3.0,1.73,MACl,14.6,PEAI,0.517,AGAD,1.0,Me-4PACz,0.198,4PADCB,0.066,Me-2PACz,0.066,,,,,1000,10,5000,40,10,160,110,25,PEAI,1.0,PDADI,0.5,m-F-PEAI,2.0,,,5000.0,30.0,10.0,110.0,100.0,7.0,24.5448,80.3017,1.13647,26.8955,10358,CH3,v4,
41432,20250417,103,Cs0.05MA0.1FA0.85PbI3.0,1.73,MACl,14.6,PEAI,0.517,AGAD,1.0,Me-4PACz,0.198,4PADCB,0.066,Me-2PACz,0.066,,,,,1000,10,5000,40,10,160,110,25,PEAI,1.0,PDADI,0.5,m-F-PEAI,2.0,,,5000.0,30.0,10.0,110.0,100.0,7.0,23.7639,78.0704,1.13844,26.7374,10358,CH4,v4,
41433,20250417,103,Cs0.05MA0.1FA0.85PbI3.0,1.73,MACl,14.6,PEAI,0.517,AGAD,1.0,Me-4PACz,0.198,4PADCB,0.066,Me-2PACz,0.066,,,,,1000,10,5000,40,10,160,110,25,PEAI,1.0,PDADI,0.5,m-F-PEAI,2.0,,,4900.0,30.0,8.0,120.0,100.0,5.0,23.4332,82.5985,1.13841,24.9206,10359,CH1,v4,
41434,20250417,103,Cs0.05MA0.1FA0.85PbI3.0,1.73,MACl,14.6,PEAI,0.517,AGAD,1.0,Me-4PACz,0.198,4PADCB,0.066,Me-2PACz,0.066,,,,,1000,10,5000,40,10,160,110,25,PEAI,1.0,PDADI,0.5,m-F-PEAI,2.0,,,4900.0,30.0,8.0,120.0,100.0,5.0,23.6974,82.8036,1.13812,25.1458,10359,CH2,v4,
41435,20250417,103,Cs0.05MA0.1FA0.85PbI3.0,1.73,MACl,14.6,PEAI,0.517,AGAD,1.0,Me-4PACz,0.198,4PADCB,0.066,Me-2PACz,0.066,,,,,1000,10,5000,40,10,160,110,25,PEAI,1.0,PDADI,0.5,m-F-PEAI,2.0,,,4900.0,30.0,8.0,120.0,100.0,5.0,23.6886,82.9143,1.1375,25.1164,10359,CH3,v4,
41436,20250417,103,Cs0.05MA0.1FA0.85PbI3.0,1.73,MACl,14.6,PEAI,0.517,AGAD,1.0,Me-4PACz,0.198,4PADCB,0.066,Me-2PACz,0.066,,,,,1000,10,5000,40,10,160,110,25,PEAI,1.0,PDADI,0.5,m-F-PEAI,2.0,,,4900.0,30.0,8.0,120.0,100.0,5.0,23.3677,83.0488,1.13542,24.7813,10359,CH4,v4,
41437,20250417,103,Cs0.05MA0.1FA0.85PbI3.0,1.73,MACl,14.6,PEAI,0.517,AGAD,1.0,Me-4PACz,0.198,4PADCB,0.066,Me-2PACz,0.066,,,,,1000,10,5000,40,10,160,110,25,PEAI,1.0,PDADI,0.5,m-F-PEAI,2.0,,,5000.0,32.0,10.0,120.0,80.0,6.0,23.443,83.766,1.13427,24.6734,10360,CH1,v4,
41438,20250417,103,Cs0.05MA0.1FA0.85PbI3.0,1.73,MACl,14.6,PEAI,0.517,AGAD,1.0,Me-4PACz,0.198,4PADCB,0.066,Me-2PACz,0.066,,,,,1000,10,5000,40,10,160,110,25,PEAI,1.0,PDADI,0.5,m-F-PEAI,2.0,,,5000.0,32.0,10.0,120.0,80.0,6.0,23.9125,83.9209,1.13638,25.0745,10360,CH2,v4,
41439,20250417,103,Cs0.05MA0.1FA0.85PbI3.0,1.73,MACl,14.6,PEAI,0.517,AGAD,1.0,Me-4PACz,0.198,4PADCB,0.066,Me-2PACz,0.066,,,,,1000,10,5000,40,10,160,110,25,PEAI,1.0,PDADI,0.5,m-F-PEAI,2.0,,,5000.0,32.0,10.0,120.0,80.0,6.0,24.0831,84.1583,1.13612,25.1878,10360,CH3,v4,
41440,20250417,103,Cs0.05MA0.1FA0.85PbI3.0,1.73,MACl,14.6,PEAI,0.517,AGAD,1.0,Me-4PACz,0.198,4PADCB,0.066,Me-2PACz,0.066,,,,,1000,10,5000,40,10,160,110,25,PEAI,1.0,PDADI,0.5,m-F-PEAI,2.0,,,5000.0,32.0,10.0,120.0,80.0,6.0,0.000615777,0.444835,0.010171,13.6102,10360,CH4,v4,
41441,20250417,103,Cs0.05MA0.1FA0.85PbI3.0,1.73,MACl,14.6,PEAI,0.517,AGAD,1.0,Me-4PACz,0.198,4PADCB,0.066,Me-2PACz,0.066,,,,,1000,10,5000,40,10,160,110,25,PEAI,1.0,PDADI,0.5,PiPI,0.4,,,5000.0,30.0,10.0,120.0,100.0,5.0,23.1836,83.6596,1.14001,24.3085,10361,CH1,v4,
41442,20250417,103,Cs0.05MA0.1FA0.85PbI3.0,1.73,MACl,14.6,PEAI,0.517,AGAD,1.0,Me-4PACz,0.198,4PADCB,0.066,Me-2PACz,0.066,,,,,1000,10,5000,40,10,160,110,25,PEAI,1.0,PDADI,0.5,PiPI,0.4,,,5000.0,30.0,10.0,120.0,100.0,5.0,23.8444,84.2068,1.1456,24.7177,10361,CH2,v4,
41443,20250417,103,Cs0.05MA0.1FA0.85PbI3.0,1.73,MACl,14.6,PEAI,0.517,AGAD,1.0,Me-4PACz,0.198,4PADCB,0.066,Me-2PACz,0.066,,,,,1000,10,5000,40,10,160,110,25,PEAI,1.0,PDADI,0.5,PiPI,0.4,,,5000.0,30.0,10.0,120.0,100.0,5.0,23.9933,84.5542,1.14264,24.834,10361,CH3,v4,
41444,20250417,103,Cs0.05MA0.1FA0.85PbI3.0,1.73,MACl,14.6,PEAI,0.517,AGAD,1.0,Me-4PACz,0.198,4PADCB,0.066,Me-2PACz,0.066,,,,,1000,10,5000,40,10,160,110,25,PEAI,1.0,PDADI,0.5,PiPI,0.4,,,5000.0,30.0,10.0,120.0,100.0,5.0,23.5928,84.4412,1.13959,24.5174,10361,CH4,v4,
41445,20250417,103,Cs0.05MA0.1FA0.85PbI3.0,1.73,MACl,14.6,PEAI,0.517,AGAD,1.0,Me-4PACz,0.198,4PADCB,0.066,Me-2PACz,0.066,,,,,1000,10,5000,40,10,160,110,25,PEAI,1.0,PDADI,0.5,PiPI,0.4,,,5000.0,30.0,10.0,120.0,80.0,5.0,23.7707,85.0156,1.14024,24.5215,10362,CH1,v4,
41446,20250417,103,Cs0.05MA0.1FA0.85PbI3.0,1.73,MACl,14.6,PEAI,0.517,AGAD,1.0,Me-4PACz,0.198,4PADCB,0.066,Me-2PACz,0.066,,,,,1000,10,5000,40,10,160,110,25,PEAI,1.0,PDADI,0.5,PiPI,0.4,,,5000.0,30.0,10.0,120.0,80.0,5.0,24.0954,85.3733,1.14677,24.6114,10362,CH2,v4,
41447,20250417,103,Cs0.05MA0.1FA0.85PbI3.0,1.73,MACl,14.6,PEAI,0.517,AGAD,1.0,Me-4PACz,0.198,4PADCB,0.066,Me-2PACz,0.066,,,,,1000,10,5000,40,10,160,110,25,PEAI,1.0,PDADI,0.5,PiPI,0.4,,,5000.0,30.0,10.0,120.0,80.0,5.0,24.0665,85.8482,1.14517,24.48,10362,CH3,v4,
41448,20250417,103,Cs0.05MA0.1FA0.85PbI3.0,1.73,MACl,14.6,PEAI,0.517,AGAD,1.0,Me-4PACz,0.198,4PADCB,0.066,Me-2PACz,0.066,,,,,1000,10,5000,40,10,160,110,25,PEAI,1.0,PDADI,0.5,PiPI,0.4,,,5000.0,30.0,10.0,120.0,80.0,5.0,22.058,80.573,1.14496,23.9102,10362,CH4,v4,
41449,20250417,103,Cs0.05MA0.1FA0.85PbI3.0,1.73,MACl,14.6,PEAI,0.517,AGAD,1.0,Me-4PACz,0.198,4PADCB,0.066,Me-2PACz,0.066,,,,,1000,10,5000,40,10,160,110,25,PEAI,1.0,PDADI,0.5,PiPI,0.4,,,5000.0,31.0,8.0,120.0,100.0,6.0,23.8548,84.4888,1.13829,24.8043,10363,CH1,v4,
41450,20250417,103,Cs0.05MA0.1FA0.85PbI3.0,1.73,MACl,14.6,PEAI,0.517,AGAD,1.0,Me-4PACz,0.198,4PADCB,0.066,Me-2PACz,0.066,,,,,1000,10,5000,40,10,160,110,25,PEAI,1.0,PDADI,0.5,PiPI,0.4,,,5000.0,31.0,8.0,120.0,100.0,6.0,24.2139,84.453,1.14284,25.0878,10363,CH2,v4,
41451,20250417,103,Cs0.05MA0.1FA0.85PbI3.0,1.73,MACl,14.6,PEAI,0.517,AGAD,1.0,Me-4PACz,0.198,4PADCB,0.066,Me-2PACz,0.066,,,,,1000,10,5000,40,10,160,110,25,PEAI,1.0,PDADI,0.5,PiPI,0.4,,,5000.0,31.0,8.0,120.0,100.0,6.0,23.7474,82.7059,1.1491,24.9873,10363,CH3,v4,
41452,20250417,103,Cs0.05MA0.1FA0.85PbI3.0,1.73,MACl,14.6,PEAI,0.517,AGAD,1.0,Me-4PACz,0.198,4PADCB,0.066,Me-2PACz,0.066,,,,,1000,10,5000,40,10,160,110,25,PEAI,1.0,PDADI,0.5,PiPI,0.4,,,5000.0,31.0,8.0,120.0,100.0,6.0,23.8325,84.5765,1.14027,24.7122,10363,CH4,v4,
41453,20250417,103,Cs0.05MA0.1FA0.85PbI3.0,1.73,MACl,14.6,PEAI,0.517,AGAD,1.0,Me-4PACz,0.198,4PADCB,0.066,Me-2PACz,0.066,,,,,1000,10,5000,40,10,160,110,25,PEAI,1.0,PDADI,0.5,PiPI,0.4,,,5000.0,32.0,9.0,110.0,100.0,5.0,22.7969,83.7522,1.14598,23.7521,10364,CH1,v4,
41454,20250417,103,Cs0.05MA0.1FA0.85PbI3.0,1.73,MACl,14.6,PEAI,0.517,AGAD,1.0,Me-4PACz,0.198,4PADCB,0.066,Me-2PACz,0.066,,,,,1000,10,5000,40,10,160,110,25,PEAI,1.0,PDADI,0.5,PiPI,0.4,,,5000.0,32.0,9.0,110.0,100.0,5.0,23.4627,84.5101,1.14375,24.2739,10364,CH2,v4,
41455,20250417,103,Cs0.05MA0.1FA0.85PbI3.0,1.73,MACl,14.6,PEAI,0.517,AGAD,1.0,Me-4PACz,0.198,4PADCB,0.066,Me-2PACz,0.066,,,,,1000,10,5000,40,10,160,110,25,PEAI,1.0,PDADI,0.5,PiPI,0.4,,,5000.0,32.0,9.0,110.0,100.0,5.0,23.6532,84.8318,1.14098,24.4374,10364,CH3,v4,
41456,20250417,103,Cs0.05MA0.1FA0.85PbI3.0,1.73,MACl,14.6,PEAI,0.517,AGAD,1.0,Me-4PACz,0.198,4PADCB,0.066,Me-2PACz,0.066,,,,,1000,10,5000,40,10,160,110,25,PEAI,1.0,PDADI,0.5,PiPI,0.4,,,5000.0,32.0,9.0,110.0,100.0,5.0,23.3042,84.8291,1.1364,24.1746,10364,CH4,v4,
41457,20250417,103,Cs0.05MA0.1FA0.85PbI3.0,1.73,MACl,14.6,PEAI,0.517,AGAD,1.0,Me-4PACz,0.198,4PADCB,0.066,Me-2PACz,0.066,,,,,1000,10,5000,40,10,160,110,25,PEAI,1.0,PDADI,0.5,PiPI,0.4,,,5000.0,31.0,9.0,130.0,100.0,5.0,22.869,84.3125,1.14556,23.6777,10365,CH1,v4,
41458,20250417,103,Cs0.05MA0.1FA0.85PbI3.0,1.73,MACl,14.6,PEAI,0.517,AGAD,1.0,Me-4PACz,0.198,4PADCB,0.066,Me-2PACz,0.066,,,,,1000,10,5000,40,10,160,110,25,PEAI,1.0,PDADI,0.5,PiPI,0.4,,,5000.0,31.0,9.0,130.0,100.0,5.0,23.1561,84.7856,1.14241,23.9068,10365,CH2,v4,
41459,20250417,103,Cs0.05MA0.1FA0.85PbI3.0,1.73,MACl,14.6,PEAI,0.517,AGAD,1.0,Me-4PACz,0.198,4PADCB,0.066,Me-2PACz,0.066,,,,,1000,10,5000,40,10,160,110,25,PEAI,1.0,PDADI,0.5,PiPI,0.4,,,5000.0,31.0,9.0,130.0,100.0,5.0,23.0314,84.7657,1.14114,23.8102,10365,CH3,v4,
41460,20250417,103,Cs0.05MA0.1FA0.85PbI3.0,1.73,MACl,14.6,PEAI,0.517,AGAD,1.0,Me-4PACz,0.198,4PADCB,0.066,Me-2PACz,0.066,,,,,1000,10,5000,40,10,160,110,25,PEAI,1.0,PDADI,0.5,PiPI,0.4,,,5000.0,31.0,9.0,130.0,100.0,5.0,22.7494,85.0213,1.1376,23.5209,10365,CH4,v4,
41461,20250421,104,Cs0.05MA0.1FA0.85PbI3.0,1.73,MACl,14.6,PEAI,0.517,,,Me-4PACz,0.189,DMACPA,0.126,4-ABnP,0.016,,,,,1000,10,5000,40,10,160,110,25,PEAI,1.0,PDADI,0.5,,,,,4900.0,30.0,8.0,130.0,100.0,5.0,23.6285,83.3487,1.14557,24.7467,10366,CH1,v4,
41462,20250421,104,Cs0.05MA0.1FA0.85PbI3.0,1.73,MACl,14.6,PEAI,0.517,,,Me-4PACz,0.189,DMACPA,0.126,4-ABnP,0.016,,,,,1000,10,5000,40,10,160,110,25,PEAI,1.0,PDADI,0.5,,,,,4900.0,30.0,8.0,130.0,100.0,5.0,24.2898,85.1364,1.1415,24.9939,10366,CH2,v4,
41463,20250421,104,Cs0.05MA0.1FA0.85PbI3.0,1.73,MACl,14.6,PEAI,0.517,,,Me-4PACz,0.189,DMACPA,0.126,4-ABnP,0.016,,,,,1000,10,5000,40,10,160,110,25,PEAI,1.0,PDADI,0.5,,,,,4900.0,30.0,8.0,130.0,100.0,5.0,24.2652,85.503,1.1374,24.9512,10366,CH3,v4,
41464,20250421,104,Cs0.05MA0.1FA0.85PbI3.0,1.73,MACl,14.6,PEAI,0.517,,,Me-4PACz,0.189,DMACPA,0.126,4-ABnP,0.016,,,,,1000,10,5000,40,10,160,110,25,PEAI,1.0,PDADI,0.5,,,,,4900.0,30.0,8.0,130.0,100.0,5.0,24.0698,86.2309,1.13518,24.5892,10366,CH4,v4,
41465,20250421,104,Cs0.05MA0.1FA0.85PbI3.0,1.73,MACl,14.6,PEAI,0.517,,,Me-4PACz,0.189,DMACPA,0.126,4-ABnP,0.016,,,,,1000,10,5000,40,10,160,110,25,PEAI,1.0,PDADI,0.5,,,,,4900.0,30.0,8.0,130.0,100.0,5.0,22.7401,79.6832,1.13131,25.2257,10367,CH1,v4,
41466,20250421,104,Cs0.05MA0.1FA0.85PbI3.0,1.73,MACl,14.6,PEAI,0.517,,,Me-4PACz,0.189,DMACPA,0.126,4-ABnP,0.016,,,,,1000,10,5000,40,10,160,110,25,PEAI,1.0,PDADI,0.5,,,,,4900.0,30.0,8.0,130.0,100.0,5.0,23.9653,83.3484,1.13525,25.3275,10367,CH2,v4,
41467,20250421,104,Cs0.05MA0.1FA0.85PbI3.0,1.73,MACl,14.6,PEAI,0.517,,,Me-4PACz,0.189,DMACPA,0.126,4-ABnP,0.016,,,,,1000,10,5000,40,10,160,110,25,PEAI,1.0,PDADI,0.5,,,,,4900.0,30.0,8.0,130.0,100.0,5.0,24.132,84.4534,1.13548,25.1651,10367,CH3,v4,
41468,20250421,104,Cs0.05MA0.1FA0.85PbI3.0,1.73,MACl,14.6,PEAI,0.517,,,Me-4PACz,0.189,DMACPA,0.126,4-ABnP,0.016,,,,,1000,10,5000,40,10,160,110,25,PEAI,1.0,PDADI,0.5,,,,,4900.0,30.0,8.0,130.0,100.0,5.0,21.507,77.0365,1.1297,24.7127,10367,CH4,v4,
41469,20250421,104,Cs0.05MA0.1FA0.85PbI3.0,1.73,MACl,14.6,PEAI,0.517,,,Me-4PACz,0.189,DMACPA,0.126,4-ABnP,0.016,,,,,1000,10,5000,40,10,160,110,25,PEAI,1.0,PDADI,0.5,,,,,4900.0,30.0,8.0,130.0,100.0,5.0,19.2026,70.6503,1.15087,23.6167,10368,CH1,v4,
41470,20250421,104,Cs0.05MA0.1FA0.85PbI3.0,1.73,MACl,14.6,PEAI,0.517,,,Me-4PACz,0.189,DMACPA,0.126,4-ABnP,0.016,,,,,1000,10,5000,40,10,160,110,25,PEAI,1.0,PDADI,0.5,,,,,4900.0,30.0,8.0,130.0,100.0,5.0,13.3706,51.5901,1.09666,23.6326,10368,CH2,v4,
41471,20250421,104,Cs0.05MA0.1FA0.85PbI3.0,1.73,MACl,14.6,PEAI,0.517,,,Me-4PACz,0.189,DMACPA,0.126,4-ABnP,0.016,,,,,1000,10,5000,40,10,160,110,25,PEAI,1.0,PDADI,0.5,,,,,4900.0,30.0,8.0,130.0,100.0,5.0,17.1499,63.9602,1.13886,23.5442,10368,CH3,v4,
41472,20250421,104,Cs0.05MA0.1FA0.85PbI3.0,1.73,MACl,14.6,PEAI,0.517,,,Me-4PACz,0.189,DMACPA,0.126,4-ABnP,0.016,,,,,1000,10,5000,40,10,160,110,25,PEAI,1.0,PDADI,0.5,,,,,4900.0,30.0,8.0,130.0,100.0,5.0,20.5435,77.001,1.14816,23.2367,10368,CH4,v4,
41473,20250421,104,Cs0.05MA0.1FA0.85PbI3.0,1.73,MACl,14.6,PEAI,0.517,,,Me-4PACz,0.189,DMACPA,0.126,4-ABnP,0.016,,,,,1000,10,5000,40,10,160,110,25,PEAI,1.0,PDADI,0.5,,,,,4900.0,30.0,8.0,130.0,100.0,5.0,19.5364,70.7039,1.13558,24.3324,10369,CH1,v4,
41474,20250421,104,Cs0.05MA0.1FA0.85PbI3.0,1.73,MACl,14.6,PEAI,0.517,,,Me-4PACz,0.189,DMACPA,0.126,4-ABnP,0.016,,,,,1000,10,5000,40,10,160,110,25,PEAI,1.0,PDADI,0.5,,,,,4900.0,30.0,8.0,130.0,100.0,5.0,22.845,82.2462,1.13582,24.4548,10369,CH2,v4,
41475,20250421,104,Cs0.05MA0.1FA0.85PbI3.0,1.73,MACl,14.6,PEAI,0.517,,,Me-4PACz,0.189,DMACPA,0.126,4-ABnP,0.016,,,,,1000,10,5000,40,10,160,110,25,PEAI,1.0,PDADI,0.5,,,,,4900.0,30.0,8.0,130.0,100.0,5.0,21.7377,78.748,1.13545,24.3113,10369,CH3,v4,
41476,20250421,104,Cs0.05MA0.1FA0.85PbI3.0,1.73,MACl,14.6,PEAI,0.517,,,Me-4PACz,0.189,DMACPA,0.126,4-ABnP,0.016,,,,,1000,10,5000,40,10,160,110,25,PEAI,1.0,PDADI,0.5,,,,,4900.0,30.0,8.0,130.0,100.0,5.0,21.3369,77.2746,1.12652,24.5108,10369,CH4,v4,
41477,20250421,104,Cs0.05MA0.1FA0.85PbI3.0,1.73,MACl,14.6,PEAI,0.517,,,Me-4PACz,0.189,DMACPA,0.126,4-ABnP,0.016,,,,,1000,10,5000,40,10,160,110,25,PEAI,1.0,PDADI,0.5,,,,,4900.0,30.0,8.0,130.0,100.0,5.0,21.6849,80.9181,1.12789,23.7598,10370,CH1,v4,
41478,20250421,104,Cs0.05MA0.1FA0.85PbI3.0,1.73,MACl,14.6,PEAI,0.517,,,Me-4PACz,0.189,DMACPA,0.126,4-ABnP,0.016,,,,,1000,10,5000,40,10,160,110,25,PEAI,1.0,PDADI,0.5,,,,,4900.0,30.0,8.0,130.0,100.0,5.0,3.56464,31.55,0.477583,23.6574,10370,CH2,v4,
