Repository: MI-Materials-Intelligence/Recipe-Language-Model

# Learning Layer

## Overview

In the learning layer, the formulas and parameters are encoded and then tokenised into recipes as inputs. Through atomic skills of data extraction, cleaning, and matching, these data are organised into standardised datasets, providing the basis for RLM training and iterative recipe refinement.

Key Atomic Skills:
- **Cleaning**: Preprocessing and outlier cleaning
- **Matching**: Matching data pairs based on variables
- **Extraction**: Data extraction from robotic boxes

File: seven_ai_layers_robotics/learning/data/data50764_from_db.csv (part 195 of 253)
No,date,rank,Formula PVK,Concentration PVK,Formula Additive 1,Concentration Additive 1,Formula Additive 2,Concentration Additive 2,Formula Additive 3,Concentration Additive 3,Formula SAM 1,Concentration SAM 1,Formula SAM 2,Concentration SAM 2,Formula SAM 3,Concentration SAM 3,Spin Coating Speed SAM,Spin Coating Time SAM,Annealed Temperature SAM,Annealed Time SAM,Spin Coating Speed PVK 1,Spin Coating Time PVK 1,Spin Coating Speed PVK 2,Spin Coating Time PVK 2,Antisolvent Dropping Timing,Antisolvent Volume,Annealed Temperature PVK,Annealed Time PVK,Formula Passivator 1,Concentration Passivator 1,Formula Passivator 2,Concentration Passivator 2,Formula Passivator 3,Concentration Passivator 3,Formula Passivator 4,Concentration Passivator 4,Spin Coating Speed Passivator,Spin Coating Time Passivator,Passivator Dropping Timing,Passivator Volume,Annealed Temperature Passivator,Annealed Time Passivator,PCE,FF,Voc,Jsc,Product,Channel,From,upload_time
41479,20250421,104,Cs0.05MA0.1FA0.85PbI3.0,1.73,MACl,14.6,PEAI,0.517,,,Me-4PACz,0.189,DMACPA,0.126,4-ABnP,0.016,,,,,1000,10,5000,40,10,160,110,25,PEAI,1.0,PDADI,0.5,,,,,4900.0,30.0,8.0,130.0,100.0,5.0,22.2948,81.9605,1.1312,24.0469,10370,CH3,v4,
41480,20250421,104,Cs0.05MA0.1FA0.85PbI3.0,1.73,MACl,14.6,PEAI,0.517,,,Me-4PACz,0.189,DMACPA,0.126,4-ABnP,0.016,,,,,1000,10,5000,40,10,160,110,25,PEAI,1.0,PDADI,0.5,,,,,4900.0,30.0,8.0,130.0,100.0,5.0,22.4054,83.3262,1.12808,23.8358,10370,CH4,v4,
41481,20250421,104,Cs0.05MA0.1FA0.85PbI3.0,1.73,MACl,14.6,PEAI,0.517,,,Me-4PACz,0.189,DMACPA,0.126,4-ABnP,0.016,,,,,1000,10,5000,40,10,160,110,25,PEAI,1.0,PDADI,0.5,,,,,4900.0,30.0,8.0,130.0,100.0,5.0,20.558,77.0368,1.13563,23.4988,10371,CH1,v4,
41482,20250421,104,Cs0.05MA0.1FA0.85PbI3.0,1.73,MACl,14.6,PEAI,0.517,,,Me-4PACz,0.189,DMACPA,0.126,4-ABnP,0.016,,,,,1000,10,5000,40,10,160,110,25,PEAI,1.0,PDADI,0.5,,,,,4900.0,30.0,8.0,130.0,100.0,5.0,21.6987,80.9701,1.13581,23.5942,10371,CH2,v4,
41483,20250421,104,Cs0.05MA0.1FA0.85PbI3.0,1.73,MACl,14.6,PEAI,0.517,,,Me-4PACz,0.189,DMACPA,0.126,4-ABnP,0.016,,,,,1000,10,5000,40,10,160,110,25,PEAI,1.0,PDADI,0.5,,,,,4900.0,30.0,8.0,130.0,100.0,5.0,22.178,82.9498,1.13486,23.5593,10371,CH3,v4,
41484,20250421,104,Cs0.05MA0.1FA0.85PbI3.0,1.73,MACl,14.6,PEAI,0.517,,,Me-4PACz,0.189,DMACPA,0.126,4-ABnP,0.016,,,,,1000,10,5000,40,10,160,110,25,PEAI,1.0,PDADI,0.5,,,,,4900.0,30.0,8.0,130.0,100.0,5.0,21.7353,83.26,1.13084,23.085,10371,CH4,v4,
41485,20250421,104,Cs0.05MA0.1FA0.85PbI3.0,1.73,MACl,14.6,PEAI,0.517,,,Me-4PACz,0.189,DMACPA,0.126,4-ABnP,0.016,,,,,1000,10,5000,40,10,160,110,25,PEAI,1.0,PDADI,0.5,,,,,4900.0,30.0,8.0,130.0,100.0,5.0,9.72453,42.3793,0.973329,23.5752,10372,CH1,v4,
41486,20250421,104,Cs0.05MA0.1FA0.85PbI3.0,1.73,MACl,14.6,PEAI,0.517,,,Me-4PACz,0.189,DMACPA,0.126,4-ABnP,0.016,,,,,1000,10,5000,40,10,160,110,25,PEAI,1.0,PDADI,0.5,,,,,4900.0,30.0,8.0,130.0,100.0,5.0,22.5467,83.0048,1.13279,23.979,10372,CH2,v4,
41487,20250421,104,Cs0.05MA0.1FA0.85PbI3.0,1.73,MACl,14.6,PEAI,0.517,,,Me-4PACz,0.189,DMACPA,0.126,4-ABnP,0.016,,,,,1000,10,5000,40,10,160,110,25,PEAI,1.0,PDADI,0.5,,,,,4900.0,30.0,8.0,130.0,100.0,5.0,22.5696,83.966,1.13031,23.7807,10372,CH3,v4,
41488,20250421,104,Cs0.05MA0.1FA0.85PbI3.0,1.73,MACl,14.6,PEAI,0.517,,,Me-4PACz,0.189,DMACPA,0.126,4-ABnP,0.016,,,,,1000,10,5000,40,10,160,110,25,PEAI,1.0,PDADI,0.5,,,,,4900.0,30.0,8.0,130.0,100.0,5.0,19.0296,73.0007,1.11803,23.3158,10372,CH4,v4,
41489,20250421,104,Cs0.05MA0.1FA0.85PbI3.0,1.73,MACl,14.6,PEAI,0.517,,,Me-4PACz,0.189,DMACPA,0.126,4-ABnP,0.016,,,,,1000,10,5000,40,10,160,110,25,PEAI,1.0,PDADI,0.5,,,,,4900.0,30.0,8.0,130.0,100.0,5.0,6.22039,36.1409,0.718523,23.954,10373,CH1,v4,
41490,20250421,104,Cs0.05MA0.1FA0.85PbI3.0,1.73,MACl,14.6,PEAI,0.517,,,Me-4PACz,0.189,DMACPA,0.126,4-ABnP,0.016,,,,,1000,10,5000,40,10,160,110,25,PEAI,1.0,PDADI,0.5,,,,,4900.0,30.0,8.0,130.0,100.0,5.0,23.6077,85.2258,1.13442,24.418,10373,CH2,v4,
41491,20250421,104,Cs0.05MA0.1FA0.85PbI3.0,1.73,MACl,14.6,PEAI,0.517,,,Me-4PACz,0.189,DMACPA,0.126,4-ABnP,0.016,,,,,1000,10,5000,40,10,160,110,25,PEAI,1.0,PDADI,0.5,,,,,4900.0,30.0,8.0,130.0,100.0,5.0,23.4217,85.407,1.13255,24.214,10373,CH3,v4,
41492,20250421,104,Cs0.05MA0.1FA0.85PbI3.0,1.73,MACl,14.6,PEAI,0.517,,,Me-4PACz,0.189,DMACPA,0.126,4-ABnP,0.016,,,,,1000,10,5000,40,10,160,110,25,PEAI,1.0,PDADI,0.5,,,,,4900.0,30.0,8.0,130.0,100.0,5.0,2.35515,29.0821,0.346541,23.3689,10373,CH4,v4,
41493,20250421,104,Cs0.05MA0.1FA0.85PbI3.0,1.73,MACl,14.6,PEAI,0.517,,,Me-4PACz,0.189,DMACPA,0.126,4-ABnP,0.016,,,,,1000,10,5000,40,10,160,110,25,PEAI,1.0,PDADI,0.5,,,,,4900.0,30.0,8.0,130.0,100.0,5.0,20.7188,75.9423,1.15136,23.6957,10374,CH1,v4,
41494,20250421,104,Cs0.05MA0.1FA0.85PbI3.0,1.73,MACl,14.6,PEAI,0.517,,,Me-4PACz,0.189,DMACPA,0.126,4-ABnP,0.016,,,,,1000,10,5000,40,10,160,110,25,PEAI,1.0,PDADI,0.5,,,,,4900.0,30.0,8.0,130.0,100.0,5.0,22.3476,80.7489,1.14505,24.1697,10374,CH2,v4,
41495,20250421,104,Cs0.05MA0.1FA0.85PbI3.0,1.73,MACl,14.6,PEAI,0.517,,,Me-4PACz,0.189,DMACPA,0.126,4-ABnP,0.016,,,,,1000,10,5000,40,10,160,110,25,PEAI,1.0,PDADI,0.5,,,,,4900.0,30.0,8.0,130.0,100.0,5.0,22.2438,81.0321,1.14123,24.0534,10374,CH3,v4,
41496,20250421,104,Cs0.05MA0.1FA0.85PbI3.0,1.73,MACl,14.6,PEAI,0.517,,,Me-4PACz,0.189,DMACPA,0.126,4-ABnP,0.016,,,,,1000,10,5000,40,10,160,110,25,PEAI,1.0,PDADI,0.5,,,,,4900.0,30.0,8.0,130.0,100.0,5.0,21.7343,81.0729,1.14267,23.4611,10374,CH4,v4,
41497,20250421,104,Cs0.05MA0.1FA0.85PbI3.0,1.73,MACl,14.6,PEAI,0.517,,,Me-4PACz,0.189,DMACPA,0.126,4-ABnP,0.016,,,,,1000,10,5000,40,10,160,110,25,PEAI,1.0,PDADI,0.5,,,,,4900.0,30.0,8.0,130.0,100.0,5.0,2.76079,29.7382,0.402311,23.0757,10375,CH1,v4,
41498,20250421,104,Cs0.05MA0.1FA0.85PbI3.0,1.73,MACl,14.6,PEAI,0.517,,,Me-4PACz,0.189,DMACPA,0.126,4-ABnP,0.016,,,,,1000,10,5000,40,10,160,110,25,PEAI,1.0,PDADI,0.5,,,,,4900.0,30.0,8.0,130.0,100.0,5.0,19.573,73.0157,1.13503,23.6176,10375,CH2,v4,
41499,20250421,104,Cs0.05MA0.1FA0.85PbI3.0,1.73,MACl,14.6,PEAI,0.517,,,Me-4PACz,0.189,DMACPA,0.126,4-ABnP,0.016,,,,,1000,10,5000,40,10,160,110,25,PEAI,1.0,PDADI,0.5,,,,,4900.0,30.0,8.0,130.0,100.0,5.0,22.3244,83.1086,1.13376,23.6925,10375,CH3,v4,
41500,20250421,104,Cs0.05MA0.1FA0.85PbI3.0,1.73,MACl,14.6,PEAI,0.517,,,Me-4PACz,0.189,DMACPA,0.126,4-ABnP,0.016,,,,,1000,10,5000,40,10,160,110,25,PEAI,1.0,PDADI,0.5,,,,,4900.0,30.0,8.0,130.0,100.0,5.0,21.9764,83.8477,1.12807,23.2343,10375,CH4,v4,
41501,20250421,104,Cs0.05MA0.1FA0.85PbI3.0,1.73,MACl,14.6,PEAI,0.517,,,Me-4PACz,0.189,DMACPA,0.126,4-ABnP,0.016,,,,,1000,10,5000,40,10,160,110,25,PEAI,1.0,PDADI,0.5,,,,,4900.0,30.0,8.0,130.0,100.0,5.0,2.57e-05,0.0635825,0.002295,17.5933,10376,CH1,v4,
41502,20250421,104,Cs0.05MA0.1FA0.85PbI3.0,1.73,MACl,14.6,PEAI,0.517,,,Me-4PACz,0.189,DMACPA,0.126,4-ABnP,0.016,,,,,1000,10,5000,40,10,160,110,25,PEAI,1.0,PDADI,0.5,,,,,4900.0,30.0,8.0,130.0,100.0,5.0,2.55e-05,0.0609331,0.002493,16.8011,10376,CH2,v4,
41503,20250421,104,Cs0.05MA0.1FA0.85PbI3.0,1.73,MACl,14.6,PEAI,0.517,,,Me-4PACz,0.189,DMACPA,0.126,4-ABnP,0.016,,,,,1000,10,5000,40,10,160,110,25,PEAI,1.0,PDADI,0.5,,,,,4900.0,30.0,8.0,130.0,100.0,5.0,2.01e-05,0.0568172,0.002306,15.3726,10376,CH3,v4,
41504,20250421,104,Cs0.05MA0.1FA0.85PbI3.0,1.73,MACl,14.6,PEAI,0.517,,,Me-4PACz,0.189,DMACPA,0.126,4-ABnP,0.016,,,,,1000,10,5000,40,10,160,110,25,PEAI,1.0,PDADI,0.5,,,,,4900.0,30.0,8.0,130.0,100.0,5.0,1.9053e-05,0.0845955,0.001689,13.3314,10376,CH4,v4,
41505,20250421,104,Cs0.05MA0.1FA0.85PbI3.0,1.73,MACl,14.6,PEAI,0.517,,,Me-4PACz,0.189,DMACPA,0.126,4-ABnP,0.016,,,,,1000,10,5000,40,10,160,110,25,PEAI,1.0,PDADI,0.5,,,,,4900.0,30.0,8.0,130.0,100.0,5.0,20.6132,75.503,1.1368,24.0159,10377,CH1,v4,
41506,20250421,104,Cs0.05MA0.1FA0.85PbI3.0,1.73,MACl,14.6,PEAI,0.517,,,Me-4PACz,0.189,DMACPA,0.126,4-ABnP,0.016,,,,,1000,10,5000,40,10,160,110,25,PEAI,1.0,PDADI,0.5,,,,,4900.0,30.0,8.0,130.0,100.0,5.0,19.8293,72.8305,1.13889,23.9064,10377,CH2,v4,
41507,20250421,104,Cs0.05MA0.1FA0.85PbI3.0,1.73,MACl,14.6,PEAI,0.517,,,Me-4PACz,0.189,DMACPA,0.126,4-ABnP,0.016,,,,,1000,10,5000,40,10,160,110,25,PEAI,1.0,PDADI,0.5,,,,,4900.0,30.0,8.0,130.0,100.0,5.0,21.775,80.5161,1.13718,23.7819,10377,CH3,v4,
41508,20250421,104,Cs0.05MA0.1FA0.85PbI3.0,1.73,MACl,14.6,PEAI,0.517,,,Me-4PACz,0.189,DMACPA,0.126,4-ABnP,0.016,,,,,1000,10,5000,40,10,160,110,25,PEAI,1.0,PDADI,0.5,,,,,4900.0,30.0,8.0,130.0,100.0,5.0,19.5923,75.2655,1.12741,23.0891,10377,CH4,v4,
41509,20250421,104,Cs0.05MA0.1FA0.85PbI3.0,1.73,MACl,14.6,PEAI,0.517,,,Me-4PACz,0.189,DMACPA,0.126,4-ABnP,0.016,,,,,1000,10,5000,40,10,160,110,25,PEAI,1.0,PDADI,0.5,,,,,4900.0,30.0,8.0,130.0,100.0,5.0,22.1359,78.5713,1.1393,24.7284,10378,CH1,v4,
41510,20250421,104,Cs0.05MA0.1FA0.85PbI3.0,1.73,MACl,14.6,PEAI,0.517,,,Me-4PACz,0.189,DMACPA,0.126,4-ABnP,0.016,,,,,1000,10,5000,40,10,160,110,25,PEAI,1.0,PDADI,0.5,,,,,4900.0,30.0,8.0,130.0,100.0,5.0,23.2526,81.0806,1.13579,25.2498,10378,CH2,v4,
41511,20250421,104,Cs0.05MA0.1FA0.85PbI3.0,1.73,MACl,14.6,PEAI,0.517,,,Me-4PACz,0.189,DMACPA,0.126,4-ABnP,0.016,,,,,1000,10,5000,40,10,160,110,25,PEAI,1.0,PDADI,0.5,,,,,4900.0,30.0,8.0,130.0,100.0,5.0,23.3756,82.2131,1.12971,25.1683,10378,CH3,v4,
41512,20250421,104,Cs0.05MA0.1FA0.85PbI3.0,1.73,MACl,14.6,PEAI,0.517,,,Me-4PACz,0.189,DMACPA,0.126,4-ABnP,0.016,,,,,1000,10,5000,40,10,160,110,25,PEAI,1.0,PDADI,0.5,,,,,4900.0,30.0,8.0,130.0,100.0,5.0,23.2515,83.2329,1.1269,24.7895,10378,CH4,v4,
41513,20250421,104,Cs0.05MA0.1FA0.85PbI3.0,1.73,MACl,14.6,PEAI,0.517,,,Me-4PACz,0.189,DMACPA,0.126,4-ABnP,0.016,,,,,1000,10,5000,40,10,160,110,25,PEAI,1.0,PDADI,0.5,,,,,4900.0,30.0,8.0,130.0,100.0,5.0,22.8572,82.2001,1.13274,24.5483,10379,CH1,v4,
41514,20250421,104,Cs0.05MA0.1FA0.85PbI3.0,1.73,MACl,14.6,PEAI,0.517,,,Me-4PACz,0.189,DMACPA,0.126,4-ABnP,0.016,,,,,1000,10,5000,40,10,160,110,25,PEAI,1.0,PDADI,0.5,,,,,4900.0,30.0,8.0,130.0,100.0,5.0,23.4744,83.6189,1.13383,24.7596,10379,CH2,v4,
41515,20250421,104,Cs0.05MA0.1FA0.85PbI3.0,1.73,MACl,14.6,PEAI,0.517,,,Me-4PACz,0.189,DMACPA,0.126,4-ABnP,0.016,,,,,1000,10,5000,40,10,160,110,25,PEAI,1.0,PDADI,0.5,,,,,4900.0,30.0,8.0,130.0,100.0,5.0,21.4966,77.3459,1.12889,24.6196,10379,CH3,v4,
41516,20250421,104,Cs0.05MA0.1FA0.85PbI3.0,1.73,MACl,14.6,PEAI,0.517,,,Me-4PACz,0.189,DMACPA,0.126,4-ABnP,0.016,,,,,1000,10,5000,40,10,160,110,25,PEAI,1.0,PDADI,0.5,,,,,4900.0,30.0,8.0,130.0,100.0,5.0,23.2645,84.8791,1.12735,24.3128,10379,CH4,v4,
41517,20250421,104,Cs0.05MA0.1FA0.85PbI3.0,1.73,MACl,14.6,PEAI,0.517,,,Me-4PACz,0.189,DMACPA,0.126,4-ABnP,0.016,,,,,1000,10,5000,40,10,160,110,25,PEAI,1.0,PDADI,0.5,,,,,4900.0,30.0,8.0,130.0,100.0,5.0,22.2854,82.5059,1.13429,23.8128,10380,CH1,v4,
41518,20250421,104,Cs0.05MA0.1FA0.85PbI3.0,1.73,MACl,14.6,PEAI,0.517,,,Me-4PACz,0.189,DMACPA,0.126,4-ABnP,0.016,,,,,1000,10,5000,40,10,160,110,25,PEAI,1.0,PDADI,0.5,,,,,4900.0,30.0,8.0,130.0,100.0,5.0,23.282,84.4897,1.13399,24.3,10380,CH2,v4,
41519,20250421,104,Cs0.05MA0.1FA0.85PbI3.0,1.73,MACl,14.6,PEAI,0.517,,,Me-4PACz,0.189,DMACPA,0.126,4-ABnP,0.016,,,,,1000,10,5000,40,10,160,110,25,PEAI,1.0,PDADI,0.5,,,,,4900.0,30.0,8.0,130.0,100.0,5.0,7.59498,48.3867,0.687979,22.8153,10380,CH3,v4,
41520,20250421,104,Cs0.05MA0.1FA0.85PbI3.0,1.73,MACl,14.6,PEAI,0.517,,,Me-4PACz,0.189,DMACPA,0.126,4-ABnP,0.016,,,,,1000,10,5000,40,10,160,110,25,PEAI,1.0,PDADI,0.5,,,,,4900.0,30.0,8.0,130.0,100.0,5.0,19.8084,73.1949,1.12029,24.1568,10380,CH4,v4,
41521,20250421,104,Cs0.05MA0.1FA0.85PbI3.0,1.73,MACl,14.6,PEAI,0.517,,,Me-4PACz,0.189,DMACPA,0.126,4-ABnP,0.016,,,,,1000,10,5000,40,10,160,110,25,PEAI,1.0,PDADI,0.5,PiPI,0.4,,,4900.0,31.0,7.0,130.0,100.0,5.0,21.7585,81.371,1.13799,23.4975,10381,CH1,v4,
41522,20250421,104,Cs0.05MA0.1FA0.85PbI3.0,1.73,MACl,14.6,PEAI,0.517,,,Me-4PACz,0.189,DMACPA,0.126,4-ABnP,0.016,,,,,1000,10,5000,40,10,160,110,25,PEAI,1.0,PDADI,0.5,PiPI,0.4,,,4900.0,31.0,7.0,130.0,100.0,5.0,13.3126,51.2226,1.0954,23.7262,10381,CH2,v4,
41523,20250421,104,Cs0.05MA0.1FA0.85PbI3.0,1.73,MACl,14.6,PEAI,0.517,,,Me-4PACz,0.189,DMACPA,0.126,4-ABnP,0.016,,,,,1000,10,5000,40,10,160,110,25,PEAI,1.0,PDADI,0.5,PiPI,0.4,,,4900.0,31.0,7.0,130.0,100.0,5.0,23.3397,86.4211,1.13878,23.7158,10381,CH3,v4,
41524,20250421,104,Cs0.05MA0.1FA0.85PbI3.0,1.73,MACl,14.6,PEAI,0.517,,,Me-4PACz,0.189,DMACPA,0.126,4-ABnP,0.016,,,,,1000,10,5000,40,10,160,110,25,PEAI,1.0,PDADI,0.5,PiPI,0.4,,,4900.0,31.0,7.0,130.0,100.0,5.0,23.0575,88.2518,1.13693,22.9803,10381,CH4,v4,
41525,20250421,104,Cs0.05MA0.1FA0.85PbI3.0,1.73,MACl,14.6,PEAI,0.517,,,Me-4PACz,0.189,DMACPA,0.126,4-ABnP,0.016,,,,,1000,10,5000,40,10,160,110,25,PEAI,1.0,PDADI,0.5,PiPI,0.4,,,4900.0,31.0,7.0,130.0,100.0,5.0,8.52806,43.0368,0.882096,22.4644,10382,CH1,v4,
41526,20250421,104,Cs0.05MA0.1FA0.85PbI3.0,1.73,MACl,14.6,PEAI,0.517,,,Me-4PACz,0.189,DMACPA,0.126,4-ABnP,0.016,,,,,1000,10,5000,40,10,160,110,25,PEAI,1.0,PDADI,0.5,PiPI,0.4,,,4900.0,31.0,7.0,130.0,100.0,5.0,6.03155,37.9095,0.698027,22.7934,10382,CH2,v4,
41527,20250421,104,Cs0.05MA0.1FA0.85PbI3.0,1.73,MACl,14.6,PEAI,0.517,,,Me-4PACz,0.189,DMACPA,0.126,4-ABnP,0.016,,,,,1000,10,5000,40,10,160,110,25,PEAI,1.0,PDADI,0.5,PiPI,0.4,,,4900.0,31.0,7.0,130.0,100.0,5.0,3.4938,32.6361,0.477917,22.3999,10382,CH3,v4,
41528,20250421,104,Cs0.05MA0.1FA0.85PbI3.0,1.73,MACl,14.6,PEAI,0.517,,,Me-4PACz,0.189,DMACPA,0.126,4-ABnP,0.016,,,,,1000,10,5000,40,10,160,110,25,PEAI,1.0,PDADI,0.5,PiPI,0.4,,,4900.0,31.0,7.0,130.0,100.0,5.0,6.3621,37.7385,0.767105,21.9767,10382,CH4,v4,
41529,20250421,104,Cs0.05MA0.1FA0.85PbI3.0,1.73,MACl,14.6,PEAI,0.517,,,Me-4PACz,0.189,DMACPA,0.126,4-ABnP,0.016,,,,,1000,10,5000,40,10,160,110,25,PEAI,1.0,PDADI,0.5,PiPI,0.4,,,4900.0,31.0,7.0,130.0,100.0,5.0,8.03624,42.6752,0.848329,22.198,10383,CH1,v4,
41530,20250421,104,Cs0.05MA0.1FA0.85PbI3.0,1.73,MACl,14.6,PEAI,0.517,,,Me-4PACz,0.189,DMACPA,0.126,4-ABnP,0.016,,,,,1000,10,5000,40,10,160,110,25,PEAI,1.0,PDADI,0.5,PiPI,0.4,,,4900.0,31.0,7.0,130.0,100.0,5.0,22.4234,84.7139,1.13635,23.2935,10383,CH2,v4,
41531,20250421,104,Cs0.05MA0.1FA0.85PbI3.0,1.73,MACl,14.6,PEAI,0.517,,,Me-4PACz,0.189,DMACPA,0.126,4-ABnP,0.016,,,,,1000,10,5000,40,10,160,110,25,PEAI,1.0,PDADI,0.5,PiPI,0.4,,,4900.0,31.0,7.0,130.0,100.0,5.0,22.3272,85.2439,1.13465,23.084,10383,CH3,v4,
41532,20250421,104,Cs0.05MA0.1FA0.85PbI3.0,1.73,MACl,14.6,PEAI,0.517,,,Me-4PACz,0.189,DMACPA,0.126,4-ABnP,0.016,,,,,1000,10,5000,40,10,160,110,25,PEAI,1.0,PDADI,0.5,PiPI,0.4,,,4900.0,31.0,7.0,130.0,100.0,5.0,21.7415,85.4959,1.13137,22.4771,10383,CH4,v4,
41533,20250421,104,Cs0.05MA0.1FA0.85PbI3.0,1.73,MACl,14.6,PEAI,0.517,,,Me-4PACz,0.189,DMACPA,0.126,4-ABnP,0.016,,,,,1000,10,5000,40,10,160,110,25,PEAI,1.0,PDADI,0.5,PiPI,0.4,,,4900.0,31.0,7.0,130.0,100.0,5.0,1.71272,27.8007,0.273675,22.511,10384,CH1,v4,
41534,20250421,104,Cs0.05MA0.1FA0.85PbI3.0,1.73,MACl,14.6,PEAI,0.517,,,Me-4PACz,0.189,DMACPA,0.126,4-ABnP,0.016,,,,,1000,10,5000,40,10,160,110,25,PEAI,1.0,PDADI,0.5,PiPI,0.4,,,4900.0,31.0,7.0,130.0,100.0,5.0,20.7401,76.3905,1.14475,23.717,10384,CH2,v4,
41535,20250421,104,Cs0.05MA0.1FA0.85PbI3.0,1.73,MACl,14.6,PEAI,0.517,,,Me-4PACz,0.189,DMACPA,0.126,4-ABnP,0.016,,,,,1000,10,5000,40,10,160,110,25,PEAI,1.0,PDADI,0.5,PiPI,0.4,,,4900.0,31.0,7.0,130.0,100.0,5.0,23.2349,85.5676,1.13673,23.8876,10384,CH3,v4,
41536,20250421,104,Cs0.05MA0.1FA0.85PbI3.0,1.73,MACl,14.6,PEAI,0.517,,,Me-4PACz,0.189,DMACPA,0.126,4-ABnP,0.016,,,,,1000,10,5000,40,10,160,110,25,PEAI,1.0,PDADI,0.5,PiPI,0.4,,,4900.0,31.0,7.0,130.0,100.0,5.0,22.6668,85.7821,1.13102,23.3627,10384,CH4,v4,
41537,20250421,104,Cs0.05MA0.1FA0.85PbI3.0,1.73,MACl,14.6,PEAI,0.517,,,Me-4PACz,0.189,DMACPA,0.126,4-ABnP,0.016,,,,,1000,10,5000,40,10,160,110,25,PEAI,1.0,PDADI,0.5,PiPI,0.4,,,4900.0,31.0,7.0,130.0,100.0,5.0,22.8372,83.0075,1.1432,24.0659,10385,CH1,v4,
41538,20250421,104,Cs0.05MA0.1FA0.85PbI3.0,1.73,MACl,14.6,PEAI,0.517,,,Me-4PACz,0.189,DMACPA,0.126,4-ABnP,0.016,,,,,1000,10,5000,40,10,160,110,25,PEAI,1.0,PDADI,0.5,PiPI,0.4,,,4900.0,31.0,7.0,130.0,100.0,5.0,10.8075,42.405,1.05315,24.2001,10385,CH2,v4,
41539,20250421,104,Cs0.05MA0.1FA0.85PbI3.0,1.73,MACl,14.6,PEAI,0.517,,,Me-4PACz,0.189,DMACPA,0.126,4-ABnP,0.016,,,,,1000,10,5000,40,10,160,110,25,PEAI,1.0,PDADI,0.5,PiPI,0.4,,,4900.0,31.0,7.0,130.0,100.0,5.0,12.8022,47.9169,1.09933,24.3035,10385,CH3,v4,
41540,20250421,104,Cs0.05MA0.1FA0.85PbI3.0,1.73,MACl,14.6,PEAI,0.517,,,Me-4PACz,0.189,DMACPA,0.126,4-ABnP,0.016,,,,,1000,10,5000,40,10,160,110,25,PEAI,1.0,PDADI,0.5,PiPI,0.4,,,4900.0,31.0,7.0,130.0,100.0,5.0,22.9674,84.6599,1.12797,24.0513,10385,CH4,v4,
41541,20250421,104,Cs0.05MA0.1FA0.85PbI3.0,1.73,MACl,14.6,PEAI,0.517,,,Me-4PACz,0.189,DMACPA,0.126,4-ABnP,0.016,,,,,1000,10,5000,40,10,160,110,25,PEAI,1.0,PDADI,0.5,PiPI,0.4,,,4900.0,31.0,7.0,130.0,100.0,5.0,3.30012,31.177,0.455041,23.2619,10386,CH1,v4,
41542,20250421,104,Cs0.05MA0.1FA0.85PbI3.0,1.73,MACl,14.6,PEAI,0.517,,,Me-4PACz,0.189,DMACPA,0.126,4-ABnP,0.016,,,,,1000,10,5000,40,10,160,110,25,PEAI,1.0,PDADI,0.5,PiPI,0.4,,,4900.0,31.0,7.0,130.0,100.0,5.0,16.0992,60.378,1.14166,23.3555,10386,CH2,v4,
41543,20250421,104,Cs0.05MA0.1FA0.85PbI3.0,1.73,MACl,14.6,PEAI,0.517,,,Me-4PACz,0.189,DMACPA,0.126,4-ABnP,0.016,,,,,1000,10,5000,40,10,160,110,25,PEAI,1.0,PDADI,0.5,PiPI,0.4,,,4900.0,31.0,7.0,130.0,100.0,5.0,12.7925,49.3661,1.109,23.3665,10386,CH3,v4,
41544,20250421,104,Cs0.05MA0.1FA0.85PbI3.0,1.73,MACl,14.6,PEAI,0.517,,,Me-4PACz,0.189,DMACPA,0.126,4-ABnP,0.016,,,,,1000,10,5000,40,10,160,110,25,PEAI,1.0,PDADI,0.5,PiPI,0.4,,,4900.0,31.0,7.0,130.0,100.0,5.0,0.476887,25.4695,0.086526,21.6396,10386,CH4,v4,
41545,20250421,104,Cs0.05MA0.1FA0.85PbI3.0,1.73,MACl,14.6,PEAI,0.517,,,Me-4PACz,0.189,DMACPA,0.126,4-ABnP,0.016,,,,,1000,10,5000,40,10,160,110,25,PEAI,1.0,PDADI,0.5,PiPI,0.4,,,4900.0,31.0,7.0,130.0,100.0,5.0,22.416,82.9827,1.14159,23.6625,10387,CH1,v4,
41546,20250421,104,Cs0.05MA0.1FA0.85PbI3.0,1.73,MACl,14.6,PEAI,0.517,,,Me-4PACz,0.189,DMACPA,0.126,4-ABnP,0.016,,,,,1000,10,5000,40,10,160,110,25,PEAI,1.0,PDADI,0.5,PiPI,0.4,,,4900.0,31.0,7.0,130.0,100.0,5.0,20.5108,76.3593,1.14601,23.4386,10387,CH2,v4,
41547,20250421,104,Cs0.05MA0.1FA0.85PbI3.0,1.73,MACl,14.6,PEAI,0.517,,,Me-4PACz,0.189,DMACPA,0.126,4-ABnP,0.016,,,,,1000,10,5000,40,10,160,110,25,PEAI,1.0,PDADI,0.5,PiPI,0.4,,,4900.0,31.0,7.0,130.0,100.0,5.0,21.8721,81.7033,1.14128,23.4562,10387,CH3,v4,
41548,20250421,104,Cs0.05MA0.1FA0.85PbI3.0,1.73,MACl,14.6,PEAI,0.517,,,Me-4PACz,0.189,DMACPA,0.126,4-ABnP,0.016,,,,,1000,10,5000,40,10,160,110,25,PEAI,1.0,PDADI,0.5,PiPI,0.4,,,4900.0,31.0,7.0,130.0,100.0,5.0,20.8584,80.0578,1.13309,22.9938,10387,CH4,v4,
41549,20250421,104,Cs0.05MA0.1FA0.85PbI3.0,1.73,MACl,14.6,PEAI,0.517,,,Me-4PACz,0.189,DMACPA,0.126,4-ABnP,0.016,,,,,1000,10,5000,40,10,160,110,25,PEAI,1.0,PDADI,0.5,PiPI,0.4,,,4900.0,31.0,7.0,130.0,100.0,5.0,18.7875,69.3566,1.14266,23.7064,10388,CH1,v4,
41550,20250421,104,Cs0.05MA0.1FA0.85PbI3.0,1.73,MACl,14.6,PEAI,0.517,,,Me-4PACz,0.189,DMACPA,0.126,4-ABnP,0.016,,,,,1000,10,5000,40,10,160,110,25,PEAI,1.0,PDADI,0.5,PiPI,0.4,,,4900.0,31.0,7.0,130.0,100.0,5.0,11.9923,45.7916,1.09909,23.8276,10388,CH2,v4,
41551,20250421,104,Cs0.05MA0.1FA0.85PbI3.0,1.73,MACl,14.6,PEAI,0.517,,,Me-4PACz,0.189,DMACPA,0.126,4-ABnP,0.016,,,,,1000,10,5000,40,10,160,110,25,PEAI,1.0,PDADI,0.5,PiPI,0.4,,,4900.0,31.0,7.0,130.0,100.0,5.0,16.0276,60.296,1.11688,23.7998,10388,CH3,v4,
41552,20250421,104,Cs0.05MA0.1FA0.85PbI3.0,1.73,MACl,14.6,PEAI,0.517,,,Me-4PACz,0.189,DMACPA,0.126,4-ABnP,0.016,,,,,1000,10,5000,40,10,160,110,25,PEAI,1.0,PDADI,0.5,PiPI,0.4,,,4900.0,31.0,7.0,130.0,100.0,5.0,12.1475,47.9501,1.09682,23.0973,10388,CH4,v4,
41553,20250421,104,Cs0.05MA0.1FA0.85PbI3.0,1.73,MACl,14.6,PEAI,0.517,,,Me-4PACz,0.189,DMACPA,0.126,4-ABnP,0.016,,,,,1000,10,5000,40,10,160,110,25,PEAI,1.0,PDADI,0.5,PiPI,0.4,,,4900.0,31.0,7.0,130.0,100.0,5.0,23.1281,82.9786,1.13558,24.5445,10389,CH1,v4,
41554,20250421,104,Cs0.05MA0.1FA0.85PbI3.0,1.73,MACl,14.6,PEAI,0.517,,,Me-4PACz,0.189,DMACPA,0.126,4-ABnP,0.016,,,,,1000,10,5000,40,10,160,110,25,PEAI,1.0,PDADI,0.5,PiPI,0.4,,,4900.0,31.0,7.0,130.0,100.0,5.0,23.8985,84.8098,1.13819,24.7576,10389,CH2,v4,
41555,20250421,104,Cs0.05MA0.1FA0.85PbI3.0,1.73,MACl,14.6,PEAI,0.517,,,Me-4PACz,0.189,DMACPA,0.126,4-ABnP,0.016,,,,,1000,10,5000,40,10,160,110,25,PEAI,1.0,PDADI,0.5,PiPI,0.4,,,4900.0,31.0,7.0,130.0,100.0,5.0,22.1181,79.699,1.13907,24.3637,10389,CH3,v4,
41556,20250421,104,Cs0.05MA0.1FA0.85PbI3.0,1.73,MACl,14.6,PEAI,0.517,,,Me-4PACz,0.189,DMACPA,0.126,4-ABnP,0.016,,,,,1000,10,5000,40,10,160,110,25,PEAI,1.0,PDADI,0.5,PiPI,0.4,,,4900.0,31.0,7.0,130.0,100.0,5.0,22.637,83.83,1.12981,23.9008,10389,CH4,v4,
41557,20250421,104,Cs0.05MA0.1FA0.85PbI3.0,1.73,MACl,14.6,PEAI,0.517,,,Me-4PACz,0.189,DMACPA,0.126,4-ABnP,0.016,,,,,1000,10,5000,40,10,160,110,25,PEAI,1.0,PDADI,0.5,PiPI,0.4,,,4900.0,31.0,7.0,130.0,100.0,5.0,10.4358,43.1949,1.03752,23.2861,10390,CH1,v4,
41558,20250421,104,Cs0.05MA0.1FA0.85PbI3.0,1.73,MACl,14.6,PEAI,0.517,,,Me-4PACz,0.189,DMACPA,0.126,4-ABnP,0.016,,,,,1000,10,5000,40,10,160,110,25,PEAI,1.0,PDADI,0.5,PiPI,0.4,,,4900.0,31.0,7.0,130.0,100.0,5.0,19.4493,72.3991,1.14359,23.4909,10390,CH2,v4,
41559,20250421,104,Cs0.05MA0.1FA0.85PbI3.0,1.73,MACl,14.6,PEAI,0.517,,,Me-4PACz,0.189,DMACPA,0.126,4-ABnP,0.016,,,,,1000,10,5000,40,10,160,110,25,PEAI,1.0,PDADI,0.5,PiPI,0.4,,,4900.0,31.0,7.0,130.0,100.0,5.0,19.896,74.8586,1.13958,23.3226,10390,CH3,v4,
41560,20250421,104,Cs0.05MA0.1FA0.85PbI3.0,1.73,MACl,14.6,PEAI,0.517,,,Me-4PACz,0.189,DMACPA,0.126,4-ABnP,0.016,,,,,1000,10,5000,40,10,160,110,25,PEAI,1.0,PDADI,0.5,PiPI,0.4,,,4900.0,31.0,7.0,130.0,100.0,5.0,6.67362,36.9847,0.776983,23.2235,10390,CH4,v4,
41561,20250421,104,Cs0.05MA0.1FA0.85PbI3.0,1.73,MACl,14.6,PEAI,0.517,,,Me-4PACz,0.189,DMACPA,0.126,4-ABnP,0.016,,,,,1000,10,5000,40,10,160,110,25,PEAI,1.0,PDADI,0.5,PiPI,0.4,,,4900.0,31.0,7.0,130.0,100.0,5.0,14.8543,54.7567,1.11753,24.2748,10391,CH1,v4,
41562,20250421,104,Cs0.05MA0.1FA0.85PbI3.0,1.73,MACl,14.6,PEAI,0.517,,,Me-4PACz,0.189,DMACPA,0.126,4-ABnP,0.016,,,,,1000,10,5000,40,10,160,110,25,PEAI,1.0,PDADI,0.5,PiPI,0.4,,,4900.0,31.0,7.0,130.0,100.0,5.0,2.01392,25.8041,0.328244,23.7769,10391,CH2,v4,
41563,20250421,104,Cs0.05MA0.1FA0.85PbI3.0,1.73,MACl,14.6,PEAI,0.517,,,Me-4PACz,0.189,DMACPA,0.126,4-ABnP,0.016,,,,,1000,10,5000,40,10,160,110,25,PEAI,1.0,PDADI,0.5,PiPI,0.4,,,4900.0,31.0,7.0,130.0,100.0,5.0,23.3525,83.9153,1.1382,24.4497,10391,CH3,v4,
41564,20250421,104,Cs0.05MA0.1FA0.85PbI3.0,1.73,MACl,14.6,PEAI,0.517,,,Me-4PACz,0.189,DMACPA,0.126,4-ABnP,0.016,,,,,1000,10,5000,40,10,160,110,25,PEAI,1.0,PDADI,0.5,PiPI,0.4,,,4900.0,31.0,7.0,130.0,100.0,5.0,23.0577,84.8976,1.13279,23.9757,10391,CH4,v4,
41565,20250421,104,Cs0.05MA0.1FA0.85PbI3.0,1.73,MACl,14.6,PEAI,0.517,,,Me-4PACz,0.189,DMACPA,0.126,4-ABnP,0.016,,,,,1000,10,5000,40,10,160,110,25,PEAI,1.0,PDADI,0.5,PiPI,0.4,,,4900.0,31.0,7.0,130.0,100.0,5.0,22.9404,82.8888,1.13635,24.3554,10392,CH1,v4,
41566,20250421,104,Cs0.05MA0.1FA0.85PbI3.0,1.73,MACl,14.6,PEAI,0.517,,,Me-4PACz,0.189,DMACPA,0.126,4-ABnP,0.016,,,,,1000,10,5000,40,10,160,110,25,PEAI,1.0,PDADI,0.5,PiPI,0.4,,,4900.0,31.0,7.0,130.0,100.0,5.0,23.4704,84.3408,1.13751,24.4641,10392,CH2,v4,
41567,20250421,104,Cs0.05MA0.1FA0.85PbI3.0,1.73,MACl,14.6,PEAI,0.517,,,Me-4PACz,0.189,DMACPA,0.126,4-ABnP,0.016,,,,,1000,10,5000,40,10,160,110,25,PEAI,1.0,PDADI,0.5,PiPI,0.4,,,4900.0,31.0,7.0,130.0,100.0,5.0,17.8121,65.092,1.12834,24.2521,10392,CH3,v4,
41568,20250421,104,Cs0.05MA0.1FA0.85PbI3.0,1.73,MACl,14.6,PEAI,0.517,,,Me-4PACz,0.189,DMACPA,0.126,4-ABnP,0.016,,,,,1000,10,5000,40,10,160,110,25,PEAI,1.0,PDADI,0.5,PiPI,0.4,,,4900.0,31.0,7.0,130.0,100.0,5.0,16.0879,60.455,1.11679,23.8284,10392,CH4,v4,
41569,20250421,104,Cs0.05MA0.1FA0.85PbI3.0,1.73,MACl,14.6,PEAI,0.517,,,Me-4PACz,0.189,DMACPA,0.126,4-ABnP,0.016,,,,,1000,10,5000,40,10,160,110,25,PEAI,1.0,PDADI,0.5,PiPI,0.4,,,4900.0,31.0,7.0,130.0,100.0,5.0,19.4334,71.3273,1.14827,23.7274,10393,CH1,v4,
41570,20250421,104,Cs0.05MA0.1FA0.85PbI3.0,1.73,MACl,14.6,PEAI,0.517,,,Me-4PACz,0.189,DMACPA,0.126,4-ABnP,0.016,,,,,1000,10,5000,40,10,160,110,25,PEAI,1.0,PDADI,0.5,PiPI,0.4,,,4900.0,31.0,7.0,130.0,100.0,5.0,10.8149,42.9164,1.05243,23.9444,10393,CH2,v4,
41571,20250421,104,Cs0.05MA0.1FA0.85PbI3.0,1.73,MACl,14.6,PEAI,0.517,,,Me-4PACz,0.189,DMACPA,0.126,4-ABnP,0.016,,,,,1000,10,5000,40,10,160,110,25,PEAI,1.0,PDADI,0.5,PiPI,0.4,,,4900.0,31.0,7.0,130.0,100.0,5.0,12.9571,48.9267,1.10466,23.9737,10393,CH3,v4,
41572,20250421,104,Cs0.05MA0.1FA0.85PbI3.0,1.73,MACl,14.6,PEAI,0.517,,,Me-4PACz,0.189,DMACPA,0.126,4-ABnP,0.016,,,,,1000,10,5000,40,10,160,110,25,PEAI,1.0,PDADI,0.5,PiPI,0.4,,,4900.0,31.0,7.0,130.0,100.0,5.0,21.7266,81.336,1.14366,23.3567,10393,CH4,v4,
41573,20250421,104,Cs0.05MA0.1FA0.85PbI3.0,1.73,MACl,14.6,PEAI,0.517,,,Me-4PACz,0.189,DMACPA,0.126,4-ABnP,0.016,,,,,1000,10,5000,40,10,160,110,25,PEAI,1.0,PDADI,0.5,PiPI,0.4,,,4900.0,31.0,7.0,130.0,100.0,5.0,21.9781,80.1155,1.13895,24.0862,10394,CH1,v4,
41574,20250421,104,Cs0.05MA0.1FA0.85PbI3.0,1.73,MACl,14.6,PEAI,0.517,,,Me-4PACz,0.189,DMACPA,0.126,4-ABnP,0.016,,,,,1000,10,5000,40,10,160,110,25,PEAI,1.0,PDADI,0.5,PiPI,0.4,,,4900.0,31.0,7.0,130.0,100.0,5.0,22.6643,82.3957,1.14045,24.1192,10394,CH2,v4,
41575,20250421,104,Cs0.05MA0.1FA0.85PbI3.0,1.73,MACl,14.6,PEAI,0.517,,,Me-4PACz,0.189,DMACPA,0.126,4-ABnP,0.016,,,,,1000,10,5000,40,10,160,110,25,PEAI,1.0,PDADI,0.5,PiPI,0.4,,,4900.0,31.0,7.0,130.0,100.0,5.0,19.1968,71.4185,1.13384,23.7064,10394,CH3,v4,
41576,20250421,104,Cs0.05MA0.1FA0.85PbI3.0,1.73,MACl,14.6,PEAI,0.517,,,Me-4PACz,0.189,DMACPA,0.126,4-ABnP,0.016,,,,,1000,10,5000,40,10,160,110,25,PEAI,1.0,PDADI,0.5,PiPI,0.4,,,4900.0,31.0,7.0,130.0,100.0,5.0,19.5383,73.9637,1.12958,23.3858,10394,CH4,v4,
41577,20250421,104,Cs0.05MA0.1FA0.85PbI3.0,1.73,MACl,14.6,PEAI,0.517,,,Me-4PACz,0.189,DMACPA,0.126,4-ABnP,0.016,,,,,1000,10,5000,40,10,160,110,25,PEAI,1.0,PDADI,0.5,PiPI,0.4,,,4900.0,31.0,7.0,130.0,100.0,5.0,19.2704,74.9197,1.13564,22.6493,10395,CH1,v4,
41578,20250421,104,Cs0.05MA0.1FA0.85PbI3.0,1.73,MACl,14.6,PEAI,0.517,,,Me-4PACz,0.189,DMACPA,0.126,4-ABnP,0.016,,,,,1000,10,5000,40,10,160,110,25,PEAI,1.0,PDADI,0.5,PiPI,0.4,,,4900.0,31.0,7.0,130.0,100.0,5.0,21.7375,83.4752,1.13705,22.9018,10395,CH2,v4,
41579,20250421,104,Cs0.05MA0.1FA0.85PbI3.0,1.73,MACl,14.6,PEAI,0.517,,,Me-4PACz,0.189,DMACPA,0.126,4-ABnP,0.016,,,,,1000,10,5000,40,10,160,110,25,PEAI,1.0,PDADI,0.5,PiPI,0.4,,,4900.0,31.0,7.0,130.0,100.0,5.0,21.7846,84.0973,1.13317,22.8598,10395,CH3,v4,
41580,20250421,104,Cs0.05MA0.1FA0.85PbI3.0,1.73,MACl,14.6,PEAI,0.517,,,Me-4PACz,0.189,DMACPA,0.126,4-ABnP,0.016,,,,,1000,10,5000,40,10,160,110,25,PEAI,1.0,PDADI,0.5,PiPI,0.4,,,4900.0,31.0,7.0,130.0,100.0,5.0,14.3523,58.4447,1.11092,22.1051,10395,CH4,v4,
41581,20250421,104,Cs0.05MA0.1FA0.85PbI3.0,1.73,MACl,14.6,PEAI,0.517,,,Me-4PACz,0.198,4PADCB,0.066,Me-2PACz,0.066,,,,,1000,10,5000,40,10,160,110,25,PEAI,1.0,PDADI,0.5,,,,,4900.0,30.0,8.0,130.0,100.0,5.0,16.9716,62.1098,1.13478,24.0797,10396,CH1,v4,
41582,20250421,104,Cs0.05MA0.1FA0.85PbI3.0,1.73,MACl,14.6,PEAI,0.517,,,Me-4PACz,0.198,4PADCB,0.066,Me-2PACz,0.066,,,,,1000,10,5000,40,10,160,110,25,PEAI,1.0,PDADI,0.5,,,,,4900.0,30.0,8.0,130.0,100.0,5.0,19.3946,70.2223,1.14153,24.1946,10396,CH2,v4,
41583,20250421,104,Cs0.05MA0.1FA0.85PbI3.0,1.73,MACl,14.6,PEAI,0.517,,,Me-4PACz,0.198,4PADCB,0.066,Me-2PACz,0.066,,,,,1000,10,5000,40,10,160,110,25,PEAI,1.0,PDADI,0.5,,,,,4900.0,30.0,8.0,130.0,100.0,5.0,0.259682,24.3768,0.052462,20.3058,10396,CH3,v4,
41584,20250421,104,Cs0.05MA0.1FA0.85PbI3.0,1.73,MACl,14.6,PEAI,0.517,,,Me-4PACz,0.198,4PADCB,0.066,Me-2PACz,0.066,,,,,1000,10,5000,40,10,160,110,25,PEAI,1.0,PDADI,0.5,,,,,4900.0,30.0,8.0,130.0,100.0,5.0,22.4435,82.4572,1.13524,23.9758,10396,CH4,v4,
41585,20250421,104,Cs0.05MA0.1FA0.85PbI3.0,1.73,MACl,14.6,PEAI,0.517,,,Me-4PACz,0.198,4PADCB,0.066,Me-2PACz,0.066,,,,,1000,10,5000,40,10,160,110,25,PEAI,1.0,PDADI,0.5,,,,,4900.0,30.0,8.0,130.0,100.0,5.0,23.6556,81.5959,1.14652,25.2863,10397,CH1,v4,
41586,20250421,104,Cs0.05MA0.1FA0.85PbI3.0,1.73,MACl,14.6,PEAI,0.517,,,Me-4PACz,0.198,4PADCB,0.066,Me-2PACz,0.066,,,,,1000,10,5000,40,10,160,110,25,PEAI,1.0,PDADI,0.5,,,,,4900.0,30.0,8.0,130.0,100.0,5.0,23.9899,81.6582,1.14787,25.5938,10397,CH2,v4,
41587,20250421,104,Cs0.05MA0.1FA0.85PbI3.0,1.73,MACl,14.6,PEAI,0.517,,,Me-4PACz,0.198,4PADCB,0.066,Me-2PACz,0.066,,,,,1000,10,5000,40,10,160,110,25,PEAI,1.0,PDADI,0.5,,,,,4900.0,30.0,8.0,130.0,100.0,5.0,22.9589,79.2454,1.15116,25.1676,10397,CH3,v4,
41588,20250421,104,Cs0.05MA0.1FA0.85PbI3.0,1.73,MACl,14.6,PEAI,0.517,,,Me-4PACz,0.198,4PADCB,0.066,Me-2PACz,0.066,,,,,1000,10,5000,40,10,160,110,25,PEAI,1.0,PDADI,0.5,,,,,4900.0,30.0,8.0,130.0,100.0,5.0,22.7686,79.3025,1.14851,24.9987,10397,CH4,v4,
41589,20250421,104,Cs0.05MA0.1FA0.85PbI3.0,1.73,MACl,14.6,PEAI,0.517,,,Me-4PACz,0.198,4PADCB,0.066,Me-2PACz,0.066,,,,,1000,10,5000,40,10,160,110,25,PEAI,1.0,PDADI,0.5,,,,,4900.0,30.0,8.0,130.0,100.0,5.0,4.59019,32.1035,0.596381,23.9748,10398,CH1,v4,
41590,20250421,104,Cs0.05MA0.1FA0.85PbI3.0,1.73,MACl,14.6,PEAI,0.517,,,Me-4PACz,0.198,4PADCB,0.066,Me-2PACz,0.066,,,,,1000,10,5000,40,10,160,110,25,PEAI,1.0,PDADI,0.5,,,,,4900.0,30.0,8.0,130.0,100.0,5.0,13.858,51.2884,1.10907,24.3624,10398,CH2,v4,
41591,20250421,104,Cs0.05MA0.1FA0.85PbI3.0,1.73,MACl,14.6,PEAI,0.517,,,Me-4PACz,0.198,4PADCB,0.066,Me-2PACz,0.066,,,,,1000,10,5000,40,10,160,110,25,PEAI,1.0,PDADI,0.5,,,,,4900.0,30.0,8.0,130.0,100.0,5.0,16.6216,60.4875,1.12561,24.413,10398,CH3,v4,
41592,20250421,104,Cs0.05MA0.1FA0.85PbI3.0,1.73,MACl,14.6,PEAI,0.517,,,Me-4PACz,0.198,4PADCB,0.066,Me-2PACz,0.066,,,,,1000,10,5000,40,10,160,110,25,PEAI,1.0,PDADI,0.5,,,,,4900.0,30.0,8.0,130.0,100.0,5.0,22.5036,81.4706,1.14426,24.1395,10398,CH4,v4,
41593,20250421,104,Cs0.05MA0.1FA0.85PbI3.0,1.73,MACl,14.6,PEAI,0.517,,,Me-4PACz,0.198,4PADCB,0.066,Me-2PACz,0.066,,,,,1000,10,5000,40,10,160,110,25,PEAI,1.0,PDADI,0.5,,,,,4900.0,30.0,8.0,130.0,100.0,5.0,0.534771,25.1947,0.090143,23.5466,10399,CH1,v4,
41594,20250421,104,Cs0.05MA0.1FA0.85PbI3.0,1.73,MACl,14.6,PEAI,0.517,,,Me-4PACz,0.198,4PADCB,0.066,Me-2PACz,0.066,,,,,1000,10,5000,40,10,160,110,25,PEAI,1.0,PDADI,0.5,,,,,4900.0,30.0,8.0,130.0,100.0,5.0,0.530599,25.2173,0.087871,23.9454,10399,CH2,v4,
41595,20250421,104,Cs0.05MA0.1FA0.85PbI3.0,1.73,MACl,14.6,PEAI,0.517,,,Me-4PACz,0.198,4PADCB,0.066,Me-2PACz,0.066,,,,,1000,10,5000,40,10,160,110,25,PEAI,1.0,PDADI,0.5,,,,,4900.0,30.0,8.0,130.0,100.0,5.0,3.19814,27.628,0.445772,25.9678,10399,CH3,v4,
41596,20250421,104,Cs0.05MA0.1FA0.85PbI3.0,1.73,MACl,14.6,PEAI,0.517,,,Me-4PACz,0.198,4PADCB,0.066,Me-2PACz,0.066,,,,,1000,10,5000,40,10,160,110,25,PEAI,1.0,PDADI,0.5,,,,,4900.0,30.0,8.0,130.0,100.0,5.0,19.8596,67.6182,1.13138,25.9596,10399,CH4,v4,
41597,20250421,104,Cs0.05MA0.1FA0.85PbI3.0,1.73,MACl,14.6,PEAI,0.517,,,Me-4PACz,0.198,4PADCB,0.066,Me-2PACz,0.066,,,,,1000,10,5000,40,10,160,110,25,PEAI,1.0,PDADI,0.5,,,,,4900.0,30.0,8.0,130.0,100.0,5.0,24.3529,83.3659,1.13972,25.631,10400,CH1,v4,
41598,20250421,104,Cs0.05MA0.1FA0.85PbI3.0,1.73,MACl,14.6,PEAI,0.517,,,Me-4PACz,0.198,4PADCB,0.066,Me-2PACz,0.066,,,,,1000,10,5000,40,10,160,110,25,PEAI,1.0,PDADI,0.5,,,,,4900.0,30.0,8.0,130.0,100.0,5.0,13.7255,49.0861,1.09284,25.5868,10400,CH2,v4,
41599,20250421,104,Cs0.05MA0.1FA0.85PbI3.0,1.73,MACl,14.6,PEAI,0.517,,,Me-4PACz,0.198,4PADCB,0.066,Me-2PACz,0.066,,,,,1000,10,5000,40,10,160,110,25,PEAI,1.0,PDADI,0.5,,,,,4900.0,30.0,8.0,130.0,100.0,5.0,3.81879,29.6672,0.507487,25.3644,10400,CH3,v4,
41600,20250421,104,Cs0.05MA0.1FA0.85PbI3.0,1.73,MACl,14.6,PEAI,0.517,,,Me-4PACz,0.198,4PADCB,0.066,Me-2PACz,0.066,,,,,1000,10,5000,40,10,160,110,25,PEAI,1.0,PDADI,0.5,,,,,4900.0,30.0,8.0,130.0,100.0,5.0,23.7358,82.5605,1.13537,25.3218,10400,CH4,v4,
41601,20250421,104,Cs0.05MA0.1FA0.85PbI3.0,1.73,MACl,14.6,PEAI,0.517,,,Me-4PACz,0.198,4PADCB,0.066,Me-2PACz,0.066,,,,,1000,10,5000,40,10,160,110,25,PEAI,1.0,PDADI,0.5,,,,,4900.0,30.0,8.0,130.0,100.0,5.0,20.9281,74.5405,1.1386,24.6586,10401,CH1,v4,
41602,20250421,104,Cs0.05MA0.1FA0.85PbI3.0,1.73,MACl,14.6,PEAI,0.517,,,Me-4PACz,0.198,4PADCB,0.066,Me-2PACz,0.066,,,,,1000,10,5000,40,10,160,110,25,PEAI,1.0,PDADI,0.5,,,,,4900.0,30.0,8.0,130.0,100.0,5.0,0.0364438,18.1211,0.013773,14.6023,10401,CH2,v4,
41603,20250421,104,Cs0.05MA0.1FA0.85PbI3.0,1.73,MACl,14.6,PEAI,0.517,,,Me-4PACz,0.198,4PADCB,0.066,Me-2PACz,0.066,,,,,1000,10,5000,40,10,160,110,25,PEAI,1.0,PDADI,0.5,,,,,4900.0,30.0,8.0,130.0,100.0,5.0,22.8566,81.8338,1.13667,24.5721,10401,CH3,v4,
41604,20250421,104,Cs0.05MA0.1FA0.85PbI3.0,1.73,MACl,14.6,PEAI,0.517,,,Me-4PACz,0.198,4PADCB,0.066,Me-2PACz,0.066,,,,,1000,10,5000,40,10,160,110,25,PEAI,1.0,PDADI,0.5,,,,,4900.0,30.0,8.0,130.0,100.0,5.0,16.185,59.9524,1.11716,24.1653,10401,CH4,v4,
41605,20250421,104,Cs0.05MA0.1FA0.85PbI3.0,1.73,MACl,14.6,PEAI,0.517,,,Me-4PACz,0.198,4PADCB,0.066,Me-2PACz,0.066,,,,,1000,10,5000,40,10,160,110,25,PEAI,1.0,PDADI,0.5,,,,,4900.0,30.0,8.0,130.0,100.0,5.0,20.5443,73.4237,1.14144,24.5132,10402,CH1,v4,
41606,20250421,104,Cs0.05MA0.1FA0.85PbI3.0,1.73,MACl,14.6,PEAI,0.517,,,Me-4PACz,0.198,4PADCB,0.066,Me-2PACz,0.066,,,,,1000,10,5000,40,10,160,110,25,PEAI,1.0,PDADI,0.5,,,,,4900.0,30.0,8.0,130.0,100.0,5.0,20.1837,71.3873,1.1362,24.8843,10402,CH2,v4,
41607,20250421,104,Cs0.05MA0.1FA0.85PbI3.0,1.73,MACl,14.6,PEAI,0.517,,,Me-4PACz,0.198,4PADCB,0.066,Me-2PACz,0.066,,,,,1000,10,5000,40,10,160,110,25,PEAI,1.0,PDADI,0.5,,,,,4900.0,30.0,8.0,130.0,100.0,5.0,23.736,83.6532,1.13433,25.0142,10402,CH3,v4,
41608,20250421,104,Cs0.05MA0.1FA0.85PbI3.0,1.73,MACl,14.6,PEAI,0.517,,,Me-4PACz,0.198,4PADCB,0.066,Me-2PACz,0.066,,,,,1000,10,5000,40,10,160,110,25,PEAI,1.0,PDADI,0.5,,,,,4900.0,30.0,8.0,130.0,100.0,5.0,22.9764,82.0394,1.1346,24.684,10402,CH4,v4,
41609,20250421,104,Cs0.05MA0.1FA0.85PbI3.0,1.73,MACl,14.6,PEAI,0.517,,,Me-4PACz,0.198,4PADCB,0.066,Me-2PACz,0.066,,,,,1000,10,5000,40,10,160,110,25,PEAI,1.0,PDADI,0.5,,,,,4900.0,30.0,8.0,130.0,100.0,5.0,18.8606,68.6824,1.13615,24.17,10403,CH1,v4,
41610,20250421,104,Cs0.05MA0.1FA0.85PbI3.0,1.73,MACl,14.6,PEAI,0.517,,,Me-4PACz,0.198,4PADCB,0.066,Me-2PACz,0.066,,,,,1000,10,5000,40,10,160,110,25,PEAI,1.0,PDADI,0.5,,,,,4900.0,30.0,8.0,130.0,100.0,5.0,11.4533,43.114,1.07851,24.6315,10403,CH2,v4,
41611,20250421,104,Cs0.05MA0.1FA0.85PbI3.0,1.73,MACl,14.6,PEAI,0.517,,,Me-4PACz,0.198,4PADCB,0.066,Me-2PACz,0.066,,,,,1000,10,5000,40,10,160,110,25,PEAI,1.0,PDADI,0.5,,,,,4900.0,30.0,8.0,130.0,100.0,5.0,23.309,83.4394,1.12916,24.7399,10403,CH3,v4,
41612,20250421,104,Cs0.05MA0.1FA0.85PbI3.0,1.73,MACl,14.6,PEAI,0.517,,,Me-4PACz,0.198,4PADCB,0.066,Me-2PACz,0.066,,,,,1000,10,5000,40,10,160,110,25,PEAI,1.0,PDADI,0.5,,,,,4900.0,30.0,8.0,130.0,100.0,5.0,13.6434,51.206,1.09237,24.3911,10403,CH4,v4,
41613,20250421,104,Cs0.05MA0.1FA0.85PbI3.0,1.73,MACl,14.6,PEAI,0.517,,,Me-4PACz,0.198,4PADCB,0.066,Me-2PACz,0.066,,,,,1000,10,5000,40,10,160,110,25,PEAI,1.0,PDADI,0.5,,,,,4900.0,30.0,8.0,130.0,100.0,5.0,19.1607,68.8563,1.13969,24.4164,10404,CH1,v4,
41614,20250421,104,Cs0.05MA0.1FA0.85PbI3.0,1.73,MACl,14.6,PEAI,0.517,,,Me-4PACz,0.198,4PADCB,0.066,Me-2PACz,0.066,,,,,1000,10,5000,40,10,160,110,25,PEAI,1.0,PDADI,0.5,,,,,4900.0,30.0,8.0,130.0,100.0,5.0,23.5163,82.9672,1.13646,24.9407,10404,CH2,v4,
41615,20250421,104,Cs0.05MA0.1FA0.85PbI3.0,1.73,MACl,14.6,PEAI,0.517,,,Me-4PACz,0.198,4PADCB,0.066,Me-2PACz,0.066,,,,,1000,10,5000,40,10,160,110,25,PEAI,1.0,PDADI,0.5,,,,,4900.0,30.0,8.0,130.0,100.0,5.0,15.9971,57.5383,1.11602,24.9122,10404,CH3,v4,
41616,20250421,104,Cs0.05MA0.1FA0.85PbI3.0,1.73,MACl,14.6,PEAI,0.517,,,Me-4PACz,0.198,4PADCB,0.066,Me-2PACz,0.066,,,,,1000,10,5000,40,10,160,110,25,PEAI,1.0,PDADI,0.5,,,,,4900.0,30.0,8.0,130.0,100.0,5.0,23.0481,83.2092,1.12692,24.5794,10404,CH4,v4,
41617,20250421,104,Cs0.05MA0.1FA0.85PbI3.0,1.73,MACl,14.6,PEAI,0.517,,,Me-4PACz,0.198,4PADCB,0.066,Me-2PACz,0.066,,,,,1000,10,5000,40,10,160,110,25,PEAI,1.0,PDADI,0.5,,,,,4900.0,30.0,8.0,130.0,100.0,5.0,23.1804,83.2395,1.12676,24.7149,10405,CH1,v4,
41618,20250421,104,Cs0.05MA0.1FA0.85PbI3.0,1.73,MACl,14.6,PEAI,0.517,,,Me-4PACz,0.198,4PADCB,0.066,Me-2PACz,0.066,,,,,1000,10,5000,40,10,160,110,25,PEAI,1.0,PDADI,0.5,,,,,4900.0,30.0,8.0,130.0,100.0,5.0,23.5292,83.253,1.12643,25.0901,10405,CH2,v4,
41619,20250421,104,Cs0.05MA0.1FA0.85PbI3.0,1.73,MACl,14.6,PEAI,0.517,,,Me-4PACz,0.198,4PADCB,0.066,Me-2PACz,0.066,,,,,1000,10,5000,40,10,160,110,25,PEAI,1.0,PDADI,0.5,,,,,4900.0,30.0,8.0,130.0,100.0,5.0,21.9498,78.4593,1.12741,24.8144,10405,CH3,v4,
41620,20250421,104,Cs0.05MA0.1FA0.85PbI3.0,1.73,MACl,14.6,PEAI,0.517,,,Me-4PACz,0.198,4PADCB,0.066,Me-2PACz,0.066,,,,,1000,10,5000,40,10,160,110,25,PEAI,1.0,PDADI,0.5,,,,,4900.0,30.0,8.0,130.0,100.0,5.0,21.7973,77.9269,1.12629,24.835,10405,CH4,v4,
41621,20250421,104,Cs0.05MA0.1FA0.85PbI3.0,1.73,MACl,14.6,PEAI,0.517,,,Me-4PACz,0.198,4PADCB,0.066,Me-2PACz,0.066,,,,,1000,10,5000,40,10,160,110,25,PEAI,1.0,PDADI,0.5,,,,,4900.0,30.0,8.0,130.0,100.0,5.0,16.0636,57.3367,1.10878,25.2675,10406,CH1,v4,
41622,20250421,104,Cs0.05MA0.1FA0.85PbI3.0,1.73,MACl,14.6,PEAI,0.517,,,Me-4PACz,0.198,4PADCB,0.066,Me-2PACz,0.066,,,,,1000,10,5000,40,10,160,110,25,PEAI,1.0,PDADI,0.5,,,,,4900.0,30.0,8.0,130.0,100.0,5.0,5.42325,32.777,0.649133,25.4892,10406,CH2,v4,
41623,20250421,104,Cs0.05MA0.1FA0.85PbI3.0,1.73,MACl,14.6,PEAI,0.517,,,Me-4PACz,0.198,4PADCB,0.066,Me-2PACz,0.066,,,,,1000,10,5000,40,10,160,110,25,PEAI,1.0,PDADI,0.5,,,,,4900.0,30.0,8.0,130.0,100.0,5.0,24.4158,84.0438,1.13376,25.6238,10406,CH3,v4,
41624,20250421,104,Cs0.05MA0.1FA0.85PbI3.0,1.73,MACl,14.6,PEAI,0.517,,,Me-4PACz,0.198,4PADCB,0.066,Me-2PACz,0.066,,,,,1000,10,5000,40,10,160,110,25,PEAI,1.0,PDADI,0.5,,,,,4900.0,30.0,8.0,130.0,100.0,5.0,10.2516,39.3787,1.02724,25.3431,10406,CH4,v4,
41625,20250421,104,Cs0.05MA0.1FA0.85PbI3.0,1.73,MACl,14.6,PEAI,0.517,,,Me-4PACz,0.198,4PADCB,0.066,Me-2PACz,0.066,,,,,1000,10,5000,40,10,160,110,25,PEAI,1.0,PDADI,0.5,,,,,4900.0,30.0,8.0,130.0,100.0,5.0,23.7949,83.747,1.13636,25.0033,10407,CH1,v4,
41626,20250421,104,Cs0.05MA0.1FA0.85PbI3.0,1.73,MACl,14.6,PEAI,0.517,,,Me-4PACz,0.198,4PADCB,0.066,Me-2PACz,0.066,,,,,1000,10,5000,40,10,160,110,25,PEAI,1.0,PDADI,0.5,,,,,4900.0,30.0,8.0,130.0,100.0,5.0,24.0873,83.9864,1.13576,25.2518,10407,CH2,v4,
41627,20250421,104,Cs0.05MA0.1FA0.85PbI3.0,1.73,MACl,14.6,PEAI,0.517,,,Me-4PACz,0.198,4PADCB,0.066,Me-2PACz,0.066,,,,,1000,10,5000,40,10,160,110,25,PEAI,1.0,PDADI,0.5,,,,,4900.0,30.0,8.0,130.0,100.0,5.0,23.0914,80.91,1.13802,25.0782,10407,CH3,v4,
41628,20250421,104,Cs0.05MA0.1FA0.85PbI3.0,1.73,MACl,14.6,PEAI,0.517,,,Me-4PACz,0.198,4PADCB,0.066,Me-2PACz,0.066,,,,,1000,10,5000,40,10,160,110,25,PEAI,1.0,PDADI,0.5,,,,,4900.0,30.0,8.0,130.0,100.0,5.0,6.81114,31.8366,0.866364,24.6941,10407,CH4,v4,
41629,20250421,104,Cs0.05MA0.1FA0.85PbI3.0,1.73,MACl,14.6,PEAI,0.517,,,Me-4PACz,0.198,4PADCB,0.066,Me-2PACz,0.066,,,,,1000,10,5000,40,10,160,110,25,PEAI,1.0,PDADI,0.5,,,,,4900.0,30.0,8.0,130.0,100.0,5.0,5.62208,32.0879,0.701593,24.9729,10408,CH1,v4,
41630,20250421,104,Cs0.05MA0.1FA0.85PbI3.0,1.73,MACl,14.6,PEAI,0.517,,,Me-4PACz,0.198,4PADCB,0.066,Me-2PACz,0.066,,,,,1000,10,5000,40,10,160,110,25,PEAI,1.0,PDADI,0.5,,,,,4900.0,30.0,8.0,130.0,100.0,5.0,23.3312,80.412,1.14565,25.3259,10408,CH2,v4,
41631,20250421,104,Cs0.05MA0.1FA0.85PbI3.0,1.73,MACl,14.6,PEAI,0.517,,,Me-4PACz,0.198,4PADCB,0.066,Me-2PACz,0.066,,,,,1000,10,5000,40,10,160,110,25,PEAI,1.0,PDADI,0.5,,,,,4900.0,30.0,8.0,130.0,100.0,5.0,22.9185,79.6042,1.14379,25.1711,10408,CH3,v4,
41632,20250421,104,Cs0.05MA0.1FA0.85PbI3.0,1.73,MACl,14.6,PEAI,0.517,,,Me-4PACz,0.198,4PADCB,0.066,Me-2PACz,0.066,,,,,1000,10,5000,40,10,160,110,25,PEAI,1.0,PDADI,0.5,,,,,4900.0,30.0,8.0,130.0,100.0,5.0,0.396086,24.6741,0.07055,22.7536,10408,CH4,v4,
41633,20250421,104,Cs0.05MA0.1FA0.85PbI3.0,1.73,MACl,14.6,PEAI,0.517,,,Me-4PACz,0.198,4PADCB,0.066,Me-2PACz,0.066,,,,,1000,10,5000,40,10,160,110,25,PEAI,1.0,PDADI,0.5,,,,,4900.0,30.0,8.0,130.0,100.0,5.0,18.9225,66.6351,1.12894,25.1538,10409,CH1,v4,
41634,20250421,104,Cs0.05MA0.1FA0.85PbI3.0,1.73,MACl,14.6,PEAI,0.517,,,Me-4PACz,0.198,4PADCB,0.066,Me-2PACz,0.066,,,,,1000,10,5000,40,10,160,110,25,PEAI,1.0,PDADI,0.5,,,,,4900.0,30.0,8.0,130.0,100.0,5.0,23.9146,82.6576,1.13388,25.5161,10409,CH2,v4,
41635,20250421,104,Cs0.05MA0.1FA0.85PbI3.0,1.73,MACl,14.6,PEAI,0.517,,,Me-4PACz,0.198,4PADCB,0.066,Me-2PACz,0.066,,,,,1000,10,5000,40,10,160,110,25,PEAI,1.0,PDADI,0.5,,,,,4900.0,30.0,8.0,130.0,100.0,5.0,22.8528,79.3662,1.13755,25.3124,10409,CH3,v4,
41636,20250421,104,Cs0.05MA0.1FA0.85PbI3.0,1.73,MACl,14.6,PEAI,0.517,,,Me-4PACz,0.198,4PADCB,0.066,Me-2PACz,0.066,,,,,1000,10,5000,40,10,160,110,25,PEAI,1.0,PDADI,0.5,,,,,4900.0,30.0,8.0,130.0,100.0,5.0,22.7498,80.569,1.12492,25.1007,10409,CH4,v4,
41637,20250421,104,Cs0.05MA0.1FA0.85PbI3.0,1.73,MACl,14.6,PEAI,0.517,,,Me-4PACz,0.198,4PADCB,0.066,Me-2PACz,0.066,,,,,1000,10,5000,40,10,160,110,25,PEAI,1.0,PDADI,0.5,,,,,4900.0,30.0,8.0,130.0,100.0,5.0,22.3623,80.863,1.13448,24.3763,10410,CH1,v4,
