Repository: MI-Materials-Intelligence/Recipe-Language-Model

# Learning Layer

## Overview

In the learning layer, the formulas and parameters are encoded and then tokenised into recipes as inputs. Through atomic skills of data extraction, cleaning, and matching, these data are organised into standardised datasets, providing the basis for RLM training and iterative recipe refinement.

Key Atomic Skills:
- **Cleaning**: Preprocessing and outlier cleaning
- **Matching**: Matching data pairs based on variables
- **Extraction**: Data extraction from robotic boxes

File: seven_ai_layers_robotics/learning/data/data50764_from_db.csv (part 196 of 253)
No,date,rank,Formula PVK,Concentration PVK,Formula Additive 1,Concentration Additive 1,Formula Additive 2,Concentration Additive 2,Formula Additive 3,Concentration Additive 3,Formula SAM 1,Concentration SAM 1,Formula SAM 2,Concentration SAM 2,Formula SAM 3,Concentration SAM 3,Spin Coating Speed SAM,Spin Coating Time SAM,Annealed Temperature SAM,Annealed Time SAM,Spin Coating Speed PVK 1,Spin Coating Time PVK 1,Spin Coating Speed PVK 2,Spin Coating Time PVK 2,Antisolvent Dropping Timing,Antisolvent Volume,Annealed Temperature PVK,Annealed Time PVK,Formula Passivator 1,Concentration Passivator 1,Formula Passivator 2,Concentration Passivator 2,Formula Passivator 3,Concentration Passivator 3,Formula Passivator 4,Concentration Passivator 4,Spin Coating Speed Passivator,Spin Coating Time Passivator,Passivator Dropping Timing,Passivator Volume,Annealed Temperature Passivator,Annealed Time Passivator,PCE,FF,Voc,Jsc,Product,Channel,From,upload_time
41638,20250421,104,Cs0.05MA0.1FA0.85PbI3.0,1.73,MACl,14.6,PEAI,0.517,,,Me-4PACz,0.198,4PADCB,0.066,Me-2PACz,0.066,,,,,1000,10,5000,40,10,160,110,25,PEAI,1.0,PDADI,0.5,,,,,4900.0,30.0,8.0,130.0,100.0,5.0,22.8134,81.313,1.13334,24.7555,10410,CH2,v4,
41639,20250421,104,Cs0.05MA0.1FA0.85PbI3.0,1.73,MACl,14.6,PEAI,0.517,,,Me-4PACz,0.198,4PADCB,0.066,Me-2PACz,0.066,,,,,1000,10,5000,40,10,160,110,25,PEAI,1.0,PDADI,0.5,,,,,4900.0,30.0,8.0,130.0,100.0,5.0,22.5892,80.9985,1.12873,24.7078,10410,CH3,v4,
41640,20250421,104,Cs0.05MA0.1FA0.85PbI3.0,1.73,MACl,14.6,PEAI,0.517,,,Me-4PACz,0.198,4PADCB,0.066,Me-2PACz,0.066,,,,,1000,10,5000,40,10,160,110,25,PEAI,1.0,PDADI,0.5,,,,,4900.0,30.0,8.0,130.0,100.0,5.0,22.5635,81.6208,1.12667,24.5362,10410,CH4,v4,
41641,20250421,104,Cs0.05MA0.1FA0.85PbI3.0,1.73,MACl,14.6,PEAI,0.517,,,Me-4PACz,0.198,4PADCB,0.066,Me-2PACz,0.066,,,,,1000,10,5000,40,10,160,110,25,PEAI,1.0,PDADI,0.5,PiPI,0.4,,,4900.0,31.0,7.0,130.0,100.0,5.0,22.588,83.7387,1.13859,23.6909,10411,CH1,v4,
41642,20250421,104,Cs0.05MA0.1FA0.85PbI3.0,1.73,MACl,14.6,PEAI,0.517,,,Me-4PACz,0.198,4PADCB,0.066,Me-2PACz,0.066,,,,,1000,10,5000,40,10,160,110,25,PEAI,1.0,PDADI,0.5,PiPI,0.4,,,4900.0,31.0,7.0,130.0,100.0,5.0,23.0838,84.7984,1.13921,23.8954,10411,CH2,v4,
41643,20250421,104,Cs0.05MA0.1FA0.85PbI3.0,1.73,MACl,14.6,PEAI,0.517,,,Me-4PACz,0.198,4PADCB,0.066,Me-2PACz,0.066,,,,,1000,10,5000,40,10,160,110,25,PEAI,1.0,PDADI,0.5,PiPI,0.4,,,4900.0,31.0,7.0,130.0,100.0,5.0,22.2134,81.8993,1.14502,23.6877,10411,CH3,v4,
41644,20250421,104,Cs0.05MA0.1FA0.85PbI3.0,1.73,MACl,14.6,PEAI,0.517,,,Me-4PACz,0.198,4PADCB,0.066,Me-2PACz,0.066,,,,,1000,10,5000,40,10,160,110,25,PEAI,1.0,PDADI,0.5,PiPI,0.4,,,4900.0,31.0,7.0,130.0,100.0,5.0,22.031,83.1935,1.138,23.2703,10411,CH4,v4,
41645,20250421,104,Cs0.05MA0.1FA0.85PbI3.0,1.73,MACl,14.6,PEAI,0.517,,,Me-4PACz,0.198,4PADCB,0.066,Me-2PACz,0.066,,,,,1000,10,5000,40,10,160,110,25,PEAI,1.0,PDADI,0.5,PiPI,0.4,,,4900.0,31.0,7.0,130.0,100.0,5.0,14.3203,53.1211,1.12127,24.0422,10412,CH1,v4,
41646,20250421,104,Cs0.05MA0.1FA0.85PbI3.0,1.73,MACl,14.6,PEAI,0.517,,,Me-4PACz,0.198,4PADCB,0.066,Me-2PACz,0.066,,,,,1000,10,5000,40,10,160,110,25,PEAI,1.0,PDADI,0.5,PiPI,0.4,,,4900.0,31.0,7.0,130.0,100.0,5.0,23.5989,84.4919,1.13707,24.5634,10412,CH2,v4,
41647,20250421,104,Cs0.05MA0.1FA0.85PbI3.0,1.73,MACl,14.6,PEAI,0.517,,,Me-4PACz,0.198,4PADCB,0.066,Me-2PACz,0.066,,,,,1000,10,5000,40,10,160,110,25,PEAI,1.0,PDADI,0.5,PiPI,0.4,,,4900.0,31.0,7.0,130.0,100.0,5.0,23.1317,83.1396,1.1436,24.329,10412,CH3,v4,
41648,20250421,104,Cs0.05MA0.1FA0.85PbI3.0,1.73,MACl,14.6,PEAI,0.517,,,Me-4PACz,0.198,4PADCB,0.066,Me-2PACz,0.066,,,,,1000,10,5000,40,10,160,110,25,PEAI,1.0,PDADI,0.5,PiPI,0.4,,,4900.0,31.0,7.0,130.0,100.0,5.0,22.5815,84.514,1.12803,23.6866,10412,CH4,v4,
41649,20250421,104,Cs0.05MA0.1FA0.85PbI3.0,1.73,MACl,14.6,PEAI,0.517,,,Me-4PACz,0.198,4PADCB,0.066,Me-2PACz,0.066,,,,,1000,10,5000,40,10,160,110,25,PEAI,1.0,PDADI,0.5,PiPI,0.4,,,4900.0,31.0,7.0,130.0,100.0,5.0,21.5529,78.7028,1.15127,23.7869,10413,CH1,v4,
41650,20250421,104,Cs0.05MA0.1FA0.85PbI3.0,1.73,MACl,14.6,PEAI,0.517,,,Me-4PACz,0.198,4PADCB,0.066,Me-2PACz,0.066,,,,,1000,10,5000,40,10,160,110,25,PEAI,1.0,PDADI,0.5,PiPI,0.4,,,4900.0,31.0,7.0,130.0,100.0,5.0,20.0266,72.6862,1.14659,24.0297,10413,CH2,v4,
41651,20250421,104,Cs0.05MA0.1FA0.85PbI3.0,1.73,MACl,14.6,PEAI,0.517,,,Me-4PACz,0.198,4PADCB,0.066,Me-2PACz,0.066,,,,,1000,10,5000,40,10,160,110,25,PEAI,1.0,PDADI,0.5,PiPI,0.4,,,4900.0,31.0,7.0,130.0,100.0,5.0,23.2515,84.5567,1.13689,24.1871,10413,CH3,v4,
41652,20250421,104,Cs0.05MA0.1FA0.85PbI3.0,1.73,MACl,14.6,PEAI,0.517,,,Me-4PACz,0.198,4PADCB,0.066,Me-2PACz,0.066,,,,,1000,10,5000,40,10,160,110,25,PEAI,1.0,PDADI,0.5,PiPI,0.4,,,4900.0,31.0,7.0,130.0,100.0,5.0,21.6572,80.1779,1.14101,23.6732,10413,CH4,v4,
41653,20250421,104,Cs0.05MA0.1FA0.85PbI3.0,1.73,MACl,14.6,PEAI,0.517,,,Me-4PACz,0.198,4PADCB,0.066,Me-2PACz,0.066,,,,,1000,10,5000,40,10,160,110,25,PEAI,1.0,PDADI,0.5,PiPI,0.4,,,4900.0,31.0,7.0,130.0,100.0,5.0,23.7625,84.6269,1.13474,24.7449,10414,CH1,v4,
41654,20250421,104,Cs0.05MA0.1FA0.85PbI3.0,1.73,MACl,14.6,PEAI,0.517,,,Me-4PACz,0.198,4PADCB,0.066,Me-2PACz,0.066,,,,,1000,10,5000,40,10,160,110,25,PEAI,1.0,PDADI,0.5,PiPI,0.4,,,4900.0,31.0,7.0,130.0,100.0,5.0,23.9803,85.0026,1.13705,24.8108,10414,CH2,v4,
41655,20250421,104,Cs0.05MA0.1FA0.85PbI3.0,1.73,MACl,14.6,PEAI,0.517,,,Me-4PACz,0.198,4PADCB,0.066,Me-2PACz,0.066,,,,,1000,10,5000,40,10,160,110,25,PEAI,1.0,PDADI,0.5,PiPI,0.4,,,4900.0,31.0,7.0,130.0,100.0,5.0,22.6779,80.2193,1.14408,24.7098,10414,CH3,v4,
41656,20250421,104,Cs0.05MA0.1FA0.85PbI3.0,1.73,MACl,14.6,PEAI,0.517,,,Me-4PACz,0.198,4PADCB,0.066,Me-2PACz,0.066,,,,,1000,10,5000,40,10,160,110,25,PEAI,1.0,PDADI,0.5,PiPI,0.4,,,4900.0,31.0,7.0,130.0,100.0,5.0,16.1274,58.9788,1.11893,24.438,10414,CH4,v4,
41657,20250421,104,Cs0.05MA0.1FA0.85PbI3.0,1.73,MACl,14.6,PEAI,0.517,,,Me-4PACz,0.198,4PADCB,0.066,Me-2PACz,0.066,,,,,1000,10,5000,40,10,160,110,25,PEAI,1.0,PDADI,0.5,PiPI,0.4,,,4900.0,31.0,7.0,130.0,100.0,5.0,24.2395,84.1646,1.13835,25.2999,10415,CH1,v4,
41658,20250421,104,Cs0.05MA0.1FA0.85PbI3.0,1.73,MACl,14.6,PEAI,0.517,,,Me-4PACz,0.198,4PADCB,0.066,Me-2PACz,0.066,,,,,1000,10,5000,40,10,160,110,25,PEAI,1.0,PDADI,0.5,PiPI,0.4,,,4900.0,31.0,7.0,130.0,100.0,5.0,24.4201,84.6994,1.13802,25.3348,10415,CH2,v4,
41659,20250421,104,Cs0.05MA0.1FA0.85PbI3.0,1.73,MACl,14.6,PEAI,0.517,,,Me-4PACz,0.198,4PADCB,0.066,Me-2PACz,0.066,,,,,1000,10,5000,40,10,160,110,25,PEAI,1.0,PDADI,0.5,PiPI,0.4,,,4900.0,31.0,7.0,130.0,100.0,5.0,24.1917,84.3927,1.13864,25.1754,10415,CH3,v4,
41660,20250421,104,Cs0.05MA0.1FA0.85PbI3.0,1.73,MACl,14.6,PEAI,0.517,,,Me-4PACz,0.198,4PADCB,0.066,Me-2PACz,0.066,,,,,1000,10,5000,40,10,160,110,25,PEAI,1.0,PDADI,0.5,PiPI,0.4,,,4900.0,31.0,7.0,130.0,100.0,5.0,23.7243,84.8126,1.13367,24.6744,10415,CH4,v4,
41661,20250421,104,Cs0.05MA0.1FA0.85PbI3.0,1.73,MACl,14.6,PEAI,0.517,,,Me-4PACz,0.198,4PADCB,0.066,Me-2PACz,0.066,,,,,1000,10,5000,40,10,160,110,25,PEAI,1.0,PDADI,0.5,PiPI,0.4,,,4900.0,31.0,7.0,130.0,100.0,5.0,14.5063,54.502,1.12459,23.6673,10416,CH1,v4,
41662,20250421,104,Cs0.05MA0.1FA0.85PbI3.0,1.73,MACl,14.6,PEAI,0.517,,,Me-4PACz,0.198,4PADCB,0.066,Me-2PACz,0.066,,,,,1000,10,5000,40,10,160,110,25,PEAI,1.0,PDADI,0.5,PiPI,0.4,,,4900.0,31.0,7.0,130.0,100.0,5.0,22.9699,83.2857,1.14768,24.0307,10416,CH2,v4,
41663,20250421,104,Cs0.05MA0.1FA0.85PbI3.0,1.73,MACl,14.6,PEAI,0.517,,,Me-4PACz,0.198,4PADCB,0.066,Me-2PACz,0.066,,,,,1000,10,5000,40,10,160,110,25,PEAI,1.0,PDADI,0.5,PiPI,0.4,,,4900.0,31.0,7.0,130.0,100.0,5.0,18.7913,68.9396,1.13682,23.9771,10416,CH3,v4,
41664,20250421,104,Cs0.05MA0.1FA0.85PbI3.0,1.73,MACl,14.6,PEAI,0.517,,,Me-4PACz,0.198,4PADCB,0.066,Me-2PACz,0.066,,,,,1000,10,5000,40,10,160,110,25,PEAI,1.0,PDADI,0.5,PiPI,0.4,,,4900.0,31.0,7.0,130.0,100.0,5.0,12.0199,46.4283,1.07935,23.9859,10416,CH4,v4,
41665,20250421,104,Cs0.05MA0.1FA0.85PbI3.0,1.73,MACl,14.6,PEAI,0.517,,,Me-4PACz,0.198,4PADCB,0.066,Me-2PACz,0.066,,,,,1000,10,5000,40,10,160,110,25,PEAI,1.0,PDADI,0.5,PiPI,0.4,,,4900.0,31.0,7.0,130.0,100.0,5.0,23.225,80.5667,1.14343,25.2111,10417,CH1,v4,
41666,20250421,104,Cs0.05MA0.1FA0.85PbI3.0,1.73,MACl,14.6,PEAI,0.517,,,Me-4PACz,0.198,4PADCB,0.066,Me-2PACz,0.066,,,,,1000,10,5000,40,10,160,110,25,PEAI,1.0,PDADI,0.5,PiPI,0.4,,,4900.0,31.0,7.0,130.0,100.0,5.0,24.1411,82.7672,1.14319,25.5141,10417,CH2,v4,
41667,20250421,104,Cs0.05MA0.1FA0.85PbI3.0,1.73,MACl,14.6,PEAI,0.517,,,Me-4PACz,0.198,4PADCB,0.066,Me-2PACz,0.066,,,,,1000,10,5000,40,10,160,110,25,PEAI,1.0,PDADI,0.5,PiPI,0.4,,,4900.0,31.0,7.0,130.0,100.0,5.0,19.9966,69.6358,1.13561,25.2867,10417,CH3,v4,
41668,20250421,104,Cs0.05MA0.1FA0.85PbI3.0,1.73,MACl,14.6,PEAI,0.517,,,Me-4PACz,0.198,4PADCB,0.066,Me-2PACz,0.066,,,,,1000,10,5000,40,10,160,110,25,PEAI,1.0,PDADI,0.5,PiPI,0.4,,,4900.0,31.0,7.0,130.0,100.0,5.0,23.6747,83.1987,1.13803,25.0042,10417,CH4,v4,
41669,20250421,104,Cs0.05MA0.1FA0.85PbI3.0,1.73,MACl,14.6,PEAI,0.517,,,Me-4PACz,0.198,4PADCB,0.066,Me-2PACz,0.066,,,,,1000,10,5000,40,10,160,110,25,PEAI,1.0,PDADI,0.5,PiPI,0.4,,,4900.0,31.0,7.0,130.0,100.0,5.0,24.7441,84.0425,1.14251,25.7699,10418,CH1,v4,
41670,20250421,104,Cs0.05MA0.1FA0.85PbI3.0,1.73,MACl,14.6,PEAI,0.517,,,Me-4PACz,0.198,4PADCB,0.066,Me-2PACz,0.066,,,,,1000,10,5000,40,10,160,110,25,PEAI,1.0,PDADI,0.5,PiPI,0.4,,,4900.0,31.0,7.0,130.0,100.0,5.0,25.1957,84.8658,1.14065,26.0281,10418,CH2,v4,
41671,20250421,104,Cs0.05MA0.1FA0.85PbI3.0,1.73,MACl,14.6,PEAI,0.517,,,Me-4PACz,0.198,4PADCB,0.066,Me-2PACz,0.066,,,,,1000,10,5000,40,10,160,110,25,PEAI,1.0,PDADI,0.5,PiPI,0.4,,,4900.0,31.0,7.0,130.0,100.0,5.0,25.0447,85.5535,1.13682,25.7505,10418,CH3,v4,
41672,20250421,104,Cs0.05MA0.1FA0.85PbI3.0,1.73,MACl,14.6,PEAI,0.517,,,Me-4PACz,0.198,4PADCB,0.066,Me-2PACz,0.066,,,,,1000,10,5000,40,10,160,110,25,PEAI,1.0,PDADI,0.5,PiPI,0.4,,,4900.0,31.0,7.0,130.0,100.0,5.0,24.4564,85.1915,1.13702,25.248,10418,CH4,v4,
41673,20250421,104,Cs0.05MA0.1FA0.85PbI3.0,1.73,MACl,14.6,PEAI,0.517,,,Me-4PACz,0.198,4PADCB,0.066,Me-2PACz,0.066,,,,,1000,10,5000,40,10,160,110,25,PEAI,1.0,PDADI,0.5,PiPI,0.4,,,4900.0,31.0,7.0,130.0,100.0,5.0,20.9804,77.679,1.13874,23.7185,10419,CH1,v4,
41674,20250421,104,Cs0.05MA0.1FA0.85PbI3.0,1.73,MACl,14.6,PEAI,0.517,,,Me-4PACz,0.198,4PADCB,0.066,Me-2PACz,0.066,,,,,1000,10,5000,40,10,160,110,25,PEAI,1.0,PDADI,0.5,PiPI,0.4,,,4900.0,31.0,7.0,130.0,100.0,5.0,23.0265,84.1974,1.14421,23.9014,10419,CH2,v4,
41675,20250421,104,Cs0.05MA0.1FA0.85PbI3.0,1.73,MACl,14.6,PEAI,0.517,,,Me-4PACz,0.198,4PADCB,0.066,Me-2PACz,0.066,,,,,1000,10,5000,40,10,160,110,25,PEAI,1.0,PDADI,0.5,PiPI,0.4,,,4900.0,31.0,7.0,130.0,100.0,5.0,22.5419,83.1358,1.14058,23.7727,10419,CH3,v4,
41676,20250421,104,Cs0.05MA0.1FA0.85PbI3.0,1.73,MACl,14.6,PEAI,0.517,,,Me-4PACz,0.198,4PADCB,0.066,Me-2PACz,0.066,,,,,1000,10,5000,40,10,160,110,25,PEAI,1.0,PDADI,0.5,PiPI,0.4,,,4900.0,31.0,7.0,130.0,100.0,5.0,4.80671,32.8476,0.618917,23.6435,10419,CH4,v4,
41677,20250421,104,Cs0.05MA0.1FA0.85PbI3.0,1.73,MACl,14.6,PEAI,0.517,,,Me-4PACz,0.198,4PADCB,0.066,Me-2PACz,0.066,,,,,1000,10,5000,40,10,160,110,25,PEAI,1.0,PDADI,0.5,PiPI,0.4,,,4900.0,31.0,7.0,130.0,100.0,5.0,15.4881,56.6395,1.12013,24.4125,10420,CH1,v4,
41678,20250421,104,Cs0.05MA0.1FA0.85PbI3.0,1.73,MACl,14.6,PEAI,0.517,,,Me-4PACz,0.198,4PADCB,0.066,Me-2PACz,0.066,,,,,1000,10,5000,40,10,160,110,25,PEAI,1.0,PDADI,0.5,PiPI,0.4,,,4900.0,31.0,7.0,130.0,100.0,5.0,23.8181,83.5562,1.1452,24.8914,10420,CH2,v4,
41679,20250421,104,Cs0.05MA0.1FA0.85PbI3.0,1.73,MACl,14.6,PEAI,0.517,,,Me-4PACz,0.198,4PADCB,0.066,Me-2PACz,0.066,,,,,1000,10,5000,40,10,160,110,25,PEAI,1.0,PDADI,0.5,PiPI,0.4,,,4900.0,31.0,7.0,130.0,100.0,5.0,24.1071,84.8681,1.13655,24.9926,10420,CH3,v4,
41680,20250421,104,Cs0.05MA0.1FA0.85PbI3.0,1.73,MACl,14.6,PEAI,0.517,,,Me-4PACz,0.198,4PADCB,0.066,Me-2PACz,0.066,,,,,1000,10,5000,40,10,160,110,25,PEAI,1.0,PDADI,0.5,PiPI,0.4,,,4900.0,31.0,7.0,130.0,100.0,5.0,22.9668,81.436,1.13798,24.7829,10420,CH4,v4,
41681,20250421,104,Cs0.05MA0.1FA0.85PbI3.0,1.73,MACl,14.6,PEAI,0.517,,,Me-4PACz,0.198,4PADCB,0.066,Me-2PACz,0.066,,,,,1000,10,5000,40,10,160,110,25,PEAI,1.0,PDADI,0.5,PiPI,0.4,,,4900.0,31.0,7.0,130.0,100.0,5.0,15.7997,57.9192,1.12532,24.2412,10421,CH1,v4,
41682,20250421,104,Cs0.05MA0.1FA0.85PbI3.0,1.73,MACl,14.6,PEAI,0.517,,,Me-4PACz,0.198,4PADCB,0.066,Me-2PACz,0.066,,,,,1000,10,5000,40,10,160,110,25,PEAI,1.0,PDADI,0.5,PiPI,0.4,,,4900.0,31.0,7.0,130.0,100.0,5.0,22.8573,80.6486,1.14878,24.6712,10421,CH2,v4,
41683,20250421,104,Cs0.05MA0.1FA0.85PbI3.0,1.73,MACl,14.6,PEAI,0.517,,,Me-4PACz,0.198,4PADCB,0.066,Me-2PACz,0.066,,,,,1000,10,5000,40,10,160,110,25,PEAI,1.0,PDADI,0.5,PiPI,0.4,,,4900.0,31.0,7.0,130.0,100.0,5.0,23.9646,85.4353,1.13453,24.7239,10421,CH3,v4,
41684,20250421,104,Cs0.05MA0.1FA0.85PbI3.0,1.73,MACl,14.6,PEAI,0.517,,,Me-4PACz,0.198,4PADCB,0.066,Me-2PACz,0.066,,,,,1000,10,5000,40,10,160,110,25,PEAI,1.0,PDADI,0.5,PiPI,0.4,,,4900.0,31.0,7.0,130.0,100.0,5.0,23.4843,85.0856,1.1367,24.2813,10421,CH4,v4,
41685,20250421,104,Cs0.05MA0.1FA0.85PbI3.0,1.73,MACl,14.6,PEAI,0.517,,,Me-4PACz,0.198,4PADCB,0.066,Me-2PACz,0.066,,,,,1000,10,5000,40,10,160,110,25,PEAI,1.0,PDADI,0.5,PiPI,0.4,,,4900.0,31.0,7.0,130.0,100.0,5.0,20.7063,73.0027,1.14295,24.8164,10422,CH1,v4,
41686,20250421,104,Cs0.05MA0.1FA0.85PbI3.0,1.73,MACl,14.6,PEAI,0.517,,,Me-4PACz,0.198,4PADCB,0.066,Me-2PACz,0.066,,,,,1000,10,5000,40,10,160,110,25,PEAI,1.0,PDADI,0.5,PiPI,0.4,,,4900.0,31.0,7.0,130.0,100.0,5.0,24.002,84.753,1.13271,25.002,10422,CH2,v4,
41687,20250421,104,Cs0.05MA0.1FA0.85PbI3.0,1.73,MACl,14.6,PEAI,0.517,,,Me-4PACz,0.198,4PADCB,0.066,Me-2PACz,0.066,,,,,1000,10,5000,40,10,160,110,25,PEAI,1.0,PDADI,0.5,PiPI,0.4,,,4900.0,31.0,7.0,130.0,100.0,5.0,23.7893,84.978,1.12828,24.8118,10422,CH3,v4,
41688,20250421,104,Cs0.05MA0.1FA0.85PbI3.0,1.73,MACl,14.6,PEAI,0.517,,,Me-4PACz,0.198,4PADCB,0.066,Me-2PACz,0.066,,,,,1000,10,5000,40,10,160,110,25,PEAI,1.0,PDADI,0.5,PiPI,0.4,,,4900.0,31.0,7.0,130.0,100.0,5.0,23.0529,84.6354,1.12769,24.1536,10422,CH4,v4,
41689,20250421,104,Cs0.05MA0.1FA0.85PbI3.0,1.73,MACl,14.6,PEAI,0.517,,,Me-4PACz,0.198,4PADCB,0.066,Me-2PACz,0.066,,,,,1000,10,5000,40,10,160,110,25,PEAI,1.0,PDADI,0.5,PiPI,0.4,,,4900.0,31.0,7.0,130.0,100.0,5.0,21.7645,80.453,1.14048,23.7203,10423,CH1,v4,
41690,20250421,104,Cs0.05MA0.1FA0.85PbI3.0,1.73,MACl,14.6,PEAI,0.517,,,Me-4PACz,0.198,4PADCB,0.066,Me-2PACz,0.066,,,,,1000,10,5000,40,10,160,110,25,PEAI,1.0,PDADI,0.5,PiPI,0.4,,,4900.0,31.0,7.0,130.0,100.0,5.0,0.090506,24.3512,0.022079,16.8338,10423,CH2,v4,
41691,20250421,104,Cs0.05MA0.1FA0.85PbI3.0,1.73,MACl,14.6,PEAI,0.517,,,Me-4PACz,0.198,4PADCB,0.066,Me-2PACz,0.066,,,,,1000,10,5000,40,10,160,110,25,PEAI,1.0,PDADI,0.5,PiPI,0.4,,,4900.0,31.0,7.0,130.0,100.0,5.0,1.6032,26.6573,0.254959,23.5885,10423,CH3,v4,
41692,20250421,104,Cs0.05MA0.1FA0.85PbI3.0,1.73,MACl,14.6,PEAI,0.517,,,Me-4PACz,0.198,4PADCB,0.066,Me-2PACz,0.066,,,,,1000,10,5000,40,10,160,110,25,PEAI,1.0,PDADI,0.5,PiPI,0.4,,,4900.0,31.0,7.0,130.0,100.0,5.0,22.8646,83.5275,1.13486,24.1207,10423,CH4,v4,
41693,20250421,104,Cs0.05MA0.1FA0.85PbI3.0,1.73,MACl,14.6,PEAI,0.517,,,Me-4PACz,0.198,4PADCB,0.066,Me-2PACz,0.066,,,,,1000,10,5000,40,10,160,110,25,PEAI,1.0,PDADI,0.5,PiPI,0.4,,,4900.0,31.0,7.0,130.0,100.0,5.0,23.5099,83.5203,1.13658,24.7662,10424,CH1,v4,
41694,20250421,104,Cs0.05MA0.1FA0.85PbI3.0,1.73,MACl,14.6,PEAI,0.517,,,Me-4PACz,0.198,4PADCB,0.066,Me-2PACz,0.066,,,,,1000,10,5000,40,10,160,110,25,PEAI,1.0,PDADI,0.5,PiPI,0.4,,,4900.0,31.0,7.0,130.0,100.0,5.0,23.7761,84.0907,1.13659,24.8766,10424,CH2,v4,
41695,20250421,104,Cs0.05MA0.1FA0.85PbI3.0,1.73,MACl,14.6,PEAI,0.517,,,Me-4PACz,0.198,4PADCB,0.066,Me-2PACz,0.066,,,,,1000,10,5000,40,10,160,110,25,PEAI,1.0,PDADI,0.5,PiPI,0.4,,,4900.0,31.0,7.0,130.0,100.0,5.0,23.4903,83.5482,1.13718,24.7242,10424,CH3,v4,
41696,20250421,104,Cs0.05MA0.1FA0.85PbI3.0,1.73,MACl,14.6,PEAI,0.517,,,Me-4PACz,0.198,4PADCB,0.066,Me-2PACz,0.066,,,,,1000,10,5000,40,10,160,110,25,PEAI,1.0,PDADI,0.5,PiPI,0.4,,,4900.0,31.0,7.0,130.0,100.0,5.0,22.8584,82.0021,1.13916,24.4701,10424,CH4,v4,
41697,20250421,104,Cs0.05MA0.1FA0.85PbI3.0,1.73,MACl,14.6,PEAI,0.517,,,Me-4PACz,0.198,4PADCB,0.066,Me-2PACz,0.066,,,,,1000,10,5000,40,10,160,110,25,PEAI,1.0,PDADI,0.5,PiPI,0.4,,,4900.0,31.0,7.0,130.0,100.0,5.0,20.3288,73.6563,1.13973,24.2158,10425,CH1,v4,
41698,20250421,104,Cs0.05MA0.1FA0.85PbI3.0,1.73,MACl,14.6,PEAI,0.517,,,Me-4PACz,0.198,4PADCB,0.066,Me-2PACz,0.066,,,,,1000,10,5000,40,10,160,110,25,PEAI,1.0,PDADI,0.5,PiPI,0.4,,,4900.0,31.0,7.0,130.0,100.0,5.0,22.9755,83.7216,1.13059,24.2728,10425,CH2,v4,
41699,20250421,104,Cs0.05MA0.1FA0.85PbI3.0,1.73,MACl,14.6,PEAI,0.517,,,Me-4PACz,0.198,4PADCB,0.066,Me-2PACz,0.066,,,,,1000,10,5000,40,10,160,110,25,PEAI,1.0,PDADI,0.5,PiPI,0.4,,,4900.0,31.0,7.0,130.0,100.0,5.0,22.7205,83.4847,1.12894,24.1069,10425,CH3,v4,
41700,20250421,104,Cs0.05MA0.1FA0.85PbI3.0,1.73,MACl,14.6,PEAI,0.517,,,Me-4PACz,0.198,4PADCB,0.066,Me-2PACz,0.066,,,,,1000,10,5000,40,10,160,110,25,PEAI,1.0,PDADI,0.5,PiPI,0.4,,,4900.0,31.0,7.0,130.0,100.0,5.0,20.8032,78.7104,1.13483,23.2898,10425,CH4,v4,
41701,20250423,105,Cs0.05MA0.1FA0.85PbI3.0,1.73,MACl,14.6,PEAI,0.517,,,Me-4PACz,0.189,DMACPA,0.126,4-ABnP,0.016,,,,,1000,10,5000,40,10,160,110,25,PEAI,1.0,PDADI,0.5,,,,,4900.0,31.0,8.0,130.0,100.0,5.0,22.0862,79.9866,1.14952,24.0207,10426,CH1,v4,
41702,20250423,105,Cs0.05MA0.1FA0.85PbI3.0,1.73,MACl,14.6,PEAI,0.517,,,Me-4PACz,0.189,DMACPA,0.126,4-ABnP,0.016,,,,,1000,10,5000,40,10,160,110,25,PEAI,1.0,PDADI,0.5,,,,,4900.0,31.0,8.0,130.0,100.0,5.0,22.4963,80.782,1.14823,24.2531,10426,CH2,v4,
41703,20250423,105,Cs0.05MA0.1FA0.85PbI3.0,1.73,MACl,14.6,PEAI,0.517,,,Me-4PACz,0.189,DMACPA,0.126,4-ABnP,0.016,,,,,1000,10,5000,40,10,160,110,25,PEAI,1.0,PDADI,0.5,,,,,4900.0,31.0,8.0,130.0,100.0,5.0,22.2285,79.4401,1.14481,24.442,10426,CH3,v4,
41704,20250423,105,Cs0.05MA0.1FA0.85PbI3.0,1.73,MACl,14.6,PEAI,0.517,,,Me-4PACz,0.189,DMACPA,0.126,4-ABnP,0.016,,,,,1000,10,5000,40,10,160,110,25,PEAI,1.0,PDADI,0.5,,,,,4900.0,31.0,8.0,130.0,100.0,5.0,20.8717,76.7374,1.13687,23.9243,10426,CH4,v4,
41705,20250423,105,Cs0.05MA0.1FA0.85PbI3.0,1.73,MACl,14.6,PEAI,0.517,,,Me-4PACz,0.189,DMACPA,0.126,4-ABnP,0.016,,,,,1000,10,5000,40,10,160,110,25,PEAI,1.0,PDADI,0.5,,,,,5000.0,31.0,9.0,110.0,100.0,6.0,22.3908,79.7614,1.14644,24.4864,10427,CH1,v4,
41706,20250423,105,Cs0.05MA0.1FA0.85PbI3.0,1.73,MACl,14.6,PEAI,0.517,,,Me-4PACz,0.189,DMACPA,0.126,4-ABnP,0.016,,,,,1000,10,5000,40,10,160,110,25,PEAI,1.0,PDADI,0.5,,,,,5000.0,31.0,9.0,110.0,100.0,6.0,17.2923,62.3949,1.12759,24.5783,10427,CH2,v4,
41707,20250423,105,Cs0.05MA0.1FA0.85PbI3.0,1.73,MACl,14.6,PEAI,0.517,,,Me-4PACz,0.189,DMACPA,0.126,4-ABnP,0.016,,,,,1000,10,5000,40,10,160,110,25,PEAI,1.0,PDADI,0.5,,,,,5000.0,31.0,9.0,110.0,100.0,6.0,22.9094,80.4558,1.14254,24.922,10427,CH3,v4,
41708,20250423,105,Cs0.05MA0.1FA0.85PbI3.0,1.73,MACl,14.6,PEAI,0.517,,,Me-4PACz,0.189,DMACPA,0.126,4-ABnP,0.016,,,,,1000,10,5000,40,10,160,110,25,PEAI,1.0,PDADI,0.5,,,,,5000.0,31.0,9.0,110.0,100.0,6.0,22.5648,80.6962,1.13614,24.612,10427,CH4,v4,
41709,20250423,105,Cs0.05MA0.1FA0.85PbI3.0,1.73,MACl,14.6,PEAI,0.517,,,Me-4PACz,0.189,DMACPA,0.126,4-ABnP,0.016,,,,,1000,10,5000,40,10,160,110,25,PEAI,1.0,PDADI,0.5,,,,,4900.0,30.0,8.0,130.0,100.0,5.0,23.0076,78.3255,1.14598,25.6325,10428,CH1,v4,
41710,20250423,105,Cs0.05MA0.1FA0.85PbI3.0,1.73,MACl,14.6,PEAI,0.517,,,Me-4PACz,0.189,DMACPA,0.126,4-ABnP,0.016,,,,,1000,10,5000,40,10,160,110,25,PEAI,1.0,PDADI,0.5,,,,,4900.0,30.0,8.0,130.0,100.0,5.0,24.1512,81.4983,1.14616,25.855,10428,CH2,v4,
41711,20250423,105,Cs0.05MA0.1FA0.85PbI3.0,1.73,MACl,14.6,PEAI,0.517,,,Me-4PACz,0.189,DMACPA,0.126,4-ABnP,0.016,,,,,1000,10,5000,40,10,160,110,25,PEAI,1.0,PDADI,0.5,,,,,4900.0,30.0,8.0,130.0,100.0,5.0,24.1553,81.9297,1.14292,25.7963,10428,CH3,v4,
41712,20250423,105,Cs0.05MA0.1FA0.85PbI3.0,1.73,MACl,14.6,PEAI,0.517,,,Me-4PACz,0.189,DMACPA,0.126,4-ABnP,0.016,,,,,1000,10,5000,40,10,160,110,25,PEAI,1.0,PDADI,0.5,,,,,4900.0,30.0,8.0,130.0,100.0,5.0,23.4963,81.2151,1.13778,25.4276,10428,CH4,v4,
41713,20250423,105,Cs0.05MA0.1FA0.85PbI3.0,1.73,MACl,14.6,PEAI,0.517,,,Me-4PACz,0.189,DMACPA,0.126,4-ABnP,0.016,,,,,1000,10,5000,40,10,160,110,25,PEAI,1.0,PDADI,0.5,,,,,5000.0,33.0,9.0,110.0,100.0,6.0,21.92,77.8063,1.14235,24.6617,10429,CH1,v4,
41714,20250423,105,Cs0.05MA0.1FA0.85PbI3.0,1.73,MACl,14.6,PEAI,0.517,,,Me-4PACz,0.189,DMACPA,0.126,4-ABnP,0.016,,,,,1000,10,5000,40,10,160,110,25,PEAI,1.0,PDADI,0.5,,,,,5000.0,33.0,9.0,110.0,100.0,6.0,23.3897,81.317,1.14235,25.1793,10429,CH2,v4,
41715,20250423,105,Cs0.05MA0.1FA0.85PbI3.0,1.73,MACl,14.6,PEAI,0.517,,,Me-4PACz,0.189,DMACPA,0.126,4-ABnP,0.016,,,,,1000,10,5000,40,10,160,110,25,PEAI,1.0,PDADI,0.5,,,,,5000.0,33.0,9.0,110.0,100.0,6.0,22.7911,80.0292,1.13683,25.0508,10429,CH3,v4,
41716,20250423,105,Cs0.05MA0.1FA0.85PbI3.0,1.73,MACl,14.6,PEAI,0.517,,,Me-4PACz,0.189,DMACPA,0.126,4-ABnP,0.016,,,,,1000,10,5000,40,10,160,110,25,PEAI,1.0,PDADI,0.5,,,,,5000.0,33.0,9.0,110.0,100.0,6.0,22.8295,80.7167,1.13397,24.9421,10429,CH4,v4,
41717,20250423,105,Cs0.05MA0.1FA0.85PbI3.0,1.73,MACl,14.6,PEAI,0.517,,,Me-4PACz,0.189,DMACPA,0.126,4-ABnP,0.016,,,,,1000,10,5000,40,10,160,110,25,PEAI,1.0,PDADI,0.5,,,,,5000.0,31.0,11.0,100.0,100.0,7.0,22.1598,76.7636,1.14569,25.1966,10430,CH1,v4,
41718,20250423,105,Cs0.05MA0.1FA0.85PbI3.0,1.73,MACl,14.6,PEAI,0.517,,,Me-4PACz,0.189,DMACPA,0.126,4-ABnP,0.016,,,,,1000,10,5000,40,10,160,110,25,PEAI,1.0,PDADI,0.5,,,,,5000.0,31.0,11.0,100.0,100.0,7.0,22.1974,76.5092,1.14302,25.3825,10430,CH2,v4,
41719,20250423,105,Cs0.05MA0.1FA0.85PbI3.0,1.73,MACl,14.6,PEAI,0.517,,,Me-4PACz,0.189,DMACPA,0.126,4-ABnP,0.016,,,,,1000,10,5000,40,10,160,110,25,PEAI,1.0,PDADI,0.5,,,,,5000.0,31.0,11.0,100.0,100.0,7.0,22.6789,78.4199,1.13969,25.375,10430,CH3,v4,
41720,20250423,105,Cs0.05MA0.1FA0.85PbI3.0,1.73,MACl,14.6,PEAI,0.517,,,Me-4PACz,0.189,DMACPA,0.126,4-ABnP,0.016,,,,,1000,10,5000,40,10,160,110,25,PEAI,1.0,PDADI,0.5,,,,,5000.0,31.0,11.0,100.0,100.0,7.0,20.5333,75.9212,1.13184,23.8953,10430,CH4,v4,
41721,20250423,105,Cs0.05MA0.1FA0.85PbI3.0,1.73,MACl,14.6,PEAI,0.517,,,Me-4PACz,0.189,DMACPA,0.126,4-ABnP,0.016,,,,,1000,10,5000,40,10,160,110,25,PEAI,1.0,PDADI,0.5,,,,,4100.0,32.0,12.0,100.0,100.0,4.0,22.8302,82.1204,1.14742,24.229,10431,CH1,v4,
41722,20250423,105,Cs0.05MA0.1FA0.85PbI3.0,1.73,MACl,14.6,PEAI,0.517,,,Me-4PACz,0.189,DMACPA,0.126,4-ABnP,0.016,,,,,1000,10,5000,40,10,160,110,25,PEAI,1.0,PDADI,0.5,,,,,4100.0,32.0,12.0,100.0,100.0,4.0,21.4131,76.6049,1.14782,24.3528,10431,CH2,v4,
41723,20250423,105,Cs0.05MA0.1FA0.85PbI3.0,1.73,MACl,14.6,PEAI,0.517,,,Me-4PACz,0.189,DMACPA,0.126,4-ABnP,0.016,,,,,1000,10,5000,40,10,160,110,25,PEAI,1.0,PDADI,0.5,,,,,4100.0,32.0,12.0,100.0,100.0,4.0,23.4407,83.433,1.14055,24.6331,10431,CH3,v4,
41724,20250423,105,Cs0.05MA0.1FA0.85PbI3.0,1.73,MACl,14.6,PEAI,0.517,,,Me-4PACz,0.189,DMACPA,0.126,4-ABnP,0.016,,,,,1000,10,5000,40,10,160,110,25,PEAI,1.0,PDADI,0.5,,,,,4100.0,32.0,12.0,100.0,100.0,4.0,21.7301,78.5534,1.13796,24.3091,10431,CH4,v4,
41725,20250423,105,Cs0.05MA0.1FA0.85PbI3.0,1.73,MACl,14.6,PEAI,0.517,,,Me-4PACz,0.189,DMACPA,0.126,4-ABnP,0.016,,,,,1000,10,5000,40,10,160,110,25,PEAI,1.0,PDADI,0.5,,,,,5000.0,33.0,10.0,100.0,100.0,5.0,24.2837,84.0003,1.14494,25.2494,10432,CH1,v4,
41726,20250423,105,Cs0.05MA0.1FA0.85PbI3.0,1.73,MACl,14.6,PEAI,0.517,,,Me-4PACz,0.189,DMACPA,0.126,4-ABnP,0.016,,,,,1000,10,5000,40,10,160,110,25,PEAI,1.0,PDADI,0.5,,,,,5000.0,33.0,10.0,100.0,100.0,5.0,24.4189,84.0881,1.13963,25.4816,10432,CH2,v4,
41727,20250423,105,Cs0.05MA0.1FA0.85PbI3.0,1.73,MACl,14.6,PEAI,0.517,,,Me-4PACz,0.189,DMACPA,0.126,4-ABnP,0.016,,,,,1000,10,5000,40,10,160,110,25,PEAI,1.0,PDADI,0.5,,,,,5000.0,33.0,10.0,100.0,100.0,5.0,24.0457,83.8678,1.13579,25.2432,10432,CH3,v4,
41728,20250423,105,Cs0.05MA0.1FA0.85PbI3.0,1.73,MACl,14.6,PEAI,0.517,,,Me-4PACz,0.189,DMACPA,0.126,4-ABnP,0.016,,,,,1000,10,5000,40,10,160,110,25,PEAI,1.0,PDADI,0.5,,,,,5000.0,33.0,10.0,100.0,100.0,5.0,22.6397,81.7414,1.12922,24.5272,10432,CH4,v4,
41729,20250423,105,Cs0.05MA0.1FA0.85PbI3.0,1.73,MACl,14.6,PEAI,0.517,,,Me-4PACz,0.189,DMACPA,0.126,4-ABnP,0.016,,,,,1000,10,5000,40,10,160,110,25,PEAI,1.0,PDADI,0.5,,,,,4100.0,30.0,12.0,100.0,100.0,4.0,23.8126,79.4914,1.14089,26.2568,10433,CH1,v4,
41730,20250423,105,Cs0.05MA0.1FA0.85PbI3.0,1.73,MACl,14.6,PEAI,0.517,,,Me-4PACz,0.189,DMACPA,0.126,4-ABnP,0.016,,,,,1000,10,5000,40,10,160,110,25,PEAI,1.0,PDADI,0.5,,,,,4100.0,30.0,12.0,100.0,100.0,4.0,24.9982,84.1686,1.14561,25.9252,10433,CH2,v4,
41731,20250423,105,Cs0.05MA0.1FA0.85PbI3.0,1.73,MACl,14.6,PEAI,0.517,,,Me-4PACz,0.189,DMACPA,0.126,4-ABnP,0.016,,,,,1000,10,5000,40,10,160,110,25,PEAI,1.0,PDADI,0.5,,,,,4100.0,30.0,12.0,100.0,100.0,4.0,20.326,69.5094,1.13698,25.7192,10433,CH3,v4,
41732,20250423,105,Cs0.05MA0.1FA0.85PbI3.0,1.73,MACl,14.6,PEAI,0.517,,,Me-4PACz,0.189,DMACPA,0.126,4-ABnP,0.016,,,,,1000,10,5000,40,10,160,110,25,PEAI,1.0,PDADI,0.5,,,,,4100.0,30.0,12.0,100.0,100.0,4.0,21.8133,76.6681,1.13249,25.1232,10433,CH4,v4,
41733,20250423,105,Cs0.05MA0.1FA0.85PbI3.0,1.73,MACl,14.6,PEAI,0.517,,,Me-4PACz,0.189,DMACPA,0.126,4-ABnP,0.016,,,,,1000,10,5000,40,10,160,110,25,PEAI,1.0,PDADI,0.5,,,,,5000.0,30.0,11.0,100.0,100.0,7.0,22.8501,79.7488,1.14253,25.0783,10434,CH1,v4,
41734,20250423,105,Cs0.05MA0.1FA0.85PbI3.0,1.73,MACl,14.6,PEAI,0.517,,,Me-4PACz,0.189,DMACPA,0.126,4-ABnP,0.016,,,,,1000,10,5000,40,10,160,110,25,PEAI,1.0,PDADI,0.5,,,,,5000.0,30.0,11.0,100.0,100.0,7.0,23.804,82.9193,1.13652,25.259,10434,CH2,v4,
41735,20250423,105,Cs0.05MA0.1FA0.85PbI3.0,1.73,MACl,14.6,PEAI,0.517,,,Me-4PACz,0.189,DMACPA,0.126,4-ABnP,0.016,,,,,1000,10,5000,40,10,160,110,25,PEAI,1.0,PDADI,0.5,,,,,5000.0,30.0,11.0,100.0,100.0,7.0,23.2828,81.6272,1.13429,25.1464,10434,CH3,v4,
41736,20250423,105,Cs0.05MA0.1FA0.85PbI3.0,1.73,MACl,14.6,PEAI,0.517,,,Me-4PACz,0.189,DMACPA,0.126,4-ABnP,0.016,,,,,1000,10,5000,40,10,160,110,25,PEAI,1.0,PDADI,0.5,,,,,5000.0,30.0,11.0,100.0,100.0,7.0,21.4269,77.7917,1.12877,24.4018,10434,CH4,v4,
41737,20250423,105,Cs0.05MA0.1FA0.85PbI3.0,1.73,MACl,14.6,PEAI,0.517,,,Me-4PACz,0.189,DMACPA,0.126,4-ABnP,0.016,,,,,1000,10,5000,40,10,160,110,25,PEAI,1.0,PDADI,0.5,,,,,4900.0,31.0,8.0,130.0,110.0,5.0,21.8522,76.4047,1.13826,25.1266,10435,CH1,v4,
41738,20250423,105,Cs0.05MA0.1FA0.85PbI3.0,1.73,MACl,14.6,PEAI,0.517,,,Me-4PACz,0.189,DMACPA,0.126,4-ABnP,0.016,,,,,1000,10,5000,40,10,160,110,25,PEAI,1.0,PDADI,0.5,,,,,4900.0,31.0,8.0,130.0,110.0,5.0,24.2398,83.3339,1.1441,25.4239,10435,CH2,v4,
41739,20250423,105,Cs0.05MA0.1FA0.85PbI3.0,1.73,MACl,14.6,PEAI,0.517,,,Me-4PACz,0.189,DMACPA,0.126,4-ABnP,0.016,,,,,1000,10,5000,40,10,160,110,25,PEAI,1.0,PDADI,0.5,,,,,4900.0,31.0,8.0,130.0,110.0,5.0,23.5333,81.976,1.1377,25.233,10435,CH3,v4,
41740,20250423,105,Cs0.05MA0.1FA0.85PbI3.0,1.73,MACl,14.6,PEAI,0.517,,,Me-4PACz,0.189,DMACPA,0.126,4-ABnP,0.016,,,,,1000,10,5000,40,10,160,110,25,PEAI,1.0,PDADI,0.5,,,,,4900.0,31.0,8.0,130.0,110.0,5.0,23.0133,82.5085,1.13352,24.6065,10435,CH4,v4,
41741,20250423,105,Cs0.05MA0.1FA0.85PbI3.0,1.73,MACl,14.6,PEAI,0.517,,,Me-4PACz,0.189,DMACPA,0.126,4-ABnP,0.016,,,,,1000,10,5000,40,10,160,110,25,PEAI,1.0,PDADI,0.5,PiPI,0.4,,,4900.0,31.0,8.0,130.0,100.0,5.0,20.8954,76.5623,1.15882,23.5516,10436,CH1,v4,
41742,20250423,105,Cs0.05MA0.1FA0.85PbI3.0,1.73,MACl,14.6,PEAI,0.517,,,Me-4PACz,0.189,DMACPA,0.126,4-ABnP,0.016,,,,,1000,10,5000,40,10,160,110,25,PEAI,1.0,PDADI,0.5,PiPI,0.4,,,4900.0,31.0,8.0,130.0,100.0,5.0,22.8566,83.6728,1.15573,23.6358,10436,CH2,v4,
41743,20250423,105,Cs0.05MA0.1FA0.85PbI3.0,1.73,MACl,14.6,PEAI,0.517,,,Me-4PACz,0.189,DMACPA,0.126,4-ABnP,0.016,,,,,1000,10,5000,40,10,160,110,25,PEAI,1.0,PDADI,0.5,PiPI,0.4,,,4900.0,31.0,8.0,130.0,100.0,5.0,21.9674,83.6149,1.14803,22.8845,10436,CH3,v4,
41744,20250423,105,Cs0.05MA0.1FA0.85PbI3.0,1.73,MACl,14.6,PEAI,0.517,,,Me-4PACz,0.189,DMACPA,0.126,4-ABnP,0.016,,,,,1000,10,5000,40,10,160,110,25,PEAI,1.0,PDADI,0.5,PiPI,0.4,,,4900.0,31.0,8.0,130.0,100.0,5.0,19.632,78.6164,1.13971,21.9106,10436,CH4,v4,
41745,20250423,105,Cs0.05MA0.1FA0.85PbI3.0,1.73,MACl,14.6,PEAI,0.517,,,Me-4PACz,0.189,DMACPA,0.126,4-ABnP,0.016,,,,,1000,10,5000,40,10,160,110,25,PEAI,1.0,PDADI,0.5,PiPI,0.4,,,4900.0,31.0,7.0,130.0,100.0,5.0,20.9237,75.9887,1.1525,23.8918,10437,CH1,v4,
41746,20250423,105,Cs0.05MA0.1FA0.85PbI3.0,1.73,MACl,14.6,PEAI,0.517,,,Me-4PACz,0.189,DMACPA,0.126,4-ABnP,0.016,,,,,1000,10,5000,40,10,160,110,25,PEAI,1.0,PDADI,0.5,PiPI,0.4,,,4900.0,31.0,7.0,130.0,100.0,5.0,20.2753,74.2519,1.15551,23.6313,10437,CH2,v4,
41747,20250423,105,Cs0.05MA0.1FA0.85PbI3.0,1.73,MACl,14.6,PEAI,0.517,,,Me-4PACz,0.189,DMACPA,0.126,4-ABnP,0.016,,,,,1000,10,5000,40,10,160,110,25,PEAI,1.0,PDADI,0.5,PiPI,0.4,,,4900.0,31.0,7.0,130.0,100.0,5.0,21.6626,79.0787,1.1509,23.802,10437,CH3,v4,
41748,20250423,105,Cs0.05MA0.1FA0.85PbI3.0,1.73,MACl,14.6,PEAI,0.517,,,Me-4PACz,0.189,DMACPA,0.126,4-ABnP,0.016,,,,,1000,10,5000,40,10,160,110,25,PEAI,1.0,PDADI,0.5,PiPI,0.4,,,4900.0,31.0,7.0,130.0,100.0,5.0,20.9863,79.1819,1.14452,23.1572,10437,CH4,v4,
41749,20250423,105,Cs0.05MA0.1FA0.85PbI3.0,1.73,MACl,14.6,PEAI,0.517,,,Me-4PACz,0.189,DMACPA,0.126,4-ABnP,0.016,,,,,1000,10,5000,40,10,160,110,25,PEAI,1.0,PDADI,0.5,PiPI,0.4,,,4900.0,30.0,10.0,120.0,100.0,5.0,22.1183,80.7086,1.1531,23.7665,10438,CH1,v4,
41750,20250423,105,Cs0.05MA0.1FA0.85PbI3.0,1.73,MACl,14.6,PEAI,0.517,,,Me-4PACz,0.189,DMACPA,0.126,4-ABnP,0.016,,,,,1000,10,5000,40,10,160,110,25,PEAI,1.0,PDADI,0.5,PiPI,0.4,,,4900.0,30.0,10.0,120.0,100.0,5.0,22.9238,83.9828,1.15277,23.6785,10438,CH2,v4,
41751,20250423,105,Cs0.05MA0.1FA0.85PbI3.0,1.73,MACl,14.6,PEAI,0.517,,,Me-4PACz,0.189,DMACPA,0.126,4-ABnP,0.016,,,,,1000,10,5000,40,10,160,110,25,PEAI,1.0,PDADI,0.5,PiPI,0.4,,,4900.0,30.0,10.0,120.0,100.0,5.0,22.8039,84.7347,1.1494,23.414,10438,CH3,v4,
41752,20250423,105,Cs0.05MA0.1FA0.85PbI3.0,1.73,MACl,14.6,PEAI,0.517,,,Me-4PACz,0.189,DMACPA,0.126,4-ABnP,0.016,,,,,1000,10,5000,40,10,160,110,25,PEAI,1.0,PDADI,0.5,PiPI,0.4,,,4900.0,30.0,10.0,120.0,100.0,5.0,21.8964,83.982,1.1463,22.7451,10438,CH4,v4,
41753,20250423,105,Cs0.05MA0.1FA0.85PbI3.0,1.73,MACl,14.6,PEAI,0.517,,,Me-4PACz,0.189,DMACPA,0.126,4-ABnP,0.016,,,,,1000,10,5000,40,10,160,110,25,PEAI,1.0,PDADI,0.5,PiPI,0.4,,,5000.0,33.0,9.0,120.0,100.0,5.0,21.3716,78.3262,1.15198,23.6858,10439,CH1,v4,
41754,20250423,105,Cs0.05MA0.1FA0.85PbI3.0,1.73,MACl,14.6,PEAI,0.517,,,Me-4PACz,0.189,DMACPA,0.126,4-ABnP,0.016,,,,,1000,10,5000,40,10,160,110,25,PEAI,1.0,PDADI,0.5,PiPI,0.4,,,5000.0,33.0,9.0,120.0,100.0,5.0,23.6569,84.7555,1.15278,24.2127,10439,CH2,v4,
41755,20250423,105,Cs0.05MA0.1FA0.85PbI3.0,1.73,MACl,14.6,PEAI,0.517,,,Me-4PACz,0.189,DMACPA,0.126,4-ABnP,0.016,,,,,1000,10,5000,40,10,160,110,25,PEAI,1.0,PDADI,0.5,PiPI,0.4,,,5000.0,33.0,9.0,120.0,100.0,5.0,23.4565,85.1837,1.14588,24.0309,10439,CH3,v4,
41756,20250423,105,Cs0.05MA0.1FA0.85PbI3.0,1.73,MACl,14.6,PEAI,0.517,,,Me-4PACz,0.189,DMACPA,0.126,4-ABnP,0.016,,,,,1000,10,5000,40,10,160,110,25,PEAI,1.0,PDADI,0.5,PiPI,0.4,,,5000.0,33.0,9.0,120.0,100.0,5.0,20.5497,80.0386,1.13638,22.5935,10439,CH4,v4,
41757,20250423,105,Cs0.05MA0.1FA0.85PbI3.0,1.73,MACl,14.6,PEAI,0.517,,,Me-4PACz,0.189,DMACPA,0.126,4-ABnP,0.016,,,,,1000,10,5000,40,10,160,110,25,PEAI,1.0,PDADI,0.5,PiPI,0.4,,,4900.0,31.0,7.0,130.0,100.0,5.0,21.1797,79.4032,1.15119,23.1704,10440,CH1,v4,
41758,20250423,105,Cs0.05MA0.1FA0.85PbI3.0,1.73,MACl,14.6,PEAI,0.517,,,Me-4PACz,0.189,DMACPA,0.126,4-ABnP,0.016,,,,,1000,10,5000,40,10,160,110,25,PEAI,1.0,PDADI,0.5,PiPI,0.4,,,4900.0,31.0,7.0,130.0,100.0,5.0,22.8187,84.0848,1.15091,23.5792,10440,CH2,v4,
41759,20250423,105,Cs0.05MA0.1FA0.85PbI3.0,1.73,MACl,14.6,PEAI,0.517,,,Me-4PACz,0.189,DMACPA,0.126,4-ABnP,0.016,,,,,1000,10,5000,40,10,160,110,25,PEAI,1.0,PDADI,0.5,PiPI,0.4,,,4900.0,31.0,7.0,130.0,100.0,5.0,22.8409,84.194,1.14907,23.6095,10440,CH3,v4,
41760,20250423,105,Cs0.05MA0.1FA0.85PbI3.0,1.73,MACl,14.6,PEAI,0.517,,,Me-4PACz,0.189,DMACPA,0.126,4-ABnP,0.016,,,,,1000,10,5000,40,10,160,110,25,PEAI,1.0,PDADI,0.5,PiPI,0.4,,,4900.0,31.0,7.0,130.0,100.0,5.0,19.8561,78.3745,1.144,22.1459,10440,CH4,v4,
41761,20250423,105,Cs0.05MA0.1FA0.85PbI3.0,1.73,MACl,14.6,PEAI,0.517,,,Me-4PACz,0.189,DMACPA,0.126,4-ABnP,0.016,,,,,1000,10,5000,40,10,160,110,25,PEAI,1.0,PDADI,0.5,PiPI,0.4,,,5000.0,32.0,10.0,130.0,100.0,5.0,20.0909,72.18,1.15584,24.0816,10441,CH1,v4,
41762,20250423,105,Cs0.05MA0.1FA0.85PbI3.0,1.73,MACl,14.6,PEAI,0.517,,,Me-4PACz,0.189,DMACPA,0.126,4-ABnP,0.016,,,,,1000,10,5000,40,10,160,110,25,PEAI,1.0,PDADI,0.5,PiPI,0.4,,,5000.0,32.0,10.0,130.0,100.0,5.0,23.5224,84.0657,1.1484,24.3651,10441,CH2,v4,
41763,20250423,105,Cs0.05MA0.1FA0.85PbI3.0,1.73,MACl,14.6,PEAI,0.517,,,Me-4PACz,0.189,DMACPA,0.126,4-ABnP,0.016,,,,,1000,10,5000,40,10,160,110,25,PEAI,1.0,PDADI,0.5,PiPI,0.4,,,5000.0,32.0,10.0,130.0,100.0,5.0,22.97,83.1141,1.14672,24.1007,10441,CH3,v4,
41764,20250423,105,Cs0.05MA0.1FA0.85PbI3.0,1.73,MACl,14.6,PEAI,0.517,,,Me-4PACz,0.189,DMACPA,0.126,4-ABnP,0.016,,,,,1000,10,5000,40,10,160,110,25,PEAI,1.0,PDADI,0.5,PiPI,0.4,,,5000.0,32.0,10.0,130.0,100.0,5.0,21.1142,79.441,1.14584,23.1956,10441,CH4,v4,
41765,20250423,105,Cs0.05MA0.1FA0.85PbI3.0,1.73,MACl,14.6,PEAI,0.517,,,Me-4PACz,0.189,DMACPA,0.126,4-ABnP,0.016,,,,,1000,10,5000,40,10,160,110,25,PEAI,1.0,PDADI,0.5,PiPI,0.4,,,5000.0,33.0,10.0,110.0,100.0,6.0,9.43279,45.1671,0.930407,22.4463,10442,CH1,v4,
41766,20250423,105,Cs0.05MA0.1FA0.85PbI3.0,1.73,MACl,14.6,PEAI,0.517,,,Me-4PACz,0.189,DMACPA,0.126,4-ABnP,0.016,,,,,1000,10,5000,40,10,160,110,25,PEAI,1.0,PDADI,0.5,PiPI,0.4,,,5000.0,33.0,10.0,110.0,100.0,6.0,22.8444,84.1207,1.14911,23.6328,10442,CH2,v4,
41767,20250423,105,Cs0.05MA0.1FA0.85PbI3.0,1.73,MACl,14.6,PEAI,0.517,,,Me-4PACz,0.189,DMACPA,0.126,4-ABnP,0.016,,,,,1000,10,5000,40,10,160,110,25,PEAI,1.0,PDADI,0.5,PiPI,0.4,,,5000.0,33.0,10.0,110.0,100.0,6.0,22.6889,84.1199,1.14605,23.5348,10442,CH3,v4,
41768,20250423,105,Cs0.05MA0.1FA0.85PbI3.0,1.73,MACl,14.6,PEAI,0.517,,,Me-4PACz,0.189,DMACPA,0.126,4-ABnP,0.016,,,,,1000,10,5000,40,10,160,110,25,PEAI,1.0,PDADI,0.5,PiPI,0.4,,,5000.0,33.0,10.0,110.0,100.0,6.0,22.2281,83.8013,1.14366,23.1928,10442,CH4,v4,
41769,20250423,105,Cs0.05MA0.1FA0.85PbI3.0,1.73,MACl,14.6,PEAI,0.517,,,Me-4PACz,0.189,DMACPA,0.126,4-ABnP,0.016,,,,,1000,10,5000,40,10,160,110,25,PEAI,1.0,PDADI,0.5,PiPI,0.4,,,4900.0,30.0,8.0,130.0,100.0,5.0,6.54416,42.9795,0.712102,21.3821,10443,CH1,v4,
41770,20250423,105,Cs0.05MA0.1FA0.85PbI3.0,1.73,MACl,14.6,PEAI,0.517,,,Me-4PACz,0.189,DMACPA,0.126,4-ABnP,0.016,,,,,1000,10,5000,40,10,160,110,25,PEAI,1.0,PDADI,0.5,PiPI,0.4,,,4900.0,30.0,8.0,130.0,100.0,5.0,21.8065,79.2285,1.1533,23.8651,10443,CH2,v4,
41771,20250423,105,Cs0.05MA0.1FA0.85PbI3.0,1.73,MACl,14.6,PEAI,0.517,,,Me-4PACz,0.189,DMACPA,0.126,4-ABnP,0.016,,,,,1000,10,5000,40,10,160,110,25,PEAI,1.0,PDADI,0.5,PiPI,0.4,,,4900.0,30.0,8.0,130.0,100.0,5.0,21.3607,77.479,1.15351,23.9007,10443,CH3,v4,
41772,20250423,105,Cs0.05MA0.1FA0.85PbI3.0,1.73,MACl,14.6,PEAI,0.517,,,Me-4PACz,0.189,DMACPA,0.126,4-ABnP,0.016,,,,,1000,10,5000,40,10,160,110,25,PEAI,1.0,PDADI,0.5,PiPI,0.4,,,4900.0,30.0,8.0,130.0,100.0,5.0,22.424,82.5114,1.14506,23.7339,10443,CH4,v4,
41773,20250423,105,Cs0.05MA0.1FA0.85PbI3.0,1.73,MACl,14.6,PEAI,0.517,,,Me-4PACz,0.189,DMACPA,0.126,4-ABnP,0.016,,,,,1000,10,5000,40,10,160,110,25,PEAI,1.0,PDADI,0.5,PiPI,0.4,,,4900.0,30.0,8.0,130.0,100.0,5.0,20.4396,71.9274,1.15846,24.5299,10444,CH1,v4,
41774,20250423,105,Cs0.05MA0.1FA0.85PbI3.0,1.73,MACl,14.6,PEAI,0.517,,,Me-4PACz,0.189,DMACPA,0.126,4-ABnP,0.016,,,,,1000,10,5000,40,10,160,110,25,PEAI,1.0,PDADI,0.5,PiPI,0.4,,,4900.0,30.0,8.0,130.0,100.0,5.0,24.3021,84.3155,1.15326,24.9924,10444,CH2,v4,
41775,20250423,105,Cs0.05MA0.1FA0.85PbI3.0,1.73,MACl,14.6,PEAI,0.517,,,Me-4PACz,0.189,DMACPA,0.126,4-ABnP,0.016,,,,,1000,10,5000,40,10,160,110,25,PEAI,1.0,PDADI,0.5,PiPI,0.4,,,4900.0,30.0,8.0,130.0,100.0,5.0,24.1393,84.653,1.14837,24.8313,10444,CH3,v4,
41776,20250423,105,Cs0.05MA0.1FA0.85PbI3.0,1.73,MACl,14.6,PEAI,0.517,,,Me-4PACz,0.189,DMACPA,0.126,4-ABnP,0.016,,,,,1000,10,5000,40,10,160,110,25,PEAI,1.0,PDADI,0.5,PiPI,0.4,,,4900.0,30.0,8.0,130.0,100.0,5.0,23.6453,84.5858,1.14569,24.3994,10444,CH4,v4,
41777,20250423,105,Cs0.05MA0.1FA0.85PbI3.0,1.73,MACl,14.6,PEAI,0.517,,,Me-4PACz,0.189,DMACPA,0.126,4-ABnP,0.016,,,,,1000,10,5000,40,10,160,110,25,PEAI,1.0,PDADI,0.5,PiPI,0.4,,,4900.0,31.0,7.0,130.0,100.0,5.0,23.7334,81.8826,1.15411,25.1142,10445,CH1,v4,
41778,20250423,105,Cs0.05MA0.1FA0.85PbI3.0,1.73,MACl,14.6,PEAI,0.517,,,Me-4PACz,0.189,DMACPA,0.126,4-ABnP,0.016,,,,,1000,10,5000,40,10,160,110,25,PEAI,1.0,PDADI,0.5,PiPI,0.4,,,4900.0,31.0,7.0,130.0,100.0,5.0,24.6533,84.4408,1.1523,25.3371,10445,CH2,v4,
41779,20250423,105,Cs0.05MA0.1FA0.85PbI3.0,1.73,MACl,14.6,PEAI,0.517,,,Me-4PACz,0.189,DMACPA,0.126,4-ABnP,0.016,,,,,1000,10,5000,40,10,160,110,25,PEAI,1.0,PDADI,0.5,PiPI,0.4,,,4900.0,31.0,7.0,130.0,100.0,5.0,24.3969,84.5159,1.14786,25.1481,10445,CH3,v4,
41780,20250423,105,Cs0.05MA0.1FA0.85PbI3.0,1.73,MACl,14.6,PEAI,0.517,,,Me-4PACz,0.189,DMACPA,0.126,4-ABnP,0.016,,,,,1000,10,5000,40,10,160,110,25,PEAI,1.0,PDADI,0.5,PiPI,0.4,,,4900.0,31.0,7.0,130.0,100.0,5.0,18.5587,69.3711,1.1407,23.4529,10445,CH4,v4,
41781,20250423,105,Cs0.05MA0.1FA0.85PbI3.0,1.73,MACl,14.6,PEAI,0.517,,,Me-4PACz,0.189,DMACPA,0.126,4-ABnP,0.016,,,,,1000,10,5000,40,10,160,110,25,PEAI,1.0,PDADI,0.5,m-F-PEAI,2.0,,,5000.0,33.0,9.0,110.0,100.0,6.0,18.3047,64.4899,1.14165,24.8622,10446,CH1,v4,
41782,20250423,105,Cs0.05MA0.1FA0.85PbI3.0,1.73,MACl,14.6,PEAI,0.517,,,Me-4PACz,0.189,DMACPA,0.126,4-ABnP,0.016,,,,,1000,10,5000,40,10,160,110,25,PEAI,1.0,PDADI,0.5,m-F-PEAI,2.0,,,5000.0,33.0,9.0,110.0,100.0,6.0,18.0999,63.4995,1.13642,25.0822,10446,CH2,v4,
41783,20250423,105,Cs0.05MA0.1FA0.85PbI3.0,1.73,MACl,14.6,PEAI,0.517,,,Me-4PACz,0.189,DMACPA,0.126,4-ABnP,0.016,,,,,1000,10,5000,40,10,160,110,25,PEAI,1.0,PDADI,0.5,m-F-PEAI,2.0,,,5000.0,33.0,9.0,110.0,100.0,6.0,22.7851,78.9116,1.14052,25.3167,10446,CH3,v4,
41784,20250423,105,Cs0.05MA0.1FA0.85PbI3.0,1.73,MACl,14.6,PEAI,0.517,,,Me-4PACz,0.189,DMACPA,0.126,4-ABnP,0.016,,,,,1000,10,5000,40,10,160,110,25,PEAI,1.0,PDADI,0.5,m-F-PEAI,2.0,,,5000.0,33.0,9.0,110.0,100.0,6.0,22.3889,78.6796,1.1369,25.0294,10446,CH4,v4,
41785,20250423,105,Cs0.05MA0.1FA0.85PbI3.0,1.73,MACl,14.6,PEAI,0.517,,,Me-4PACz,0.189,DMACPA,0.126,4-ABnP,0.016,,,,,1000,10,5000,40,10,160,110,25,PEAI,1.0,PDADI,0.5,m-F-PEAI,2.0,,,5000.0,33.0,10.0,110.0,100.0,6.0,20.9387,74.137,1.14784,24.6056,10447,CH1,v4,
41786,20250423,105,Cs0.05MA0.1FA0.85PbI3.0,1.73,MACl,14.6,PEAI,0.517,,,Me-4PACz,0.189,DMACPA,0.126,4-ABnP,0.016,,,,,1000,10,5000,40,10,160,110,25,PEAI,1.0,PDADI,0.5,m-F-PEAI,2.0,,,5000.0,33.0,10.0,110.0,100.0,6.0,23.3335,81.6073,1.14306,25.014,10447,CH2,v4,
41787,20250423,105,Cs0.05MA0.1FA0.85PbI3.0,1.73,MACl,14.6,PEAI,0.517,,,Me-4PACz,0.189,DMACPA,0.126,4-ABnP,0.016,,,,,1000,10,5000,40,10,160,110,25,PEAI,1.0,PDADI,0.5,m-F-PEAI,2.0,,,5000.0,33.0,10.0,110.0,100.0,6.0,19.5931,69.2161,1.14471,24.7288,10447,CH3,v4,
41788,20250423,105,Cs0.05MA0.1FA0.85PbI3.0,1.73,MACl,14.6,PEAI,0.517,,,Me-4PACz,0.189,DMACPA,0.126,4-ABnP,0.016,,,,,1000,10,5000,40,10,160,110,25,PEAI,1.0,PDADI,0.5,m-F-PEAI,2.0,,,5000.0,33.0,10.0,110.0,100.0,6.0,23.0251,82.4092,1.13523,24.6118,10447,CH4,v4,
41789,20250423,105,Cs0.05MA0.1FA0.85PbI3.0,1.73,MACl,14.6,PEAI,0.517,,,Me-4PACz,0.189,DMACPA,0.126,4-ABnP,0.016,,,,,1000,10,5000,40,10,160,110,25,PEAI,1.0,PDADI,0.5,m-F-PEAI,2.0,,,5000.0,33.0,11.0,100.0,100.0,7.0,23.5224,79.9687,1.14321,25.7297,10448,CH1,v4,
41790,20250423,105,Cs0.05MA0.1FA0.85PbI3.0,1.73,MACl,14.6,PEAI,0.517,,,Me-4PACz,0.189,DMACPA,0.126,4-ABnP,0.016,,,,,1000,10,5000,40,10,160,110,25,PEAI,1.0,PDADI,0.5,m-F-PEAI,2.0,,,5000.0,33.0,11.0,100.0,100.0,7.0,21.3642,71.66,1.14413,26.0576,10448,CH2,v4,
41791,20250423,105,Cs0.05MA0.1FA0.85PbI3.0,1.73,MACl,14.6,PEAI,0.517,,,Me-4PACz,0.189,DMACPA,0.126,4-ABnP,0.016,,,,,1000,10,5000,40,10,160,110,25,PEAI,1.0,PDADI,0.5,m-F-PEAI,2.0,,,5000.0,33.0,11.0,100.0,100.0,7.0,24.4192,81.6363,1.13613,26.3281,10448,CH3,v4,
41792,20250423,105,Cs0.05MA0.1FA0.85PbI3.0,1.73,MACl,14.6,PEAI,0.517,,,Me-4PACz,0.189,DMACPA,0.126,4-ABnP,0.016,,,,,1000,10,5000,40,10,160,110,25,PEAI,1.0,PDADI,0.5,m-F-PEAI,2.0,,,5000.0,33.0,11.0,100.0,100.0,7.0,24.1146,81.0256,1.1332,26.2634,10448,CH4,v4,
41793,20250423,105,Cs0.05MA0.1FA0.85PbI3.0,1.73,MACl,14.6,PEAI,0.517,,,Me-4PACz,0.189,DMACPA,0.126,4-ABnP,0.016,,,,,1000,10,5000,40,10,160,110,25,PEAI,1.0,PDADI,0.5,m-F-PEAI,2.0,,,4900.0,31.0,8.0,130.0,100.0,5.0,21.8519,78.4535,1.13641,24.5101,10449,CH1,v4,
41794,20250423,105,Cs0.05MA0.1FA0.85PbI3.0,1.73,MACl,14.6,PEAI,0.517,,,Me-4PACz,0.189,DMACPA,0.126,4-ABnP,0.016,,,,,1000,10,5000,40,10,160,110,25,PEAI,1.0,PDADI,0.5,m-F-PEAI,2.0,,,4900.0,31.0,8.0,130.0,100.0,5.0,23.0865,81.4858,1.13643,24.9307,10449,CH2,v4,
41795,20250423,105,Cs0.05MA0.1FA0.85PbI3.0,1.73,MACl,14.6,PEAI,0.517,,,Me-4PACz,0.189,DMACPA,0.126,4-ABnP,0.016,,,,,1000,10,5000,40,10,160,110,25,PEAI,1.0,PDADI,0.5,m-F-PEAI,2.0,,,4900.0,31.0,8.0,130.0,100.0,5.0,23.0455,81.4177,1.13546,24.9283,10449,CH3,v4,
