Repository: MI-Materials-Intelligence/Recipe-Language-Model

# Learning Layer

## Overview

In the learning layer, the formulas and parameters are encoded and then tokenised into recipes as inputs. Through atomic skills of data extraction, cleaning, and matching, these data are organised into standardised datasets, providing the basis for RLM training and iterative recipe refinement.

Key Atomic Skills:
- **Cleaning**: Preprocessing and outlier cleaning
- **Matching**: Matching data pairs based on variables
- **Extraction**: Data extraction from robotic boxes

File: seven_ai_layers_robotics/learning/data/data50764_from_db.csv (part 197 of 253)
No,date,rank,Formula PVK,Concentration PVK,Formula Additive 1,Concentration Additive 1,Formula Additive 2,Concentration Additive 2,Formula Additive 3,Concentration Additive 3,Formula SAM 1,Concentration SAM 1,Formula SAM 2,Concentration SAM 2,Formula SAM 3,Concentration SAM 3,Spin Coating Speed SAM,Spin Coating Time SAM,Annealed Temperature SAM,Annealed Time SAM,Spin Coating Speed PVK 1,Spin Coating Time PVK 1,Spin Coating Speed PVK 2,Spin Coating Time PVK 2,Antisolvent Dropping Timing,Antisolvent Volume,Annealed Temperature PVK,Annealed Time PVK,Formula Passivator 1,Concentration Passivator 1,Formula Passivator 2,Concentration Passivator 2,Formula Passivator 3,Concentration Passivator 3,Formula Passivator 4,Concentration Passivator 4,Spin Coating Speed Passivator,Spin Coating Time Passivator,Passivator Dropping Timing,Passivator Volume,Annealed Temperature Passivator,Annealed Time Passivator,PCE,FF,Voc,Jsc,Product,Channel,From,upload_time
41796,20250423,105,Cs0.05MA0.1FA0.85PbI3.0,1.73,MACl,14.6,PEAI,0.517,,,Me-4PACz,0.189,DMACPA,0.126,4-ABnP,0.016,,,,,1000,10,5000,40,10,160,110,25,PEAI,1.0,PDADI,0.5,m-F-PEAI,2.0,,,4900.0,31.0,8.0,130.0,100.0,5.0,23.077,82.435,1.13026,24.768,10449,CH4,v4,
41797,20250423,105,Cs0.05MA0.1FA0.85PbI3.0,1.73,MACl,14.6,PEAI,0.517,,,Me-4PACz,0.189,DMACPA,0.126,4-ABnP,0.016,,,,,1000,10,5000,40,10,160,110,25,PEAI,1.0,PDADI,0.5,m-F-PEAI,2.0,,,4900.0,31.0,14.0,120.0,100.0,5.0,23.0758,80.0682,1.14151,25.2473,10450,CH1,v4,
41798,20250423,105,Cs0.05MA0.1FA0.85PbI3.0,1.73,MACl,14.6,PEAI,0.517,,,Me-4PACz,0.189,DMACPA,0.126,4-ABnP,0.016,,,,,1000,10,5000,40,10,160,110,25,PEAI,1.0,PDADI,0.5,m-F-PEAI,2.0,,,4900.0,31.0,14.0,120.0,100.0,5.0,23.7301,82.286,1.1362,25.3816,10450,CH2,v4,
41799,20250423,105,Cs0.05MA0.1FA0.85PbI3.0,1.73,MACl,14.6,PEAI,0.517,,,Me-4PACz,0.189,DMACPA,0.126,4-ABnP,0.016,,,,,1000,10,5000,40,10,160,110,25,PEAI,1.0,PDADI,0.5,m-F-PEAI,2.0,,,4900.0,31.0,14.0,120.0,100.0,5.0,23.591,81.9715,1.13406,25.3774,10450,CH3,v4,
41800,20250423,105,Cs0.05MA0.1FA0.85PbI3.0,1.73,MACl,14.6,PEAI,0.517,,,Me-4PACz,0.189,DMACPA,0.126,4-ABnP,0.016,,,,,1000,10,5000,40,10,160,110,25,PEAI,1.0,PDADI,0.5,m-F-PEAI,2.0,,,4900.0,31.0,14.0,120.0,100.0,5.0,23.3621,82.221,1.13058,25.1321,10450,CH4,v4,
41801,20250423,105,Cs0.05MA0.1FA0.85PbI3.0,1.73,MACl,14.6,PEAI,0.517,,,Me-4PACz,0.189,DMACPA,0.126,4-ABnP,0.016,,,,,1000,10,5000,40,10,160,110,25,PEAI,1.0,PDADI,0.5,m-F-PEAI,2.0,,,4900.0,30.0,9.0,130.0,100.0,5.0,22.4252,78.8015,1.13483,25.0766,10451,CH1,v4,
41802,20250423,105,Cs0.05MA0.1FA0.85PbI3.0,1.73,MACl,14.6,PEAI,0.517,,,Me-4PACz,0.189,DMACPA,0.126,4-ABnP,0.016,,,,,1000,10,5000,40,10,160,110,25,PEAI,1.0,PDADI,0.5,m-F-PEAI,2.0,,,4900.0,30.0,9.0,130.0,100.0,5.0,23.4615,80.6676,1.13591,25.6042,10451,CH2,v4,
41803,20250423,105,Cs0.05MA0.1FA0.85PbI3.0,1.73,MACl,14.6,PEAI,0.517,,,Me-4PACz,0.189,DMACPA,0.126,4-ABnP,0.016,,,,,1000,10,5000,40,10,160,110,25,PEAI,1.0,PDADI,0.5,m-F-PEAI,2.0,,,4900.0,30.0,9.0,130.0,100.0,5.0,20.2945,70.7396,1.13193,25.3452,10451,CH3,v4,
41804,20250423,105,Cs0.05MA0.1FA0.85PbI3.0,1.73,MACl,14.6,PEAI,0.517,,,Me-4PACz,0.189,DMACPA,0.126,4-ABnP,0.016,,,,,1000,10,5000,40,10,160,110,25,PEAI,1.0,PDADI,0.5,m-F-PEAI,2.0,,,4900.0,30.0,9.0,130.0,100.0,5.0,22.6903,78.89,1.1354,25.3319,10451,CH4,v4,
41805,20250423,105,Cs0.05MA0.1FA0.85PbI3.0,1.73,MACl,14.6,PEAI,0.517,,,Me-4PACz,0.189,DMACPA,0.126,4-ABnP,0.016,,,,,1000,10,5000,40,10,160,110,25,PEAI,1.0,PDADI,0.5,m-F-PEAI,2.0,,,4100.0,30.0,12.0,100.0,100.0,4.0,22.8218,78.9543,1.13164,25.5427,10452,CH1,v4,
41806,20250423,105,Cs0.05MA0.1FA0.85PbI3.0,1.73,MACl,14.6,PEAI,0.517,,,Me-4PACz,0.189,DMACPA,0.126,4-ABnP,0.016,,,,,1000,10,5000,40,10,160,110,25,PEAI,1.0,PDADI,0.5,m-F-PEAI,2.0,,,4100.0,30.0,12.0,100.0,100.0,4.0,23.5459,80.5036,1.13602,25.7462,10452,CH2,v4,
41807,20250423,105,Cs0.05MA0.1FA0.85PbI3.0,1.73,MACl,14.6,PEAI,0.517,,,Me-4PACz,0.189,DMACPA,0.126,4-ABnP,0.016,,,,,1000,10,5000,40,10,160,110,25,PEAI,1.0,PDADI,0.5,m-F-PEAI,2.0,,,4100.0,30.0,12.0,100.0,100.0,4.0,23.499,80.837,1.13292,25.6591,10452,CH3,v4,
41808,20250423,105,Cs0.05MA0.1FA0.85PbI3.0,1.73,MACl,14.6,PEAI,0.517,,,Me-4PACz,0.189,DMACPA,0.126,4-ABnP,0.016,,,,,1000,10,5000,40,10,160,110,25,PEAI,1.0,PDADI,0.5,m-F-PEAI,2.0,,,4100.0,30.0,12.0,100.0,100.0,4.0,22.5733,78.997,1.13367,25.2055,10452,CH4,v4,
41809,20250423,105,Cs0.05MA0.1FA0.85PbI3.0,1.73,MACl,14.6,PEAI,0.517,,,Me-4PACz,0.189,DMACPA,0.126,4-ABnP,0.016,,,,,1000,10,5000,40,10,160,110,25,PEAI,1.0,PDADI,0.5,m-F-PEAI,2.0,,,4900.0,30.0,10.0,120.0,100.0,5.0,21.3954,78.4393,1.13386,24.0562,10453,CH1,v4,
41810,20250423,105,Cs0.05MA0.1FA0.85PbI3.0,1.73,MACl,14.6,PEAI,0.517,,,Me-4PACz,0.189,DMACPA,0.126,4-ABnP,0.016,,,,,1000,10,5000,40,10,160,110,25,PEAI,1.0,PDADI,0.5,m-F-PEAI,2.0,,,4900.0,30.0,10.0,120.0,100.0,5.0,21.6727,77.7787,1.13828,24.4796,10453,CH2,v4,
41811,20250423,105,Cs0.05MA0.1FA0.85PbI3.0,1.73,MACl,14.6,PEAI,0.517,,,Me-4PACz,0.189,DMACPA,0.126,4-ABnP,0.016,,,,,1000,10,5000,40,10,160,110,25,PEAI,1.0,PDADI,0.5,m-F-PEAI,2.0,,,4900.0,30.0,10.0,120.0,100.0,5.0,22.2847,79.6047,1.13702,24.6207,10453,CH3,v4,
41812,20250423,105,Cs0.05MA0.1FA0.85PbI3.0,1.73,MACl,14.6,PEAI,0.517,,,Me-4PACz,0.189,DMACPA,0.126,4-ABnP,0.016,,,,,1000,10,5000,40,10,160,110,25,PEAI,1.0,PDADI,0.5,m-F-PEAI,2.0,,,4900.0,30.0,10.0,120.0,100.0,5.0,22.2897,80.0696,1.13349,24.5595,10453,CH4,v4,
41813,20250423,105,Cs0.05MA0.1FA0.85PbI3.0,1.73,MACl,14.6,PEAI,0.517,,,Me-4PACz,0.189,DMACPA,0.126,4-ABnP,0.016,,,,,1000,10,5000,40,10,160,110,25,PEAI,1.0,PDADI,0.5,m-F-PEAI,2.0,,,5000.0,33.0,9.0,110.0,100.0,6.0,16.7185,59.9522,1.14239,24.4107,10454,CH1,v4,
41814,20250423,105,Cs0.05MA0.1FA0.85PbI3.0,1.73,MACl,14.6,PEAI,0.517,,,Me-4PACz,0.189,DMACPA,0.126,4-ABnP,0.016,,,,,1000,10,5000,40,10,160,110,25,PEAI,1.0,PDADI,0.5,m-F-PEAI,2.0,,,5000.0,33.0,9.0,110.0,100.0,6.0,22.6648,79.0442,1.14354,25.0745,10454,CH2,v4,
41815,20250423,105,Cs0.05MA0.1FA0.85PbI3.0,1.73,MACl,14.6,PEAI,0.517,,,Me-4PACz,0.189,DMACPA,0.126,4-ABnP,0.016,,,,,1000,10,5000,40,10,160,110,25,PEAI,1.0,PDADI,0.5,m-F-PEAI,2.0,,,5000.0,33.0,9.0,110.0,100.0,6.0,23.3236,81.2122,1.13832,25.2296,10454,CH3,v4,
41816,20250423,105,Cs0.05MA0.1FA0.85PbI3.0,1.73,MACl,14.6,PEAI,0.517,,,Me-4PACz,0.189,DMACPA,0.126,4-ABnP,0.016,,,,,1000,10,5000,40,10,160,110,25,PEAI,1.0,PDADI,0.5,m-F-PEAI,2.0,,,5000.0,33.0,9.0,110.0,100.0,6.0,22.4034,79.0325,1.13642,24.9441,10454,CH4,v4,
41817,20250423,105,Cs0.05MA0.1FA0.85PbI3.0,1.73,MACl,14.6,PEAI,0.517,,,Me-4PACz,0.189,DMACPA,0.126,4-ABnP,0.016,,,,,1000,10,5000,40,10,160,110,25,PEAI,1.0,PDADI,0.5,m-F-PEAI,2.0,,,4100.0,30.0,12.0,100.0,100.0,4.0,21.2174,77.0044,1.13613,24.2521,10455,CH1,v4,
41818,20250423,105,Cs0.05MA0.1FA0.85PbI3.0,1.73,MACl,14.6,PEAI,0.517,,,Me-4PACz,0.189,DMACPA,0.126,4-ABnP,0.016,,,,,1000,10,5000,40,10,160,110,25,PEAI,1.0,PDADI,0.5,m-F-PEAI,2.0,,,4100.0,30.0,12.0,100.0,100.0,4.0,21.5141,76.5375,1.14482,24.5534,10455,CH2,v4,
41819,20250423,105,Cs0.05MA0.1FA0.85PbI3.0,1.73,MACl,14.6,PEAI,0.517,,,Me-4PACz,0.189,DMACPA,0.126,4-ABnP,0.016,,,,,1000,10,5000,40,10,160,110,25,PEAI,1.0,PDADI,0.5,m-F-PEAI,2.0,,,4100.0,30.0,12.0,100.0,100.0,4.0,22.7447,81.3331,1.13811,24.5713,10455,CH3,v4,
41820,20250423,105,Cs0.05MA0.1FA0.85PbI3.0,1.73,MACl,14.6,PEAI,0.517,,,Me-4PACz,0.189,DMACPA,0.126,4-ABnP,0.016,,,,,1000,10,5000,40,10,160,110,25,PEAI,1.0,PDADI,0.5,m-F-PEAI,2.0,,,4100.0,30.0,12.0,100.0,100.0,4.0,22.378,81.5505,1.13659,24.1429,10455,CH4,v4,
41821,20250423,105,Cs0.05MA0.1FA0.85PbI3.0,1.73,MACl,14.6,PEAI,0.517,4Cl-BZS,0.5,Me-4PACz,0.189,DMACPA,0.126,4-ABnP,0.016,,,,,1000,10,5000,40,10,160,110,25,PEAI,1.0,PDADI,0.5,,,,,4900.0,31.0,7.0,130.0,100.0,5.0,21.6798,78.1574,1.14876,24.1466,10456,CH1,v4,
41822,20250423,105,Cs0.05MA0.1FA0.85PbI3.0,1.73,MACl,14.6,PEAI,0.517,4Cl-BZS,0.5,Me-4PACz,0.189,DMACPA,0.126,4-ABnP,0.016,,,,,1000,10,5000,40,10,160,110,25,PEAI,1.0,PDADI,0.5,,,,,4900.0,31.0,7.0,130.0,100.0,5.0,22.3033,79.3832,1.14873,24.4581,10456,CH2,v4,
41823,20250423,105,Cs0.05MA0.1FA0.85PbI3.0,1.73,MACl,14.6,PEAI,0.517,4Cl-BZS,0.5,Me-4PACz,0.189,DMACPA,0.126,4-ABnP,0.016,,,,,1000,10,5000,40,10,160,110,25,PEAI,1.0,PDADI,0.5,,,,,4900.0,31.0,7.0,130.0,100.0,5.0,22.4207,79.7734,1.14635,24.5174,10456,CH3,v4,
41824,20250423,105,Cs0.05MA0.1FA0.85PbI3.0,1.73,MACl,14.6,PEAI,0.517,4Cl-BZS,0.5,Me-4PACz,0.189,DMACPA,0.126,4-ABnP,0.016,,,,,1000,10,5000,40,10,160,110,25,PEAI,1.0,PDADI,0.5,,,,,4900.0,31.0,7.0,130.0,100.0,5.0,22.1855,79.6746,1.1411,24.4019,10456,CH4,v4,
41825,20250423,105,Cs0.05MA0.1FA0.85PbI3.0,1.73,MACl,14.6,PEAI,0.517,4Cl-BZS,0.5,Me-4PACz,0.189,DMACPA,0.126,4-ABnP,0.016,,,,,1000,10,5000,40,10,160,110,25,PEAI,1.0,PDADI,0.5,,,,,4900.0,31.0,7.0,130.0,100.0,5.0,23.8065,82.2095,1.15348,25.1052,10457,CH1,v4,
41826,20250423,105,Cs0.05MA0.1FA0.85PbI3.0,1.73,MACl,14.6,PEAI,0.517,4Cl-BZS,0.5,Me-4PACz,0.189,DMACPA,0.126,4-ABnP,0.016,,,,,1000,10,5000,40,10,160,110,25,PEAI,1.0,PDADI,0.5,,,,,4900.0,31.0,7.0,130.0,100.0,5.0,23.4735,80.337,1.15691,25.2559,10457,CH2,v4,
41827,20250423,105,Cs0.05MA0.1FA0.85PbI3.0,1.73,MACl,14.6,PEAI,0.517,4Cl-BZS,0.5,Me-4PACz,0.189,DMACPA,0.126,4-ABnP,0.016,,,,,1000,10,5000,40,10,160,110,25,PEAI,1.0,PDADI,0.5,,,,,4900.0,31.0,7.0,130.0,100.0,5.0,24.4244,83.397,1.14903,25.4883,10457,CH3,v4,
41828,20250423,105,Cs0.05MA0.1FA0.85PbI3.0,1.73,MACl,14.6,PEAI,0.517,4Cl-BZS,0.5,Me-4PACz,0.189,DMACPA,0.126,4-ABnP,0.016,,,,,1000,10,5000,40,10,160,110,25,PEAI,1.0,PDADI,0.5,,,,,4900.0,31.0,7.0,130.0,100.0,5.0,24.0551,82.9112,1.14654,25.3049,10457,CH4,v4,
41829,20250423,105,Cs0.05MA0.1FA0.85PbI3.0,1.73,MACl,14.6,PEAI,0.517,4Cl-BZS,0.5,Me-4PACz,0.189,DMACPA,0.126,4-ABnP,0.016,,,,,1000,10,5000,40,10,160,110,25,PEAI,1.0,PDADI,0.5,,,,,4900.0,30.0,8.0,130.0,100.0,5.0,22.9681,78.7016,1.15061,25.3636,10458,CH1,v4,
41830,20250423,105,Cs0.05MA0.1FA0.85PbI3.0,1.73,MACl,14.6,PEAI,0.517,4Cl-BZS,0.5,Me-4PACz,0.189,DMACPA,0.126,4-ABnP,0.016,,,,,1000,10,5000,40,10,160,110,25,PEAI,1.0,PDADI,0.5,,,,,4900.0,30.0,8.0,130.0,100.0,5.0,24.2178,82.1345,1.14968,25.6467,10458,CH2,v4,
41831,20250423,105,Cs0.05MA0.1FA0.85PbI3.0,1.73,MACl,14.6,PEAI,0.517,4Cl-BZS,0.5,Me-4PACz,0.189,DMACPA,0.126,4-ABnP,0.016,,,,,1000,10,5000,40,10,160,110,25,PEAI,1.0,PDADI,0.5,,,,,4900.0,30.0,8.0,130.0,100.0,5.0,24.2665,82.1169,1.14763,25.7498,10458,CH3,v4,
41832,20250423,105,Cs0.05MA0.1FA0.85PbI3.0,1.73,MACl,14.6,PEAI,0.517,4Cl-BZS,0.5,Me-4PACz,0.189,DMACPA,0.126,4-ABnP,0.016,,,,,1000,10,5000,40,10,160,110,25,PEAI,1.0,PDADI,0.5,,,,,4900.0,30.0,8.0,130.0,100.0,5.0,23.7716,81.511,1.14242,25.5279,10458,CH4,v4,
41833,20250423,105,Cs0.05MA0.1FA0.85PbI3.0,1.73,MACl,14.6,PEAI,0.517,4Cl-BZS,0.5,Me-4PACz,0.189,DMACPA,0.126,4-ABnP,0.016,,,,,1000,10,5000,40,10,160,110,25,PEAI,1.0,PDADI,0.5,,,,,4900.0,30.0,8.0,130.0,100.0,5.0,22.4909,77.3527,1.15678,25.135,10459,CH1,v4,
41834,20250423,105,Cs0.05MA0.1FA0.85PbI3.0,1.73,MACl,14.6,PEAI,0.517,4Cl-BZS,0.5,Me-4PACz,0.189,DMACPA,0.126,4-ABnP,0.016,,,,,1000,10,5000,40,10,160,110,25,PEAI,1.0,PDADI,0.5,,,,,4900.0,30.0,8.0,130.0,100.0,5.0,23.5074,80.2193,1.15682,25.3315,10459,CH2,v4,
41835,20250423,105,Cs0.05MA0.1FA0.85PbI3.0,1.73,MACl,14.6,PEAI,0.517,4Cl-BZS,0.5,Me-4PACz,0.189,DMACPA,0.126,4-ABnP,0.016,,,,,1000,10,5000,40,10,160,110,25,PEAI,1.0,PDADI,0.5,,,,,4900.0,30.0,8.0,130.0,100.0,5.0,23.2714,80.1861,1.15353,25.159,10459,CH3,v4,
41836,20250423,105,Cs0.05MA0.1FA0.85PbI3.0,1.73,MACl,14.6,PEAI,0.517,4Cl-BZS,0.5,Me-4PACz,0.189,DMACPA,0.126,4-ABnP,0.016,,,,,1000,10,5000,40,10,160,110,25,PEAI,1.0,PDADI,0.5,,,,,4900.0,30.0,8.0,130.0,100.0,5.0,22.2384,78.4945,1.14877,24.6622,10459,CH4,v4,
41837,20250423,105,Cs0.05MA0.1FA0.85PbI3.0,1.73,MACl,14.6,PEAI,0.517,4Cl-BZS,0.5,Me-4PACz,0.189,DMACPA,0.126,4-ABnP,0.016,,,,,1000,10,5000,40,10,160,110,25,PEAI,1.0,PDADI,0.5,,,,,5000.0,33.0,9.0,110.0,100.0,6.0,22.0923,79.0472,1.15725,24.1507,10460,CH1,v4,
41838,20250423,105,Cs0.05MA0.1FA0.85PbI3.0,1.73,MACl,14.6,PEAI,0.517,4Cl-BZS,0.5,Me-4PACz,0.189,DMACPA,0.126,4-ABnP,0.016,,,,,1000,10,5000,40,10,160,110,25,PEAI,1.0,PDADI,0.5,,,,,5000.0,33.0,9.0,110.0,100.0,6.0,23.0437,80.5143,1.15408,24.7996,10460,CH2,v4,
41839,20250423,105,Cs0.05MA0.1FA0.85PbI3.0,1.73,MACl,14.6,PEAI,0.517,4Cl-BZS,0.5,Me-4PACz,0.189,DMACPA,0.126,4-ABnP,0.016,,,,,1000,10,5000,40,10,160,110,25,PEAI,1.0,PDADI,0.5,,,,,5000.0,33.0,9.0,110.0,100.0,6.0,22.5953,79.5475,1.14775,24.7483,10460,CH3,v4,
41840,20250423,105,Cs0.05MA0.1FA0.85PbI3.0,1.73,MACl,14.6,PEAI,0.517,4Cl-BZS,0.5,Me-4PACz,0.189,DMACPA,0.126,4-ABnP,0.016,,,,,1000,10,5000,40,10,160,110,25,PEAI,1.0,PDADI,0.5,,,,,5000.0,33.0,9.0,110.0,100.0,6.0,21.8594,77.8145,1.14447,24.5456,10460,CH4,v4,
41841,20250423,105,Cs0.05MA0.1FA0.85PbI3.0,1.73,MACl,14.6,PEAI,0.517,4Cl-BZS,0.5,Me-4PACz,0.189,DMACPA,0.126,4-ABnP,0.016,,,,,1000,10,5000,40,10,160,110,25,PEAI,1.0,PDADI,0.5,,,,,4900.0,30.0,8.0,130.0,100.0,5.0,23.7703,81.1177,1.15427,25.387,10461,CH1,v4,
41842,20250423,105,Cs0.05MA0.1FA0.85PbI3.0,1.73,MACl,14.6,PEAI,0.517,4Cl-BZS,0.5,Me-4PACz,0.189,DMACPA,0.126,4-ABnP,0.016,,,,,1000,10,5000,40,10,160,110,25,PEAI,1.0,PDADI,0.5,,,,,4900.0,30.0,8.0,130.0,100.0,5.0,24.4482,82.5722,1.15292,25.6811,10461,CH2,v4,
41843,20250423,105,Cs0.05MA0.1FA0.85PbI3.0,1.73,MACl,14.6,PEAI,0.517,4Cl-BZS,0.5,Me-4PACz,0.189,DMACPA,0.126,4-ABnP,0.016,,,,,1000,10,5000,40,10,160,110,25,PEAI,1.0,PDADI,0.5,,,,,4900.0,30.0,8.0,130.0,100.0,5.0,24.2994,82.7649,1.14787,25.5773,10461,CH3,v4,
41844,20250423,105,Cs0.05MA0.1FA0.85PbI3.0,1.73,MACl,14.6,PEAI,0.517,4Cl-BZS,0.5,Me-4PACz,0.189,DMACPA,0.126,4-ABnP,0.016,,,,,1000,10,5000,40,10,160,110,25,PEAI,1.0,PDADI,0.5,,,,,4900.0,30.0,8.0,130.0,100.0,5.0,23.8884,82.7048,1.14495,25.2273,10461,CH4,v4,
41845,20250423,105,Cs0.05MA0.1FA0.85PbI3.0,1.73,MACl,14.6,PEAI,0.517,4Cl-BZS,0.5,Me-4PACz,0.189,DMACPA,0.126,4-ABnP,0.016,,,,,1000,10,5000,40,10,160,110,25,PEAI,1.0,PDADI,0.5,,,,,5000.0,33.0,9.0,110.0,100.0,6.0,23.7416,82.4823,1.15034,25.022,10462,CH1,v4,
41846,20250423,105,Cs0.05MA0.1FA0.85PbI3.0,1.73,MACl,14.6,PEAI,0.517,4Cl-BZS,0.5,Me-4PACz,0.189,DMACPA,0.126,4-ABnP,0.016,,,,,1000,10,5000,40,10,160,110,25,PEAI,1.0,PDADI,0.5,,,,,5000.0,33.0,9.0,110.0,100.0,6.0,23.7931,82.5585,1.14928,25.0764,10462,CH2,v4,
41847,20250423,105,Cs0.05MA0.1FA0.85PbI3.0,1.73,MACl,14.6,PEAI,0.517,4Cl-BZS,0.5,Me-4PACz,0.189,DMACPA,0.126,4-ABnP,0.016,,,,,1000,10,5000,40,10,160,110,25,PEAI,1.0,PDADI,0.5,,,,,5000.0,33.0,9.0,110.0,100.0,6.0,23.5738,82.475,1.14598,24.942,10462,CH3,v4,
41848,20250423,105,Cs0.05MA0.1FA0.85PbI3.0,1.73,MACl,14.6,PEAI,0.517,4Cl-BZS,0.5,Me-4PACz,0.189,DMACPA,0.126,4-ABnP,0.016,,,,,1000,10,5000,40,10,160,110,25,PEAI,1.0,PDADI,0.5,,,,,5000.0,33.0,9.0,110.0,100.0,6.0,22.9063,82.1022,1.13686,24.5412,10462,CH4,v4,
41849,20250423,105,Cs0.05MA0.1FA0.85PbI3.0,1.73,MACl,14.6,PEAI,0.517,4Cl-BZS,0.5,Me-4PACz,0.189,DMACPA,0.126,4-ABnP,0.016,,,,,1000,10,5000,40,10,160,110,25,PEAI,1.0,PDADI,0.5,,,,,4900.0,31.0,7.0,130.0,100.0,5.0,23.3369,82.0335,1.15222,24.6897,10463,CH1,v4,
41850,20250423,105,Cs0.05MA0.1FA0.85PbI3.0,1.73,MACl,14.6,PEAI,0.517,4Cl-BZS,0.5,Me-4PACz,0.189,DMACPA,0.126,4-ABnP,0.016,,,,,1000,10,5000,40,10,160,110,25,PEAI,1.0,PDADI,0.5,,,,,4900.0,31.0,7.0,130.0,100.0,5.0,23.6534,82.2015,1.15226,24.9725,10463,CH2,v4,
41851,20250423,105,Cs0.05MA0.1FA0.85PbI3.0,1.73,MACl,14.6,PEAI,0.517,4Cl-BZS,0.5,Me-4PACz,0.189,DMACPA,0.126,4-ABnP,0.016,,,,,1000,10,5000,40,10,160,110,25,PEAI,1.0,PDADI,0.5,,,,,4900.0,31.0,7.0,130.0,100.0,5.0,22.4514,78.9276,1.1503,24.7287,10463,CH3,v4,
41852,20250423,105,Cs0.05MA0.1FA0.85PbI3.0,1.73,MACl,14.6,PEAI,0.517,4Cl-BZS,0.5,Me-4PACz,0.189,DMACPA,0.126,4-ABnP,0.016,,,,,1000,10,5000,40,10,160,110,25,PEAI,1.0,PDADI,0.5,,,,,4900.0,31.0,7.0,130.0,100.0,5.0,22.1734,79.1171,1.14598,24.456,10463,CH4,v4,
41853,20250423,105,Cs0.05MA0.1FA0.85PbI3.0,1.73,MACl,14.6,PEAI,0.517,4Cl-BZS,0.5,Me-4PACz,0.189,DMACPA,0.126,4-ABnP,0.016,,,,,1000,10,5000,40,10,160,110,25,PEAI,1.0,PDADI,0.5,,,,,5000.0,33.0,9.0,110.0,100.0,6.0,23.7328,79.4054,1.15409,25.8975,10464,CH1,v4,
41854,20250423,105,Cs0.05MA0.1FA0.85PbI3.0,1.73,MACl,14.6,PEAI,0.517,4Cl-BZS,0.5,Me-4PACz,0.189,DMACPA,0.126,4-ABnP,0.016,,,,,1000,10,5000,40,10,160,110,25,PEAI,1.0,PDADI,0.5,,,,,5000.0,33.0,9.0,110.0,100.0,6.0,25.0099,82.1389,1.15352,26.3961,10464,CH2,v4,
41855,20250423,105,Cs0.05MA0.1FA0.85PbI3.0,1.73,MACl,14.6,PEAI,0.517,4Cl-BZS,0.5,Me-4PACz,0.189,DMACPA,0.126,4-ABnP,0.016,,,,,1000,10,5000,40,10,160,110,25,PEAI,1.0,PDADI,0.5,,,,,5000.0,33.0,9.0,110.0,100.0,6.0,24.9288,81.8434,1.14827,26.5262,10464,CH3,v4,
41856,20250423,105,Cs0.05MA0.1FA0.85PbI3.0,1.73,MACl,14.6,PEAI,0.517,4Cl-BZS,0.5,Me-4PACz,0.189,DMACPA,0.126,4-ABnP,0.016,,,,,1000,10,5000,40,10,160,110,25,PEAI,1.0,PDADI,0.5,,,,,5000.0,33.0,9.0,110.0,100.0,6.0,24.3446,80.7744,1.14502,26.3219,10464,CH4,v4,
41857,20250423,105,Cs0.05MA0.1FA0.85PbI3.0,1.73,MACl,14.6,PEAI,0.517,4Cl-BZS,0.5,Me-4PACz,0.189,DMACPA,0.126,4-ABnP,0.016,,,,,1000,10,5000,40,10,160,110,25,PEAI,1.0,PDADI,0.5,,,,,4900.0,30.0,8.0,130.0,100.0,5.0,24.4847,82.5259,1.14685,25.87,10465,CH1,v4,
41858,20250423,105,Cs0.05MA0.1FA0.85PbI3.0,1.73,MACl,14.6,PEAI,0.517,4Cl-BZS,0.5,Me-4PACz,0.189,DMACPA,0.126,4-ABnP,0.016,,,,,1000,10,5000,40,10,160,110,25,PEAI,1.0,PDADI,0.5,,,,,4900.0,30.0,8.0,130.0,100.0,5.0,24.9697,83.253,1.1479,26.128,10465,CH2,v4,
41859,20250423,105,Cs0.05MA0.1FA0.85PbI3.0,1.73,MACl,14.6,PEAI,0.517,4Cl-BZS,0.5,Me-4PACz,0.189,DMACPA,0.126,4-ABnP,0.016,,,,,1000,10,5000,40,10,160,110,25,PEAI,1.0,PDADI,0.5,,,,,4900.0,30.0,8.0,130.0,100.0,5.0,24.781,83.1731,1.14605,25.9976,10465,CH3,v4,
41860,20250423,105,Cs0.05MA0.1FA0.85PbI3.0,1.73,MACl,14.6,PEAI,0.517,4Cl-BZS,0.5,Me-4PACz,0.189,DMACPA,0.126,4-ABnP,0.016,,,,,1000,10,5000,40,10,160,110,25,PEAI,1.0,PDADI,0.5,,,,,4900.0,30.0,8.0,130.0,100.0,5.0,24.2363,82.6274,1.14204,25.6838,10465,CH4,v4,
41861,20250423,105,Cs0.05MA0.1FA0.85PbI3.0,1.73,MACl,14.6,PEAI,0.517,BcmimCl,0.5,Me-4PACz,0.198,4PADCB,0.066,Me-2PACz,0.066,,,,,1000,10,5000,40,10,160,110,25,PEAI,1.0,PDADI,0.5,,,,,4900.0,31.0,7.0,130.0,100.0,5.0,23.5812,80.5684,1.16079,25.2143,10466,CH1,v4,
41862,20250423,105,Cs0.05MA0.1FA0.85PbI3.0,1.73,MACl,14.6,PEAI,0.517,BcmimCl,0.5,Me-4PACz,0.198,4PADCB,0.066,Me-2PACz,0.066,,,,,1000,10,5000,40,10,160,110,25,PEAI,1.0,PDADI,0.5,,,,,4900.0,31.0,7.0,130.0,100.0,5.0,23.5475,80.0661,1.15915,25.3721,10466,CH2,v4,
41863,20250423,105,Cs0.05MA0.1FA0.85PbI3.0,1.73,MACl,14.6,PEAI,0.517,BcmimCl,0.5,Me-4PACz,0.198,4PADCB,0.066,Me-2PACz,0.066,,,,,1000,10,5000,40,10,160,110,25,PEAI,1.0,PDADI,0.5,,,,,4900.0,31.0,7.0,130.0,100.0,5.0,22.9175,79.1036,1.15556,25.0714,10466,CH3,v4,
41864,20250423,105,Cs0.05MA0.1FA0.85PbI3.0,1.73,MACl,14.6,PEAI,0.517,BcmimCl,0.5,Me-4PACz,0.198,4PADCB,0.066,Me-2PACz,0.066,,,,,1000,10,5000,40,10,160,110,25,PEAI,1.0,PDADI,0.5,,,,,4900.0,31.0,7.0,130.0,100.0,5.0,22.5079,78.6434,1.15306,24.821,10466,CH4,v4,
41865,20250423,105,Cs0.05MA0.1FA0.85PbI3.0,1.73,MACl,14.6,PEAI,0.517,BcmimCl,0.5,Me-4PACz,0.198,4PADCB,0.066,Me-2PACz,0.066,,,,,1000,10,5000,40,10,160,110,25,PEAI,1.0,PDADI,0.5,,,,,4900.0,30.0,8.0,130.0,100.0,5.0,8.39125,41.5959,0.847333,23.8079,10467,CH1,v4,
41866,20250423,105,Cs0.05MA0.1FA0.85PbI3.0,1.73,MACl,14.6,PEAI,0.517,BcmimCl,0.5,Me-4PACz,0.198,4PADCB,0.066,Me-2PACz,0.066,,,,,1000,10,5000,40,10,160,110,25,PEAI,1.0,PDADI,0.5,,,,,4900.0,30.0,8.0,130.0,100.0,5.0,22.9327,79.6856,1.15573,24.9012,10467,CH2,v4,
41867,20250423,105,Cs0.05MA0.1FA0.85PbI3.0,1.73,MACl,14.6,PEAI,0.517,BcmimCl,0.5,Me-4PACz,0.198,4PADCB,0.066,Me-2PACz,0.066,,,,,1000,10,5000,40,10,160,110,25,PEAI,1.0,PDADI,0.5,,,,,4900.0,30.0,8.0,130.0,100.0,5.0,22.6907,79.0994,1.15393,24.8598,10467,CH3,v4,
41868,20250423,105,Cs0.05MA0.1FA0.85PbI3.0,1.73,MACl,14.6,PEAI,0.517,BcmimCl,0.5,Me-4PACz,0.198,4PADCB,0.066,Me-2PACz,0.066,,,,,1000,10,5000,40,10,160,110,25,PEAI,1.0,PDADI,0.5,,,,,4900.0,30.0,8.0,130.0,100.0,5.0,21.9564,78.0297,1.14763,24.5189,10467,CH4,v4,
41869,20250423,105,Cs0.05MA0.1FA0.85PbI3.0,1.73,MACl,14.6,PEAI,0.517,BcmimCl,0.5,Me-4PACz,0.198,4PADCB,0.066,Me-2PACz,0.066,,,,,1000,10,5000,40,10,160,110,25,PEAI,1.0,PDADI,0.5,,,,,5000.0,33.0,9.0,110.0,100.0,6.0,19.9782,71.218,1.15209,24.3489,10468,CH1,v4,
41870,20250423,105,Cs0.05MA0.1FA0.85PbI3.0,1.73,MACl,14.6,PEAI,0.517,BcmimCl,0.5,Me-4PACz,0.198,4PADCB,0.066,Me-2PACz,0.066,,,,,1000,10,5000,40,10,160,110,25,PEAI,1.0,PDADI,0.5,,,,,5000.0,33.0,9.0,110.0,100.0,6.0,22.6532,79.3107,1.15791,24.6674,10468,CH2,v4,
41871,20250423,105,Cs0.05MA0.1FA0.85PbI3.0,1.73,MACl,14.6,PEAI,0.517,BcmimCl,0.5,Me-4PACz,0.198,4PADCB,0.066,Me-2PACz,0.066,,,,,1000,10,5000,40,10,160,110,25,PEAI,1.0,PDADI,0.5,,,,,5000.0,33.0,9.0,110.0,100.0,6.0,21.7639,77.0417,1.15513,24.4558,10468,CH3,v4,
41872,20250423,105,Cs0.05MA0.1FA0.85PbI3.0,1.73,MACl,14.6,PEAI,0.517,BcmimCl,0.5,Me-4PACz,0.198,4PADCB,0.066,Me-2PACz,0.066,,,,,1000,10,5000,40,10,160,110,25,PEAI,1.0,PDADI,0.5,,,,,5000.0,33.0,9.0,110.0,100.0,6.0,21.9612,78.8782,1.15032,24.2036,10468,CH4,v4,
41873,20250423,105,Cs0.05MA0.1FA0.85PbI3.0,1.73,MACl,14.6,PEAI,0.517,BcmimCl,0.5,Me-4PACz,0.198,4PADCB,0.066,Me-2PACz,0.066,,,,,1000,10,5000,40,10,160,110,25,PEAI,1.0,PDADI,0.5,,,,,4900.0,31.0,7.0,130.0,100.0,5.0,0.162428,24.1746,0.034491,19.4802,10469,CH1,v4,
41874,20250423,105,Cs0.05MA0.1FA0.85PbI3.0,1.73,MACl,14.6,PEAI,0.517,BcmimCl,0.5,Me-4PACz,0.198,4PADCB,0.066,Me-2PACz,0.066,,,,,1000,10,5000,40,10,160,110,25,PEAI,1.0,PDADI,0.5,,,,,4900.0,31.0,7.0,130.0,100.0,5.0,22.0453,79.2957,1.15808,24.0064,10469,CH2,v4,
41875,20250423,105,Cs0.05MA0.1FA0.85PbI3.0,1.73,MACl,14.6,PEAI,0.517,BcmimCl,0.5,Me-4PACz,0.198,4PADCB,0.066,Me-2PACz,0.066,,,,,1000,10,5000,40,10,160,110,25,PEAI,1.0,PDADI,0.5,,,,,4900.0,31.0,7.0,130.0,100.0,5.0,22.2934,79.9481,1.15578,24.1265,10469,CH3,v4,
41876,20250423,105,Cs0.05MA0.1FA0.85PbI3.0,1.73,MACl,14.6,PEAI,0.517,BcmimCl,0.5,Me-4PACz,0.198,4PADCB,0.066,Me-2PACz,0.066,,,,,1000,10,5000,40,10,160,110,25,PEAI,1.0,PDADI,0.5,,,,,4900.0,31.0,7.0,130.0,100.0,5.0,21.6383,78.5193,1.15362,23.8881,10469,CH4,v4,
41877,20250423,105,Cs0.05MA0.1FA0.85PbI3.0,1.73,MACl,14.6,PEAI,0.517,BcmimCl,0.5,Me-4PACz,0.198,4PADCB,0.066,Me-2PACz,0.066,,,,,1000,10,5000,40,10,160,110,25,PEAI,1.0,PDADI,0.5,,,,,4900.0,30.0,8.0,130.0,100.0,5.0,23.6289,81.0846,1.16347,25.0467,10470,CH1,v4,
41878,20250423,105,Cs0.05MA0.1FA0.85PbI3.0,1.73,MACl,14.6,PEAI,0.517,BcmimCl,0.5,Me-4PACz,0.198,4PADCB,0.066,Me-2PACz,0.066,,,,,1000,10,5000,40,10,160,110,25,PEAI,1.0,PDADI,0.5,,,,,4900.0,30.0,8.0,130.0,100.0,5.0,21.8249,75.494,1.15727,24.9808,10470,CH2,v4,
41879,20250423,105,Cs0.05MA0.1FA0.85PbI3.0,1.73,MACl,14.6,PEAI,0.517,BcmimCl,0.5,Me-4PACz,0.198,4PADCB,0.066,Me-2PACz,0.066,,,,,1000,10,5000,40,10,160,110,25,PEAI,1.0,PDADI,0.5,,,,,4900.0,30.0,8.0,130.0,100.0,5.0,21.0304,73.1751,1.15456,24.8924,10470,CH3,v4,
41880,20250423,105,Cs0.05MA0.1FA0.85PbI3.0,1.73,MACl,14.6,PEAI,0.517,BcmimCl,0.5,Me-4PACz,0.198,4PADCB,0.066,Me-2PACz,0.066,,,,,1000,10,5000,40,10,160,110,25,PEAI,1.0,PDADI,0.5,,,,,4900.0,30.0,8.0,130.0,100.0,5.0,22.5564,79.2528,1.15352,24.6734,10470,CH4,v4,
41881,20250423,105,Cs0.05MA0.1FA0.85PbI3.0,1.73,MACl,14.6,PEAI,0.517,BcmimCl,0.5,Me-4PACz,0.198,4PADCB,0.066,Me-2PACz,0.066,,,,,1000,10,5000,40,10,160,110,25,PEAI,1.0,PDADI,0.5,,,,,5000.0,33.0,9.0,110.0,100.0,6.0,20.9782,74.6818,1.15811,24.2552,10471,CH1,v4,
41882,20250423,105,Cs0.05MA0.1FA0.85PbI3.0,1.73,MACl,14.6,PEAI,0.517,BcmimCl,0.5,Me-4PACz,0.198,4PADCB,0.066,Me-2PACz,0.066,,,,,1000,10,5000,40,10,160,110,25,PEAI,1.0,PDADI,0.5,,,,,5000.0,33.0,9.0,110.0,100.0,6.0,23.1922,80.6915,1.15629,24.8568,10471,CH2,v4,
41883,20250423,105,Cs0.05MA0.1FA0.85PbI3.0,1.73,MACl,14.6,PEAI,0.517,BcmimCl,0.5,Me-4PACz,0.198,4PADCB,0.066,Me-2PACz,0.066,,,,,1000,10,5000,40,10,160,110,25,PEAI,1.0,PDADI,0.5,,,,,5000.0,33.0,9.0,110.0,100.0,6.0,21.4083,75.3938,1.15408,24.6043,10471,CH3,v4,
41884,20250423,105,Cs0.05MA0.1FA0.85PbI3.0,1.73,MACl,14.6,PEAI,0.517,BcmimCl,0.5,Me-4PACz,0.198,4PADCB,0.066,Me-2PACz,0.066,,,,,1000,10,5000,40,10,160,110,25,PEAI,1.0,PDADI,0.5,,,,,5000.0,33.0,9.0,110.0,100.0,6.0,19.8039,72.7429,1.1415,23.8496,10471,CH4,v4,
41885,20250423,105,Cs0.05MA0.1FA0.85PbI3.0,1.73,MACl,14.6,PEAI,0.517,BcmimCl,0.5,Me-4PACz,0.198,4PADCB,0.066,Me-2PACz,0.066,,,,,1000,10,5000,40,10,160,110,25,PEAI,1.0,PDADI,0.5,,,,,4900.0,31.0,7.0,130.0,100.0,5.0,20.9947,72.6425,1.15791,24.96,10472,CH1,v4,
41886,20250423,105,Cs0.05MA0.1FA0.85PbI3.0,1.73,MACl,14.6,PEAI,0.517,BcmimCl,0.5,Me-4PACz,0.198,4PADCB,0.066,Me-2PACz,0.066,,,,,1000,10,5000,40,10,160,110,25,PEAI,1.0,PDADI,0.5,,,,,4900.0,31.0,7.0,130.0,100.0,5.0,22.6529,77.3578,1.15699,25.3098,10472,CH2,v4,
41887,20250423,105,Cs0.05MA0.1FA0.85PbI3.0,1.73,MACl,14.6,PEAI,0.517,BcmimCl,0.5,Me-4PACz,0.198,4PADCB,0.066,Me-2PACz,0.066,,,,,1000,10,5000,40,10,160,110,25,PEAI,1.0,PDADI,0.5,,,,,4900.0,31.0,7.0,130.0,100.0,5.0,22.4088,77.1308,1.15491,25.156,10472,CH3,v4,
41888,20250423,105,Cs0.05MA0.1FA0.85PbI3.0,1.73,MACl,14.6,PEAI,0.517,BcmimCl,0.5,Me-4PACz,0.198,4PADCB,0.066,Me-2PACz,0.066,,,,,1000,10,5000,40,10,160,110,25,PEAI,1.0,PDADI,0.5,,,,,4900.0,31.0,7.0,130.0,100.0,5.0,22.0077,76.6541,1.15259,24.9094,10472,CH4,v4,
41889,20250423,105,Cs0.05MA0.1FA0.85PbI3.0,1.73,MACl,14.6,PEAI,0.517,BcmimCl,0.5,Me-4PACz,0.198,4PADCB,0.066,Me-2PACz,0.066,,,,,1000,10,5000,40,10,160,110,25,PEAI,1.0,PDADI,0.5,,,,,4900.0,30.0,8.0,130.0,100.0,5.0,23.7673,81.1253,1.16356,25.1789,10473,CH1,v4,
41890,20250423,105,Cs0.05MA0.1FA0.85PbI3.0,1.73,MACl,14.6,PEAI,0.517,BcmimCl,0.5,Me-4PACz,0.198,4PADCB,0.066,Me-2PACz,0.066,,,,,1000,10,5000,40,10,160,110,25,PEAI,1.0,PDADI,0.5,,,,,4900.0,30.0,8.0,130.0,100.0,5.0,23.8622,80.7109,1.16251,25.4322,10473,CH2,v4,
41891,20250423,105,Cs0.05MA0.1FA0.85PbI3.0,1.73,MACl,14.6,PEAI,0.517,BcmimCl,0.5,Me-4PACz,0.198,4PADCB,0.066,Me-2PACz,0.066,,,,,1000,10,5000,40,10,160,110,25,PEAI,1.0,PDADI,0.5,,,,,4900.0,30.0,8.0,130.0,100.0,5.0,1.66162,26.6153,0.274736,22.724,10473,CH3,v4,
41892,20250423,105,Cs0.05MA0.1FA0.85PbI3.0,1.73,MACl,14.6,PEAI,0.517,BcmimCl,0.5,Me-4PACz,0.198,4PADCB,0.066,Me-2PACz,0.066,,,,,1000,10,5000,40,10,160,110,25,PEAI,1.0,PDADI,0.5,,,,,4900.0,30.0,8.0,130.0,100.0,5.0,0.609382,25.3527,0.114338,21.0219,10473,CH4,v4,
41893,20250423,105,Cs0.05MA0.1FA0.85PbI3.0,1.73,MACl,14.6,PEAI,0.517,BcmimCl,0.5,Me-4PACz,0.198,4PADCB,0.066,Me-2PACz,0.066,,,,,1000,10,5000,40,10,160,110,25,PEAI,1.0,PDADI,0.5,,,,,5000.0,33.0,9.0,110.0,100.0,6.0,23.1791,80.8688,1.15597,24.7953,10474,CH1,v4,
41894,20250423,105,Cs0.05MA0.1FA0.85PbI3.0,1.73,MACl,14.6,PEAI,0.517,BcmimCl,0.5,Me-4PACz,0.198,4PADCB,0.066,Me-2PACz,0.066,,,,,1000,10,5000,40,10,160,110,25,PEAI,1.0,PDADI,0.5,,,,,5000.0,33.0,9.0,110.0,100.0,6.0,23.0021,80.3904,1.15645,24.7421,10474,CH2,v4,
41895,20250423,105,Cs0.05MA0.1FA0.85PbI3.0,1.73,MACl,14.6,PEAI,0.517,BcmimCl,0.5,Me-4PACz,0.198,4PADCB,0.066,Me-2PACz,0.066,,,,,1000,10,5000,40,10,160,110,25,PEAI,1.0,PDADI,0.5,,,,,5000.0,33.0,9.0,110.0,100.0,6.0,22.7026,79.9552,1.15483,24.5872,10474,CH3,v4,
41896,20250423,105,Cs0.05MA0.1FA0.85PbI3.0,1.73,MACl,14.6,PEAI,0.517,BcmimCl,0.5,Me-4PACz,0.198,4PADCB,0.066,Me-2PACz,0.066,,,,,1000,10,5000,40,10,160,110,25,PEAI,1.0,PDADI,0.5,,,,,5000.0,33.0,9.0,110.0,100.0,6.0,21.2176,76.4765,1.15094,24.1055,10474,CH4,v4,
41897,20250423,105,Cs0.05MA0.1FA0.85PbI3.0,1.73,MACl,14.6,PEAI,0.517,BcmimCl,0.5,Me-4PACz,0.198,4PADCB,0.066,Me-2PACz,0.066,,,,,1000,10,5000,40,10,160,110,25,PEAI,1.0,PDADI,0.5,,,,,5000.0,33.0,9.0,110.0,100.0,6.0,22.6231,80.2168,1.15864,24.3411,10475,CH1,v4,
41898,20250423,105,Cs0.05MA0.1FA0.85PbI3.0,1.73,MACl,14.6,PEAI,0.517,BcmimCl,0.5,Me-4PACz,0.198,4PADCB,0.066,Me-2PACz,0.066,,,,,1000,10,5000,40,10,160,110,25,PEAI,1.0,PDADI,0.5,,,,,5000.0,33.0,9.0,110.0,100.0,6.0,22.6099,79.6997,1.15791,24.5,10475,CH2,v4,
41899,20250423,105,Cs0.05MA0.1FA0.85PbI3.0,1.73,MACl,14.6,PEAI,0.517,BcmimCl,0.5,Me-4PACz,0.198,4PADCB,0.066,Me-2PACz,0.066,,,,,1000,10,5000,40,10,160,110,25,PEAI,1.0,PDADI,0.5,,,,,5000.0,33.0,9.0,110.0,100.0,6.0,22.4725,79.1547,1.1568,24.5423,10475,CH3,v4,
41900,20250423,105,Cs0.05MA0.1FA0.85PbI3.0,1.73,MACl,14.6,PEAI,0.517,BcmimCl,0.5,Me-4PACz,0.198,4PADCB,0.066,Me-2PACz,0.066,,,,,1000,10,5000,40,10,160,110,25,PEAI,1.0,PDADI,0.5,,,,,5000.0,33.0,9.0,110.0,100.0,6.0,22.0592,78.7009,1.15297,24.3104,10475,CH4,v4,
41901,20250423,105,Cs0.05MA0.1FA0.85PbI3.0,1.73,MACl,14.6,PEAI,0.517,AGAD,1.0,Me-4PACz,0.198,4PADCB,0.066,Me-2PACz,0.066,,,,,1000,10,5000,40,10,160,110,25,PEAI,1.0,PDADI,0.5,,,,,5000.0,33.0,9.0,110.0,100.0,6.0,22.8413,79.2837,1.16481,24.7332,10476,CH1,v4,
41902,20250423,105,Cs0.05MA0.1FA0.85PbI3.0,1.73,MACl,14.6,PEAI,0.517,AGAD,1.0,Me-4PACz,0.198,4PADCB,0.066,Me-2PACz,0.066,,,,,1000,10,5000,40,10,160,110,25,PEAI,1.0,PDADI,0.5,,,,,5000.0,33.0,9.0,110.0,100.0,6.0,22.9489,78.6982,1.16608,25.0073,10476,CH2,v4,
41903,20250423,105,Cs0.05MA0.1FA0.85PbI3.0,1.73,MACl,14.6,PEAI,0.517,AGAD,1.0,Me-4PACz,0.198,4PADCB,0.066,Me-2PACz,0.066,,,,,1000,10,5000,40,10,160,110,25,PEAI,1.0,PDADI,0.5,,,,,5000.0,33.0,9.0,110.0,100.0,6.0,22.6696,78.3626,1.16066,24.9248,10476,CH3,v4,
41904,20250423,105,Cs0.05MA0.1FA0.85PbI3.0,1.73,MACl,14.6,PEAI,0.517,AGAD,1.0,Me-4PACz,0.198,4PADCB,0.066,Me-2PACz,0.066,,,,,1000,10,5000,40,10,160,110,25,PEAI,1.0,PDADI,0.5,,,,,5000.0,33.0,9.0,110.0,100.0,6.0,22.1576,77.6139,1.1567,24.681,10476,CH4,v4,
41905,20250423,105,Cs0.05MA0.1FA0.85PbI3.0,1.73,MACl,14.6,PEAI,0.517,AGAD,1.0,Me-4PACz,0.198,4PADCB,0.066,Me-2PACz,0.066,,,,,1000,10,5000,40,10,160,110,25,PEAI,1.0,PDADI,0.5,,,,,4900.0,31.0,7.0,130.0,100.0,5.0,23.6161,79.0654,1.16374,25.6664,10477,CH1,v4,
41906,20250423,105,Cs0.05MA0.1FA0.85PbI3.0,1.73,MACl,14.6,PEAI,0.517,AGAD,1.0,Me-4PACz,0.198,4PADCB,0.066,Me-2PACz,0.066,,,,,1000,10,5000,40,10,160,110,25,PEAI,1.0,PDADI,0.5,,,,,4900.0,31.0,7.0,130.0,100.0,5.0,24.0443,78.8444,1.16322,26.2167,10477,CH2,v4,
41907,20250423,105,Cs0.05MA0.1FA0.85PbI3.0,1.73,MACl,14.6,PEAI,0.517,AGAD,1.0,Me-4PACz,0.198,4PADCB,0.066,Me-2PACz,0.066,,,,,1000,10,5000,40,10,160,110,25,PEAI,1.0,PDADI,0.5,,,,,4900.0,31.0,7.0,130.0,100.0,5.0,24.1092,78.7315,1.16053,26.3862,10477,CH3,v4,
41908,20250423,105,Cs0.05MA0.1FA0.85PbI3.0,1.73,MACl,14.6,PEAI,0.517,AGAD,1.0,Me-4PACz,0.198,4PADCB,0.066,Me-2PACz,0.066,,,,,1000,10,5000,40,10,160,110,25,PEAI,1.0,PDADI,0.5,,,,,4900.0,31.0,7.0,130.0,100.0,5.0,23.7876,78.3952,1.15669,26.2328,10477,CH4,v4,
41909,20250423,105,Cs0.05MA0.1FA0.85PbI3.0,1.73,MACl,14.6,PEAI,0.517,AGAD,1.0,Me-4PACz,0.198,4PADCB,0.066,Me-2PACz,0.066,,,,,1000,10,5000,40,10,160,110,25,PEAI,1.0,PDADI,0.5,,,,,4900.0,31.0,7.0,130.0,100.0,5.0,18.0867,63.1192,1.15406,24.8297,10478,CH1,v4,
41910,20250423,105,Cs0.05MA0.1FA0.85PbI3.0,1.73,MACl,14.6,PEAI,0.517,AGAD,1.0,Me-4PACz,0.198,4PADCB,0.066,Me-2PACz,0.066,,,,,1000,10,5000,40,10,160,110,25,PEAI,1.0,PDADI,0.5,,,,,4900.0,31.0,7.0,130.0,100.0,5.0,23.2799,78.7889,1.16676,25.3242,10478,CH2,v4,
41911,20250423,105,Cs0.05MA0.1FA0.85PbI3.0,1.73,MACl,14.6,PEAI,0.517,AGAD,1.0,Me-4PACz,0.198,4PADCB,0.066,Me-2PACz,0.066,,,,,1000,10,5000,40,10,160,110,25,PEAI,1.0,PDADI,0.5,,,,,4900.0,31.0,7.0,130.0,100.0,5.0,20.3885,69.9873,1.15703,25.178,10478,CH3,v4,
41912,20250423,105,Cs0.05MA0.1FA0.85PbI3.0,1.73,MACl,14.6,PEAI,0.517,AGAD,1.0,Me-4PACz,0.198,4PADCB,0.066,Me-2PACz,0.066,,,,,1000,10,5000,40,10,160,110,25,PEAI,1.0,PDADI,0.5,,,,,4900.0,31.0,7.0,130.0,100.0,5.0,20.8024,71.9848,1.15467,25.0274,10478,CH4,v4,
41913,20250423,105,Cs0.05MA0.1FA0.85PbI3.0,1.73,MACl,14.6,PEAI,0.517,AGAD,1.0,Me-4PACz,0.198,4PADCB,0.066,Me-2PACz,0.066,,,,,1000,10,5000,40,10,160,110,25,PEAI,1.0,PDADI,0.5,,,,,4900.0,30.0,8.0,130.0,100.0,5.0,21.457,72.5654,1.16112,25.4661,10479,CH1,v4,
41914,20250423,105,Cs0.05MA0.1FA0.85PbI3.0,1.73,MACl,14.6,PEAI,0.517,AGAD,1.0,Me-4PACz,0.198,4PADCB,0.066,Me-2PACz,0.066,,,,,1000,10,5000,40,10,160,110,25,PEAI,1.0,PDADI,0.5,,,,,4900.0,30.0,8.0,130.0,100.0,5.0,22.3157,74.701,1.15878,25.7801,10479,CH2,v4,
41915,20250423,105,Cs0.05MA0.1FA0.85PbI3.0,1.73,MACl,14.6,PEAI,0.517,AGAD,1.0,Me-4PACz,0.198,4PADCB,0.066,Me-2PACz,0.066,,,,,1000,10,5000,40,10,160,110,25,PEAI,1.0,PDADI,0.5,,,,,4900.0,30.0,8.0,130.0,100.0,5.0,22.2803,74.7803,1.1567,25.7582,10479,CH3,v4,
41916,20250423,105,Cs0.05MA0.1FA0.85PbI3.0,1.73,MACl,14.6,PEAI,0.517,AGAD,1.0,Me-4PACz,0.198,4PADCB,0.066,Me-2PACz,0.066,,,,,1000,10,5000,40,10,160,110,25,PEAI,1.0,PDADI,0.5,,,,,4900.0,30.0,8.0,130.0,100.0,5.0,22.1578,75.2082,1.15335,25.5446,10479,CH4,v4,
41917,20250423,105,Cs0.05MA0.1FA0.85PbI3.0,1.73,MACl,14.6,PEAI,0.517,AGAD,1.0,Me-4PACz,0.198,4PADCB,0.066,Me-2PACz,0.066,,,,,1000,10,5000,40,10,160,110,25,PEAI,1.0,PDADI,0.5,,,,,4900.0,30.0,8.0,130.0,100.0,5.0,23.8022,79.1309,1.16557,25.8068,10480,CH1,v4,
41918,20250423,105,Cs0.05MA0.1FA0.85PbI3.0,1.73,MACl,14.6,PEAI,0.517,AGAD,1.0,Me-4PACz,0.198,4PADCB,0.066,Me-2PACz,0.066,,,,,1000,10,5000,40,10,160,110,25,PEAI,1.0,PDADI,0.5,,,,,4900.0,30.0,8.0,130.0,100.0,5.0,24.0883,79.2051,1.16616,26.0792,10480,CH2,v4,
41919,20250423,105,Cs0.05MA0.1FA0.85PbI3.0,1.73,MACl,14.6,PEAI,0.517,AGAD,1.0,Me-4PACz,0.198,4PADCB,0.066,Me-2PACz,0.066,,,,,1000,10,5000,40,10,160,110,25,PEAI,1.0,PDADI,0.5,,,,,4900.0,30.0,8.0,130.0,100.0,5.0,23.9033,78.9179,1.16362,26.0299,10480,CH3,v4,
41920,20250423,105,Cs0.05MA0.1FA0.85PbI3.0,1.73,MACl,14.6,PEAI,0.517,AGAD,1.0,Me-4PACz,0.198,4PADCB,0.066,Me-2PACz,0.066,,,,,1000,10,5000,40,10,160,110,25,PEAI,1.0,PDADI,0.5,,,,,4900.0,30.0,8.0,130.0,100.0,5.0,23.4957,78.4605,1.15835,25.8521,10480,CH4,v4,
41921,20250423,105,Cs0.05MA0.1FA0.85PbI3.0,1.73,MACl,14.6,PEAI,0.517,AGAD,1.0,Me-4PACz,0.198,4PADCB,0.066,Me-2PACz,0.066,,,,,1000,10,5000,40,10,160,110,25,PEAI,1.0,PDADI,0.5,,,,,5000.0,33.0,9.0,110.0,100.0,6.0,22.181,74.2651,1.16108,25.7236,10481,CH1,v4,
41922,20250423,105,Cs0.05MA0.1FA0.85PbI3.0,1.73,MACl,14.6,PEAI,0.517,AGAD,1.0,Me-4PACz,0.198,4PADCB,0.066,Me-2PACz,0.066,,,,,1000,10,5000,40,10,160,110,25,PEAI,1.0,PDADI,0.5,,,,,5000.0,33.0,9.0,110.0,100.0,6.0,24.383,79.4225,1.16557,26.3394,10481,CH2,v4,
41923,20250423,105,Cs0.05MA0.1FA0.85PbI3.0,1.73,MACl,14.6,PEAI,0.517,AGAD,1.0,Me-4PACz,0.198,4PADCB,0.066,Me-2PACz,0.066,,,,,1000,10,5000,40,10,160,110,25,PEAI,1.0,PDADI,0.5,,,,,5000.0,33.0,9.0,110.0,100.0,6.0,13.413,46.5827,1.10691,26.013,10481,CH3,v4,
41924,20250423,105,Cs0.05MA0.1FA0.85PbI3.0,1.73,MACl,14.6,PEAI,0.517,AGAD,1.0,Me-4PACz,0.198,4PADCB,0.066,Me-2PACz,0.066,,,,,1000,10,5000,40,10,160,110,25,PEAI,1.0,PDADI,0.5,,,,,5000.0,33.0,9.0,110.0,100.0,6.0,23.5726,78.761,1.15599,25.8905,10481,CH4,v4,
41925,20250423,105,Cs0.05MA0.1FA0.85PbI3.0,1.73,MACl,14.6,PEAI,0.517,AGAD,1.0,Me-4PACz,0.198,4PADCB,0.066,Me-2PACz,0.066,,,,,1000,10,5000,40,10,160,110,25,PEAI,1.0,PDADI,0.5,,,,,4900.0,31.0,7.0,130.0,100.0,5.0,21.0383,74.1927,1.14696,24.7229,10482,CH1,v4,
41926,20250423,105,Cs0.05MA0.1FA0.85PbI3.0,1.73,MACl,14.6,PEAI,0.517,AGAD,1.0,Me-4PACz,0.198,4PADCB,0.066,Me-2PACz,0.066,,,,,1000,10,5000,40,10,160,110,25,PEAI,1.0,PDADI,0.5,,,,,4900.0,31.0,7.0,130.0,100.0,5.0,22.0865,77.688,1.14603,24.807,10482,CH2,v4,
41927,20250423,105,Cs0.05MA0.1FA0.85PbI3.0,1.73,MACl,14.6,PEAI,0.517,AGAD,1.0,Me-4PACz,0.198,4PADCB,0.066,Me-2PACz,0.066,,,,,1000,10,5000,40,10,160,110,25,PEAI,1.0,PDADI,0.5,,,,,4900.0,31.0,7.0,130.0,100.0,5.0,21.931,77.6862,1.1449,24.6574,10482,CH3,v4,
41928,20250423,105,Cs0.05MA0.1FA0.85PbI3.0,1.73,MACl,14.6,PEAI,0.517,AGAD,1.0,Me-4PACz,0.198,4PADCB,0.066,Me-2PACz,0.066,,,,,1000,10,5000,40,10,160,110,25,PEAI,1.0,PDADI,0.5,,,,,4900.0,31.0,7.0,130.0,100.0,5.0,21.6482,77.7199,1.14158,24.3996,10482,CH4,v4,
41929,20250423,105,Cs0.05MA0.1FA0.85PbI3.0,1.73,MACl,14.6,PEAI,0.517,AGAD,1.0,Me-4PACz,0.198,4PADCB,0.066,Me-2PACz,0.066,,,,,1000,10,5000,40,10,160,110,25,PEAI,1.0,PDADI,0.5,,,,,5000.0,33.0,9.0,110.0,100.0,6.0,22.4119,80.5944,1.16561,23.8572,10483,CH1,v4,
41930,20250423,105,Cs0.05MA0.1FA0.85PbI3.0,1.73,MACl,14.6,PEAI,0.517,AGAD,1.0,Me-4PACz,0.198,4PADCB,0.066,Me-2PACz,0.066,,,,,1000,10,5000,40,10,160,110,25,PEAI,1.0,PDADI,0.5,,,,,5000.0,33.0,9.0,110.0,100.0,6.0,20.6766,75.0645,1.17115,23.5196,10483,CH2,v4,
41931,20250423,105,Cs0.05MA0.1FA0.85PbI3.0,1.73,MACl,14.6,PEAI,0.517,AGAD,1.0,Me-4PACz,0.198,4PADCB,0.066,Me-2PACz,0.066,,,,,1000,10,5000,40,10,160,110,25,PEAI,1.0,PDADI,0.5,,,,,5000.0,33.0,9.0,110.0,100.0,6.0,22.1981,80.6941,1.16486,23.6156,10483,CH3,v4,
41932,20250423,105,Cs0.05MA0.1FA0.85PbI3.0,1.73,MACl,14.6,PEAI,0.517,AGAD,1.0,Me-4PACz,0.198,4PADCB,0.066,Me-2PACz,0.066,,,,,1000,10,5000,40,10,160,110,25,PEAI,1.0,PDADI,0.5,,,,,5000.0,33.0,9.0,110.0,100.0,6.0,20.8698,77.8929,1.16449,23.0083,10483,CH4,v4,
41933,20250423,105,Cs0.05MA0.1FA0.85PbI3.0,1.73,MACl,14.6,PEAI,0.517,AGAD,1.0,Me-4PACz,0.198,4PADCB,0.066,Me-2PACz,0.066,,,,,1000,10,5000,40,10,160,110,25,PEAI,1.0,PDADI,0.5,,,,,4900.0,30.0,8.0,130.0,100.0,5.0,22.5083,80.5515,1.16676,23.9489,10484,CH1,v4,
41934,20250423,105,Cs0.05MA0.1FA0.85PbI3.0,1.73,MACl,14.6,PEAI,0.517,AGAD,1.0,Me-4PACz,0.198,4PADCB,0.066,Me-2PACz,0.066,,,,,1000,10,5000,40,10,160,110,25,PEAI,1.0,PDADI,0.5,,,,,4900.0,30.0,8.0,130.0,100.0,5.0,22.9033,81.3899,1.16699,24.1135,10484,CH2,v4,
41935,20250423,105,Cs0.05MA0.1FA0.85PbI3.0,1.73,MACl,14.6,PEAI,0.517,AGAD,1.0,Me-4PACz,0.198,4PADCB,0.066,Me-2PACz,0.066,,,,,1000,10,5000,40,10,160,110,25,PEAI,1.0,PDADI,0.5,,,,,4900.0,30.0,8.0,130.0,100.0,5.0,22.7885,81.2534,1.16536,24.0666,10484,CH3,v4,
41936,20250423,105,Cs0.05MA0.1FA0.85PbI3.0,1.73,MACl,14.6,PEAI,0.517,AGAD,1.0,Me-4PACz,0.198,4PADCB,0.066,Me-2PACz,0.066,,,,,1000,10,5000,40,10,160,110,25,PEAI,1.0,PDADI,0.5,,,,,4900.0,30.0,8.0,130.0,100.0,5.0,20.268,73.5517,1.16524,23.6485,10484,CH4,v4,
41937,20250423,105,Cs0.05MA0.1FA0.85PbI3.0,1.73,MACl,14.6,PEAI,0.517,AGAD,1.0,Me-4PACz,0.198,4PADCB,0.066,Me-2PACz,0.066,,,,,1000,10,5000,40,10,160,110,25,PEAI,1.0,PDADI,0.5,,,,,5000.0,33.0,9.0,110.0,100.0,6.0,21.4316,80.0334,1.16631,22.9599,10485,CH1,v4,
41938,20250423,105,Cs0.05MA0.1FA0.85PbI3.0,1.73,MACl,14.6,PEAI,0.517,AGAD,1.0,Me-4PACz,0.198,4PADCB,0.066,Me-2PACz,0.066,,,,,1000,10,5000,40,10,160,110,25,PEAI,1.0,PDADI,0.5,,,,,5000.0,33.0,9.0,110.0,100.0,6.0,19.1619,71.1159,1.17462,22.939,10485,CH2,v4,
41939,20250423,105,Cs0.05MA0.1FA0.85PbI3.0,1.73,MACl,14.6,PEAI,0.517,AGAD,1.0,Me-4PACz,0.198,4PADCB,0.066,Me-2PACz,0.066,,,,,1000,10,5000,40,10,160,110,25,PEAI,1.0,PDADI,0.5,,,,,5000.0,33.0,9.0,110.0,100.0,6.0,21.7945,81.3641,1.16595,22.974,10485,CH3,v4,
41940,20250423,105,Cs0.05MA0.1FA0.85PbI3.0,1.73,MACl,14.6,PEAI,0.517,AGAD,1.0,Me-4PACz,0.198,4PADCB,0.066,Me-2PACz,0.066,,,,,1000,10,5000,40,10,160,110,25,PEAI,1.0,PDADI,0.5,,,,,5000.0,33.0,9.0,110.0,100.0,6.0,20.4909,79.8572,1.16362,22.0514,10485,CH4,v4,
41941,20250424,106,Cs0.05MA0.1FA0.85PbI3.0,1.73,MACl,14.6,PEAI,0.517,,,Me-4PACz,0.198,DMACPA,0.066,Me-2PACz,0.066,,,,,1000,10,5000,40,10,160,110,25,PEAI,1.0,PDADI,0.5,m-F-PEAI,2.0,,,5000.0,33.0,11.0,100.0,100.0,7.0,21.7543,77.3914,1.12321,25.026,10486,CH1,v4,
41942,20250424,106,Cs0.05MA0.1FA0.85PbI3.0,1.73,MACl,14.6,PEAI,0.517,,,Me-4PACz,0.198,DMACPA,0.066,Me-2PACz,0.066,,,,,1000,10,5000,40,10,160,110,25,PEAI,1.0,PDADI,0.5,m-F-PEAI,2.0,,,5000.0,33.0,11.0,100.0,100.0,7.0,0.894915,24.7009,0.153775,23.5603,10486,CH2,v4,
41943,20250424,106,Cs0.05MA0.1FA0.85PbI3.0,1.73,MACl,14.6,PEAI,0.517,,,Me-4PACz,0.198,DMACPA,0.066,Me-2PACz,0.066,,,,,1000,10,5000,40,10,160,110,25,PEAI,1.0,PDADI,0.5,m-F-PEAI,2.0,,,5000.0,33.0,11.0,100.0,100.0,7.0,22.2927,77.7608,1.12562,25.469,10486,CH3,v4,
41944,20250424,106,Cs0.05MA0.1FA0.85PbI3.0,1.73,MACl,14.6,PEAI,0.517,,,Me-4PACz,0.198,DMACPA,0.066,Me-2PACz,0.066,,,,,1000,10,5000,40,10,160,110,25,PEAI,1.0,PDADI,0.5,m-F-PEAI,2.0,,,5000.0,33.0,11.0,100.0,100.0,7.0,22.1533,78.3511,1.12233,25.1925,10486,CH4,v4,
41945,20250424,106,Cs0.05MA0.1FA0.85PbI3.0,1.73,MACl,14.6,PEAI,0.517,,,Me-4PACz,0.198,DMACPA,0.066,Me-2PACz,0.066,,,,,1000,10,5000,40,10,160,110,25,PEAI,1.0,PDADI,0.5,m-F-PEAI,2.0,,,4900.0,31.0,8.0,130.0,100.0,5.0,18.2634,67.2699,1.10497,24.5703,10487,CH1,v4,
41946,20250424,106,Cs0.05MA0.1FA0.85PbI3.0,1.73,MACl,14.6,PEAI,0.517,,,Me-4PACz,0.198,DMACPA,0.066,Me-2PACz,0.066,,,,,1000,10,5000,40,10,160,110,25,PEAI,1.0,PDADI,0.5,m-F-PEAI,2.0,,,4900.0,31.0,8.0,130.0,100.0,5.0,5.91571,32.8478,0.739268,24.3612,10487,CH2,v4,
41947,20250424,106,Cs0.05MA0.1FA0.85PbI3.0,1.73,MACl,14.6,PEAI,0.517,,,Me-4PACz,0.198,DMACPA,0.066,Me-2PACz,0.066,,,,,1000,10,5000,40,10,160,110,25,PEAI,1.0,PDADI,0.5,m-F-PEAI,2.0,,,4900.0,31.0,8.0,130.0,100.0,5.0,19.1505,69.4854,1.11282,24.7662,10487,CH3,v4,
41948,20250424,106,Cs0.05MA0.1FA0.85PbI3.0,1.73,MACl,14.6,PEAI,0.517,,,Me-4PACz,0.198,DMACPA,0.066,Me-2PACz,0.066,,,,,1000,10,5000,40,10,160,110,25,PEAI,1.0,PDADI,0.5,m-F-PEAI,2.0,,,4900.0,31.0,8.0,130.0,100.0,5.0,21.6665,78.5074,1.12682,24.492,10487,CH4,v4,
41949,20250424,106,Cs0.05MA0.1FA0.85PbI3.0,1.73,MACl,14.6,PEAI,0.517,,,Me-4PACz,0.198,DMACPA,0.066,Me-2PACz,0.066,,,,,1000,10,5000,40,10,160,110,25,PEAI,1.0,PDADI,0.5,m-F-PEAI,2.0,,,4600.0,33.0,14.0,110.0,100.0,7.0,19.3379,70.3976,1.1018,24.9315,10488,CH1,v4,
41950,20250424,106,Cs0.05MA0.1FA0.85PbI3.0,1.73,MACl,14.6,PEAI,0.517,,,Me-4PACz,0.198,DMACPA,0.066,Me-2PACz,0.066,,,,,1000,10,5000,40,10,160,110,25,PEAI,1.0,PDADI,0.5,m-F-PEAI,2.0,,,4600.0,33.0,14.0,110.0,100.0,7.0,19.2347,68.6355,1.10087,25.4567,10488,CH2,v4,
