Repository: MI-Materials-Intelligence/Recipe-Language-Model

# Learning Layer

## Overview

In the learning layer, the formulas and parameters are encoded and then tokenised into recipes as inputs. Through atomic skills of data extraction, cleaning, and matching, these data are organised into standardised datasets, providing the basis for RLM training and iterative recipe refinement.

Key Atomic Skills:
- **Cleaning**: Preprocessing and outlier cleaning
- **Matching**: Matching data pairs based on variables
- **Extraction**: Data extraction from robotic boxes

File: seven_ai_layers_robotics/learning/data/data50764_from_db.csv (part 198 of 253)
No,date,rank,Formula PVK,Concentration PVK,Formula Additive 1,Concentration Additive 1,Formula Additive 2,Concentration Additive 2,Formula Additive 3,Concentration Additive 3,Formula SAM 1,Concentration SAM 1,Formula SAM 2,Concentration SAM 2,Formula SAM 3,Concentration SAM 3,Spin Coating Speed SAM,Spin Coating Time SAM,Annealed Temperature SAM,Annealed Time SAM,Spin Coating Speed PVK 1,Spin Coating Time PVK 1,Spin Coating Speed PVK 2,Spin Coating Time PVK 2,Antisolvent Dropping Timing,Antisolvent Volume,Annealed Temperature PVK,Annealed Time PVK,Formula Passivator 1,Concentration Passivator 1,Formula Passivator 2,Concentration Passivator 2,Formula Passivator 3,Concentration Passivator 3,Formula Passivator 4,Concentration Passivator 4,Spin Coating Speed Passivator,Spin Coating Time Passivator,Passivator Dropping Timing,Passivator Volume,Annealed Temperature Passivator,Annealed Time Passivator,PCE,FF,Voc,Jsc,Product,Channel,From,upload_time
41951,20250424,106,Cs0.05MA0.1FA0.85PbI3.0,1.73,MACl,14.6,PEAI,0.517,,,Me-4PACz,0.198,DMACPA,0.066,Me-2PACz,0.066,,,,,1000,10,5000,40,10,160,110,25,PEAI,1.0,PDADI,0.5,m-F-PEAI,2.0,,,4600.0,33.0,14.0,110.0,100.0,7.0,22.1006,76.5482,1.1228,25.7138,10488,CH3,v4,
41952,20250424,106,Cs0.05MA0.1FA0.85PbI3.0,1.73,MACl,14.6,PEAI,0.517,,,Me-4PACz,0.198,DMACPA,0.066,Me-2PACz,0.066,,,,,1000,10,5000,40,10,160,110,25,PEAI,1.0,PDADI,0.5,m-F-PEAI,2.0,,,4600.0,33.0,14.0,110.0,100.0,7.0,21.9582,76.1192,1.11925,25.7735,10488,CH4,v4,
41953,20250424,106,Cs0.05MA0.1FA0.85PbI3.0,1.73,MACl,14.6,PEAI,0.517,,,Me-4PACz,0.198,DMACPA,0.066,Me-2PACz,0.066,,,,,1000,10,5000,40,10,160,110,25,PEAI,1.0,PDADI,0.5,m-F-PEAI,2.0,,,4100.0,30.0,12.0,100.0,100.0,4.0,16.7533,62.9167,1.11156,23.9553,10489,CH1,v4,
41954,20250424,106,Cs0.05MA0.1FA0.85PbI3.0,1.73,MACl,14.6,PEAI,0.517,,,Me-4PACz,0.198,DMACPA,0.066,Me-2PACz,0.066,,,,,1000,10,5000,40,10,160,110,25,PEAI,1.0,PDADI,0.5,m-F-PEAI,2.0,,,4100.0,30.0,12.0,100.0,100.0,4.0,20.9376,75.4567,1.13035,24.5479,10489,CH2,v4,
41955,20250424,106,Cs0.05MA0.1FA0.85PbI3.0,1.73,MACl,14.6,PEAI,0.517,,,Me-4PACz,0.198,DMACPA,0.066,Me-2PACz,0.066,,,,,1000,10,5000,40,10,160,110,25,PEAI,1.0,PDADI,0.5,m-F-PEAI,2.0,,,4100.0,30.0,12.0,100.0,100.0,4.0,21.1431,75.9382,1.12738,24.6968,10489,CH3,v4,
41956,20250424,106,Cs0.05MA0.1FA0.85PbI3.0,1.73,MACl,14.6,PEAI,0.517,,,Me-4PACz,0.198,DMACPA,0.066,Me-2PACz,0.066,,,,,1000,10,5000,40,10,160,110,25,PEAI,1.0,PDADI,0.5,m-F-PEAI,2.0,,,4100.0,30.0,12.0,100.0,100.0,4.0,21.1264,76.1381,1.12478,24.6693,10489,CH4,v4,
41957,20250424,106,Cs0.05MA0.1FA0.85PbI3.0,1.73,MACl,14.6,PEAI,0.517,,,Me-4PACz,0.198,DMACPA,0.066,Me-2PACz,0.066,,,,,1000,10,5000,40,10,160,110,25,PEAI,1.0,PDADI,0.5,3MTPAI,2.5,,,5000.0,33.0,11.0,100.0,100.0,7.0,21.8209,76.8291,1.14306,24.8473,10490,CH1,v4,
41958,20250424,106,Cs0.05MA0.1FA0.85PbI3.0,1.73,MACl,14.6,PEAI,0.517,,,Me-4PACz,0.198,DMACPA,0.066,Me-2PACz,0.066,,,,,1000,10,5000,40,10,160,110,25,PEAI,1.0,PDADI,0.5,3MTPAI,2.5,,,5000.0,33.0,11.0,100.0,100.0,7.0,19.0624,67.3564,1.12787,25.0923,10490,CH2,v4,
41959,20250424,106,Cs0.05MA0.1FA0.85PbI3.0,1.73,MACl,14.6,PEAI,0.517,,,Me-4PACz,0.198,DMACPA,0.066,Me-2PACz,0.066,,,,,1000,10,5000,40,10,160,110,25,PEAI,1.0,PDADI,0.5,3MTPAI,2.5,,,5000.0,33.0,11.0,100.0,100.0,7.0,6.49504,31.6257,0.823861,24.928,10490,CH3,v4,
41960,20250424,106,Cs0.05MA0.1FA0.85PbI3.0,1.73,MACl,14.6,PEAI,0.517,,,Me-4PACz,0.198,DMACPA,0.066,Me-2PACz,0.066,,,,,1000,10,5000,40,10,160,110,25,PEAI,1.0,PDADI,0.5,3MTPAI,2.5,,,5000.0,33.0,11.0,100.0,100.0,7.0,13.852,50.2123,1.09574,25.1764,10490,CH4,v4,
41961,20250424,106,Cs0.05MA0.1FA0.85PbI3.0,1.73,MACl,14.6,PEAI,0.517,,,Me-4PACz,0.198,DMACPA,0.066,Me-2PACz,0.066,,,,,1000,10,5000,40,10,160,110,25,PEAI,1.0,PDADI,0.5,3MTPAI,2.5,,,4900.0,31.0,8.0,130.0,100.0,5.0,19.5906,69.3813,1.14456,24.6697,10491,CH1,v4,
41962,20250424,106,Cs0.05MA0.1FA0.85PbI3.0,1.73,MACl,14.6,PEAI,0.517,,,Me-4PACz,0.198,DMACPA,0.066,Me-2PACz,0.066,,,,,1000,10,5000,40,10,160,110,25,PEAI,1.0,PDADI,0.5,3MTPAI,2.5,,,4900.0,31.0,8.0,130.0,100.0,5.0,22.7909,79.46,1.14496,25.0508,10491,CH2,v4,
41963,20250424,106,Cs0.05MA0.1FA0.85PbI3.0,1.73,MACl,14.6,PEAI,0.517,,,Me-4PACz,0.198,DMACPA,0.066,Me-2PACz,0.066,,,,,1000,10,5000,40,10,160,110,25,PEAI,1.0,PDADI,0.5,3MTPAI,2.5,,,4900.0,31.0,8.0,130.0,100.0,5.0,20.5876,73.0866,1.13741,24.7656,10491,CH3,v4,
41964,20250424,106,Cs0.05MA0.1FA0.85PbI3.0,1.73,MACl,14.6,PEAI,0.517,,,Me-4PACz,0.198,DMACPA,0.066,Me-2PACz,0.066,,,,,1000,10,5000,40,10,160,110,25,PEAI,1.0,PDADI,0.5,3MTPAI,2.5,,,4900.0,31.0,8.0,130.0,100.0,5.0,21.8075,77.6775,1.13604,24.7125,10491,CH4,v4,
41965,20250424,106,Cs0.05MA0.1FA0.85PbI3.0,1.73,MACl,14.6,PEAI,0.517,,,Me-4PACz,0.198,DMACPA,0.066,Me-2PACz,0.066,,,,,1000,10,5000,40,10,160,110,25,PEAI,1.0,PDADI,0.5,3MTPAI,2.5,,,4600.0,33.0,14.0,110.0,100.0,7.0,18.8532,66.6815,1.13071,25.005,10492,CH1,v4,
41966,20250424,106,Cs0.05MA0.1FA0.85PbI3.0,1.73,MACl,14.6,PEAI,0.517,,,Me-4PACz,0.198,DMACPA,0.066,Me-2PACz,0.066,,,,,1000,10,5000,40,10,160,110,25,PEAI,1.0,PDADI,0.5,3MTPAI,2.5,,,4600.0,33.0,14.0,110.0,100.0,7.0,20.7357,73.0611,1.13828,24.9335,10492,CH2,v4,
41967,20250424,106,Cs0.05MA0.1FA0.85PbI3.0,1.73,MACl,14.6,PEAI,0.517,,,Me-4PACz,0.198,DMACPA,0.066,Me-2PACz,0.066,,,,,1000,10,5000,40,10,160,110,25,PEAI,1.0,PDADI,0.5,3MTPAI,2.5,,,4600.0,33.0,14.0,110.0,100.0,7.0,2.73743,28.0177,0.419353,23.2986,10492,CH3,v4,
41968,20250424,106,Cs0.05MA0.1FA0.85PbI3.0,1.73,MACl,14.6,PEAI,0.517,,,Me-4PACz,0.198,DMACPA,0.066,Me-2PACz,0.066,,,,,1000,10,5000,40,10,160,110,25,PEAI,1.0,PDADI,0.5,3MTPAI,2.5,,,4600.0,33.0,14.0,110.0,100.0,7.0,20.5972,78.056,1.12658,23.4228,10492,CH4,v4,
41969,20250424,106,Cs0.05MA0.1FA0.85PbI3.0,1.73,MACl,14.6,PEAI,0.517,,,Me-4PACz,0.198,DMACPA,0.066,Me-2PACz,0.066,,,,,1000,10,5000,40,10,160,110,25,PEAI,1.0,PDADI,0.5,3MTPAI,2.5,,,4100.0,30.0,12.0,100.0,100.0,4.0,19.5147,67.385,1.14178,25.3638,10493,CH1,v4,
41970,20250424,106,Cs0.05MA0.1FA0.85PbI3.0,1.73,MACl,14.6,PEAI,0.517,,,Me-4PACz,0.198,DMACPA,0.066,Me-2PACz,0.066,,,,,1000,10,5000,40,10,160,110,25,PEAI,1.0,PDADI,0.5,3MTPAI,2.5,,,4100.0,30.0,12.0,100.0,100.0,4.0,19.4869,66.7794,1.13592,25.6892,10493,CH2,v4,
41971,20250424,106,Cs0.05MA0.1FA0.85PbI3.0,1.73,MACl,14.6,PEAI,0.517,,,Me-4PACz,0.198,DMACPA,0.066,Me-2PACz,0.066,,,,,1000,10,5000,40,10,160,110,25,PEAI,1.0,PDADI,0.5,3MTPAI,2.5,,,4100.0,30.0,12.0,100.0,100.0,4.0,24.1452,82.9305,1.13285,25.7006,10493,CH3,v4,
41972,20250424,106,Cs0.05MA0.1FA0.85PbI3.0,1.73,MACl,14.6,PEAI,0.517,,,Me-4PACz,0.198,DMACPA,0.066,Me-2PACz,0.066,,,,,1000,10,5000,40,10,160,110,25,PEAI,1.0,PDADI,0.5,3MTPAI,2.5,,,4100.0,30.0,12.0,100.0,100.0,4.0,20.6941,74.2788,1.12641,24.7334,10493,CH4,v4,
41973,20250424,106,Cs0.05MA0.1FA0.85PbI3.0,1.73,MACl,14.6,PEAI,0.517,,,Me-4PACz,0.198,DMACPA,0.066,Me-2PACz,0.066,,,,,1000,10,5000,40,10,160,110,25,PEAI,1.0,PDADI,0.5,PiPI,0.4,,,5000.0,33.0,11.0,100.0,100.0,7.0,18.4967,67.2513,1.14984,23.9198,10494,CH1,v4,
41974,20250424,106,Cs0.05MA0.1FA0.85PbI3.0,1.73,MACl,14.6,PEAI,0.517,,,Me-4PACz,0.198,DMACPA,0.066,Me-2PACz,0.066,,,,,1000,10,5000,40,10,160,110,25,PEAI,1.0,PDADI,0.5,PiPI,0.4,,,5000.0,33.0,11.0,100.0,100.0,7.0,18.9324,68.6265,1.14316,24.1328,10494,CH2,v4,
41975,20250424,106,Cs0.05MA0.1FA0.85PbI3.0,1.73,MACl,14.6,PEAI,0.517,,,Me-4PACz,0.198,DMACPA,0.066,Me-2PACz,0.066,,,,,1000,10,5000,40,10,160,110,25,PEAI,1.0,PDADI,0.5,PiPI,0.4,,,5000.0,33.0,11.0,100.0,100.0,7.0,0.683984,25.2849,0.121509,22.2626,10494,CH3,v4,
41976,20250424,106,Cs0.05MA0.1FA0.85PbI3.0,1.73,MACl,14.6,PEAI,0.517,,,Me-4PACz,0.198,DMACPA,0.066,Me-2PACz,0.066,,,,,1000,10,5000,40,10,160,110,25,PEAI,1.0,PDADI,0.5,PiPI,0.4,,,5000.0,33.0,11.0,100.0,100.0,7.0,21.9822,80.9348,1.13657,23.8967,10494,CH4,v4,
41977,20250424,106,Cs0.05MA0.1FA0.85PbI3.0,1.73,MACl,14.6,PEAI,0.517,,,Me-4PACz,0.198,DMACPA,0.066,Me-2PACz,0.066,,,,,1000,10,5000,40,10,160,110,25,PEAI,1.0,PDADI,0.5,PiPI,0.4,,,4900.0,31.0,8.0,130.0,100.0,5.0,4.12342,33.4492,0.537032,22.9547,10495,CH1,v4,
41978,20250424,106,Cs0.05MA0.1FA0.85PbI3.0,1.73,MACl,14.6,PEAI,0.517,,,Me-4PACz,0.198,DMACPA,0.066,Me-2PACz,0.066,,,,,1000,10,5000,40,10,160,110,25,PEAI,1.0,PDADI,0.5,PiPI,0.4,,,4900.0,31.0,8.0,130.0,100.0,5.0,4.89877,34.2282,0.606771,23.5873,10495,CH2,v4,
41979,20250424,106,Cs0.05MA0.1FA0.85PbI3.0,1.73,MACl,14.6,PEAI,0.517,,,Me-4PACz,0.198,DMACPA,0.066,Me-2PACz,0.066,,,,,1000,10,5000,40,10,160,110,25,PEAI,1.0,PDADI,0.5,PiPI,0.4,,,4900.0,31.0,8.0,130.0,100.0,5.0,15.2707,56.0234,1.1313,24.0941,10495,CH3,v4,
41980,20250424,106,Cs0.05MA0.1FA0.85PbI3.0,1.73,MACl,14.6,PEAI,0.517,,,Me-4PACz,0.198,DMACPA,0.066,Me-2PACz,0.066,,,,,1000,10,5000,40,10,160,110,25,PEAI,1.0,PDADI,0.5,PiPI,0.4,,,4900.0,31.0,8.0,130.0,100.0,5.0,22.8141,81.7186,1.15047,24.2666,10495,CH4,v4,
41981,20250424,106,Cs0.05MA0.1FA0.85PbI3.0,1.73,MACl,14.6,PEAI,0.517,,,Me-4PACz,0.198,DMACPA,0.066,Me-2PACz,0.066,,,,,1000,10,5000,40,10,160,110,25,PEAI,1.0,PDADI,0.5,PiPI,0.4,,,4600.0,33.0,14.0,110.0,100.0,7.0,20.2242,74.9033,1.1547,23.3832,10496,CH1,v4,
41982,20250424,106,Cs0.05MA0.1FA0.85PbI3.0,1.73,MACl,14.6,PEAI,0.517,,,Me-4PACz,0.198,DMACPA,0.066,Me-2PACz,0.066,,,,,1000,10,5000,40,10,160,110,25,PEAI,1.0,PDADI,0.5,PiPI,0.4,,,4600.0,33.0,14.0,110.0,100.0,7.0,12.6189,48.8667,1.10521,23.3651,10496,CH2,v4,
41983,20250424,106,Cs0.05MA0.1FA0.85PbI3.0,1.73,MACl,14.6,PEAI,0.517,,,Me-4PACz,0.198,DMACPA,0.066,Me-2PACz,0.066,,,,,1000,10,5000,40,10,160,110,25,PEAI,1.0,PDADI,0.5,PiPI,0.4,,,4600.0,33.0,14.0,110.0,100.0,7.0,0.681112,25.7094,0.120855,21.9211,10496,CH3,v4,
41984,20250424,106,Cs0.05MA0.1FA0.85PbI3.0,1.73,MACl,14.6,PEAI,0.517,,,Me-4PACz,0.198,DMACPA,0.066,Me-2PACz,0.066,,,,,1000,10,5000,40,10,160,110,25,PEAI,1.0,PDADI,0.5,PiPI,0.4,,,4600.0,33.0,14.0,110.0,100.0,7.0,21.8412,81.5338,1.14749,23.3447,10496,CH4,v4,
41985,20250424,106,Cs0.05MA0.1FA0.85PbI3.0,1.73,MACl,14.6,PEAI,0.517,,,Me-4PACz,0.198,DMACPA,0.066,Me-2PACz,0.066,,,,,1000,10,5000,40,10,160,110,25,PEAI,1.0,PDADI,0.5,PiPI,0.4,,,4100.0,30.0,12.0,100.0,100.0,4.0,22.2015,80.1026,1.15501,23.9966,10497,CH1,v4,
41986,20250424,106,Cs0.05MA0.1FA0.85PbI3.0,1.73,MACl,14.6,PEAI,0.517,,,Me-4PACz,0.198,DMACPA,0.066,Me-2PACz,0.066,,,,,1000,10,5000,40,10,160,110,25,PEAI,1.0,PDADI,0.5,PiPI,0.4,,,4100.0,30.0,12.0,100.0,100.0,4.0,23.2237,82.6994,1.15493,24.315,10497,CH2,v4,
41987,20250424,106,Cs0.05MA0.1FA0.85PbI3.0,1.73,MACl,14.6,PEAI,0.517,,,Me-4PACz,0.198,DMACPA,0.066,Me-2PACz,0.066,,,,,1000,10,5000,40,10,160,110,25,PEAI,1.0,PDADI,0.5,PiPI,0.4,,,4100.0,30.0,12.0,100.0,100.0,4.0,15.3017,56.287,1.12732,24.1147,10497,CH3,v4,
41988,20250424,106,Cs0.05MA0.1FA0.85PbI3.0,1.73,MACl,14.6,PEAI,0.517,,,Me-4PACz,0.198,DMACPA,0.066,Me-2PACz,0.066,,,,,1000,10,5000,40,10,160,110,25,PEAI,1.0,PDADI,0.5,PiPI,0.4,,,4100.0,30.0,12.0,100.0,100.0,4.0,21.0119,76.6887,1.14475,23.9345,10497,CH4,v4,
41989,20250424,106,Cs0.05MA0.1FA0.85PbI3.0,1.73,MACl,14.6,PEAI,0.517,,,Me-4PACz,0.165,DMACPA,0.11,Me-2PACz,0.055,,,,,1000,10,5000,40,10,160,110,25,PEAI,1.0,PDADI,0.5,m-F-PEAI,2.0,,,5000.0,33.0,11.0,100.0,100.0,7.0,22.2608,77.7109,1.13152,25.3161,10498,CH1,v4,
41990,20250424,106,Cs0.05MA0.1FA0.85PbI3.0,1.73,MACl,14.6,PEAI,0.517,,,Me-4PACz,0.165,DMACPA,0.11,Me-2PACz,0.055,,,,,1000,10,5000,40,10,160,110,25,PEAI,1.0,PDADI,0.5,m-F-PEAI,2.0,,,5000.0,33.0,11.0,100.0,100.0,7.0,21.1114,74.1165,1.11756,25.4876,10498,CH2,v4,
41991,20250424,106,Cs0.05MA0.1FA0.85PbI3.0,1.73,MACl,14.6,PEAI,0.517,,,Me-4PACz,0.165,DMACPA,0.11,Me-2PACz,0.055,,,,,1000,10,5000,40,10,160,110,25,PEAI,1.0,PDADI,0.5,m-F-PEAI,2.0,,,5000.0,33.0,11.0,100.0,100.0,7.0,21.9323,76.3645,1.12333,25.5673,10498,CH3,v4,
41992,20250424,106,Cs0.05MA0.1FA0.85PbI3.0,1.73,MACl,14.6,PEAI,0.517,,,Me-4PACz,0.165,DMACPA,0.11,Me-2PACz,0.055,,,,,1000,10,5000,40,10,160,110,25,PEAI,1.0,PDADI,0.5,m-F-PEAI,2.0,,,5000.0,33.0,11.0,100.0,100.0,7.0,22.3275,78.567,1.12542,25.2513,10498,CH4,v4,
41993,20250424,106,Cs0.05MA0.1FA0.85PbI3.0,1.73,MACl,14.6,PEAI,0.517,,,Me-4PACz,0.165,DMACPA,0.11,Me-2PACz,0.055,,,,,1000,10,5000,40,10,160,110,25,PEAI,1.0,PDADI,0.5,m-F-PEAI,2.0,,,4900.0,31.0,8.0,130.0,100.0,5.0,18.4022,66.6936,1.11015,24.8545,10499,CH1,v4,
41994,20250424,106,Cs0.05MA0.1FA0.85PbI3.0,1.73,MACl,14.6,PEAI,0.517,,,Me-4PACz,0.165,DMACPA,0.11,Me-2PACz,0.055,,,,,1000,10,5000,40,10,160,110,25,PEAI,1.0,PDADI,0.5,m-F-PEAI,2.0,,,4900.0,31.0,8.0,130.0,100.0,5.0,21.4172,75.5492,1.12527,25.1928,10499,CH2,v4,
41995,20250424,106,Cs0.05MA0.1FA0.85PbI3.0,1.73,MACl,14.6,PEAI,0.517,,,Me-4PACz,0.165,DMACPA,0.11,Me-2PACz,0.055,,,,,1000,10,5000,40,10,160,110,25,PEAI,1.0,PDADI,0.5,m-F-PEAI,2.0,,,4900.0,31.0,8.0,130.0,100.0,5.0,22.4515,78.0515,1.12759,25.5101,10499,CH3,v4,
41996,20250424,106,Cs0.05MA0.1FA0.85PbI3.0,1.73,MACl,14.6,PEAI,0.517,,,Me-4PACz,0.165,DMACPA,0.11,Me-2PACz,0.055,,,,,1000,10,5000,40,10,160,110,25,PEAI,1.0,PDADI,0.5,m-F-PEAI,2.0,,,4900.0,31.0,8.0,130.0,100.0,5.0,22.7281,79.4316,1.12639,25.4028,10499,CH4,v4,
41997,20250424,106,Cs0.05MA0.1FA0.85PbI3.0,1.73,MACl,14.6,PEAI,0.517,,,Me-4PACz,0.165,DMACPA,0.11,Me-2PACz,0.055,,,,,1000,10,5000,40,10,160,110,25,PEAI,1.0,PDADI,0.5,m-F-PEAI,2.0,,,4600.0,33.0,14.0,110.0,100.0,7.0,22.069,78.6875,1.13281,24.7583,10500,CH1,v4,
41998,20250424,106,Cs0.05MA0.1FA0.85PbI3.0,1.73,MACl,14.6,PEAI,0.517,,,Me-4PACz,0.165,DMACPA,0.11,Me-2PACz,0.055,,,,,1000,10,5000,40,10,160,110,25,PEAI,1.0,PDADI,0.5,m-F-PEAI,2.0,,,4600.0,33.0,14.0,110.0,100.0,7.0,22.863,79.8881,1.12888,25.3514,10500,CH2,v4,
41999,20250424,106,Cs0.05MA0.1FA0.85PbI3.0,1.73,MACl,14.6,PEAI,0.517,,,Me-4PACz,0.165,DMACPA,0.11,Me-2PACz,0.055,,,,,1000,10,5000,40,10,160,110,25,PEAI,1.0,PDADI,0.5,m-F-PEAI,2.0,,,4600.0,33.0,14.0,110.0,100.0,7.0,20.9737,74.3434,1.11805,25.2332,10500,CH3,v4,
42000,20250424,106,Cs0.05MA0.1FA0.85PbI3.0,1.73,MACl,14.6,PEAI,0.517,,,Me-4PACz,0.165,DMACPA,0.11,Me-2PACz,0.055,,,,,1000,10,5000,40,10,160,110,25,PEAI,1.0,PDADI,0.5,m-F-PEAI,2.0,,,4600.0,33.0,14.0,110.0,100.0,7.0,22.1974,78.5678,1.12362,25.1441,10500,CH4,v4,
42001,20250424,106,Cs0.05MA0.1FA0.85PbI3.0,1.73,MACl,14.6,PEAI,0.517,,,Me-4PACz,0.165,DMACPA,0.11,Me-2PACz,0.055,,,,,1000,10,5000,40,10,160,110,25,PEAI,1.0,PDADI,0.5,m-F-PEAI,2.0,,,4100.0,30.0,12.0,100.0,100.0,4.0,23.9972,81.0724,1.13667,26.0408,10501,CH1,v4,
42002,20250424,106,Cs0.05MA0.1FA0.85PbI3.0,1.73,MACl,14.6,PEAI,0.517,,,Me-4PACz,0.165,DMACPA,0.11,Me-2PACz,0.055,,,,,1000,10,5000,40,10,160,110,25,PEAI,1.0,PDADI,0.5,m-F-PEAI,2.0,,,4100.0,30.0,12.0,100.0,100.0,4.0,23.8173,80.7173,1.13188,26.0692,10501,CH2,v4,
42003,20250424,106,Cs0.05MA0.1FA0.85PbI3.0,1.73,MACl,14.6,PEAI,0.517,,,Me-4PACz,0.165,DMACPA,0.11,Me-2PACz,0.055,,,,,1000,10,5000,40,10,160,110,25,PEAI,1.0,PDADI,0.5,m-F-PEAI,2.0,,,4100.0,30.0,12.0,100.0,100.0,4.0,21.4759,74.1488,1.12564,25.7305,10501,CH3,v4,
42004,20250424,106,Cs0.05MA0.1FA0.85PbI3.0,1.73,MACl,14.6,PEAI,0.517,,,Me-4PACz,0.165,DMACPA,0.11,Me-2PACz,0.055,,,,,1000,10,5000,40,10,160,110,25,PEAI,1.0,PDADI,0.5,m-F-PEAI,2.0,,,4100.0,30.0,12.0,100.0,100.0,4.0,22.1812,77.4048,1.12772,25.4106,10501,CH4,v4,
42005,20250424,106,Cs0.05MA0.1FA0.85PbI3.0,1.73,MACl,14.6,PEAI,0.517,,,Me-4PACz,0.165,DMACPA,0.11,Me-2PACz,0.055,,,,,1000,10,5000,40,10,160,110,25,PEAI,1.0,PDADI,0.5,3MTPAI,2.5,,,5000.0,33.0,11.0,100.0,100.0,7.0,17.1026,61.2996,1.1237,24.8288,10502,CH1,v4,
42006,20250424,106,Cs0.05MA0.1FA0.85PbI3.0,1.73,MACl,14.6,PEAI,0.517,,,Me-4PACz,0.165,DMACPA,0.11,Me-2PACz,0.055,,,,,1000,10,5000,40,10,160,110,25,PEAI,1.0,PDADI,0.5,3MTPAI,2.5,,,5000.0,33.0,11.0,100.0,100.0,7.0,24.0435,83.2816,1.13765,25.3769,10502,CH2,v4,
42007,20250424,106,Cs0.05MA0.1FA0.85PbI3.0,1.73,MACl,14.6,PEAI,0.517,,,Me-4PACz,0.165,DMACPA,0.11,Me-2PACz,0.055,,,,,1000,10,5000,40,10,160,110,25,PEAI,1.0,PDADI,0.5,3MTPAI,2.5,,,5000.0,33.0,11.0,100.0,100.0,7.0,22.4257,78.1744,1.13595,25.2536,10502,CH3,v4,
42008,20250424,106,Cs0.05MA0.1FA0.85PbI3.0,1.73,MACl,14.6,PEAI,0.517,,,Me-4PACz,0.165,DMACPA,0.11,Me-2PACz,0.055,,,,,1000,10,5000,40,10,160,110,25,PEAI,1.0,PDADI,0.5,3MTPAI,2.5,,,5000.0,33.0,11.0,100.0,100.0,7.0,23.3144,82.2496,1.12818,25.1253,10502,CH4,v4,
42009,20250424,106,Cs0.05MA0.1FA0.85PbI3.0,1.73,MACl,14.6,PEAI,0.517,,,Me-4PACz,0.165,DMACPA,0.11,Me-2PACz,0.055,,,,,1000,10,5000,40,10,160,110,25,PEAI,1.0,PDADI,0.5,3MTPAI,2.5,,,4900.0,31.0,8.0,130.0,100.0,5.0,23.0478,78.7373,1.14091,25.6566,10503,CH1,v4,
42010,20250424,106,Cs0.05MA0.1FA0.85PbI3.0,1.73,MACl,14.6,PEAI,0.517,,,Me-4PACz,0.165,DMACPA,0.11,Me-2PACz,0.055,,,,,1000,10,5000,40,10,160,110,25,PEAI,1.0,PDADI,0.5,3MTPAI,2.5,,,4900.0,31.0,8.0,130.0,100.0,5.0,3.17897,29.4266,0.426485,25.3304,10503,CH2,v4,
42011,20250424,106,Cs0.05MA0.1FA0.85PbI3.0,1.73,MACl,14.6,PEAI,0.517,,,Me-4PACz,0.165,DMACPA,0.11,Me-2PACz,0.055,,,,,1000,10,5000,40,10,160,110,25,PEAI,1.0,PDADI,0.5,3MTPAI,2.5,,,4900.0,31.0,8.0,130.0,100.0,5.0,2.32794,25.8348,0.354876,25.3916,10503,CH3,v4,
42012,20250424,106,Cs0.05MA0.1FA0.85PbI3.0,1.73,MACl,14.6,PEAI,0.517,,,Me-4PACz,0.165,DMACPA,0.11,Me-2PACz,0.055,,,,,1000,10,5000,40,10,160,110,25,PEAI,1.0,PDADI,0.5,3MTPAI,2.5,,,4900.0,31.0,8.0,130.0,100.0,5.0,22.7649,78.5787,1.12889,25.6632,10503,CH4,v4,
42013,20250424,106,Cs0.05MA0.1FA0.85PbI3.0,1.73,MACl,14.6,PEAI,0.517,,,Me-4PACz,0.165,DMACPA,0.11,Me-2PACz,0.055,,,,,1000,10,5000,40,10,160,110,25,PEAI,1.0,PDADI,0.5,3MTPAI,2.5,,,4600.0,33.0,14.0,110.0,100.0,7.0,17.6501,62.0956,1.11821,25.4194,10504,CH1,v4,
42014,20250424,106,Cs0.05MA0.1FA0.85PbI3.0,1.73,MACl,14.6,PEAI,0.517,,,Me-4PACz,0.165,DMACPA,0.11,Me-2PACz,0.055,,,,,1000,10,5000,40,10,160,110,25,PEAI,1.0,PDADI,0.5,3MTPAI,2.5,,,4600.0,33.0,14.0,110.0,100.0,7.0,7.43605,34.9194,0.829302,25.6781,10504,CH2,v4,
42015,20250424,106,Cs0.05MA0.1FA0.85PbI3.0,1.73,MACl,14.6,PEAI,0.517,,,Me-4PACz,0.165,DMACPA,0.11,Me-2PACz,0.055,,,,,1000,10,5000,40,10,160,110,25,PEAI,1.0,PDADI,0.5,3MTPAI,2.5,,,4600.0,33.0,14.0,110.0,100.0,7.0,11.3658,41.7171,1.06173,25.661,10504,CH3,v4,
42016,20250424,106,Cs0.05MA0.1FA0.85PbI3.0,1.73,MACl,14.6,PEAI,0.517,,,Me-4PACz,0.165,DMACPA,0.11,Me-2PACz,0.055,,,,,1000,10,5000,40,10,160,110,25,PEAI,1.0,PDADI,0.5,3MTPAI,2.5,,,4600.0,33.0,14.0,110.0,100.0,7.0,23.314,80.8055,1.1275,25.5895,10504,CH4,v4,
42017,20250424,106,Cs0.05MA0.1FA0.85PbI3.0,1.73,MACl,14.6,PEAI,0.517,,,Me-4PACz,0.165,DMACPA,0.11,Me-2PACz,0.055,,,,,1000,10,5000,40,10,160,110,25,PEAI,1.0,PDADI,0.5,3MTPAI,2.5,,,4100.0,30.0,12.0,100.0,100.0,4.0,17.506,62.604,1.13238,24.6939,10505,CH1,v4,
42018,20250424,106,Cs0.05MA0.1FA0.85PbI3.0,1.73,MACl,14.6,PEAI,0.517,,,Me-4PACz,0.165,DMACPA,0.11,Me-2PACz,0.055,,,,,1000,10,5000,40,10,160,110,25,PEAI,1.0,PDADI,0.5,3MTPAI,2.5,,,4100.0,30.0,12.0,100.0,100.0,4.0,2.58174,26.7867,0.396111,24.3319,10505,CH2,v4,
42019,20250424,106,Cs0.05MA0.1FA0.85PbI3.0,1.73,MACl,14.6,PEAI,0.517,,,Me-4PACz,0.165,DMACPA,0.11,Me-2PACz,0.055,,,,,1000,10,5000,40,10,160,110,25,PEAI,1.0,PDADI,0.5,3MTPAI,2.5,,,4100.0,30.0,12.0,100.0,100.0,4.0,15.5454,56.3563,1.11118,24.8243,10505,CH3,v4,
42020,20250424,106,Cs0.05MA0.1FA0.85PbI3.0,1.73,MACl,14.6,PEAI,0.517,,,Me-4PACz,0.165,DMACPA,0.11,Me-2PACz,0.055,,,,,1000,10,5000,40,10,160,110,25,PEAI,1.0,PDADI,0.5,3MTPAI,2.5,,,4100.0,30.0,12.0,100.0,100.0,4.0,12.8926,48.2163,1.09193,24.488,10505,CH4,v4,
42021,20250424,106,Cs0.05MA0.1FA0.85PbI3.0,1.73,MACl,14.6,PEAI,0.517,,,Me-4PACz,0.165,DMACPA,0.11,Me-2PACz,0.055,,,,,1000,10,5000,40,10,160,110,25,PEAI,1.0,PDADI,0.5,PiPI,0.4,,,5000.0,33.0,11.0,100.0,100.0,7.0,19.8317,68.7647,1.14785,25.1252,10506,CH1,v4,
42022,20250424,106,Cs0.05MA0.1FA0.85PbI3.0,1.73,MACl,14.6,PEAI,0.517,,,Me-4PACz,0.165,DMACPA,0.11,Me-2PACz,0.055,,,,,1000,10,5000,40,10,160,110,25,PEAI,1.0,PDADI,0.5,PiPI,0.4,,,5000.0,33.0,11.0,100.0,100.0,7.0,0.536367,25.0833,0.092208,23.1906,10506,CH2,v4,
42023,20250424,106,Cs0.05MA0.1FA0.85PbI3.0,1.73,MACl,14.6,PEAI,0.517,,,Me-4PACz,0.165,DMACPA,0.11,Me-2PACz,0.055,,,,,1000,10,5000,40,10,160,110,25,PEAI,1.0,PDADI,0.5,PiPI,0.4,,,5000.0,33.0,11.0,100.0,100.0,7.0,20.2324,69.9207,1.13833,25.4197,10506,CH3,v4,
42024,20250424,106,Cs0.05MA0.1FA0.85PbI3.0,1.73,MACl,14.6,PEAI,0.517,,,Me-4PACz,0.165,DMACPA,0.11,Me-2PACz,0.055,,,,,1000,10,5000,40,10,160,110,25,PEAI,1.0,PDADI,0.5,PiPI,0.4,,,5000.0,33.0,11.0,100.0,100.0,7.0,5.0465,30.2462,0.666684,25.0264,10506,CH4,v4,
42025,20250424,106,Cs0.05MA0.1FA0.85PbI3.0,1.73,MACl,14.6,PEAI,0.517,,,Me-4PACz,0.165,DMACPA,0.11,Me-2PACz,0.055,,,,,1000,10,5000,40,10,160,110,25,PEAI,1.0,PDADI,0.5,PiPI,0.4,,,4900.0,31.0,8.0,130.0,100.0,5.0,23.9578,84.5758,1.15361,24.5551,10507,CH1,v4,
42026,20250424,106,Cs0.05MA0.1FA0.85PbI3.0,1.73,MACl,14.6,PEAI,0.517,,,Me-4PACz,0.165,DMACPA,0.11,Me-2PACz,0.055,,,,,1000,10,5000,40,10,160,110,25,PEAI,1.0,PDADI,0.5,PiPI,0.4,,,4900.0,31.0,8.0,130.0,100.0,5.0,24.4188,84.9449,1.15125,24.97,10507,CH2,v4,
42027,20250424,106,Cs0.05MA0.1FA0.85PbI3.0,1.73,MACl,14.6,PEAI,0.517,,,Me-4PACz,0.165,DMACPA,0.11,Me-2PACz,0.055,,,,,1000,10,5000,40,10,160,110,25,PEAI,1.0,PDADI,0.5,PiPI,0.4,,,4900.0,31.0,8.0,130.0,100.0,5.0,24.5501,85.2657,1.14645,25.1145,10507,CH3,v4,
42028,20250424,106,Cs0.05MA0.1FA0.85PbI3.0,1.73,MACl,14.6,PEAI,0.517,,,Me-4PACz,0.165,DMACPA,0.11,Me-2PACz,0.055,,,,,1000,10,5000,40,10,160,110,25,PEAI,1.0,PDADI,0.5,PiPI,0.4,,,4900.0,31.0,8.0,130.0,100.0,5.0,24.2673,84.8851,1.14229,25.0273,10507,CH4,v4,
42029,20250424,106,Cs0.05MA0.1FA0.85PbI3.0,1.73,MACl,14.6,PEAI,0.517,,,Me-4PACz,0.165,DMACPA,0.11,Me-2PACz,0.055,,,,,1000,10,5000,40,10,160,110,25,PEAI,1.0,PDADI,0.5,PiPI,0.4,,,4600.0,33.0,14.0,110.0,100.0,7.0,23.3362,82.7629,1.15118,24.4935,10508,CH1,v4,
42030,20250424,106,Cs0.05MA0.1FA0.85PbI3.0,1.73,MACl,14.6,PEAI,0.517,,,Me-4PACz,0.165,DMACPA,0.11,Me-2PACz,0.055,,,,,1000,10,5000,40,10,160,110,25,PEAI,1.0,PDADI,0.5,PiPI,0.4,,,4600.0,33.0,14.0,110.0,100.0,7.0,24.3119,84.4769,1.14789,25.0716,10508,CH2,v4,
42031,20250424,106,Cs0.05MA0.1FA0.85PbI3.0,1.73,MACl,14.6,PEAI,0.517,,,Me-4PACz,0.165,DMACPA,0.11,Me-2PACz,0.055,,,,,1000,10,5000,40,10,160,110,25,PEAI,1.0,PDADI,0.5,PiPI,0.4,,,4600.0,33.0,14.0,110.0,100.0,7.0,24.1455,84.0773,1.14365,25.1111,10508,CH3,v4,
42032,20250424,106,Cs0.05MA0.1FA0.85PbI3.0,1.73,MACl,14.6,PEAI,0.517,,,Me-4PACz,0.165,DMACPA,0.11,Me-2PACz,0.055,,,,,1000,10,5000,40,10,160,110,25,PEAI,1.0,PDADI,0.5,PiPI,0.4,,,4600.0,33.0,14.0,110.0,100.0,7.0,23.734,83.4615,1.14101,24.9226,10508,CH4,v4,
42033,20250424,106,Cs0.05MA0.1FA0.85PbI3.0,1.73,MACl,14.6,PEAI,0.517,,,Me-4PACz,0.165,DMACPA,0.11,Me-2PACz,0.055,,,,,1000,10,5000,40,10,160,110,25,PEAI,1.0,PDADI,0.5,PiPI,0.4,,,4100.0,30.0,12.0,100.0,100.0,4.0,19.9118,72.1787,1.15237,23.9391,10509,CH1,v4,
42034,20250424,106,Cs0.05MA0.1FA0.85PbI3.0,1.73,MACl,14.6,PEAI,0.517,,,Me-4PACz,0.165,DMACPA,0.11,Me-2PACz,0.055,,,,,1000,10,5000,40,10,160,110,25,PEAI,1.0,PDADI,0.5,PiPI,0.4,,,4100.0,30.0,12.0,100.0,100.0,4.0,23.5174,83.3379,1.14578,24.6289,10509,CH2,v4,
42035,20250424,106,Cs0.05MA0.1FA0.85PbI3.0,1.73,MACl,14.6,PEAI,0.517,,,Me-4PACz,0.165,DMACPA,0.11,Me-2PACz,0.055,,,,,1000,10,5000,40,10,160,110,25,PEAI,1.0,PDADI,0.5,PiPI,0.4,,,4100.0,30.0,12.0,100.0,100.0,4.0,23.6023,84.0707,1.14108,24.6034,10509,CH3,v4,
42036,20250424,106,Cs0.05MA0.1FA0.85PbI3.0,1.73,MACl,14.6,PEAI,0.517,,,Me-4PACz,0.165,DMACPA,0.11,Me-2PACz,0.055,,,,,1000,10,5000,40,10,160,110,25,PEAI,1.0,PDADI,0.5,PiPI,0.4,,,4100.0,30.0,12.0,100.0,100.0,4.0,23.3319,83.6095,1.13819,24.5177,10509,CH4,v4,
42037,20250424,106,Cs0.05MA0.1FA0.85PbI3.0,1.73,MACl,14.6,PEAI,0.517,,,Me-4PACz,0.198,4PADCB,0.066,Me-2PACz,0.066,,,,,1000,10,5000,40,10,160,110,25,PEAI,1.0,PDADI,0.5,m-F-PEAI,2.0,,,5000.0,33.0,11.0,100.0,100.0,7.0,23.6171,81.3684,1.13679,25.5322,10510,CH1,v4,
42038,20250424,106,Cs0.05MA0.1FA0.85PbI3.0,1.73,MACl,14.6,PEAI,0.517,,,Me-4PACz,0.198,4PADCB,0.066,Me-2PACz,0.066,,,,,1000,10,5000,40,10,160,110,25,PEAI,1.0,PDADI,0.5,m-F-PEAI,2.0,,,5000.0,33.0,11.0,100.0,100.0,7.0,21.7882,75.0453,1.12626,25.7786,10510,CH2,v4,
42039,20250424,106,Cs0.05MA0.1FA0.85PbI3.0,1.73,MACl,14.6,PEAI,0.517,,,Me-4PACz,0.198,4PADCB,0.066,Me-2PACz,0.066,,,,,1000,10,5000,40,10,160,110,25,PEAI,1.0,PDADI,0.5,m-F-PEAI,2.0,,,5000.0,33.0,11.0,100.0,100.0,7.0,22.5046,77.0551,1.12943,25.859,10510,CH3,v4,
42040,20250424,106,Cs0.05MA0.1FA0.85PbI3.0,1.73,MACl,14.6,PEAI,0.517,,,Me-4PACz,0.198,4PADCB,0.066,Me-2PACz,0.066,,,,,1000,10,5000,40,10,160,110,25,PEAI,1.0,PDADI,0.5,m-F-PEAI,2.0,,,5000.0,33.0,11.0,100.0,100.0,7.0,23.4527,80.6332,1.12765,25.7932,10510,CH4,v4,
42041,20250424,106,Cs0.05MA0.1FA0.85PbI3.0,1.73,MACl,14.6,PEAI,0.517,,,Me-4PACz,0.198,4PADCB,0.066,Me-2PACz,0.066,,,,,1000,10,5000,40,10,160,110,25,PEAI,1.0,PDADI,0.5,m-F-PEAI,2.0,,,4900.0,31.0,8.0,130.0,100.0,5.0,23.2634,81.7571,1.13686,25.0288,10511,CH1,v4,
42042,20250424,106,Cs0.05MA0.1FA0.85PbI3.0,1.73,MACl,14.6,PEAI,0.517,,,Me-4PACz,0.198,4PADCB,0.066,Me-2PACz,0.066,,,,,1000,10,5000,40,10,160,110,25,PEAI,1.0,PDADI,0.5,m-F-PEAI,2.0,,,4900.0,31.0,8.0,130.0,100.0,5.0,20.393,70.7938,1.12705,25.559,10511,CH2,v4,
42043,20250424,106,Cs0.05MA0.1FA0.85PbI3.0,1.73,MACl,14.6,PEAI,0.517,,,Me-4PACz,0.198,4PADCB,0.066,Me-2PACz,0.066,,,,,1000,10,5000,40,10,160,110,25,PEAI,1.0,PDADI,0.5,m-F-PEAI,2.0,,,4900.0,31.0,8.0,130.0,100.0,5.0,22.2343,76.517,1.13413,25.6213,10511,CH3,v4,
42044,20250424,106,Cs0.05MA0.1FA0.85PbI3.0,1.73,MACl,14.6,PEAI,0.517,,,Me-4PACz,0.198,4PADCB,0.066,Me-2PACz,0.066,,,,,1000,10,5000,40,10,160,110,25,PEAI,1.0,PDADI,0.5,m-F-PEAI,2.0,,,4900.0,31.0,8.0,130.0,100.0,5.0,22.7014,78.2085,1.13423,25.5916,10511,CH4,v4,
42045,20250424,106,Cs0.05MA0.1FA0.85PbI3.0,1.73,MACl,14.6,PEAI,0.517,,,Me-4PACz,0.198,4PADCB,0.066,Me-2PACz,0.066,,,,,1000,10,5000,40,10,160,110,25,PEAI,1.0,PDADI,0.5,m-F-PEAI,2.0,,,4600.0,33.0,14.0,110.0,100.0,7.0,23.8851,81.5901,1.13893,25.7034,10512,CH1,v4,
42046,20250424,106,Cs0.05MA0.1FA0.85PbI3.0,1.73,MACl,14.6,PEAI,0.517,,,Me-4PACz,0.198,4PADCB,0.066,Me-2PACz,0.066,,,,,1000,10,5000,40,10,160,110,25,PEAI,1.0,PDADI,0.5,m-F-PEAI,2.0,,,4600.0,33.0,14.0,110.0,100.0,7.0,24.0924,81.8072,1.13725,25.8959,10512,CH2,v4,
42047,20250424,106,Cs0.05MA0.1FA0.85PbI3.0,1.73,MACl,14.6,PEAI,0.517,,,Me-4PACz,0.198,4PADCB,0.066,Me-2PACz,0.066,,,,,1000,10,5000,40,10,160,110,25,PEAI,1.0,PDADI,0.5,m-F-PEAI,2.0,,,4600.0,33.0,14.0,110.0,100.0,7.0,23.8629,81.5276,1.136,25.7656,10512,CH3,v4,
42048,20250424,106,Cs0.05MA0.1FA0.85PbI3.0,1.73,MACl,14.6,PEAI,0.517,,,Me-4PACz,0.198,4PADCB,0.066,Me-2PACz,0.066,,,,,1000,10,5000,40,10,160,110,25,PEAI,1.0,PDADI,0.5,m-F-PEAI,2.0,,,4600.0,33.0,14.0,110.0,100.0,7.0,23.7103,81.3546,1.13459,25.6873,10512,CH4,v4,
42049,20250424,106,Cs0.05MA0.1FA0.85PbI3.0,1.73,MACl,14.6,PEAI,0.517,,,Me-4PACz,0.198,4PADCB,0.066,Me-2PACz,0.066,,,,,1000,10,5000,40,10,160,110,25,PEAI,1.0,PDADI,0.5,m-F-PEAI,2.0,,,4100.0,30.0,12.0,100.0,100.0,4.0,4.13928,30.586,0.544254,24.8657,10513,CH1,v4,
42050,20250424,106,Cs0.05MA0.1FA0.85PbI3.0,1.73,MACl,14.6,PEAI,0.517,,,Me-4PACz,0.198,4PADCB,0.066,Me-2PACz,0.066,,,,,1000,10,5000,40,10,160,110,25,PEAI,1.0,PDADI,0.5,m-F-PEAI,2.0,,,4100.0,30.0,12.0,100.0,100.0,4.0,23.8952,82.0927,1.13679,25.6051,10513,CH2,v4,
42051,20250424,106,Cs0.05MA0.1FA0.85PbI3.0,1.73,MACl,14.6,PEAI,0.517,,,Me-4PACz,0.198,4PADCB,0.066,Me-2PACz,0.066,,,,,1000,10,5000,40,10,160,110,25,PEAI,1.0,PDADI,0.5,m-F-PEAI,2.0,,,4100.0,30.0,12.0,100.0,100.0,4.0,23.7307,81.6988,1.13845,25.514,10513,CH3,v4,
42052,20250424,106,Cs0.05MA0.1FA0.85PbI3.0,1.73,MACl,14.6,PEAI,0.517,,,Me-4PACz,0.198,4PADCB,0.066,Me-2PACz,0.066,,,,,1000,10,5000,40,10,160,110,25,PEAI,1.0,PDADI,0.5,m-F-PEAI,2.0,,,4100.0,30.0,12.0,100.0,100.0,4.0,23.2197,80.6141,1.13742,25.3235,10513,CH4,v4,
42053,20250424,106,Cs0.05MA0.1FA0.85PbI3.0,1.73,MACl,14.6,PEAI,0.517,,,Me-4PACz,0.198,4PADCB,0.066,Me-2PACz,0.066,,,,,1000,10,5000,40,10,160,110,25,PEAI,1.0,PDADI,0.5,3MTPAI,2.5,,,5000.0,33.0,11.0,100.0,100.0,7.0,24.1511,82.4465,1.14333,25.6207,10514,CH1,v4,
42054,20250424,106,Cs0.05MA0.1FA0.85PbI3.0,1.73,MACl,14.6,PEAI,0.517,,,Me-4PACz,0.198,4PADCB,0.066,Me-2PACz,0.066,,,,,1000,10,5000,40,10,160,110,25,PEAI,1.0,PDADI,0.5,3MTPAI,2.5,,,5000.0,33.0,11.0,100.0,100.0,7.0,23.8106,80.6667,1.14601,25.7566,10514,CH2,v4,
42055,20250424,106,Cs0.05MA0.1FA0.85PbI3.0,1.73,MACl,14.6,PEAI,0.517,,,Me-4PACz,0.198,4PADCB,0.066,Me-2PACz,0.066,,,,,1000,10,5000,40,10,160,110,25,PEAI,1.0,PDADI,0.5,3MTPAI,2.5,,,5000.0,33.0,11.0,100.0,100.0,7.0,1.50995,25.4333,0.241519,24.5815,10514,CH3,v4,
42056,20250424,106,Cs0.05MA0.1FA0.85PbI3.0,1.73,MACl,14.6,PEAI,0.517,,,Me-4PACz,0.198,4PADCB,0.066,Me-2PACz,0.066,,,,,1000,10,5000,40,10,160,110,25,PEAI,1.0,PDADI,0.5,3MTPAI,2.5,,,5000.0,33.0,11.0,100.0,100.0,7.0,23.8487,82.4203,1.1432,25.3109,10514,CH4,v4,
42057,20250424,106,Cs0.05MA0.1FA0.85PbI3.0,1.73,MACl,14.6,PEAI,0.517,,,Me-4PACz,0.198,4PADCB,0.066,Me-2PACz,0.066,,,,,1000,10,5000,40,10,160,110,25,PEAI,1.0,PDADI,0.5,3MTPAI,2.5,,,4900.0,31.0,8.0,130.0,100.0,5.0,12.0365,45.7262,1.04562,25.1745,10515,CH1,v4,
42058,20250424,106,Cs0.05MA0.1FA0.85PbI3.0,1.73,MACl,14.6,PEAI,0.517,,,Me-4PACz,0.198,4PADCB,0.066,Me-2PACz,0.066,,,,,1000,10,5000,40,10,160,110,25,PEAI,1.0,PDADI,0.5,3MTPAI,2.5,,,4900.0,31.0,8.0,130.0,100.0,5.0,15.5324,54.9267,1.11071,25.4599,10515,CH2,v4,
42059,20250424,106,Cs0.05MA0.1FA0.85PbI3.0,1.73,MACl,14.6,PEAI,0.517,,,Me-4PACz,0.198,4PADCB,0.066,Me-2PACz,0.066,,,,,1000,10,5000,40,10,160,110,25,PEAI,1.0,PDADI,0.5,3MTPAI,2.5,,,4900.0,31.0,8.0,130.0,100.0,5.0,0.18706,24.7776,0.036908,20.455,10515,CH3,v4,
42060,20250424,106,Cs0.05MA0.1FA0.85PbI3.0,1.73,MACl,14.6,PEAI,0.517,,,Me-4PACz,0.198,4PADCB,0.066,Me-2PACz,0.066,,,,,1000,10,5000,40,10,160,110,25,PEAI,1.0,PDADI,0.5,3MTPAI,2.5,,,4900.0,31.0,8.0,130.0,100.0,5.0,23.5564,82.4772,1.12704,25.3418,10515,CH4,v4,
42061,20250424,106,Cs0.05MA0.1FA0.85PbI3.0,1.73,MACl,14.6,PEAI,0.517,,,Me-4PACz,0.198,4PADCB,0.066,Me-2PACz,0.066,,,,,1000,10,5000,40,10,160,110,25,PEAI,1.0,PDADI,0.5,3MTPAI,2.5,,,4600.0,33.0,14.0,110.0,100.0,7.0,22.5116,81.0626,1.12498,24.6854,10516,CH1,v4,
42062,20250424,106,Cs0.05MA0.1FA0.85PbI3.0,1.73,MACl,14.6,PEAI,0.517,,,Me-4PACz,0.198,4PADCB,0.066,Me-2PACz,0.066,,,,,1000,10,5000,40,10,160,110,25,PEAI,1.0,PDADI,0.5,3MTPAI,2.5,,,4600.0,33.0,14.0,110.0,100.0,7.0,23.5768,83.4763,1.12519,25.1013,10516,CH2,v4,
42063,20250424,106,Cs0.05MA0.1FA0.85PbI3.0,1.73,MACl,14.6,PEAI,0.517,,,Me-4PACz,0.198,4PADCB,0.066,Me-2PACz,0.066,,,,,1000,10,5000,40,10,160,110,25,PEAI,1.0,PDADI,0.5,3MTPAI,2.5,,,4600.0,33.0,14.0,110.0,100.0,7.0,23.3854,83.5277,1.12109,24.9733,10516,CH3,v4,
42064,20250424,106,Cs0.05MA0.1FA0.85PbI3.0,1.73,MACl,14.6,PEAI,0.517,,,Me-4PACz,0.198,4PADCB,0.066,Me-2PACz,0.066,,,,,1000,10,5000,40,10,160,110,25,PEAI,1.0,PDADI,0.5,3MTPAI,2.5,,,4600.0,33.0,14.0,110.0,100.0,7.0,20.6912,77.4693,1.11851,23.8789,10516,CH4,v4,
42065,20250424,106,Cs0.05MA0.1FA0.85PbI3.0,1.73,MACl,14.6,PEAI,0.517,,,Me-4PACz,0.198,4PADCB,0.066,Me-2PACz,0.066,,,,,1000,10,5000,40,10,160,110,25,PEAI,1.0,PDADI,0.5,3MTPAI,2.5,,,4100.0,30.0,12.0,100.0,100.0,4.0,22.0763,79.9702,1.1283,24.4666,10517,CH1,v4,
42066,20250424,106,Cs0.05MA0.1FA0.85PbI3.0,1.73,MACl,14.6,PEAI,0.517,,,Me-4PACz,0.198,4PADCB,0.066,Me-2PACz,0.066,,,,,1000,10,5000,40,10,160,110,25,PEAI,1.0,PDADI,0.5,3MTPAI,2.5,,,4100.0,30.0,12.0,100.0,100.0,4.0,23.3481,83.6343,1.1243,24.8304,10517,CH2,v4,
42067,20250424,106,Cs0.05MA0.1FA0.85PbI3.0,1.73,MACl,14.6,PEAI,0.517,,,Me-4PACz,0.198,4PADCB,0.066,Me-2PACz,0.066,,,,,1000,10,5000,40,10,160,110,25,PEAI,1.0,PDADI,0.5,3MTPAI,2.5,,,4100.0,30.0,12.0,100.0,100.0,4.0,23.191,83.4064,1.12321,24.7547,10517,CH3,v4,
42068,20250424,106,Cs0.05MA0.1FA0.85PbI3.0,1.73,MACl,14.6,PEAI,0.517,,,Me-4PACz,0.198,4PADCB,0.066,Me-2PACz,0.066,,,,,1000,10,5000,40,10,160,110,25,PEAI,1.0,PDADI,0.5,3MTPAI,2.5,,,4100.0,30.0,12.0,100.0,100.0,4.0,21.9056,80.9113,1.12357,24.0961,10517,CH4,v4,
42069,20250424,106,Cs0.05MA0.1FA0.85PbI3.0,1.73,MACl,14.6,PEAI,0.517,,,Me-4PACz,0.198,4PADCB,0.066,Me-2PACz,0.066,,,,,1000,10,5000,40,10,160,110,25,PEAI,1.0,PDADI,0.5,PiPI,0.4,,,5000.0,33.0,11.0,100.0,100.0,7.0,21.3547,77.897,1.13698,24.1113,10518,CH1,v4,
42070,20250424,106,Cs0.05MA0.1FA0.85PbI3.0,1.73,MACl,14.6,PEAI,0.517,,,Me-4PACz,0.198,4PADCB,0.066,Me-2PACz,0.066,,,,,1000,10,5000,40,10,160,110,25,PEAI,1.0,PDADI,0.5,PiPI,0.4,,,5000.0,33.0,11.0,100.0,100.0,7.0,23.9593,83.9742,1.1405,25.0169,10518,CH2,v4,
42071,20250424,106,Cs0.05MA0.1FA0.85PbI3.0,1.73,MACl,14.6,PEAI,0.517,,,Me-4PACz,0.198,4PADCB,0.066,Me-2PACz,0.066,,,,,1000,10,5000,40,10,160,110,25,PEAI,1.0,PDADI,0.5,PiPI,0.4,,,5000.0,33.0,11.0,100.0,100.0,7.0,13.1354,48.7058,1.10512,24.4035,10518,CH3,v4,
42072,20250424,106,Cs0.05MA0.1FA0.85PbI3.0,1.73,MACl,14.6,PEAI,0.517,,,Me-4PACz,0.198,4PADCB,0.066,Me-2PACz,0.066,,,,,1000,10,5000,40,10,160,110,25,PEAI,1.0,PDADI,0.5,PiPI,0.4,,,5000.0,33.0,11.0,100.0,100.0,7.0,6.71602,35.3154,0.805851,23.599,10518,CH4,v4,
42073,20250424,106,Cs0.05MA0.1FA0.85PbI3.0,1.73,MACl,14.6,PEAI,0.517,,,Me-4PACz,0.198,4PADCB,0.066,Me-2PACz,0.066,,,,,1000,10,5000,40,10,160,110,25,PEAI,1.0,PDADI,0.5,PiPI,0.4,,,4900.0,31.0,8.0,130.0,100.0,5.0,17.2667,62.8739,1.13457,24.205,10519,CH1,v4,
42074,20250424,106,Cs0.05MA0.1FA0.85PbI3.0,1.73,MACl,14.6,PEAI,0.517,,,Me-4PACz,0.198,4PADCB,0.066,Me-2PACz,0.066,,,,,1000,10,5000,40,10,160,110,25,PEAI,1.0,PDADI,0.5,PiPI,0.4,,,4900.0,31.0,8.0,130.0,100.0,5.0,22.0981,76.7401,1.15174,25.0021,10519,CH2,v4,
42075,20250424,106,Cs0.05MA0.1FA0.85PbI3.0,1.73,MACl,14.6,PEAI,0.517,,,Me-4PACz,0.198,4PADCB,0.066,Me-2PACz,0.066,,,,,1000,10,5000,40,10,160,110,25,PEAI,1.0,PDADI,0.5,PiPI,0.4,,,4900.0,31.0,8.0,130.0,100.0,5.0,23.8747,83.3703,1.141,25.0981,10519,CH3,v4,
42076,20250424,106,Cs0.05MA0.1FA0.85PbI3.0,1.73,MACl,14.6,PEAI,0.517,,,Me-4PACz,0.198,4PADCB,0.066,Me-2PACz,0.066,,,,,1000,10,5000,40,10,160,110,25,PEAI,1.0,PDADI,0.5,PiPI,0.4,,,4900.0,31.0,8.0,130.0,100.0,5.0,12.1904,45.7335,1.08554,24.555,10519,CH4,v4,
42077,20250424,106,Cs0.05MA0.1FA0.85PbI3.0,1.73,MACl,14.6,PEAI,0.517,,,Me-4PACz,0.198,4PADCB,0.066,Me-2PACz,0.066,,,,,1000,10,5000,40,10,160,110,25,PEAI,1.0,PDADI,0.5,PiPI,0.4,,,4600.0,33.0,14.0,110.0,100.0,7.0,19.6761,74.1007,1.1367,23.3599,10520,CH1,v4,
42078,20250424,106,Cs0.05MA0.1FA0.85PbI3.0,1.73,MACl,14.6,PEAI,0.517,,,Me-4PACz,0.198,4PADCB,0.066,Me-2PACz,0.066,,,,,1000,10,5000,40,10,160,110,25,PEAI,1.0,PDADI,0.5,PiPI,0.4,,,4600.0,33.0,14.0,110.0,100.0,7.0,16.568,60.6583,1.12858,24.2017,10520,CH2,v4,
42079,20250424,106,Cs0.05MA0.1FA0.85PbI3.0,1.73,MACl,14.6,PEAI,0.517,,,Me-4PACz,0.198,4PADCB,0.066,Me-2PACz,0.066,,,,,1000,10,5000,40,10,160,110,25,PEAI,1.0,PDADI,0.5,PiPI,0.4,,,4600.0,33.0,14.0,110.0,100.0,7.0,9.96145,41.1481,0.995623,24.3152,10520,CH3,v4,
42080,20250424,106,Cs0.05MA0.1FA0.85PbI3.0,1.73,MACl,14.6,PEAI,0.517,,,Me-4PACz,0.198,4PADCB,0.066,Me-2PACz,0.066,,,,,1000,10,5000,40,10,160,110,25,PEAI,1.0,PDADI,0.5,PiPI,0.4,,,4600.0,33.0,14.0,110.0,100.0,7.0,18.5783,69.4819,1.12865,23.6905,10520,CH4,v4,
42081,20250424,106,Cs0.05MA0.1FA0.85PbI3.0,1.73,MACl,14.6,PEAI,0.517,,,Me-4PACz,0.198,4PADCB,0.066,Me-2PACz,0.066,,,,,1000,10,5000,40,10,160,110,25,PEAI,1.0,PDADI,0.5,PiPI,0.4,,,4100.0,30.0,12.0,100.0,100.0,4.0,22.2875,78.798,1.14311,24.7434,10521,CH1,v4,
42082,20250424,106,Cs0.05MA0.1FA0.85PbI3.0,1.73,MACl,14.6,PEAI,0.517,,,Me-4PACz,0.198,4PADCB,0.066,Me-2PACz,0.066,,,,,1000,10,5000,40,10,160,110,25,PEAI,1.0,PDADI,0.5,PiPI,0.4,,,4100.0,30.0,12.0,100.0,100.0,4.0,24.5836,84.5922,1.14656,25.3466,10521,CH2,v4,
42083,20250424,106,Cs0.05MA0.1FA0.85PbI3.0,1.73,MACl,14.6,PEAI,0.517,,,Me-4PACz,0.198,4PADCB,0.066,Me-2PACz,0.066,,,,,1000,10,5000,40,10,160,110,25,PEAI,1.0,PDADI,0.5,PiPI,0.4,,,4100.0,30.0,12.0,100.0,100.0,4.0,23.9657,83.9039,1.14141,25.0246,10521,CH3,v4,
42084,20250424,106,Cs0.05MA0.1FA0.85PbI3.0,1.73,MACl,14.6,PEAI,0.517,,,Me-4PACz,0.198,4PADCB,0.066,Me-2PACz,0.066,,,,,1000,10,5000,40,10,160,110,25,PEAI,1.0,PDADI,0.5,PiPI,0.4,,,4100.0,30.0,12.0,100.0,100.0,4.0,22.3848,81.276,1.13726,24.2176,10521,CH4,v4,
42085,20250424,106,Cs0.05MA0.1FA0.85PbI3.0,1.73,MACl,14.6,PEAI,0.517,,,Me-4PACz,0.189,DMACPA,0.126,4-ABnP,0.016,,,,,1000,10,5000,40,10,160,110,25,PEAI,1.0,PDADI,0.5,m-F-PEAI,2.0,,,5000.0,33.0,11.0,100.0,100.0,7.0,22.1599,79.235,1.11878,24.9982,10522,CH1,v4,
42086,20250424,106,Cs0.05MA0.1FA0.85PbI3.0,1.73,MACl,14.6,PEAI,0.517,,,Me-4PACz,0.189,DMACPA,0.126,4-ABnP,0.016,,,,,1000,10,5000,40,10,160,110,25,PEAI,1.0,PDADI,0.5,m-F-PEAI,2.0,,,5000.0,33.0,11.0,100.0,100.0,7.0,20.6642,73.124,1.11633,25.3142,10522,CH2,v4,
42087,20250424,106,Cs0.05MA0.1FA0.85PbI3.0,1.73,MACl,14.6,PEAI,0.517,,,Me-4PACz,0.189,DMACPA,0.126,4-ABnP,0.016,,,,,1000,10,5000,40,10,160,110,25,PEAI,1.0,PDADI,0.5,m-F-PEAI,2.0,,,5000.0,33.0,11.0,100.0,100.0,7.0,19.5457,69.639,1.11296,25.2186,10522,CH3,v4,
42088,20250424,106,Cs0.05MA0.1FA0.85PbI3.0,1.73,MACl,14.6,PEAI,0.517,,,Me-4PACz,0.189,DMACPA,0.126,4-ABnP,0.016,,,,,1000,10,5000,40,10,160,110,25,PEAI,1.0,PDADI,0.5,m-F-PEAI,2.0,,,5000.0,33.0,11.0,100.0,100.0,7.0,16.4784,59.8327,1.0966,25.1147,10522,CH4,v4,
42089,20250424,106,Cs0.05MA0.1FA0.85PbI3.0,1.73,MACl,14.6,PEAI,0.517,,,Me-4PACz,0.189,DMACPA,0.126,4-ABnP,0.016,,,,,1000,10,5000,40,10,160,110,25,PEAI,1.0,PDADI,0.5,m-F-PEAI,2.0,,,4900.0,31.0,8.0,130.0,100.0,5.0,4.54435,28.528,0.62352,25.5476,10523,CH1,v4,
42090,20250424,106,Cs0.05MA0.1FA0.85PbI3.0,1.73,MACl,14.6,PEAI,0.517,,,Me-4PACz,0.189,DMACPA,0.126,4-ABnP,0.016,,,,,1000,10,5000,40,10,160,110,25,PEAI,1.0,PDADI,0.5,m-F-PEAI,2.0,,,4900.0,31.0,8.0,130.0,100.0,5.0,22.027,74.1052,1.13104,26.2801,10523,CH2,v4,
42091,20250424,106,Cs0.05MA0.1FA0.85PbI3.0,1.73,MACl,14.6,PEAI,0.517,,,Me-4PACz,0.189,DMACPA,0.126,4-ABnP,0.016,,,,,1000,10,5000,40,10,160,110,25,PEAI,1.0,PDADI,0.5,m-F-PEAI,2.0,,,4900.0,31.0,8.0,130.0,100.0,5.0,16.9874,59.2443,1.1064,25.9159,10523,CH3,v4,
42092,20250424,106,Cs0.05MA0.1FA0.85PbI3.0,1.73,MACl,14.6,PEAI,0.517,,,Me-4PACz,0.189,DMACPA,0.126,4-ABnP,0.016,,,,,1000,10,5000,40,10,160,110,25,PEAI,1.0,PDADI,0.5,m-F-PEAI,2.0,,,4900.0,31.0,8.0,130.0,100.0,5.0,21.7922,77.4277,1.11779,25.1794,10523,CH4,v4,
42093,20250424,106,Cs0.05MA0.1FA0.85PbI3.0,1.73,MACl,14.6,PEAI,0.517,,,Me-4PACz,0.189,DMACPA,0.126,4-ABnP,0.016,,,,,1000,10,5000,40,10,160,110,25,PEAI,1.0,PDADI,0.5,m-F-PEAI,2.0,,,4600.0,33.0,14.0,110.0,100.0,7.0,22.7383,80.7222,1.1289,24.9522,10524,CH1,v4,
42094,20250424,106,Cs0.05MA0.1FA0.85PbI3.0,1.73,MACl,14.6,PEAI,0.517,,,Me-4PACz,0.189,DMACPA,0.126,4-ABnP,0.016,,,,,1000,10,5000,40,10,160,110,25,PEAI,1.0,PDADI,0.5,m-F-PEAI,2.0,,,4600.0,33.0,14.0,110.0,100.0,7.0,23.5373,82.2237,1.12774,25.3835,10524,CH2,v4,
42095,20250424,106,Cs0.05MA0.1FA0.85PbI3.0,1.73,MACl,14.6,PEAI,0.517,,,Me-4PACz,0.189,DMACPA,0.126,4-ABnP,0.016,,,,,1000,10,5000,40,10,160,110,25,PEAI,1.0,PDADI,0.5,m-F-PEAI,2.0,,,4600.0,33.0,14.0,110.0,100.0,7.0,22.4443,79.3631,1.12039,25.2417,10524,CH3,v4,
42096,20250424,106,Cs0.05MA0.1FA0.85PbI3.0,1.73,MACl,14.6,PEAI,0.517,,,Me-4PACz,0.189,DMACPA,0.126,4-ABnP,0.016,,,,,1000,10,5000,40,10,160,110,25,PEAI,1.0,PDADI,0.5,m-F-PEAI,2.0,,,4600.0,33.0,14.0,110.0,100.0,7.0,21.7788,78.7013,1.11672,24.7804,10524,CH4,v4,
42097,20250424,106,Cs0.05MA0.1FA0.85PbI3.0,1.73,MACl,14.6,PEAI,0.517,,,Me-4PACz,0.189,DMACPA,0.126,4-ABnP,0.016,,,,,1000,10,5000,40,10,160,110,25,PEAI,1.0,PDADI,0.5,m-F-PEAI,2.0,,,4100.0,30.0,12.0,100.0,100.0,4.0,7.06441,30.0613,0.86593,27.1385,10525,CH1,v4,
42098,20250424,106,Cs0.05MA0.1FA0.85PbI3.0,1.73,MACl,14.6,PEAI,0.517,,,Me-4PACz,0.189,DMACPA,0.126,4-ABnP,0.016,,,,,1000,10,5000,40,10,160,110,25,PEAI,1.0,PDADI,0.5,m-F-PEAI,2.0,,,4100.0,30.0,12.0,100.0,100.0,4.0,22.7117,72.6479,1.12749,27.7278,10525,CH2,v4,
42099,20250424,106,Cs0.05MA0.1FA0.85PbI3.0,1.73,MACl,14.6,PEAI,0.517,,,Me-4PACz,0.189,DMACPA,0.126,4-ABnP,0.016,,,,,1000,10,5000,40,10,160,110,25,PEAI,1.0,PDADI,0.5,m-F-PEAI,2.0,,,4100.0,30.0,12.0,100.0,100.0,4.0,24.3113,79.1189,1.12025,27.4292,10525,CH3,v4,
42100,20250424,106,Cs0.05MA0.1FA0.85PbI3.0,1.73,MACl,14.6,PEAI,0.517,,,Me-4PACz,0.189,DMACPA,0.126,4-ABnP,0.016,,,,,1000,10,5000,40,10,160,110,25,PEAI,1.0,PDADI,0.5,m-F-PEAI,2.0,,,4100.0,30.0,12.0,100.0,100.0,4.0,23.3038,77.5203,1.11757,26.8991,10525,CH4,v4,
42101,20250424,106,Cs0.05MA0.1FA0.85PbI3.0,1.73,MACl,14.6,PEAI,0.517,,,Me-4PACz,0.189,DMACPA,0.126,4-ABnP,0.016,,,,,1000,10,5000,40,10,160,110,25,PEAI,1.0,PDADI,0.5,3MTPAI,2.5,,,5000.0,33.0,11.0,100.0,100.0,7.0,20.5532,69.47,1.13803,25.9974,10526,CH1,v4,
42102,20250424,106,Cs0.05MA0.1FA0.85PbI3.0,1.73,MACl,14.6,PEAI,0.517,,,Me-4PACz,0.189,DMACPA,0.126,4-ABnP,0.016,,,,,1000,10,5000,40,10,160,110,25,PEAI,1.0,PDADI,0.5,3MTPAI,2.5,,,5000.0,33.0,11.0,100.0,100.0,7.0,14.6845,50.3324,1.10469,26.4101,10526,CH2,v4,
42103,20250424,106,Cs0.05MA0.1FA0.85PbI3.0,1.73,MACl,14.6,PEAI,0.517,,,Me-4PACz,0.189,DMACPA,0.126,4-ABnP,0.016,,,,,1000,10,5000,40,10,160,110,25,PEAI,1.0,PDADI,0.5,3MTPAI,2.5,,,5000.0,33.0,11.0,100.0,100.0,7.0,18.0837,61.5776,1.12033,26.2131,10526,CH3,v4,
42104,20250424,106,Cs0.05MA0.1FA0.85PbI3.0,1.73,MACl,14.6,PEAI,0.517,,,Me-4PACz,0.189,DMACPA,0.126,4-ABnP,0.016,,,,,1000,10,5000,40,10,160,110,25,PEAI,1.0,PDADI,0.5,3MTPAI,2.5,,,5000.0,33.0,11.0,100.0,100.0,7.0,22.7181,77.803,1.12738,25.9003,10526,CH4,v4,
42105,20250424,106,Cs0.05MA0.1FA0.85PbI3.0,1.73,MACl,14.6,PEAI,0.517,,,Me-4PACz,0.189,DMACPA,0.126,4-ABnP,0.016,,,,,1000,10,5000,40,10,160,110,25,PEAI,1.0,PDADI,0.5,3MTPAI,2.5,,,4900.0,31.0,8.0,130.0,100.0,5.0,22.2246,79.12,1.13487,24.7515,10527,CH1,v4,
