Repository: MI-Materials-Intelligence/Recipe-Language-Model

# Learning Layer

## Overview

In the learning layer, the formulas and parameters are encoded and then tokenised into recipes as inputs. Through atomic skills of data extraction, cleaning, and matching, these data are organised into standardised datasets, providing the basis for RLM training and iterative recipe refinement.

Key Atomic Skills:
- **Cleaning**: Preprocessing and outlier cleaning
- **Matching**: Matching data pairs based on variables
- **Extraction**: Data extraction from robotic boxes

File: seven_ai_layers_robotics/learning/data/data50764_from_db.csv (part 199 of 253)
No,date,rank,Formula PVK,Concentration PVK,Formula Additive 1,Concentration Additive 1,Formula Additive 2,Concentration Additive 2,Formula Additive 3,Concentration Additive 3,Formula SAM 1,Concentration SAM 1,Formula SAM 2,Concentration SAM 2,Formula SAM 3,Concentration SAM 3,Spin Coating Speed SAM,Spin Coating Time SAM,Annealed Temperature SAM,Annealed Time SAM,Spin Coating Speed PVK 1,Spin Coating Time PVK 1,Spin Coating Speed PVK 2,Spin Coating Time PVK 2,Antisolvent Dropping Timing,Antisolvent Volume,Annealed Temperature PVK,Annealed Time PVK,Formula Passivator 1,Concentration Passivator 1,Formula Passivator 2,Concentration Passivator 2,Formula Passivator 3,Concentration Passivator 3,Formula Passivator 4,Concentration Passivator 4,Spin Coating Speed Passivator,Spin Coating Time Passivator,Passivator Dropping Timing,Passivator Volume,Annealed Temperature Passivator,Annealed Time Passivator,PCE,FF,Voc,Jsc,Product,Channel,From,upload_time
42106,20250424,106,Cs0.05MA0.1FA0.85PbI3.0,1.73,MACl,14.6,PEAI,0.517,,,Me-4PACz,0.189,DMACPA,0.126,4-ABnP,0.016,,,,,1000,10,5000,40,10,160,110,25,PEAI,1.0,PDADI,0.5,3MTPAI,2.5,,,4900.0,31.0,8.0,130.0,100.0,5.0,21.4004,75.6847,1.13052,25.0113,10527,CH2,v4,
42107,20250424,106,Cs0.05MA0.1FA0.85PbI3.0,1.73,MACl,14.6,PEAI,0.517,,,Me-4PACz,0.189,DMACPA,0.126,4-ABnP,0.016,,,,,1000,10,5000,40,10,160,110,25,PEAI,1.0,PDADI,0.5,3MTPAI,2.5,,,4900.0,31.0,8.0,130.0,100.0,5.0,24.1175,83.0101,1.1335,25.632,10527,CH3,v4,
42108,20250424,106,Cs0.05MA0.1FA0.85PbI3.0,1.73,MACl,14.6,PEAI,0.517,,,Me-4PACz,0.189,DMACPA,0.126,4-ABnP,0.016,,,,,1000,10,5000,40,10,160,110,25,PEAI,1.0,PDADI,0.5,3MTPAI,2.5,,,4900.0,31.0,8.0,130.0,100.0,5.0,21.4091,75.2529,1.13549,25.0549,10527,CH4,v4,
42109,20250424,106,Cs0.05MA0.1FA0.85PbI3.0,1.73,MACl,14.6,PEAI,0.517,,,Me-4PACz,0.189,DMACPA,0.126,4-ABnP,0.016,,,,,1000,10,5000,40,10,160,110,25,PEAI,1.0,PDADI,0.5,3MTPAI,2.5,,,4600.0,33.0,14.0,110.0,100.0,7.0,23.2409,79.5489,1.13272,25.7927,10528,CH1,v4,
42110,20250424,106,Cs0.05MA0.1FA0.85PbI3.0,1.73,MACl,14.6,PEAI,0.517,,,Me-4PACz,0.189,DMACPA,0.126,4-ABnP,0.016,,,,,1000,10,5000,40,10,160,110,25,PEAI,1.0,PDADI,0.5,3MTPAI,2.5,,,4600.0,33.0,14.0,110.0,100.0,7.0,18.9961,66.5123,1.13678,25.124,10528,CH2,v4,
42111,20250424,106,Cs0.05MA0.1FA0.85PbI3.0,1.73,MACl,14.6,PEAI,0.517,,,Me-4PACz,0.189,DMACPA,0.126,4-ABnP,0.016,,,,,1000,10,5000,40,10,160,110,25,PEAI,1.0,PDADI,0.5,3MTPAI,2.5,,,4600.0,33.0,14.0,110.0,100.0,7.0,7.91789,34.0995,0.925627,25.0856,10528,CH3,v4,
42112,20250424,106,Cs0.05MA0.1FA0.85PbI3.0,1.73,MACl,14.6,PEAI,0.517,,,Me-4PACz,0.189,DMACPA,0.126,4-ABnP,0.016,,,,,1000,10,5000,40,10,160,110,25,PEAI,1.0,PDADI,0.5,3MTPAI,2.5,,,4600.0,33.0,14.0,110.0,100.0,7.0,10.7745,43.2062,1.03023,24.2056,10528,CH4,v4,
42113,20250424,106,Cs0.05MA0.1FA0.85PbI3.0,1.73,MACl,14.6,PEAI,0.517,,,Me-4PACz,0.189,DMACPA,0.126,4-ABnP,0.016,,,,,1000,10,5000,40,10,160,110,25,PEAI,1.0,PDADI,0.5,3MTPAI,2.5,,,4100.0,30.0,12.0,100.0,100.0,4.0,15.7628,58.9968,1.10343,24.2137,10529,CH1,v4,
42114,20250424,106,Cs0.05MA0.1FA0.85PbI3.0,1.73,MACl,14.6,PEAI,0.517,,,Me-4PACz,0.189,DMACPA,0.126,4-ABnP,0.016,,,,,1000,10,5000,40,10,160,110,25,PEAI,1.0,PDADI,0.5,3MTPAI,2.5,,,4100.0,30.0,12.0,100.0,100.0,4.0,21.4128,77.5874,1.12318,24.5716,10529,CH2,v4,
42115,20250424,106,Cs0.05MA0.1FA0.85PbI3.0,1.73,MACl,14.6,PEAI,0.517,,,Me-4PACz,0.189,DMACPA,0.126,4-ABnP,0.016,,,,,1000,10,5000,40,10,160,110,25,PEAI,1.0,PDADI,0.5,3MTPAI,2.5,,,4100.0,30.0,12.0,100.0,100.0,4.0,18.5986,69.2044,1.1207,23.9805,10529,CH3,v4,
42116,20250424,106,Cs0.05MA0.1FA0.85PbI3.0,1.73,MACl,14.6,PEAI,0.517,,,Me-4PACz,0.189,DMACPA,0.126,4-ABnP,0.016,,,,,1000,10,5000,40,10,160,110,25,PEAI,1.0,PDADI,0.5,3MTPAI,2.5,,,4100.0,30.0,12.0,100.0,100.0,4.0,9.72222,41.3748,1.04614,22.4617,10529,CH4,v4,
42117,20250424,106,Cs0.05MA0.1FA0.85PbI3.0,1.73,MACl,14.6,PEAI,0.517,,,Me-4PACz,0.189,DMACPA,0.126,4-ABnP,0.016,,,,,1000,10,5000,40,10,160,110,25,PEAI,1.0,PDADI,0.5,PiPI,0.4,,,5000.0,33.0,11.0,100.0,100.0,7.0,17.1902,67.4742,1.13184,22.5091,10530,CH1,v4,
42118,20250424,106,Cs0.05MA0.1FA0.85PbI3.0,1.73,MACl,14.6,PEAI,0.517,,,Me-4PACz,0.189,DMACPA,0.126,4-ABnP,0.016,,,,,1000,10,5000,40,10,160,110,25,PEAI,1.0,PDADI,0.5,PiPI,0.4,,,5000.0,33.0,11.0,100.0,100.0,7.0,12.9778,49.4692,1.09619,23.9321,10530,CH2,v4,
42119,20250424,106,Cs0.05MA0.1FA0.85PbI3.0,1.73,MACl,14.6,PEAI,0.517,,,Me-4PACz,0.189,DMACPA,0.126,4-ABnP,0.016,,,,,1000,10,5000,40,10,160,110,25,PEAI,1.0,PDADI,0.5,PiPI,0.4,,,5000.0,33.0,11.0,100.0,100.0,7.0,2.46151,27.9911,0.373403,23.5507,10530,CH3,v4,
42120,20250424,106,Cs0.05MA0.1FA0.85PbI3.0,1.73,MACl,14.6,PEAI,0.517,,,Me-4PACz,0.189,DMACPA,0.126,4-ABnP,0.016,,,,,1000,10,5000,40,10,160,110,25,PEAI,1.0,PDADI,0.5,PiPI,0.4,,,5000.0,33.0,11.0,100.0,100.0,7.0,20.2663,76.9453,1.12663,23.3782,10530,CH4,v4,
42121,20250424,106,Cs0.05MA0.1FA0.85PbI3.0,1.73,MACl,14.6,PEAI,0.517,,,Me-4PACz,0.189,DMACPA,0.126,4-ABnP,0.016,,,,,1000,10,5000,40,10,160,110,25,PEAI,1.0,PDADI,0.5,PiPI,0.4,,,4900.0,31.0,8.0,130.0,100.0,5.0,21.4168,80.4376,1.12937,23.5753,10531,CH1,v4,
42122,20250424,106,Cs0.05MA0.1FA0.85PbI3.0,1.73,MACl,14.6,PEAI,0.517,,,Me-4PACz,0.189,DMACPA,0.126,4-ABnP,0.016,,,,,1000,10,5000,40,10,160,110,25,PEAI,1.0,PDADI,0.5,PiPI,0.4,,,4900.0,31.0,8.0,130.0,100.0,5.0,23.252,84.6928,1.13522,24.1843,10531,CH2,v4,
42123,20250424,106,Cs0.05MA0.1FA0.85PbI3.0,1.73,MACl,14.6,PEAI,0.517,,,Me-4PACz,0.189,DMACPA,0.126,4-ABnP,0.016,,,,,1000,10,5000,40,10,160,110,25,PEAI,1.0,PDADI,0.5,PiPI,0.4,,,4900.0,31.0,8.0,130.0,100.0,5.0,21.1862,82.0691,1.11917,23.0662,10531,CH3,v4,
42124,20250424,106,Cs0.05MA0.1FA0.85PbI3.0,1.73,MACl,14.6,PEAI,0.517,,,Me-4PACz,0.189,DMACPA,0.126,4-ABnP,0.016,,,,,1000,10,5000,40,10,160,110,25,PEAI,1.0,PDADI,0.5,PiPI,0.4,,,4900.0,31.0,8.0,130.0,100.0,5.0,18.0376,75.4855,1.11106,21.507,10531,CH4,v4,
42125,20250424,106,Cs0.05MA0.1FA0.85PbI3.0,1.73,MACl,14.6,PEAI,0.517,,,Me-4PACz,0.189,DMACPA,0.126,4-ABnP,0.016,,,,,1000,10,5000,40,10,160,110,25,PEAI,1.0,PDADI,0.5,PiPI,0.4,,,4600.0,33.0,14.0,110.0,100.0,7.0,20.8623,74.6573,1.14647,24.3741,10532,CH1,v4,
42126,20250424,106,Cs0.05MA0.1FA0.85PbI3.0,1.73,MACl,14.6,PEAI,0.517,,,Me-4PACz,0.189,DMACPA,0.126,4-ABnP,0.016,,,,,1000,10,5000,40,10,160,110,25,PEAI,1.0,PDADI,0.5,PiPI,0.4,,,4600.0,33.0,14.0,110.0,100.0,7.0,23.7148,84.3974,1.13509,24.7548,10532,CH2,v4,
42127,20250424,106,Cs0.05MA0.1FA0.85PbI3.0,1.73,MACl,14.6,PEAI,0.517,,,Me-4PACz,0.189,DMACPA,0.126,4-ABnP,0.016,,,,,1000,10,5000,40,10,160,110,25,PEAI,1.0,PDADI,0.5,PiPI,0.4,,,4600.0,33.0,14.0,110.0,100.0,7.0,23.1625,83.7469,1.12886,24.5006,10532,CH3,v4,
42128,20250424,106,Cs0.05MA0.1FA0.85PbI3.0,1.73,MACl,14.6,PEAI,0.517,,,Me-4PACz,0.189,DMACPA,0.126,4-ABnP,0.016,,,,,1000,10,5000,40,10,160,110,25,PEAI,1.0,PDADI,0.5,PiPI,0.4,,,4600.0,33.0,14.0,110.0,100.0,7.0,21.1132,79.3245,1.12826,23.5905,10532,CH4,v4,
42129,20250424,106,Cs0.05MA0.1FA0.85PbI3.0,1.73,MACl,14.6,PEAI,0.517,,,Me-4PACz,0.189,DMACPA,0.126,4-ABnP,0.016,,,,,1000,10,5000,40,10,160,110,25,PEAI,1.0,PDADI,0.5,PiPI,0.4,,,4100.0,30.0,12.0,100.0,100.0,4.0,23.3222,83.816,1.13198,24.5813,10533,CH1,v4,
42130,20250424,106,Cs0.05MA0.1FA0.85PbI3.0,1.73,MACl,14.6,PEAI,0.517,,,Me-4PACz,0.189,DMACPA,0.126,4-ABnP,0.016,,,,,1000,10,5000,40,10,160,110,25,PEAI,1.0,PDADI,0.5,PiPI,0.4,,,4100.0,30.0,12.0,100.0,100.0,4.0,23.5977,83.9696,1.13411,24.7796,10533,CH2,v4,
42131,20250424,106,Cs0.05MA0.1FA0.85PbI3.0,1.73,MACl,14.6,PEAI,0.517,,,Me-4PACz,0.189,DMACPA,0.126,4-ABnP,0.016,,,,,1000,10,5000,40,10,160,110,25,PEAI,1.0,PDADI,0.5,PiPI,0.4,,,4100.0,30.0,12.0,100.0,100.0,4.0,23.0827,83.598,1.13127,24.4076,10533,CH3,v4,
42132,20250424,106,Cs0.05MA0.1FA0.85PbI3.0,1.73,MACl,14.6,PEAI,0.517,,,Me-4PACz,0.189,DMACPA,0.126,4-ABnP,0.016,,,,,1000,10,5000,40,10,160,110,25,PEAI,1.0,PDADI,0.5,PiPI,0.4,,,4100.0,30.0,12.0,100.0,100.0,4.0,22.5113,82.8554,1.12806,24.0851,10533,CH4,v4,
42133,20250424,106,Cs0.05MA0.1FA0.85PbI3.0,1.73,MACl,14.6,PEAI,0.517,,,Me-4PACz,0.233,DMACPA,0.078,4-ABnP,0.019,,,,,1000,10,5000,40,10,160,110,25,PEAI,1.0,PDADI,0.5,m-F-PEAI,2.0,,,5000.0,33.0,11.0,100.0,100.0,7.0,22.5185,79.4104,1.13276,25.0338,10534,CH1,v4,
42134,20250424,106,Cs0.05MA0.1FA0.85PbI3.0,1.73,MACl,14.6,PEAI,0.517,,,Me-4PACz,0.233,DMACPA,0.078,4-ABnP,0.019,,,,,1000,10,5000,40,10,160,110,25,PEAI,1.0,PDADI,0.5,m-F-PEAI,2.0,,,5000.0,33.0,11.0,100.0,100.0,7.0,23.7299,82.4367,1.12643,25.5548,10534,CH2,v4,
42135,20250424,106,Cs0.05MA0.1FA0.85PbI3.0,1.73,MACl,14.6,PEAI,0.517,,,Me-4PACz,0.233,DMACPA,0.078,4-ABnP,0.019,,,,,1000,10,5000,40,10,160,110,25,PEAI,1.0,PDADI,0.5,m-F-PEAI,2.0,,,5000.0,33.0,11.0,100.0,100.0,7.0,23.6399,82.1103,1.12503,25.5909,10534,CH3,v4,
42136,20250424,106,Cs0.05MA0.1FA0.85PbI3.0,1.73,MACl,14.6,PEAI,0.517,,,Me-4PACz,0.233,DMACPA,0.078,4-ABnP,0.019,,,,,1000,10,5000,40,10,160,110,25,PEAI,1.0,PDADI,0.5,m-F-PEAI,2.0,,,5000.0,33.0,11.0,100.0,100.0,7.0,23.2243,81.7408,1.11869,25.3978,10534,CH4,v4,
42137,20250424,106,Cs0.05MA0.1FA0.85PbI3.0,1.73,MACl,14.6,PEAI,0.517,,,Me-4PACz,0.233,DMACPA,0.078,4-ABnP,0.019,,,,,1000,10,5000,40,10,160,110,25,PEAI,1.0,PDADI,0.5,m-F-PEAI,2.0,,,4900.0,31.0,8.0,130.0,100.0,5.0,24.2587,82.7285,1.12843,25.9859,10535,CH1,v4,
42138,20250424,106,Cs0.05MA0.1FA0.85PbI3.0,1.73,MACl,14.6,PEAI,0.517,,,Me-4PACz,0.233,DMACPA,0.078,4-ABnP,0.019,,,,,1000,10,5000,40,10,160,110,25,PEAI,1.0,PDADI,0.5,m-F-PEAI,2.0,,,4900.0,31.0,8.0,130.0,100.0,5.0,24.4358,82.9597,1.12662,26.1446,10535,CH2,v4,
42139,20250424,106,Cs0.05MA0.1FA0.85PbI3.0,1.73,MACl,14.6,PEAI,0.517,,,Me-4PACz,0.233,DMACPA,0.078,4-ABnP,0.019,,,,,1000,10,5000,40,10,160,110,25,PEAI,1.0,PDADI,0.5,m-F-PEAI,2.0,,,4900.0,31.0,8.0,130.0,100.0,5.0,24.0826,82.4037,1.12352,26.0122,10535,CH3,v4,
42140,20250424,106,Cs0.05MA0.1FA0.85PbI3.0,1.73,MACl,14.6,PEAI,0.517,,,Me-4PACz,0.233,DMACPA,0.078,4-ABnP,0.019,,,,,1000,10,5000,40,10,160,110,25,PEAI,1.0,PDADI,0.5,m-F-PEAI,2.0,,,4900.0,31.0,8.0,130.0,100.0,5.0,23.2203,80.7902,1.12228,25.61,10535,CH4,v4,
42141,20250424,106,Cs0.05MA0.1FA0.85PbI3.0,1.73,MACl,14.6,PEAI,0.517,,,Me-4PACz,0.233,DMACPA,0.078,4-ABnP,0.019,,,,,1000,10,5000,40,10,160,110,25,PEAI,1.0,PDADI,0.5,m-F-PEAI,2.0,,,4600.0,33.0,14.0,110.0,100.0,7.0,17.831,64.5783,1.11052,24.8636,10536,CH1,v4,
42142,20250424,106,Cs0.05MA0.1FA0.85PbI3.0,1.73,MACl,14.6,PEAI,0.517,,,Me-4PACz,0.233,DMACPA,0.078,4-ABnP,0.019,,,,,1000,10,5000,40,10,160,110,25,PEAI,1.0,PDADI,0.5,m-F-PEAI,2.0,,,4600.0,33.0,14.0,110.0,100.0,7.0,23.1569,81.3589,1.12557,25.2873,10536,CH2,v4,
42143,20250424,106,Cs0.05MA0.1FA0.85PbI3.0,1.73,MACl,14.6,PEAI,0.517,,,Me-4PACz,0.233,DMACPA,0.078,4-ABnP,0.019,,,,,1000,10,5000,40,10,160,110,25,PEAI,1.0,PDADI,0.5,m-F-PEAI,2.0,,,4600.0,33.0,14.0,110.0,100.0,7.0,11.6445,43.2024,1.07114,25.1631,10536,CH3,v4,
42144,20250424,106,Cs0.05MA0.1FA0.85PbI3.0,1.73,MACl,14.6,PEAI,0.517,,,Me-4PACz,0.233,DMACPA,0.078,4-ABnP,0.019,,,,,1000,10,5000,40,10,160,110,25,PEAI,1.0,PDADI,0.5,m-F-PEAI,2.0,,,4600.0,33.0,14.0,110.0,100.0,7.0,22.7145,80.4861,1.1213,25.1687,10536,CH4,v4,
42145,20250424,106,Cs0.05MA0.1FA0.85PbI3.0,1.73,MACl,14.6,PEAI,0.517,,,Me-4PACz,0.233,DMACPA,0.078,4-ABnP,0.019,,,,,1000,10,5000,40,10,160,110,25,PEAI,1.0,PDADI,0.5,m-F-PEAI,2.0,,,4100.0,30.0,12.0,100.0,100.0,4.0,23.9508,83.3325,1.13192,25.3916,10537,CH1,v4,
42146,20250424,106,Cs0.05MA0.1FA0.85PbI3.0,1.73,MACl,14.6,PEAI,0.517,,,Me-4PACz,0.233,DMACPA,0.078,4-ABnP,0.019,,,,,1000,10,5000,40,10,160,110,25,PEAI,1.0,PDADI,0.5,m-F-PEAI,2.0,,,4100.0,30.0,12.0,100.0,100.0,4.0,24.2147,83.3183,1.13292,25.6532,10537,CH2,v4,
42147,20250424,106,Cs0.05MA0.1FA0.85PbI3.0,1.73,MACl,14.6,PEAI,0.517,,,Me-4PACz,0.233,DMACPA,0.078,4-ABnP,0.019,,,,,1000,10,5000,40,10,160,110,25,PEAI,1.0,PDADI,0.5,m-F-PEAI,2.0,,,4100.0,30.0,12.0,100.0,100.0,4.0,24.1265,82.7529,1.13378,25.7148,10537,CH3,v4,
42148,20250424,106,Cs0.05MA0.1FA0.85PbI3.0,1.73,MACl,14.6,PEAI,0.517,,,Me-4PACz,0.233,DMACPA,0.078,4-ABnP,0.019,,,,,1000,10,5000,40,10,160,110,25,PEAI,1.0,PDADI,0.5,m-F-PEAI,2.0,,,4100.0,30.0,12.0,100.0,100.0,4.0,23.6654,82.2287,1.12682,25.5409,10537,CH4,v4,
42149,20250424,106,Cs0.05MA0.1FA0.85PbI3.0,1.73,MACl,14.6,PEAI,0.517,,,Me-4PACz,0.233,DMACPA,0.078,4-ABnP,0.019,,,,,1000,10,5000,40,10,160,110,25,PEAI,1.0,PDADI,0.5,3MTPAI,2.5,,,5000.0,33.0,11.0,100.0,100.0,7.0,24.1778,82.0904,1.13265,26.0033,10538,CH1,v4,
42150,20250424,106,Cs0.05MA0.1FA0.85PbI3.0,1.73,MACl,14.6,PEAI,0.517,,,Me-4PACz,0.233,DMACPA,0.078,4-ABnP,0.019,,,,,1000,10,5000,40,10,160,110,25,PEAI,1.0,PDADI,0.5,3MTPAI,2.5,,,5000.0,33.0,11.0,100.0,100.0,7.0,24.6404,83.0503,1.12896,26.2801,10538,CH2,v4,
42151,20250424,106,Cs0.05MA0.1FA0.85PbI3.0,1.73,MACl,14.6,PEAI,0.517,,,Me-4PACz,0.233,DMACPA,0.078,4-ABnP,0.019,,,,,1000,10,5000,40,10,160,110,25,PEAI,1.0,PDADI,0.5,3MTPAI,2.5,,,5000.0,33.0,11.0,100.0,100.0,7.0,24.5982,82.6261,1.12832,26.3849,10538,CH3,v4,
42152,20250424,106,Cs0.05MA0.1FA0.85PbI3.0,1.73,MACl,14.6,PEAI,0.517,,,Me-4PACz,0.233,DMACPA,0.078,4-ABnP,0.019,,,,,1000,10,5000,40,10,160,110,25,PEAI,1.0,PDADI,0.5,3MTPAI,2.5,,,5000.0,33.0,11.0,100.0,100.0,7.0,23.491,80.1751,1.12413,26.0642,10538,CH4,v4,
42153,20250424,106,Cs0.05MA0.1FA0.85PbI3.0,1.73,MACl,14.6,PEAI,0.517,,,Me-4PACz,0.233,DMACPA,0.078,4-ABnP,0.019,,,,,1000,10,5000,40,10,160,110,25,PEAI,1.0,PDADI,0.5,3MTPAI,2.5,,,4900.0,31.0,8.0,130.0,100.0,5.0,23.5065,83.0108,1.13118,25.0334,10539,CH1,v4,
42154,20250424,106,Cs0.05MA0.1FA0.85PbI3.0,1.73,MACl,14.6,PEAI,0.517,,,Me-4PACz,0.233,DMACPA,0.078,4-ABnP,0.019,,,,,1000,10,5000,40,10,160,110,25,PEAI,1.0,PDADI,0.5,3MTPAI,2.5,,,4900.0,31.0,8.0,130.0,100.0,5.0,23.8798,82.7493,1.12782,25.5874,10539,CH2,v4,
42155,20250424,106,Cs0.05MA0.1FA0.85PbI3.0,1.73,MACl,14.6,PEAI,0.517,,,Me-4PACz,0.233,DMACPA,0.078,4-ABnP,0.019,,,,,1000,10,5000,40,10,160,110,25,PEAI,1.0,PDADI,0.5,3MTPAI,2.5,,,4900.0,31.0,8.0,130.0,100.0,5.0,22.3864,76.7092,1.13306,25.7562,10539,CH3,v4,
42156,20250424,106,Cs0.05MA0.1FA0.85PbI3.0,1.73,MACl,14.6,PEAI,0.517,,,Me-4PACz,0.233,DMACPA,0.078,4-ABnP,0.019,,,,,1000,10,5000,40,10,160,110,25,PEAI,1.0,PDADI,0.5,3MTPAI,2.5,,,4900.0,31.0,8.0,130.0,100.0,5.0,23.5078,81.5276,1.12698,25.5854,10539,CH4,v4,
42157,20250424,106,Cs0.05MA0.1FA0.85PbI3.0,1.73,MACl,14.6,PEAI,0.517,,,Me-4PACz,0.233,DMACPA,0.078,4-ABnP,0.019,,,,,1000,10,5000,40,10,160,110,25,PEAI,1.0,PDADI,0.5,3MTPAI,2.5,,,4600.0,33.0,14.0,110.0,100.0,7.0,23.4971,81.5122,1.12684,25.5816,10540,CH1,v4,
42158,20250424,106,Cs0.05MA0.1FA0.85PbI3.0,1.73,MACl,14.6,PEAI,0.517,,,Me-4PACz,0.233,DMACPA,0.078,4-ABnP,0.019,,,,,1000,10,5000,40,10,160,110,25,PEAI,1.0,PDADI,0.5,3MTPAI,2.5,,,4600.0,33.0,14.0,110.0,100.0,7.0,24.362,83.0718,1.12899,25.9759,10540,CH2,v4,
42159,20250424,106,Cs0.05MA0.1FA0.85PbI3.0,1.73,MACl,14.6,PEAI,0.517,,,Me-4PACz,0.233,DMACPA,0.078,4-ABnP,0.019,,,,,1000,10,5000,40,10,160,110,25,PEAI,1.0,PDADI,0.5,3MTPAI,2.5,,,4600.0,33.0,14.0,110.0,100.0,7.0,24.1765,82.4975,1.12872,25.9637,10540,CH3,v4,
42160,20250424,106,Cs0.05MA0.1FA0.85PbI3.0,1.73,MACl,14.6,PEAI,0.517,,,Me-4PACz,0.233,DMACPA,0.078,4-ABnP,0.019,,,,,1000,10,5000,40,10,160,110,25,PEAI,1.0,PDADI,0.5,3MTPAI,2.5,,,4600.0,33.0,14.0,110.0,100.0,7.0,23.2212,84.0905,1.13092,24.4178,10540,CH4,v4,
42161,20250424,106,Cs0.05MA0.1FA0.85PbI3.0,1.73,MACl,14.6,PEAI,0.517,,,Me-4PACz,0.233,DMACPA,0.078,4-ABnP,0.019,,,,,1000,10,5000,40,10,160,110,25,PEAI,1.0,PDADI,0.5,3MTPAI,2.5,,,4100.0,30.0,12.0,100.0,100.0,4.0,23.4597,84.2885,1.13079,24.6135,10541,CH1,v4,
42162,20250424,106,Cs0.05MA0.1FA0.85PbI3.0,1.73,MACl,14.6,PEAI,0.517,,,Me-4PACz,0.233,DMACPA,0.078,4-ABnP,0.019,,,,,1000,10,5000,40,10,160,110,25,PEAI,1.0,PDADI,0.5,3MTPAI,2.5,,,4100.0,30.0,12.0,100.0,100.0,4.0,23.2141,84.112,1.12838,24.459,10541,CH2,v4,
42163,20250424,106,Cs0.05MA0.1FA0.85PbI3.0,1.73,MACl,14.6,PEAI,0.517,,,Me-4PACz,0.233,DMACPA,0.078,4-ABnP,0.019,,,,,1000,10,5000,40,10,160,110,25,PEAI,1.0,PDADI,0.5,3MTPAI,2.5,,,4100.0,30.0,12.0,100.0,100.0,4.0,22.8401,83.8216,1.12661,24.1862,10541,CH3,v4,
42164,20250424,106,Cs0.05MA0.1FA0.85PbI3.0,1.73,MACl,14.6,PEAI,0.517,,,Me-4PACz,0.233,DMACPA,0.078,4-ABnP,0.019,,,,,1000,10,5000,40,10,160,110,25,PEAI,1.0,PDADI,0.5,3MTPAI,2.5,,,4100.0,30.0,12.0,100.0,100.0,4.0,21.1194,77.2329,1.14525,23.877,10541,CH4,v4,
42165,20250424,106,Cs0.05MA0.1FA0.85PbI3.0,1.73,MACl,14.6,PEAI,0.517,,,Me-4PACz,0.233,DMACPA,0.078,4-ABnP,0.019,,,,,1000,10,5000,40,10,160,110,25,PEAI,1.0,PDADI,0.5,PiPI,0.4,,,5000.0,33.0,11.0,100.0,100.0,7.0,22.5984,82.5893,1.13155,24.1813,10542,CH1,v4,
42166,20250424,106,Cs0.05MA0.1FA0.85PbI3.0,1.73,MACl,14.6,PEAI,0.517,,,Me-4PACz,0.233,DMACPA,0.078,4-ABnP,0.019,,,,,1000,10,5000,40,10,160,110,25,PEAI,1.0,PDADI,0.5,PiPI,0.4,,,5000.0,33.0,11.0,100.0,100.0,7.0,22.4331,82.6244,1.12879,24.0529,10542,CH2,v4,
42167,20250424,106,Cs0.05MA0.1FA0.85PbI3.0,1.73,MACl,14.6,PEAI,0.517,,,Me-4PACz,0.233,DMACPA,0.078,4-ABnP,0.019,,,,,1000,10,5000,40,10,160,110,25,PEAI,1.0,PDADI,0.5,PiPI,0.4,,,5000.0,33.0,11.0,100.0,100.0,7.0,23.8809,83.9942,1.13151,25.127,10542,CH3,v4,
42168,20250424,106,Cs0.05MA0.1FA0.85PbI3.0,1.73,MACl,14.6,PEAI,0.517,,,Me-4PACz,0.233,DMACPA,0.078,4-ABnP,0.019,,,,,1000,10,5000,40,10,160,110,25,PEAI,1.0,PDADI,0.5,PiPI,0.4,,,5000.0,33.0,11.0,100.0,100.0,7.0,24.181,84.046,1.13608,25.3249,10542,CH4,v4,
42169,20250424,106,Cs0.05MA0.1FA0.85PbI3.0,1.73,MACl,14.6,PEAI,0.517,,,Me-4PACz,0.233,DMACPA,0.078,4-ABnP,0.019,,,,,1000,10,5000,40,10,160,110,25,PEAI,1.0,PDADI,0.5,PiPI,0.4,,,4900.0,31.0,8.0,130.0,100.0,5.0,23.8244,82.948,1.14051,25.1834,10543,CH1,v4,
42170,20250424,106,Cs0.05MA0.1FA0.85PbI3.0,1.73,MACl,14.6,PEAI,0.517,,,Me-4PACz,0.233,DMACPA,0.078,4-ABnP,0.019,,,,,1000,10,5000,40,10,160,110,25,PEAI,1.0,PDADI,0.5,PiPI,0.4,,,4900.0,31.0,8.0,130.0,100.0,5.0,23.2356,83.276,1.13497,24.5838,10543,CH2,v4,
42171,20250424,106,Cs0.05MA0.1FA0.85PbI3.0,1.73,MACl,14.6,PEAI,0.517,,,Me-4PACz,0.233,DMACPA,0.078,4-ABnP,0.019,,,,,1000,10,5000,40,10,160,110,25,PEAI,1.0,PDADI,0.5,PiPI,0.4,,,4900.0,31.0,8.0,130.0,100.0,5.0,22.1246,78.1655,1.14908,24.6326,10543,CH3,v4,
42172,20250424,106,Cs0.05MA0.1FA0.85PbI3.0,1.73,MACl,14.6,PEAI,0.517,,,Me-4PACz,0.233,DMACPA,0.078,4-ABnP,0.019,,,,,1000,10,5000,40,10,160,110,25,PEAI,1.0,PDADI,0.5,PiPI,0.4,,,4900.0,31.0,8.0,130.0,100.0,5.0,3.91413,30.3201,0.526199,24.5332,10543,CH4,v4,
42173,20250424,106,Cs0.05MA0.1FA0.85PbI3.0,1.73,MACl,14.6,PEAI,0.517,,,Me-4PACz,0.233,DMACPA,0.078,4-ABnP,0.019,,,,,1000,10,5000,40,10,160,110,25,PEAI,1.0,PDADI,0.5,PiPI,0.4,,,4600.0,33.0,14.0,110.0,100.0,7.0,23.7092,84.3575,1.13513,24.7599,10544,CH1,v4,
42174,20250424,106,Cs0.05MA0.1FA0.85PbI3.0,1.73,MACl,14.6,PEAI,0.517,,,Me-4PACz,0.233,DMACPA,0.078,4-ABnP,0.019,,,,,1000,10,5000,40,10,160,110,25,PEAI,1.0,PDADI,0.5,PiPI,0.4,,,4600.0,33.0,14.0,110.0,100.0,7.0,23.3674,84.2377,1.13307,24.482,10544,CH2,v4,
42175,20250424,106,Cs0.05MA0.1FA0.85PbI3.0,1.73,MACl,14.6,PEAI,0.517,,,Me-4PACz,0.233,DMACPA,0.078,4-ABnP,0.019,,,,,1000,10,5000,40,10,160,110,25,PEAI,1.0,PDADI,0.5,PiPI,0.4,,,4600.0,33.0,14.0,110.0,100.0,7.0,24.0277,84.1476,1.13257,25.2118,10544,CH3,v4,
42176,20250424,106,Cs0.05MA0.1FA0.85PbI3.0,1.73,MACl,14.6,PEAI,0.517,,,Me-4PACz,0.233,DMACPA,0.078,4-ABnP,0.019,,,,,1000,10,5000,40,10,160,110,25,PEAI,1.0,PDADI,0.5,PiPI,0.4,,,4600.0,33.0,14.0,110.0,100.0,7.0,24.1432,84.0421,1.1374,25.257,10544,CH4,v4,
42177,20250424,106,Cs0.05MA0.1FA0.85PbI3.0,1.73,MACl,14.6,PEAI,0.517,,,Me-4PACz,0.233,DMACPA,0.078,4-ABnP,0.019,,,,,1000,10,5000,40,10,160,110,25,PEAI,1.0,PDADI,0.5,PiPI,0.4,,,4100.0,30.0,12.0,100.0,100.0,4.0,24.0253,84.1664,1.13629,25.1212,10545,CH1,v4,
42178,20250424,106,Cs0.05MA0.1FA0.85PbI3.0,1.73,MACl,14.6,PEAI,0.517,,,Me-4PACz,0.233,DMACPA,0.078,4-ABnP,0.019,,,,,1000,10,5000,40,10,160,110,25,PEAI,1.0,PDADI,0.5,PiPI,0.4,,,4100.0,30.0,12.0,100.0,100.0,4.0,23.3635,83.5992,1.13024,24.7267,10545,CH2,v4,
42179,20250424,106,Cs0.05MA0.1FA0.85PbI3.0,1.73,MACl,14.6,PEAI,0.517,,,Me-4PACz,0.233,DMACPA,0.078,4-ABnP,0.019,,,,,1000,10,5000,40,10,160,110,25,PEAI,1.0,PDADI,0.5,PiPI,0.4,,,4100.0,30.0,12.0,100.0,100.0,4.0,16.5751,55.361,1.19414,25.0725,10545,CH3,v4,
42180,20250424,106,Cs0.05MA0.1FA0.85PbI3.0,1.73,MACl,14.6,PEAI,0.517,,,Me-4PACz,0.233,DMACPA,0.078,4-ABnP,0.019,,,,,1000,10,5000,40,10,160,110,25,PEAI,1.0,PDADI,0.5,PiPI,0.4,,,4100.0,30.0,12.0,100.0,100.0,4.0,17.8016,63.6883,1.12047,24.9459,10545,CH4,v4,
42181,20250425,107,Cs0.05MA0.1FA0.85PbI3.0,1.73,MACl,14.6,PEAI,0.517,,,Me-4PACz,0.198,DMACPA,0.066,Me-2PACz,0.066,,,,,1000,10,5000,40,10,160,110,25,PEAI,1.0,m-F-PEAI,2.0,3MTPAI,2.5,,,5000.0,31.0,10.0,120.0,100.0,5.0,20.6609,74.6203,1.14142,24.2576,10546,CH1,v4,
42182,20250425,107,Cs0.05MA0.1FA0.85PbI3.0,1.73,MACl,14.6,PEAI,0.517,,,Me-4PACz,0.198,DMACPA,0.066,Me-2PACz,0.066,,,,,1000,10,5000,40,10,160,110,25,PEAI,1.0,m-F-PEAI,2.0,3MTPAI,2.5,,,5000.0,31.0,10.0,120.0,100.0,5.0,22.2307,80.3407,1.13773,24.3209,10546,CH2,v4,
42183,20250425,107,Cs0.05MA0.1FA0.85PbI3.0,1.73,MACl,14.6,PEAI,0.517,,,Me-4PACz,0.198,DMACPA,0.066,Me-2PACz,0.066,,,,,1000,10,5000,40,10,160,110,25,PEAI,1.0,m-F-PEAI,2.0,3MTPAI,2.5,,,5000.0,31.0,10.0,120.0,100.0,5.0,22.4023,81.3497,1.13645,24.2318,10546,CH3,v4,
42184,20250425,107,Cs0.05MA0.1FA0.85PbI3.0,1.73,MACl,14.6,PEAI,0.517,,,Me-4PACz,0.198,DMACPA,0.066,Me-2PACz,0.066,,,,,1000,10,5000,40,10,160,110,25,PEAI,1.0,m-F-PEAI,2.0,3MTPAI,2.5,,,5000.0,31.0,10.0,120.0,100.0,5.0,22.265,81.4558,1.13716,24.0368,10546,CH4,v4,
42185,20250425,107,Cs0.05MA0.1FA0.85PbI3.0,1.73,MACl,14.6,PEAI,0.517,,,Me-4PACz,0.198,DMACPA,0.066,Me-2PACz,0.066,,,,,1000,10,5000,40,10,160,110,25,PEAI,1.0,m-F-PEAI,2.0,3MTPAI,2.5,,,5000.0,32.0,10.0,130.0,100.0,5.0,22.0394,81.238,1.13694,23.8618,10547,CH1,v4,
42186,20250425,107,Cs0.05MA0.1FA0.85PbI3.0,1.73,MACl,14.6,PEAI,0.517,,,Me-4PACz,0.198,DMACPA,0.066,Me-2PACz,0.066,,,,,1000,10,5000,40,10,160,110,25,PEAI,1.0,m-F-PEAI,2.0,3MTPAI,2.5,,,5000.0,32.0,10.0,130.0,100.0,5.0,22.0834,81.4295,1.13681,23.856,10547,CH2,v4,
42187,20250425,107,Cs0.05MA0.1FA0.85PbI3.0,1.73,MACl,14.6,PEAI,0.517,,,Me-4PACz,0.198,DMACPA,0.066,Me-2PACz,0.066,,,,,1000,10,5000,40,10,160,110,25,PEAI,1.0,m-F-PEAI,2.0,3MTPAI,2.5,,,5000.0,32.0,10.0,130.0,100.0,5.0,21.6218,80.2482,1.13432,23.7532,10547,CH3,v4,
42188,20250425,107,Cs0.05MA0.1FA0.85PbI3.0,1.73,MACl,14.6,PEAI,0.517,,,Me-4PACz,0.198,DMACPA,0.066,Me-2PACz,0.066,,,,,1000,10,5000,40,10,160,110,25,PEAI,1.0,m-F-PEAI,2.0,3MTPAI,2.5,,,5000.0,32.0,10.0,130.0,100.0,5.0,21.5069,80.2266,1.1326,23.6692,10547,CH4,v4,
42189,20250425,107,Cs0.05MA0.1FA0.85PbI3.0,1.73,MACl,14.6,PEAI,0.517,,,Me-4PACz,0.198,DMACPA,0.066,Me-2PACz,0.066,,,,,1000,10,5000,40,10,160,110,25,PEAI,1.0,PDADI,0.5,PiPI,0.4,,,5000.0,31.0,10.0,130.0,100.0,5.0,19.3636,72.05,1.15637,23.241,10548,CH1,v4,
42190,20250425,107,Cs0.05MA0.1FA0.85PbI3.0,1.73,MACl,14.6,PEAI,0.517,,,Me-4PACz,0.198,DMACPA,0.066,Me-2PACz,0.066,,,,,1000,10,5000,40,10,160,110,25,PEAI,1.0,PDADI,0.5,PiPI,0.4,,,5000.0,31.0,10.0,130.0,100.0,5.0,20.7734,76.9054,1.15616,23.3632,10548,CH2,v4,
42191,20250425,107,Cs0.05MA0.1FA0.85PbI3.0,1.73,MACl,14.6,PEAI,0.517,,,Me-4PACz,0.198,DMACPA,0.066,Me-2PACz,0.066,,,,,1000,10,5000,40,10,160,110,25,PEAI,1.0,PDADI,0.5,PiPI,0.4,,,5000.0,31.0,10.0,130.0,100.0,5.0,21.1578,78.9751,1.15299,23.2357,10548,CH3,v4,
42192,20250425,107,Cs0.05MA0.1FA0.85PbI3.0,1.73,MACl,14.6,PEAI,0.517,,,Me-4PACz,0.198,DMACPA,0.066,Me-2PACz,0.066,,,,,1000,10,5000,40,10,160,110,25,PEAI,1.0,PDADI,0.5,PiPI,0.4,,,5000.0,31.0,10.0,130.0,100.0,5.0,20.6282,78.6294,1.14827,22.8472,10548,CH4,v4,
42193,20250425,107,Cs0.05MA0.1FA0.85PbI3.0,1.73,MACl,14.6,PEAI,0.517,,,Me-4PACz,0.198,DMACPA,0.066,Me-2PACz,0.066,,,,,1000,10,5000,40,10,160,110,25,PEAI,1.0,PDADI,0.5,PiPI,0.4,,,5000.0,30.0,10.0,110.0,100.0,6.0,18.7624,72.2161,1.15528,22.4889,10549,CH1,v4,
42194,20250425,107,Cs0.05MA0.1FA0.85PbI3.0,1.73,MACl,14.6,PEAI,0.517,,,Me-4PACz,0.198,DMACPA,0.066,Me-2PACz,0.066,,,,,1000,10,5000,40,10,160,110,25,PEAI,1.0,PDADI,0.5,PiPI,0.4,,,5000.0,30.0,10.0,110.0,100.0,6.0,19.3671,73.9827,1.15594,22.6464,10549,CH2,v4,
42195,20250425,107,Cs0.05MA0.1FA0.85PbI3.0,1.73,MACl,14.6,PEAI,0.517,,,Me-4PACz,0.198,DMACPA,0.066,Me-2PACz,0.066,,,,,1000,10,5000,40,10,160,110,25,PEAI,1.0,PDADI,0.5,PiPI,0.4,,,5000.0,30.0,10.0,110.0,100.0,6.0,18.9792,73.3118,1.15331,22.447,10549,CH3,v4,
42196,20250425,107,Cs0.05MA0.1FA0.85PbI3.0,1.73,MACl,14.6,PEAI,0.517,,,Me-4PACz,0.198,DMACPA,0.066,Me-2PACz,0.066,,,,,1000,10,5000,40,10,160,110,25,PEAI,1.0,PDADI,0.5,PiPI,0.4,,,5000.0,30.0,10.0,110.0,100.0,6.0,17.7346,70.5064,1.14903,21.8908,10549,CH4,v4,
42197,20250425,107,Cs0.05MA0.1FA0.85PbI3.0,1.73,MACl,14.6,PEAI,0.517,,,Me-4PACz,0.198,DMACPA,0.066,Me-2PACz,0.066,,,,,1000,10,5000,40,10,160,110,25,PEAI,1.0,PDADI,0.5,PiPI,0.4,,,5000.0,33.0,11.0,100.0,100.0,7.0,21.7989,80.2892,1.1535,23.5375,10550,CH1,v4,
42198,20250425,107,Cs0.05MA0.1FA0.85PbI3.0,1.73,MACl,14.6,PEAI,0.517,,,Me-4PACz,0.198,DMACPA,0.066,Me-2PACz,0.066,,,,,1000,10,5000,40,10,160,110,25,PEAI,1.0,PDADI,0.5,PiPI,0.4,,,5000.0,33.0,11.0,100.0,100.0,7.0,16.0947,60.0247,1.13727,23.577,10550,CH2,v4,
42199,20250425,107,Cs0.05MA0.1FA0.85PbI3.0,1.73,MACl,14.6,PEAI,0.517,,,Me-4PACz,0.198,DMACPA,0.066,Me-2PACz,0.066,,,,,1000,10,5000,40,10,160,110,25,PEAI,1.0,PDADI,0.5,PiPI,0.4,,,5000.0,33.0,11.0,100.0,100.0,7.0,15.752,58.594,1.13142,23.7607,10550,CH3,v4,
42200,20250425,107,Cs0.05MA0.1FA0.85PbI3.0,1.73,MACl,14.6,PEAI,0.517,,,Me-4PACz,0.198,DMACPA,0.066,Me-2PACz,0.066,,,,,1000,10,5000,40,10,160,110,25,PEAI,1.0,PDADI,0.5,PiPI,0.4,,,5000.0,33.0,11.0,100.0,100.0,7.0,9.64231,39.1597,1.03426,23.8074,10550,CH4,v4,
42201,20250425,107,Cs0.05MA0.1FA0.85PbI3.0,1.73,MACl,14.6,PEAI,0.517,,,Me-4PACz,0.198,DMACPA,0.066,Me-2PACz,0.066,,,,,1000,10,5000,40,10,160,110,25,PEAI,1.0,PDADI,0.5,,,,,4900.0,31.0,14.0,120.0,100.0,5.0,23.0122,80.3128,1.14701,24.9808,10551,CH1,v4,
42202,20250425,107,Cs0.05MA0.1FA0.85PbI3.0,1.73,MACl,14.6,PEAI,0.517,,,Me-4PACz,0.198,DMACPA,0.066,Me-2PACz,0.066,,,,,1000,10,5000,40,10,160,110,25,PEAI,1.0,PDADI,0.5,,,,,4900.0,31.0,14.0,120.0,100.0,5.0,14.3647,51.4128,1.11632,25.0287,10551,CH2,v4,
42203,20250425,107,Cs0.05MA0.1FA0.85PbI3.0,1.73,MACl,14.6,PEAI,0.517,,,Me-4PACz,0.198,DMACPA,0.066,Me-2PACz,0.066,,,,,1000,10,5000,40,10,160,110,25,PEAI,1.0,PDADI,0.5,,,,,4900.0,31.0,14.0,120.0,100.0,5.0,21.5521,75.1393,1.14383,25.0761,10551,CH3,v4,
42204,20250425,107,Cs0.05MA0.1FA0.85PbI3.0,1.73,MACl,14.6,PEAI,0.517,,,Me-4PACz,0.198,DMACPA,0.066,Me-2PACz,0.066,,,,,1000,10,5000,40,10,160,110,25,PEAI,1.0,PDADI,0.5,,,,,4900.0,31.0,14.0,120.0,100.0,5.0,23.4124,81.8539,1.13952,25.1006,10551,CH4,v4,
42205,20250425,107,Cs0.05MA0.1FA0.85PbI3.0,1.73,MACl,14.6,PEAI,0.517,,,Me-4PACz,0.198,DMACPA,0.066,Me-2PACz,0.066,,,,,1000,10,5000,40,10,160,110,25,PEAI,1.0,PDADI,0.5,,,,,4900.0,31.0,14.0,120.0,100.0,5.0,20.0767,71.0886,1.14314,24.7055,10552,CH1,v4,
42206,20250425,107,Cs0.05MA0.1FA0.85PbI3.0,1.73,MACl,14.6,PEAI,0.517,,,Me-4PACz,0.198,DMACPA,0.066,Me-2PACz,0.066,,,,,1000,10,5000,40,10,160,110,25,PEAI,1.0,PDADI,0.5,,,,,4900.0,31.0,14.0,120.0,100.0,5.0,23.9939,83.1949,1.14621,25.1617,10552,CH2,v4,
42207,20250425,107,Cs0.05MA0.1FA0.85PbI3.0,1.73,MACl,14.6,PEAI,0.517,,,Me-4PACz,0.198,DMACPA,0.066,Me-2PACz,0.066,,,,,1000,10,5000,40,10,160,110,25,PEAI,1.0,PDADI,0.5,,,,,4900.0,31.0,14.0,120.0,100.0,5.0,23.7625,82.7591,1.14206,25.1414,10552,CH3,v4,
42208,20250425,107,Cs0.05MA0.1FA0.85PbI3.0,1.73,MACl,14.6,PEAI,0.517,,,Me-4PACz,0.198,DMACPA,0.066,Me-2PACz,0.066,,,,,1000,10,5000,40,10,160,110,25,PEAI,1.0,PDADI,0.5,,,,,4900.0,31.0,14.0,120.0,100.0,5.0,23.2848,82.3656,1.1367,24.8703,10552,CH4,v4,
42209,20250425,107,Cs0.05MA0.1FA0.85PbI3.0,1.73,MACl,14.6,PEAI,0.517,,,Me-4PACz,0.198,DMACPA,0.066,Me-2PACz,0.066,,,,,1000,10,5000,40,10,160,110,25,PEAI,1.0,PDADI,0.5,,,,,5000.0,33.0,10.0,110.0,100.0,6.0,23.4193,83.7405,1.14697,24.3829,10553,CH1,v4,
42210,20250425,107,Cs0.05MA0.1FA0.85PbI3.0,1.73,MACl,14.6,PEAI,0.517,,,Me-4PACz,0.198,DMACPA,0.066,Me-2PACz,0.066,,,,,1000,10,5000,40,10,160,110,25,PEAI,1.0,PDADI,0.5,,,,,5000.0,33.0,10.0,110.0,100.0,6.0,23.7674,83.4763,1.1453,24.8598,10553,CH2,v4,
42211,20250425,107,Cs0.05MA0.1FA0.85PbI3.0,1.73,MACl,14.6,PEAI,0.517,,,Me-4PACz,0.198,DMACPA,0.066,Me-2PACz,0.066,,,,,1000,10,5000,40,10,160,110,25,PEAI,1.0,PDADI,0.5,,,,,5000.0,33.0,10.0,110.0,100.0,6.0,23.8705,83.5955,1.14361,24.9689,10553,CH3,v4,
42212,20250425,107,Cs0.05MA0.1FA0.85PbI3.0,1.73,MACl,14.6,PEAI,0.517,,,Me-4PACz,0.198,DMACPA,0.066,Me-2PACz,0.066,,,,,1000,10,5000,40,10,160,110,25,PEAI,1.0,PDADI,0.5,,,,,5000.0,33.0,10.0,110.0,100.0,6.0,22.5589,80.2579,1.13871,24.6841,10553,CH4,v4,
42213,20250425,107,Cs0.05MA0.1FA0.85PbI3.0,1.73,MACl,14.6,PEAI,0.517,,,Me-4PACz,0.198,DMACPA,0.066,Me-2PACz,0.066,,,,,1000,10,5000,40,10,160,110,25,PEAI,1.0,PDADI,0.5,,,,,5000.0,31.0,12.0,130.0,100.0,5.0,22.535,80.2205,1.15375,24.3479,10554,CH1,v4,
42214,20250425,107,Cs0.05MA0.1FA0.85PbI3.0,1.73,MACl,14.6,PEAI,0.517,,,Me-4PACz,0.198,DMACPA,0.066,Me-2PACz,0.066,,,,,1000,10,5000,40,10,160,110,25,PEAI,1.0,PDADI,0.5,,,,,5000.0,31.0,12.0,130.0,100.0,5.0,22.7699,80.7502,1.15077,24.5034,10554,CH2,v4,
42215,20250425,107,Cs0.05MA0.1FA0.85PbI3.0,1.73,MACl,14.6,PEAI,0.517,,,Me-4PACz,0.198,DMACPA,0.066,Me-2PACz,0.066,,,,,1000,10,5000,40,10,160,110,25,PEAI,1.0,PDADI,0.5,,,,,5000.0,31.0,12.0,130.0,100.0,5.0,22.3645,80.1535,1.14687,24.3289,10554,CH3,v4,
42216,20250425,107,Cs0.05MA0.1FA0.85PbI3.0,1.73,MACl,14.6,PEAI,0.517,,,Me-4PACz,0.198,DMACPA,0.066,Me-2PACz,0.066,,,,,1000,10,5000,40,10,160,110,25,PEAI,1.0,PDADI,0.5,,,,,5000.0,31.0,12.0,130.0,100.0,5.0,21.1729,79.2652,1.14357,23.3581,10554,CH4,v4,
42217,20250425,107,Cs0.05MA0.1FA0.85PbI3.0,1.73,MACl,14.6,PEAI,0.517,,,Me-4PACz,0.198,DMACPA,0.066,Me-2PACz,0.066,,,,,1000,10,5000,40,10,160,110,25,PEAI,1.0,PDADI,0.5,,,,,4900.0,31.0,7.0,130.0,100.0,5.0,21.1197,75.574,1.15466,24.2025,10555,CH1,v4,
42218,20250425,107,Cs0.05MA0.1FA0.85PbI3.0,1.73,MACl,14.6,PEAI,0.517,,,Me-4PACz,0.198,DMACPA,0.066,Me-2PACz,0.066,,,,,1000,10,5000,40,10,160,110,25,PEAI,1.0,PDADI,0.5,,,,,4900.0,31.0,7.0,130.0,100.0,5.0,23.3815,81.5808,1.14903,24.9431,10555,CH2,v4,
42219,20250425,107,Cs0.05MA0.1FA0.85PbI3.0,1.73,MACl,14.6,PEAI,0.517,,,Me-4PACz,0.198,DMACPA,0.066,Me-2PACz,0.066,,,,,1000,10,5000,40,10,160,110,25,PEAI,1.0,PDADI,0.5,,,,,4900.0,31.0,7.0,130.0,100.0,5.0,23.5254,82.3019,1.14524,24.9592,10555,CH3,v4,
42220,20250425,107,Cs0.05MA0.1FA0.85PbI3.0,1.73,MACl,14.6,PEAI,0.517,,,Me-4PACz,0.198,DMACPA,0.066,Me-2PACz,0.066,,,,,1000,10,5000,40,10,160,110,25,PEAI,1.0,PDADI,0.5,,,,,4900.0,31.0,7.0,130.0,100.0,5.0,21.3115,76.9061,1.14337,24.2363,10555,CH4,v4,
42221,20250425,107,Cs0.05MA0.1FA0.85PbI3.0,1.73,MACl,14.6,PEAI,0.517,,,Me-4PACz,0.198,4PADCB,0.066,Me-2PACz,0.066,,,,,1000,10,5000,40,10,160,110,25,PEAI,1.0,m-F-PEAI,2.0,3MTPAI,2.5,,,4900.0,30.0,14.0,120.0,100.0,5.0,11.134,53.0747,0.944857,22.2023,10556,CH1,v4,
42222,20250425,107,Cs0.05MA0.1FA0.85PbI3.0,1.73,MACl,14.6,PEAI,0.517,,,Me-4PACz,0.198,4PADCB,0.066,Me-2PACz,0.066,,,,,1000,10,5000,40,10,160,110,25,PEAI,1.0,m-F-PEAI,2.0,3MTPAI,2.5,,,4900.0,30.0,14.0,120.0,100.0,5.0,13.9679,59.3538,1.0284,22.8835,10556,CH2,v4,
42223,20250425,107,Cs0.05MA0.1FA0.85PbI3.0,1.73,MACl,14.6,PEAI,0.517,,,Me-4PACz,0.198,4PADCB,0.066,Me-2PACz,0.066,,,,,1000,10,5000,40,10,160,110,25,PEAI,1.0,m-F-PEAI,2.0,3MTPAI,2.5,,,4900.0,30.0,14.0,120.0,100.0,5.0,21.9181,81.0182,1.12827,23.9776,10556,CH3,v4,
42224,20250425,107,Cs0.05MA0.1FA0.85PbI3.0,1.73,MACl,14.6,PEAI,0.517,,,Me-4PACz,0.198,4PADCB,0.066,Me-2PACz,0.066,,,,,1000,10,5000,40,10,160,110,25,PEAI,1.0,m-F-PEAI,2.0,3MTPAI,2.5,,,4900.0,30.0,14.0,120.0,100.0,5.0,20.9915,79.6149,1.12319,23.4745,10556,CH4,v4,
42225,20250425,107,Cs0.05MA0.1FA0.85PbI3.0,1.73,MACl,14.6,PEAI,0.517,,,Me-4PACz,0.198,4PADCB,0.066,Me-2PACz,0.066,,,,,1000,10,5000,40,10,160,110,25,PEAI,1.0,m-F-PEAI,2.0,3MTPAI,2.5,,,5000.0,31.0,10.0,100.0,100.0,5.0,23.6575,83.3573,1.13561,24.9917,10557,CH1,v4,
42226,20250425,107,Cs0.05MA0.1FA0.85PbI3.0,1.73,MACl,14.6,PEAI,0.517,,,Me-4PACz,0.198,4PADCB,0.066,Me-2PACz,0.066,,,,,1000,10,5000,40,10,160,110,25,PEAI,1.0,m-F-PEAI,2.0,3MTPAI,2.5,,,5000.0,31.0,10.0,100.0,100.0,5.0,22.3958,78.5197,1.143,24.9542,10557,CH2,v4,
42227,20250425,107,Cs0.05MA0.1FA0.85PbI3.0,1.73,MACl,14.6,PEAI,0.517,,,Me-4PACz,0.198,4PADCB,0.066,Me-2PACz,0.066,,,,,1000,10,5000,40,10,160,110,25,PEAI,1.0,m-F-PEAI,2.0,3MTPAI,2.5,,,5000.0,31.0,10.0,100.0,100.0,5.0,22.1445,78.2243,1.13901,24.854,10557,CH3,v4,
42228,20250425,107,Cs0.05MA0.1FA0.85PbI3.0,1.73,MACl,14.6,PEAI,0.517,,,Me-4PACz,0.198,4PADCB,0.066,Me-2PACz,0.066,,,,,1000,10,5000,40,10,160,110,25,PEAI,1.0,m-F-PEAI,2.0,3MTPAI,2.5,,,5000.0,31.0,10.0,100.0,100.0,5.0,22.4483,80.1669,1.13317,24.7112,10557,CH4,v4,
42229,20250425,107,Cs0.05MA0.1FA0.85PbI3.0,1.73,MACl,14.6,PEAI,0.517,,,Me-4PACz,0.198,4PADCB,0.066,Me-2PACz,0.066,,,,,1000,10,5000,40,10,160,110,25,PEAI,1.0,PDADI,0.5,PiPI,0.4,,,5000.0,30.0,8.0,130.0,100.0,5.0,23.4573,83.9131,1.14743,24.3624,10558,CH1,v4,
42230,20250425,107,Cs0.05MA0.1FA0.85PbI3.0,1.73,MACl,14.6,PEAI,0.517,,,Me-4PACz,0.198,4PADCB,0.066,Me-2PACz,0.066,,,,,1000,10,5000,40,10,160,110,25,PEAI,1.0,PDADI,0.5,PiPI,0.4,,,5000.0,30.0,8.0,130.0,100.0,5.0,20.8153,74.5314,1.15623,24.1545,10558,CH2,v4,
42231,20250425,107,Cs0.05MA0.1FA0.85PbI3.0,1.73,MACl,14.6,PEAI,0.517,,,Me-4PACz,0.198,4PADCB,0.066,Me-2PACz,0.066,,,,,1000,10,5000,40,10,160,110,25,PEAI,1.0,PDADI,0.5,PiPI,0.4,,,5000.0,30.0,8.0,130.0,100.0,5.0,20.0694,72.2074,1.14831,24.2043,10558,CH3,v4,
42232,20250425,107,Cs0.05MA0.1FA0.85PbI3.0,1.73,MACl,14.6,PEAI,0.517,,,Me-4PACz,0.198,4PADCB,0.066,Me-2PACz,0.066,,,,,1000,10,5000,40,10,160,110,25,PEAI,1.0,PDADI,0.5,PiPI,0.4,,,5000.0,30.0,8.0,130.0,100.0,5.0,22.3997,82.4298,1.14456,23.742,10558,CH4,v4,
42233,20250425,107,Cs0.05MA0.1FA0.85PbI3.0,1.73,MACl,14.6,PEAI,0.517,,,Me-4PACz,0.198,4PADCB,0.066,Me-2PACz,0.066,,,,,1000,10,5000,40,10,160,110,25,PEAI,1.0,PDADI,0.5,PiPI,0.4,,,4900.0,30.0,7.0,130.0,100.0,5.0,20.9863,75.4879,1.14474,24.2858,10559,CH1,v4,
42234,20250425,107,Cs0.05MA0.1FA0.85PbI3.0,1.73,MACl,14.6,PEAI,0.517,,,Me-4PACz,0.198,4PADCB,0.066,Me-2PACz,0.066,,,,,1000,10,5000,40,10,160,110,25,PEAI,1.0,PDADI,0.5,PiPI,0.4,,,4900.0,30.0,7.0,130.0,100.0,5.0,22.8013,80.3057,1.1491,24.7092,10559,CH2,v4,
42235,20250425,107,Cs0.05MA0.1FA0.85PbI3.0,1.73,MACl,14.6,PEAI,0.517,,,Me-4PACz,0.198,4PADCB,0.066,Me-2PACz,0.066,,,,,1000,10,5000,40,10,160,110,25,PEAI,1.0,PDADI,0.5,PiPI,0.4,,,4900.0,30.0,7.0,130.0,100.0,5.0,23.2438,83.7474,1.14651,24.208,10559,CH3,v4,
42236,20250425,107,Cs0.05MA0.1FA0.85PbI3.0,1.73,MACl,14.6,PEAI,0.517,,,Me-4PACz,0.198,4PADCB,0.066,Me-2PACz,0.066,,,,,1000,10,5000,40,10,160,110,25,PEAI,1.0,PDADI,0.5,PiPI,0.4,,,4900.0,30.0,7.0,130.0,100.0,5.0,22.3309,83.4762,1.1434,23.3961,10559,CH4,v4,
42237,20250425,107,Cs0.05MA0.1FA0.85PbI3.0,1.73,MACl,14.6,PEAI,0.517,,,Me-4PACz,0.198,4PADCB,0.066,Me-2PACz,0.066,,,,,1000,10,5000,40,10,160,110,25,PEAI,1.0,PDADI,0.5,PiPI,0.4,,,4900.0,31.0,8.0,130.0,100.0,5.0,14.8531,54.3611,1.12801,24.2222,10560,CH1,v4,
42238,20250425,107,Cs0.05MA0.1FA0.85PbI3.0,1.73,MACl,14.6,PEAI,0.517,,,Me-4PACz,0.198,4PADCB,0.066,Me-2PACz,0.066,,,,,1000,10,5000,40,10,160,110,25,PEAI,1.0,PDADI,0.5,PiPI,0.4,,,4900.0,31.0,8.0,130.0,100.0,5.0,23.9596,83.8498,1.14478,24.9607,10560,CH2,v4,
42239,20250425,107,Cs0.05MA0.1FA0.85PbI3.0,1.73,MACl,14.6,PEAI,0.517,,,Me-4PACz,0.198,4PADCB,0.066,Me-2PACz,0.066,,,,,1000,10,5000,40,10,160,110,25,PEAI,1.0,PDADI,0.5,PiPI,0.4,,,4900.0,31.0,8.0,130.0,100.0,5.0,18.9973,67.6086,1.13676,24.7184,10560,CH3,v4,
42240,20250425,107,Cs0.05MA0.1FA0.85PbI3.0,1.73,MACl,14.6,PEAI,0.517,,,Me-4PACz,0.198,4PADCB,0.066,Me-2PACz,0.066,,,,,1000,10,5000,40,10,160,110,25,PEAI,1.0,PDADI,0.5,PiPI,0.4,,,4900.0,31.0,8.0,130.0,100.0,5.0,23.3605,84.0813,1.1397,24.3778,10560,CH4,v4,
42241,20250425,107,Cs0.05MA0.1FA0.85PbI3.0,1.73,MACl,14.6,PEAI,0.517,,,Me-4PACz,0.198,4PADCB,0.066,Me-2PACz,0.066,,,,,1000,10,5000,40,10,160,110,25,PEAI,1.0,PDADI,0.5,,,,,5000.0,31.0,8.0,130.0,100.0,5.0,24.0796,83.2177,1.1472,25.223,10561,CH1,v4,
42242,20250425,107,Cs0.05MA0.1FA0.85PbI3.0,1.73,MACl,14.6,PEAI,0.517,,,Me-4PACz,0.198,4PADCB,0.066,Me-2PACz,0.066,,,,,1000,10,5000,40,10,160,110,25,PEAI,1.0,PDADI,0.5,,,,,5000.0,31.0,8.0,130.0,100.0,5.0,24.4644,83.4638,1.14615,25.5738,10561,CH2,v4,
42243,20250425,107,Cs0.05MA0.1FA0.85PbI3.0,1.73,MACl,14.6,PEAI,0.517,,,Me-4PACz,0.198,4PADCB,0.066,Me-2PACz,0.066,,,,,1000,10,5000,40,10,160,110,25,PEAI,1.0,PDADI,0.5,,,,,5000.0,31.0,8.0,130.0,100.0,5.0,24.1191,82.6957,1.14251,25.5281,10561,CH3,v4,
42244,20250425,107,Cs0.05MA0.1FA0.85PbI3.0,1.73,MACl,14.6,PEAI,0.517,,,Me-4PACz,0.198,4PADCB,0.066,Me-2PACz,0.066,,,,,1000,10,5000,40,10,160,110,25,PEAI,1.0,PDADI,0.5,,,,,5000.0,31.0,8.0,130.0,100.0,5.0,23.8132,82.6948,1.13776,25.3099,10561,CH4,v4,
42245,20250425,107,Cs0.05MA0.1FA0.85PbI3.0,1.73,MACl,14.6,PEAI,0.517,,,Me-4PACz,0.198,4PADCB,0.066,Me-2PACz,0.066,,,,,1000,10,5000,40,10,160,110,25,PEAI,1.0,PDADI,0.5,,,,,4100.0,31.0,12.0,130.0,100.0,5.0,20.322,72.4492,1.14774,24.4395,10562,CH1,v4,
42246,20250425,107,Cs0.05MA0.1FA0.85PbI3.0,1.73,MACl,14.6,PEAI,0.517,,,Me-4PACz,0.198,4PADCB,0.066,Me-2PACz,0.066,,,,,1000,10,5000,40,10,160,110,25,PEAI,1.0,PDADI,0.5,,,,,4100.0,31.0,12.0,130.0,100.0,5.0,21.8696,76.7054,1.14842,24.8264,10562,CH2,v4,
42247,20250425,107,Cs0.05MA0.1FA0.85PbI3.0,1.73,MACl,14.6,PEAI,0.517,,,Me-4PACz,0.198,4PADCB,0.066,Me-2PACz,0.066,,,,,1000,10,5000,40,10,160,110,25,PEAI,1.0,PDADI,0.5,,,,,4100.0,31.0,12.0,130.0,100.0,5.0,9.17781,37.5667,0.988337,24.719,10562,CH3,v4,
42248,20250425,107,Cs0.05MA0.1FA0.85PbI3.0,1.73,MACl,14.6,PEAI,0.517,,,Me-4PACz,0.198,4PADCB,0.066,Me-2PACz,0.066,,,,,1000,10,5000,40,10,160,110,25,PEAI,1.0,PDADI,0.5,,,,,4100.0,31.0,12.0,130.0,100.0,5.0,17.9885,65.5305,1.1342,24.2027,10562,CH4,v4,
42249,20250425,107,Cs0.05MA0.1FA0.85PbI3.0,1.73,MACl,14.6,PEAI,0.517,,,Me-4PACz,0.198,4PADCB,0.066,Me-2PACz,0.066,,,,,1000,10,5000,40,10,160,110,25,PEAI,1.0,PDADI,0.5,,,,,4900.0,30.0,14.0,120.0,100.0,5.0,20.3145,73.9295,1.14624,23.9724,10563,CH1,v4,
42250,20250425,107,Cs0.05MA0.1FA0.85PbI3.0,1.73,MACl,14.6,PEAI,0.517,,,Me-4PACz,0.198,4PADCB,0.066,Me-2PACz,0.066,,,,,1000,10,5000,40,10,160,110,25,PEAI,1.0,PDADI,0.5,,,,,4900.0,30.0,14.0,120.0,100.0,5.0,23.2018,82.5508,1.14276,24.595,10563,CH2,v4,
42251,20250425,107,Cs0.05MA0.1FA0.85PbI3.0,1.73,MACl,14.6,PEAI,0.517,,,Me-4PACz,0.198,4PADCB,0.066,Me-2PACz,0.066,,,,,1000,10,5000,40,10,160,110,25,PEAI,1.0,PDADI,0.5,,,,,4900.0,30.0,14.0,120.0,100.0,5.0,22.4817,79.4208,1.14445,24.7343,10563,CH3,v4,
42252,20250425,107,Cs0.05MA0.1FA0.85PbI3.0,1.73,MACl,14.6,PEAI,0.517,,,Me-4PACz,0.198,4PADCB,0.066,Me-2PACz,0.066,,,,,1000,10,5000,40,10,160,110,25,PEAI,1.0,PDADI,0.5,,,,,4900.0,30.0,14.0,120.0,100.0,5.0,23.2482,82.3375,1.13616,24.8515,10563,CH4,v4,
42253,20250425,107,Cs0.05MA0.1FA0.85PbI3.0,1.73,MACl,14.6,PEAI,0.517,,,Me-4PACz,0.198,4PADCB,0.066,Me-2PACz,0.066,,,,,1000,10,5000,40,10,160,110,25,PEAI,1.0,PDADI,0.5,,,,,5000.0,32.0,9.0,110.0,100.0,6.0,23.0457,82.4333,1.13834,24.5592,10564,CH1,v4,
42254,20250425,107,Cs0.05MA0.1FA0.85PbI3.0,1.73,MACl,14.6,PEAI,0.517,,,Me-4PACz,0.198,4PADCB,0.066,Me-2PACz,0.066,,,,,1000,10,5000,40,10,160,110,25,PEAI,1.0,PDADI,0.5,,,,,5000.0,32.0,9.0,110.0,100.0,6.0,22.0824,78.2466,1.14432,24.6622,10564,CH2,v4,
42255,20250425,107,Cs0.05MA0.1FA0.85PbI3.0,1.73,MACl,14.6,PEAI,0.517,,,Me-4PACz,0.198,4PADCB,0.066,Me-2PACz,0.066,,,,,1000,10,5000,40,10,160,110,25,PEAI,1.0,PDADI,0.5,,,,,5000.0,32.0,9.0,110.0,100.0,6.0,1.25e-05,0.0204218,0.005398,11.3655,10564,CH3,v4,
42256,20250425,107,Cs0.05MA0.1FA0.85PbI3.0,1.73,MACl,14.6,PEAI,0.517,,,Me-4PACz,0.198,4PADCB,0.066,Me-2PACz,0.066,,,,,1000,10,5000,40,10,160,110,25,PEAI,1.0,PDADI,0.5,,,,,5000.0,32.0,9.0,110.0,100.0,6.0,22.9351,82.0933,1.13554,24.603,10564,CH4,v4,
42257,20250425,107,Cs0.05MA0.1FA0.85PbI3.0,1.73,MACl,14.6,PEAI,0.517,,,Me-4PACz,0.198,4PADCB,0.066,Me-2PACz,0.066,,,,,1000,10,5000,40,10,160,110,25,PEAI,1.0,PDADI,0.5,,,,,4900.0,30.0,7.0,130.0,100.0,5.0,22.8794,80.1117,1.14721,24.8946,10565,CH1,v4,
42258,20250425,107,Cs0.05MA0.1FA0.85PbI3.0,1.73,MACl,14.6,PEAI,0.517,,,Me-4PACz,0.198,4PADCB,0.066,Me-2PACz,0.066,,,,,1000,10,5000,40,10,160,110,25,PEAI,1.0,PDADI,0.5,,,,,4900.0,30.0,7.0,130.0,100.0,5.0,23.5628,81.8046,1.14643,25.1248,10565,CH2,v4,
42259,20250425,107,Cs0.05MA0.1FA0.85PbI3.0,1.73,MACl,14.6,PEAI,0.517,,,Me-4PACz,0.198,4PADCB,0.066,Me-2PACz,0.066,,,,,1000,10,5000,40,10,160,110,25,PEAI,1.0,PDADI,0.5,,,,,4900.0,30.0,7.0,130.0,100.0,5.0,23.1462,80.7166,1.14508,25.0427,10565,CH3,v4,
42260,20250425,107,Cs0.05MA0.1FA0.85PbI3.0,1.73,MACl,14.6,PEAI,0.517,,,Me-4PACz,0.198,4PADCB,0.066,Me-2PACz,0.066,,,,,1000,10,5000,40,10,160,110,25,PEAI,1.0,PDADI,0.5,,,,,4900.0,30.0,7.0,130.0,100.0,5.0,22.8118,81.0978,1.13832,24.7106,10565,CH4,v4,
42261,20250425,107,Cs0.05MA0.1FA0.85PbI3.0,1.73,MACl,14.6,PEAI,0.517,,,Me-4PACz,0.189,DMACPA,0.126,4-ABnP,0.016,,,,,1000,10,5000,40,10,160,110,25,PEAI,1.0,m-F-PEAI,2.0,3MTPAI,2.5,,,5000.0,30.0,11.0,100.0,100.0,7.0,22.9086,82.7382,1.13086,24.484,10566,CH1,v4,
