Repository: MI-Materials-Intelligence/Recipe-Language-Model

# Learning Layer

## Overview

In the learning layer, the formulas and parameters are encoded and then tokenised into recipes as inputs. Through atomic skills of data extraction, cleaning, and matching, these data are organised into standardised datasets, providing the basis for RLM training and iterative recipe refinement.

Key Atomic Skills:
- **Cleaning**: Preprocessing and outlier cleaning
- **Matching**: Matching data pairs based on variables
- **Extraction**: Data extraction from robotic boxes

File: seven_ai_layers_robotics/learning/data/data50764_from_db.csv (part 200 of 253)
No,date,rank,Formula PVK,Concentration PVK,Formula Additive 1,Concentration Additive 1,Formula Additive 2,Concentration Additive 2,Formula Additive 3,Concentration Additive 3,Formula SAM 1,Concentration SAM 1,Formula SAM 2,Concentration SAM 2,Formula SAM 3,Concentration SAM 3,Spin Coating Speed SAM,Spin Coating Time SAM,Annealed Temperature SAM,Annealed Time SAM,Spin Coating Speed PVK 1,Spin Coating Time PVK 1,Spin Coating Speed PVK 2,Spin Coating Time PVK 2,Antisolvent Dropping Timing,Antisolvent Volume,Annealed Temperature PVK,Annealed Time PVK,Formula Passivator 1,Concentration Passivator 1,Formula Passivator 2,Concentration Passivator 2,Formula Passivator 3,Concentration Passivator 3,Formula Passivator 4,Concentration Passivator 4,Spin Coating Speed Passivator,Spin Coating Time Passivator,Passivator Dropping Timing,Passivator Volume,Annealed Temperature Passivator,Annealed Time Passivator,PCE,FF,Voc,Jsc,Product,Channel,From,upload_time
42262,20250425,107,Cs0.05MA0.1FA0.85PbI3.0,1.73,MACl,14.6,PEAI,0.517,,,Me-4PACz,0.189,DMACPA,0.126,4-ABnP,0.016,,,,,1000,10,5000,40,10,160,110,25,PEAI,1.0,m-F-PEAI,2.0,3MTPAI,2.5,,,5000.0,30.0,11.0,100.0,100.0,7.0,21.6797,78.0648,1.1261,24.6616,10566,CH2,v4,
42263,20250425,107,Cs0.05MA0.1FA0.85PbI3.0,1.73,MACl,14.6,PEAI,0.517,,,Me-4PACz,0.189,DMACPA,0.126,4-ABnP,0.016,,,,,1000,10,5000,40,10,160,110,25,PEAI,1.0,m-F-PEAI,2.0,3MTPAI,2.5,,,5000.0,30.0,11.0,100.0,100.0,7.0,22.5081,80.3097,1.1256,24.8993,10566,CH3,v4,
42264,20250425,107,Cs0.05MA0.1FA0.85PbI3.0,1.73,MACl,14.6,PEAI,0.517,,,Me-4PACz,0.189,DMACPA,0.126,4-ABnP,0.016,,,,,1000,10,5000,40,10,160,110,25,PEAI,1.0,m-F-PEAI,2.0,3MTPAI,2.5,,,5000.0,30.0,11.0,100.0,100.0,7.0,20.3422,73.3391,1.12056,24.753,10566,CH4,v4,
42265,20250425,107,Cs0.05MA0.1FA0.85PbI3.0,1.73,MACl,14.6,PEAI,0.517,,,Me-4PACz,0.189,DMACPA,0.126,4-ABnP,0.016,,,,,1000,10,5000,40,10,160,110,25,PEAI,1.0,m-F-PEAI,2.0,3MTPAI,2.5,,,4900.0,30.0,14.0,120.0,100.0,5.0,23.4782,83.8183,1.12412,24.9181,10567,CH1,v4,
42266,20250425,107,Cs0.05MA0.1FA0.85PbI3.0,1.73,MACl,14.6,PEAI,0.517,,,Me-4PACz,0.189,DMACPA,0.126,4-ABnP,0.016,,,,,1000,10,5000,40,10,160,110,25,PEAI,1.0,m-F-PEAI,2.0,3MTPAI,2.5,,,4900.0,30.0,14.0,120.0,100.0,5.0,23.5057,82.5664,1.12692,25.2625,10567,CH2,v4,
42267,20250425,107,Cs0.05MA0.1FA0.85PbI3.0,1.73,MACl,14.6,PEAI,0.517,,,Me-4PACz,0.189,DMACPA,0.126,4-ABnP,0.016,,,,,1000,10,5000,40,10,160,110,25,PEAI,1.0,m-F-PEAI,2.0,3MTPAI,2.5,,,4900.0,30.0,14.0,120.0,100.0,5.0,23.2786,81.5572,1.12597,25.3494,10567,CH3,v4,
42268,20250425,107,Cs0.05MA0.1FA0.85PbI3.0,1.73,MACl,14.6,PEAI,0.517,,,Me-4PACz,0.189,DMACPA,0.126,4-ABnP,0.016,,,,,1000,10,5000,40,10,160,110,25,PEAI,1.0,m-F-PEAI,2.0,3MTPAI,2.5,,,4900.0,30.0,14.0,120.0,100.0,5.0,19.4936,69.6873,1.11753,25.0311,10567,CH4,v4,
42269,20250425,107,Cs0.05MA0.1FA0.85PbI3.0,1.73,MACl,14.6,PEAI,0.517,,,Me-4PACz,0.189,DMACPA,0.126,4-ABnP,0.016,,,,,1000,10,5000,40,10,160,110,25,PEAI,1.0,PDADI,0.5,PiPI,0.4,,,4900.0,30.0,8.0,130.0,100.0,5.0,16.1677,61.8256,1.1367,23.0056,10568,CH1,v4,
42270,20250425,107,Cs0.05MA0.1FA0.85PbI3.0,1.73,MACl,14.6,PEAI,0.517,,,Me-4PACz,0.189,DMACPA,0.126,4-ABnP,0.016,,,,,1000,10,5000,40,10,160,110,25,PEAI,1.0,PDADI,0.5,PiPI,0.4,,,4900.0,30.0,8.0,130.0,100.0,5.0,17.7355,66.8783,1.12903,23.4884,10568,CH2,v4,
42271,20250425,107,Cs0.05MA0.1FA0.85PbI3.0,1.73,MACl,14.6,PEAI,0.517,,,Me-4PACz,0.189,DMACPA,0.126,4-ABnP,0.016,,,,,1000,10,5000,40,10,160,110,25,PEAI,1.0,PDADI,0.5,PiPI,0.4,,,4900.0,30.0,8.0,130.0,100.0,5.0,19.8937,74.4718,1.13521,23.5313,10568,CH3,v4,
42272,20250425,107,Cs0.05MA0.1FA0.85PbI3.0,1.73,MACl,14.6,PEAI,0.517,,,Me-4PACz,0.189,DMACPA,0.126,4-ABnP,0.016,,,,,1000,10,5000,40,10,160,110,25,PEAI,1.0,PDADI,0.5,PiPI,0.4,,,4900.0,30.0,8.0,130.0,100.0,5.0,21.9546,84.0462,1.12836,23.1505,10568,CH4,v4,
42273,20250425,107,Cs0.05MA0.1FA0.85PbI3.0,1.73,MACl,14.6,PEAI,0.517,,,Me-4PACz,0.189,DMACPA,0.126,4-ABnP,0.016,,,,,1000,10,5000,40,10,160,110,25,PEAI,1.0,PDADI,0.5,PiPI,0.4,,,4900.0,30.0,7.0,130.0,100.0,5.0,18.873,73.4535,1.14416,22.4565,10569,CH1,v4,
42274,20250425,107,Cs0.05MA0.1FA0.85PbI3.0,1.73,MACl,14.6,PEAI,0.517,,,Me-4PACz,0.189,DMACPA,0.126,4-ABnP,0.016,,,,,1000,10,5000,40,10,160,110,25,PEAI,1.0,PDADI,0.5,PiPI,0.4,,,4900.0,30.0,7.0,130.0,100.0,5.0,19.7541,76.447,1.13837,22.6993,10569,CH2,v4,
42275,20250425,107,Cs0.05MA0.1FA0.85PbI3.0,1.73,MACl,14.6,PEAI,0.517,,,Me-4PACz,0.189,DMACPA,0.126,4-ABnP,0.016,,,,,1000,10,5000,40,10,160,110,25,PEAI,1.0,PDADI,0.5,PiPI,0.4,,,4900.0,30.0,7.0,130.0,100.0,5.0,22.1009,82.7782,1.13123,23.6017,10569,CH3,v4,
42276,20250425,107,Cs0.05MA0.1FA0.85PbI3.0,1.73,MACl,14.6,PEAI,0.517,,,Me-4PACz,0.189,DMACPA,0.126,4-ABnP,0.016,,,,,1000,10,5000,40,10,160,110,25,PEAI,1.0,PDADI,0.5,PiPI,0.4,,,4900.0,30.0,7.0,130.0,100.0,5.0,21.1523,79.2114,1.12778,23.6782,10569,CH4,v4,
42277,20250425,107,Cs0.05MA0.1FA0.85PbI3.0,1.73,MACl,14.6,PEAI,0.517,,,Me-4PACz,0.189,DMACPA,0.126,4-ABnP,0.016,,,,,1000,10,5000,40,10,160,110,25,PEAI,1.0,PDADI,0.5,PiPI,0.4,,,4900.0,31.0,10.0,120.0,100.0,5.0,22.286,84.6284,1.14101,23.0794,10570,CH1,v4,
42278,20250425,107,Cs0.05MA0.1FA0.85PbI3.0,1.73,MACl,14.6,PEAI,0.517,,,Me-4PACz,0.189,DMACPA,0.126,4-ABnP,0.016,,,,,1000,10,5000,40,10,160,110,25,PEAI,1.0,PDADI,0.5,PiPI,0.4,,,4900.0,31.0,10.0,120.0,100.0,5.0,22.3426,83.3163,1.14533,23.4138,10570,CH2,v4,
42279,20250425,107,Cs0.05MA0.1FA0.85PbI3.0,1.73,MACl,14.6,PEAI,0.517,,,Me-4PACz,0.189,DMACPA,0.126,4-ABnP,0.016,,,,,1000,10,5000,40,10,160,110,25,PEAI,1.0,PDADI,0.5,PiPI,0.4,,,4900.0,31.0,10.0,120.0,100.0,5.0,21.5465,79.6806,1.14033,23.7134,10570,CH3,v4,
42280,20250425,107,Cs0.05MA0.1FA0.85PbI3.0,1.73,MACl,14.6,PEAI,0.517,,,Me-4PACz,0.189,DMACPA,0.126,4-ABnP,0.016,,,,,1000,10,5000,40,10,160,110,25,PEAI,1.0,PDADI,0.5,PiPI,0.4,,,4900.0,31.0,10.0,120.0,100.0,5.0,21.9868,84.0559,1.13108,23.1259,10570,CH4,v4,
42281,20250425,107,Cs0.05MA0.1FA0.85PbI3.0,1.73,MACl,14.6,PEAI,0.517,,,Me-4PACz,0.189,DMACPA,0.126,4-ABnP,0.016,,,,,1000,10,5000,40,10,160,110,25,PEAI,1.0,PDADI,0.5,,,,,4900.0,32.0,7.0,130.0,100.0,5.0,23.977,83.4376,1.13877,25.2346,10571,CH1,v4,
42282,20250425,107,Cs0.05MA0.1FA0.85PbI3.0,1.73,MACl,14.6,PEAI,0.517,,,Me-4PACz,0.189,DMACPA,0.126,4-ABnP,0.016,,,,,1000,10,5000,40,10,160,110,25,PEAI,1.0,PDADI,0.5,,,,,4900.0,32.0,7.0,130.0,100.0,5.0,24.3273,84.0193,1.14222,25.3493,10571,CH2,v4,
42283,20250425,107,Cs0.05MA0.1FA0.85PbI3.0,1.73,MACl,14.6,PEAI,0.517,,,Me-4PACz,0.189,DMACPA,0.126,4-ABnP,0.016,,,,,1000,10,5000,40,10,160,110,25,PEAI,1.0,PDADI,0.5,,,,,4900.0,32.0,7.0,130.0,100.0,5.0,24.1283,84.0857,1.13829,25.2087,10571,CH3,v4,
42284,20250425,107,Cs0.05MA0.1FA0.85PbI3.0,1.73,MACl,14.6,PEAI,0.517,,,Me-4PACz,0.189,DMACPA,0.126,4-ABnP,0.016,,,,,1000,10,5000,40,10,160,110,25,PEAI,1.0,PDADI,0.5,,,,,4900.0,32.0,7.0,130.0,100.0,5.0,23.5523,83.716,1.13428,24.8031,10571,CH4,v4,
42285,20250425,107,Cs0.05MA0.1FA0.85PbI3.0,1.73,MACl,14.6,PEAI,0.517,,,Me-4PACz,0.189,DMACPA,0.126,4-ABnP,0.016,,,,,1000,10,5000,40,10,160,110,25,PEAI,1.0,PDADI,0.5,,,,,5000.0,31.0,8.0,130.0,100.0,5.0,23.2366,81.9814,1.14561,24.7412,10572,CH1,v4,
42286,20250425,107,Cs0.05MA0.1FA0.85PbI3.0,1.73,MACl,14.6,PEAI,0.517,,,Me-4PACz,0.189,DMACPA,0.126,4-ABnP,0.016,,,,,1000,10,5000,40,10,160,110,25,PEAI,1.0,PDADI,0.5,,,,,5000.0,31.0,8.0,130.0,100.0,5.0,23.444,81.9751,1.14389,25.0015,10572,CH2,v4,
42287,20250425,107,Cs0.05MA0.1FA0.85PbI3.0,1.73,MACl,14.6,PEAI,0.517,,,Me-4PACz,0.189,DMACPA,0.126,4-ABnP,0.016,,,,,1000,10,5000,40,10,160,110,25,PEAI,1.0,PDADI,0.5,,,,,5000.0,31.0,8.0,130.0,100.0,5.0,23.3306,81.4359,1.14262,25.073,10572,CH3,v4,
42288,20250425,107,Cs0.05MA0.1FA0.85PbI3.0,1.73,MACl,14.6,PEAI,0.517,,,Me-4PACz,0.189,DMACPA,0.126,4-ABnP,0.016,,,,,1000,10,5000,40,10,160,110,25,PEAI,1.0,PDADI,0.5,,,,,5000.0,31.0,8.0,130.0,100.0,5.0,22.9713,80.8587,1.13768,24.9711,10572,CH4,v4,
42289,20250425,107,Cs0.05MA0.1FA0.85PbI3.0,1.73,MACl,14.6,PEAI,0.517,,,Me-4PACz,0.189,DMACPA,0.126,4-ABnP,0.016,,,,,1000,10,5000,40,10,160,110,25,PEAI,1.0,PDADI,0.5,,,,,5000.0,30.0,11.0,100.0,100.0,6.0,19.6574,71.1367,1.13513,24.3437,10573,CH1,v4,
42290,20250425,107,Cs0.05MA0.1FA0.85PbI3.0,1.73,MACl,14.6,PEAI,0.517,,,Me-4PACz,0.189,DMACPA,0.126,4-ABnP,0.016,,,,,1000,10,5000,40,10,160,110,25,PEAI,1.0,PDADI,0.5,,,,,5000.0,30.0,11.0,100.0,100.0,6.0,23.6564,83.1336,1.13477,25.0764,10573,CH2,v4,
42291,20250425,107,Cs0.05MA0.1FA0.85PbI3.0,1.73,MACl,14.6,PEAI,0.517,,,Me-4PACz,0.189,DMACPA,0.126,4-ABnP,0.016,,,,,1000,10,5000,40,10,160,110,25,PEAI,1.0,PDADI,0.5,,,,,5000.0,30.0,11.0,100.0,100.0,6.0,23.0487,80.7031,1.14538,24.9349,10573,CH3,v4,
42292,20250425,107,Cs0.05MA0.1FA0.85PbI3.0,1.73,MACl,14.6,PEAI,0.517,,,Me-4PACz,0.189,DMACPA,0.126,4-ABnP,0.016,,,,,1000,10,5000,40,10,160,110,25,PEAI,1.0,PDADI,0.5,,,,,5000.0,30.0,11.0,100.0,100.0,6.0,23.4206,83.7698,1.13354,24.6647,10573,CH4,v4,
42293,20250425,107,Cs0.05MA0.1FA0.85PbI3.0,1.73,MACl,14.6,PEAI,0.517,,,Me-4PACz,0.189,DMACPA,0.126,4-ABnP,0.016,,,,,1000,10,5000,40,10,160,110,25,PEAI,1.0,PDADI,0.5,,,,,5000.0,31.0,9.0,110.0,100.0,6.0,22.4027,78.0846,1.14242,25.1136,10574,CH1,v4,
42294,20250425,107,Cs0.05MA0.1FA0.85PbI3.0,1.73,MACl,14.6,PEAI,0.517,,,Me-4PACz,0.189,DMACPA,0.126,4-ABnP,0.016,,,,,1000,10,5000,40,10,160,110,25,PEAI,1.0,PDADI,0.5,,,,,5000.0,31.0,9.0,110.0,100.0,6.0,19.9634,69.455,1.13677,25.2847,10574,CH2,v4,
42295,20250425,107,Cs0.05MA0.1FA0.85PbI3.0,1.73,MACl,14.6,PEAI,0.517,,,Me-4PACz,0.189,DMACPA,0.126,4-ABnP,0.016,,,,,1000,10,5000,40,10,160,110,25,PEAI,1.0,PDADI,0.5,,,,,5000.0,31.0,9.0,110.0,100.0,6.0,23.9544,83.893,1.13751,25.1018,10574,CH3,v4,
42296,20250425,107,Cs0.05MA0.1FA0.85PbI3.0,1.73,MACl,14.6,PEAI,0.517,,,Me-4PACz,0.189,DMACPA,0.126,4-ABnP,0.016,,,,,1000,10,5000,40,10,160,110,25,PEAI,1.0,PDADI,0.5,,,,,5000.0,31.0,9.0,110.0,100.0,6.0,22.6291,80.847,1.13434,24.6751,10574,CH4,v4,
42297,20250425,107,Cs0.05MA0.1FA0.85PbI3.0,1.73,MACl,14.6,PEAI,0.517,,,Me-4PACz,0.189,DMACPA,0.126,4-ABnP,0.016,,,,,1000,10,5000,40,10,160,110,25,PEAI,1.0,PDADI,0.5,,,,,4900.0,30.0,12.0,120.0,100.0,5.0,23.5883,83.0469,1.13899,24.9376,10575,CH1,v4,
42298,20250425,107,Cs0.05MA0.1FA0.85PbI3.0,1.73,MACl,14.6,PEAI,0.517,,,Me-4PACz,0.189,DMACPA,0.126,4-ABnP,0.016,,,,,1000,10,5000,40,10,160,110,25,PEAI,1.0,PDADI,0.5,,,,,4900.0,30.0,12.0,120.0,100.0,5.0,24.2864,84.2544,1.14216,25.2372,10575,CH2,v4,
42299,20250425,107,Cs0.05MA0.1FA0.85PbI3.0,1.73,MACl,14.6,PEAI,0.517,,,Me-4PACz,0.189,DMACPA,0.126,4-ABnP,0.016,,,,,1000,10,5000,40,10,160,110,25,PEAI,1.0,PDADI,0.5,,,,,4900.0,30.0,12.0,120.0,100.0,5.0,24.098,84.0326,1.13794,25.2007,10575,CH3,v4,
42300,20250425,107,Cs0.05MA0.1FA0.85PbI3.0,1.73,MACl,14.6,PEAI,0.517,,,Me-4PACz,0.189,DMACPA,0.126,4-ABnP,0.016,,,,,1000,10,5000,40,10,160,110,25,PEAI,1.0,PDADI,0.5,,,,,4900.0,30.0,12.0,120.0,100.0,5.0,23.6734,83.8222,1.13254,24.9373,10575,CH4,v4,
42301,20250425,107,Cs0.05MA0.1FA0.85PbI3.0,1.73,MACl,14.6,PEAI,0.517,AGAD,1.0,Me-4PACz,0.165,DMACPA,0.11,Me-2PACz,0.055,,,,,1000,10,5000,40,10,160,110,25,PEAI,1.0,m-F-PEAI,2.0,3MTPAI,2.5,,,5000.0,31.0,10.0,120.0,100.0,5.0,23.7487,82.0751,1.13647,25.4607,10576,CH1,v4,
42302,20250425,107,Cs0.05MA0.1FA0.85PbI3.0,1.73,MACl,14.6,PEAI,0.517,AGAD,1.0,Me-4PACz,0.165,DMACPA,0.11,Me-2PACz,0.055,,,,,1000,10,5000,40,10,160,110,25,PEAI,1.0,m-F-PEAI,2.0,3MTPAI,2.5,,,5000.0,31.0,10.0,120.0,100.0,5.0,23.6508,80.9558,1.13815,25.6684,10576,CH2,v4,
42303,20250425,107,Cs0.05MA0.1FA0.85PbI3.0,1.73,MACl,14.6,PEAI,0.517,AGAD,1.0,Me-4PACz,0.165,DMACPA,0.11,Me-2PACz,0.055,,,,,1000,10,5000,40,10,160,110,25,PEAI,1.0,m-F-PEAI,2.0,3MTPAI,2.5,,,5000.0,31.0,10.0,120.0,100.0,5.0,23.0534,79.2303,1.13637,25.6049,10576,CH3,v4,
42304,20250425,107,Cs0.05MA0.1FA0.85PbI3.0,1.73,MACl,14.6,PEAI,0.517,AGAD,1.0,Me-4PACz,0.165,DMACPA,0.11,Me-2PACz,0.055,,,,,1000,10,5000,40,10,160,110,25,PEAI,1.0,m-F-PEAI,2.0,3MTPAI,2.5,,,5000.0,31.0,10.0,120.0,100.0,5.0,22.8075,78.9724,1.13376,25.4731,10576,CH4,v4,
42305,20250425,107,Cs0.05MA0.1FA0.85PbI3.0,1.73,MACl,14.6,PEAI,0.517,AGAD,1.0,Me-4PACz,0.165,DMACPA,0.11,Me-2PACz,0.055,,,,,1000,10,5000,40,10,160,110,25,PEAI,1.0,m-F-PEAI,2.0,3MTPAI,2.5,,,5000.0,32.0,10.0,130.0,100.0,5.0,23.803,81.7065,1.13901,25.5769,10577,CH1,v4,
42306,20250425,107,Cs0.05MA0.1FA0.85PbI3.0,1.73,MACl,14.6,PEAI,0.517,AGAD,1.0,Me-4PACz,0.165,DMACPA,0.11,Me-2PACz,0.055,,,,,1000,10,5000,40,10,160,110,25,PEAI,1.0,m-F-PEAI,2.0,3MTPAI,2.5,,,5000.0,32.0,10.0,130.0,100.0,5.0,23.7445,80.7137,1.13763,25.8591,10577,CH2,v4,
42307,20250425,107,Cs0.05MA0.1FA0.85PbI3.0,1.73,MACl,14.6,PEAI,0.517,AGAD,1.0,Me-4PACz,0.165,DMACPA,0.11,Me-2PACz,0.055,,,,,1000,10,5000,40,10,160,110,25,PEAI,1.0,m-F-PEAI,2.0,3MTPAI,2.5,,,5000.0,32.0,10.0,130.0,100.0,5.0,23.1547,78.7999,1.13501,25.8889,10577,CH3,v4,
42308,20250425,107,Cs0.05MA0.1FA0.85PbI3.0,1.73,MACl,14.6,PEAI,0.517,AGAD,1.0,Me-4PACz,0.165,DMACPA,0.11,Me-2PACz,0.055,,,,,1000,10,5000,40,10,160,110,25,PEAI,1.0,m-F-PEAI,2.0,3MTPAI,2.5,,,5000.0,32.0,10.0,130.0,100.0,5.0,22.7067,77.8612,1.12931,25.8237,10577,CH4,v4,
42309,20250425,107,Cs0.05MA0.1FA0.85PbI3.0,1.73,MACl,14.6,PEAI,0.517,AGAD,1.0,Me-4PACz,0.165,DMACPA,0.11,Me-2PACz,0.055,,,,,1000,10,5000,40,10,160,110,25,PEAI,1.0,PDADI,0.5,PiPI,0.4,,,5000.0,31.0,10.0,130.0,100.0,5.0,22.7102,81.1446,1.14714,24.3975,10578,CH1,v4,
42310,20250425,107,Cs0.05MA0.1FA0.85PbI3.0,1.73,MACl,14.6,PEAI,0.517,AGAD,1.0,Me-4PACz,0.165,DMACPA,0.11,Me-2PACz,0.055,,,,,1000,10,5000,40,10,160,110,25,PEAI,1.0,PDADI,0.5,PiPI,0.4,,,5000.0,31.0,10.0,130.0,100.0,5.0,22.0953,78.6917,1.15637,24.2815,10578,CH2,v4,
42311,20250425,107,Cs0.05MA0.1FA0.85PbI3.0,1.73,MACl,14.6,PEAI,0.517,AGAD,1.0,Me-4PACz,0.165,DMACPA,0.11,Me-2PACz,0.055,,,,,1000,10,5000,40,10,160,110,25,PEAI,1.0,PDADI,0.5,PiPI,0.4,,,5000.0,31.0,10.0,130.0,100.0,5.0,22.6676,80.7013,1.15402,24.3395,10578,CH3,v4,
42312,20250425,107,Cs0.05MA0.1FA0.85PbI3.0,1.73,MACl,14.6,PEAI,0.517,AGAD,1.0,Me-4PACz,0.165,DMACPA,0.11,Me-2PACz,0.055,,,,,1000,10,5000,40,10,160,110,25,PEAI,1.0,PDADI,0.5,PiPI,0.4,,,5000.0,31.0,10.0,130.0,100.0,5.0,22.4134,81.487,1.14647,23.9914,10578,CH4,v4,
42313,20250425,107,Cs0.05MA0.1FA0.85PbI3.0,1.73,MACl,14.6,PEAI,0.517,AGAD,1.0,Me-4PACz,0.165,DMACPA,0.11,Me-2PACz,0.055,,,,,1000,10,5000,40,10,160,110,25,PEAI,1.0,PDADI,0.5,PiPI,0.4,,,5000.0,30.0,10.0,110.0,100.0,6.0,23.462,81.4465,1.15385,24.9657,10579,CH1,v4,
42314,20250425,107,Cs0.05MA0.1FA0.85PbI3.0,1.73,MACl,14.6,PEAI,0.517,AGAD,1.0,Me-4PACz,0.165,DMACPA,0.11,Me-2PACz,0.055,,,,,1000,10,5000,40,10,160,110,25,PEAI,1.0,PDADI,0.5,PiPI,0.4,,,5000.0,30.0,10.0,110.0,100.0,6.0,23.0137,79.3898,1.15882,25.0153,10579,CH2,v4,
42315,20250425,107,Cs0.05MA0.1FA0.85PbI3.0,1.73,MACl,14.6,PEAI,0.517,AGAD,1.0,Me-4PACz,0.165,DMACPA,0.11,Me-2PACz,0.055,,,,,1000,10,5000,40,10,160,110,25,PEAI,1.0,PDADI,0.5,PiPI,0.4,,,5000.0,30.0,10.0,110.0,100.0,6.0,22.2757,77.6259,1.15632,24.8168,10579,CH3,v4,
42316,20250425,107,Cs0.05MA0.1FA0.85PbI3.0,1.73,MACl,14.6,PEAI,0.517,AGAD,1.0,Me-4PACz,0.165,DMACPA,0.11,Me-2PACz,0.055,,,,,1000,10,5000,40,10,160,110,25,PEAI,1.0,PDADI,0.5,PiPI,0.4,,,5000.0,30.0,10.0,110.0,100.0,6.0,22.9014,81.4177,1.1476,24.5106,10579,CH4,v4,
42317,20250425,107,Cs0.05MA0.1FA0.85PbI3.0,1.73,MACl,14.6,PEAI,0.517,AGAD,1.0,Me-4PACz,0.165,DMACPA,0.11,Me-2PACz,0.055,,,,,1000,10,5000,40,10,160,110,25,PEAI,1.0,PDADI,0.5,PiPI,0.4,,,5000.0,33.0,11.0,100.0,100.0,7.0,6.3239,33.4213,0.785184,24.0985,10580,CH1,v4,
42318,20250425,107,Cs0.05MA0.1FA0.85PbI3.0,1.73,MACl,14.6,PEAI,0.517,AGAD,1.0,Me-4PACz,0.165,DMACPA,0.11,Me-2PACz,0.055,,,,,1000,10,5000,40,10,160,110,25,PEAI,1.0,PDADI,0.5,PiPI,0.4,,,5000.0,33.0,11.0,100.0,100.0,7.0,22.7394,80.6326,1.15513,24.414,10580,CH2,v4,
42319,20250425,107,Cs0.05MA0.1FA0.85PbI3.0,1.73,MACl,14.6,PEAI,0.517,AGAD,1.0,Me-4PACz,0.165,DMACPA,0.11,Me-2PACz,0.055,,,,,1000,10,5000,40,10,160,110,25,PEAI,1.0,PDADI,0.5,PiPI,0.4,,,5000.0,33.0,11.0,100.0,100.0,7.0,22.611,80.852,1.1482,24.3563,10580,CH3,v4,
42320,20250425,107,Cs0.05MA0.1FA0.85PbI3.0,1.73,MACl,14.6,PEAI,0.517,AGAD,1.0,Me-4PACz,0.165,DMACPA,0.11,Me-2PACz,0.055,,,,,1000,10,5000,40,10,160,110,25,PEAI,1.0,PDADI,0.5,PiPI,0.4,,,5000.0,33.0,11.0,100.0,100.0,7.0,13.8037,51.2077,1.117,24.1329,10580,CH4,v4,
42321,20250425,107,Cs0.05MA0.1FA0.85PbI3.0,1.73,MACl,14.6,PEAI,0.517,AGAD,1.0,Me-4PACz,0.165,DMACPA,0.11,Me-2PACz,0.055,,,,,1000,10,5000,40,10,160,110,25,PEAI,1.0,PDADI,0.5,,,,,4900.0,31.0,14.0,120.0,100.0,5.0,23.7378,81.952,1.14734,25.2458,10581,CH1,v4,
42322,20250425,107,Cs0.05MA0.1FA0.85PbI3.0,1.73,MACl,14.6,PEAI,0.517,AGAD,1.0,Me-4PACz,0.165,DMACPA,0.11,Me-2PACz,0.055,,,,,1000,10,5000,40,10,160,110,25,PEAI,1.0,PDADI,0.5,,,,,4900.0,31.0,14.0,120.0,100.0,5.0,23.7659,81.5772,1.15152,25.2997,10581,CH2,v4,
42323,20250425,107,Cs0.05MA0.1FA0.85PbI3.0,1.73,MACl,14.6,PEAI,0.517,AGAD,1.0,Me-4PACz,0.165,DMACPA,0.11,Me-2PACz,0.055,,,,,1000,10,5000,40,10,160,110,25,PEAI,1.0,PDADI,0.5,,,,,4900.0,31.0,14.0,120.0,100.0,5.0,23.4985,81.5368,1.14824,25.099,10581,CH3,v4,
42324,20250425,107,Cs0.05MA0.1FA0.85PbI3.0,1.73,MACl,14.6,PEAI,0.517,AGAD,1.0,Me-4PACz,0.165,DMACPA,0.11,Me-2PACz,0.055,,,,,1000,10,5000,40,10,160,110,25,PEAI,1.0,PDADI,0.5,,,,,4900.0,31.0,14.0,120.0,100.0,5.0,21.3433,75.4041,1.14641,24.6904,10581,CH4,v4,
42325,20250425,107,Cs0.05MA0.1FA0.85PbI3.0,1.73,MACl,14.6,PEAI,0.517,AGAD,1.0,Me-4PACz,0.165,DMACPA,0.11,Me-2PACz,0.055,,,,,1000,10,5000,40,10,160,110,25,PEAI,1.0,PDADI,0.5,,,,,4900.0,31.0,14.0,120.0,100.0,5.0,19.8325,69.9761,1.15973,24.4383,10582,CH1,v4,
42326,20250425,107,Cs0.05MA0.1FA0.85PbI3.0,1.73,MACl,14.6,PEAI,0.517,AGAD,1.0,Me-4PACz,0.165,DMACPA,0.11,Me-2PACz,0.055,,,,,1000,10,5000,40,10,160,110,25,PEAI,1.0,PDADI,0.5,,,,,4900.0,31.0,14.0,120.0,100.0,5.0,18.8548,66.2597,1.15059,24.7316,10582,CH2,v4,
42327,20250425,107,Cs0.05MA0.1FA0.85PbI3.0,1.73,MACl,14.6,PEAI,0.517,AGAD,1.0,Me-4PACz,0.165,DMACPA,0.11,Me-2PACz,0.055,,,,,1000,10,5000,40,10,160,110,25,PEAI,1.0,PDADI,0.5,,,,,4900.0,31.0,14.0,120.0,100.0,5.0,22.802,79.5084,1.15394,24.8528,10582,CH3,v4,
42328,20250425,107,Cs0.05MA0.1FA0.85PbI3.0,1.73,MACl,14.6,PEAI,0.517,AGAD,1.0,Me-4PACz,0.165,DMACPA,0.11,Me-2PACz,0.055,,,,,1000,10,5000,40,10,160,110,25,PEAI,1.0,PDADI,0.5,,,,,4900.0,31.0,14.0,120.0,100.0,5.0,22.9062,81.1021,1.14731,24.6174,10582,CH4,v4,
42329,20250425,107,Cs0.05MA0.1FA0.85PbI3.0,1.73,MACl,14.6,PEAI,0.517,AGAD,1.0,Me-4PACz,0.165,DMACPA,0.11,Me-2PACz,0.055,,,,,1000,10,5000,40,10,160,110,25,PEAI,1.0,PDADI,0.5,,,,,5000.0,33.0,10.0,110.0,100.0,6.0,24.3178,81.9149,1.14669,25.8891,10583,CH1,v4,
42330,20250425,107,Cs0.05MA0.1FA0.85PbI3.0,1.73,MACl,14.6,PEAI,0.517,AGAD,1.0,Me-4PACz,0.165,DMACPA,0.11,Me-2PACz,0.055,,,,,1000,10,5000,40,10,160,110,25,PEAI,1.0,PDADI,0.5,,,,,5000.0,33.0,10.0,110.0,100.0,6.0,24.399,81.537,1.14871,26.0499,10583,CH2,v4,
42331,20250425,107,Cs0.05MA0.1FA0.85PbI3.0,1.73,MACl,14.6,PEAI,0.517,AGAD,1.0,Me-4PACz,0.165,DMACPA,0.11,Me-2PACz,0.055,,,,,1000,10,5000,40,10,160,110,25,PEAI,1.0,PDADI,0.5,,,,,5000.0,33.0,10.0,110.0,100.0,6.0,24.1749,81.5042,1.14777,25.8423,10583,CH3,v4,
42332,20250425,107,Cs0.05MA0.1FA0.85PbI3.0,1.73,MACl,14.6,PEAI,0.517,AGAD,1.0,Me-4PACz,0.165,DMACPA,0.11,Me-2PACz,0.055,,,,,1000,10,5000,40,10,160,110,25,PEAI,1.0,PDADI,0.5,,,,,5000.0,33.0,10.0,110.0,100.0,6.0,23.8619,81.6533,1.14392,25.5468,10583,CH4,v4,
42333,20250425,107,Cs0.05MA0.1FA0.85PbI3.0,1.73,MACl,14.6,PEAI,0.517,AGAD,1.0,Me-4PACz,0.165,DMACPA,0.11,Me-2PACz,0.055,,,,,1000,10,5000,40,10,160,110,25,PEAI,1.0,PDADI,0.5,,,,,5000.0,31.0,12.0,130.0,100.0,5.0,24.1065,82.1297,1.14596,25.6132,10584,CH1,v4,
42334,20250425,107,Cs0.05MA0.1FA0.85PbI3.0,1.73,MACl,14.6,PEAI,0.517,AGAD,1.0,Me-4PACz,0.165,DMACPA,0.11,Me-2PACz,0.055,,,,,1000,10,5000,40,10,160,110,25,PEAI,1.0,PDADI,0.5,,,,,5000.0,31.0,12.0,130.0,100.0,5.0,23.9757,80.338,1.15617,25.8125,10584,CH2,v4,
42335,20250425,107,Cs0.05MA0.1FA0.85PbI3.0,1.73,MACl,14.6,PEAI,0.517,AGAD,1.0,Me-4PACz,0.165,DMACPA,0.11,Me-2PACz,0.055,,,,,1000,10,5000,40,10,160,110,25,PEAI,1.0,PDADI,0.5,,,,,5000.0,31.0,12.0,130.0,100.0,5.0,23.9061,80.1365,1.15271,25.8797,10584,CH3,v4,
42336,20250425,107,Cs0.05MA0.1FA0.85PbI3.0,1.73,MACl,14.6,PEAI,0.517,AGAD,1.0,Me-4PACz,0.165,DMACPA,0.11,Me-2PACz,0.055,,,,,1000,10,5000,40,10,160,110,25,PEAI,1.0,PDADI,0.5,,,,,5000.0,31.0,12.0,130.0,100.0,5.0,19.4306,68.348,1.1167,25.4579,10584,CH4,v4,
42337,20250425,107,Cs0.05MA0.1FA0.85PbI3.0,1.73,MACl,14.6,PEAI,0.517,AGAD,1.0,Me-4PACz,0.165,DMACPA,0.11,Me-2PACz,0.055,,,,,1000,10,5000,40,10,160,110,25,PEAI,1.0,PDADI,0.5,,,,,4900.0,31.0,7.0,130.0,100.0,5.0,18.9949,65.4402,1.14327,25.3888,10585,CH1,v4,
42338,20250425,107,Cs0.05MA0.1FA0.85PbI3.0,1.73,MACl,14.6,PEAI,0.517,AGAD,1.0,Me-4PACz,0.165,DMACPA,0.11,Me-2PACz,0.055,,,,,1000,10,5000,40,10,160,110,25,PEAI,1.0,PDADI,0.5,,,,,4900.0,31.0,7.0,130.0,100.0,5.0,22.3521,75.6762,1.1533,25.6105,10585,CH2,v4,
42339,20250425,107,Cs0.05MA0.1FA0.85PbI3.0,1.73,MACl,14.6,PEAI,0.517,AGAD,1.0,Me-4PACz,0.165,DMACPA,0.11,Me-2PACz,0.055,,,,,1000,10,5000,40,10,160,110,25,PEAI,1.0,PDADI,0.5,,,,,4900.0,31.0,7.0,130.0,100.0,5.0,24.1319,81.9017,1.15072,25.6052,10585,CH3,v4,
42340,20250425,107,Cs0.05MA0.1FA0.85PbI3.0,1.73,MACl,14.6,PEAI,0.517,AGAD,1.0,Me-4PACz,0.165,DMACPA,0.11,Me-2PACz,0.055,,,,,1000,10,5000,40,10,160,110,25,PEAI,1.0,PDADI,0.5,,,,,4900.0,31.0,7.0,130.0,100.0,5.0,23.8032,82.5626,1.13767,25.3418,10585,CH4,v4,
42341,20250425,107,Cs0.05MA0.1FA0.85PbI3.0,1.73,MACl,14.6,PEAI,0.517,AGAD,1.0,Me-4PACz,0.198,4PADCB,0.066,Me-2PACz,0.066,,,,,1000,10,5000,40,10,160,110,25,PEAI,1.0,m-F-PEAI,2.0,3MTPAI,2.5,,,4900.0,30.0,14.0,120.0,100.0,5.0,23.7035,80.4564,1.13783,25.8926,10586,CH1,v4,
42342,20250425,107,Cs0.05MA0.1FA0.85PbI3.0,1.73,MACl,14.6,PEAI,0.517,AGAD,1.0,Me-4PACz,0.198,4PADCB,0.066,Me-2PACz,0.066,,,,,1000,10,5000,40,10,160,110,25,PEAI,1.0,m-F-PEAI,2.0,3MTPAI,2.5,,,4900.0,30.0,14.0,120.0,100.0,5.0,23.7824,80.864,1.13631,25.8824,10586,CH2,v4,
42343,20250425,107,Cs0.05MA0.1FA0.85PbI3.0,1.73,MACl,14.6,PEAI,0.517,AGAD,1.0,Me-4PACz,0.198,4PADCB,0.066,Me-2PACz,0.066,,,,,1000,10,5000,40,10,160,110,25,PEAI,1.0,m-F-PEAI,2.0,3MTPAI,2.5,,,4900.0,30.0,14.0,120.0,100.0,5.0,23.3211,80.0569,1.13421,25.6835,10586,CH3,v4,
42344,20250425,107,Cs0.05MA0.1FA0.85PbI3.0,1.73,MACl,14.6,PEAI,0.517,AGAD,1.0,Me-4PACz,0.198,4PADCB,0.066,Me-2PACz,0.066,,,,,1000,10,5000,40,10,160,110,25,PEAI,1.0,m-F-PEAI,2.0,3MTPAI,2.5,,,4900.0,30.0,14.0,120.0,100.0,5.0,22.5657,78.5082,1.12919,25.4547,10586,CH4,v4,
42345,20250425,107,Cs0.05MA0.1FA0.85PbI3.0,1.73,MACl,14.6,PEAI,0.517,AGAD,1.0,Me-4PACz,0.198,4PADCB,0.066,Me-2PACz,0.066,,,,,1000,10,5000,40,10,160,110,25,PEAI,1.0,m-F-PEAI,2.0,3MTPAI,2.5,,,5000.0,31.0,10.0,100.0,100.0,5.0,23.6914,81.9516,1.14707,25.2025,10587,CH1,v4,
42346,20250425,107,Cs0.05MA0.1FA0.85PbI3.0,1.73,MACl,14.6,PEAI,0.517,AGAD,1.0,Me-4PACz,0.198,4PADCB,0.066,Me-2PACz,0.066,,,,,1000,10,5000,40,10,160,110,25,PEAI,1.0,m-F-PEAI,2.0,3MTPAI,2.5,,,5000.0,31.0,10.0,100.0,100.0,5.0,23.5628,82.3326,1.14382,25.0206,10587,CH2,v4,
42347,20250425,107,Cs0.05MA0.1FA0.85PbI3.0,1.73,MACl,14.6,PEAI,0.517,AGAD,1.0,Me-4PACz,0.198,4PADCB,0.066,Me-2PACz,0.066,,,,,1000,10,5000,40,10,160,110,25,PEAI,1.0,m-F-PEAI,2.0,3MTPAI,2.5,,,5000.0,31.0,10.0,100.0,100.0,5.0,22.9426,81.9877,1.1361,24.6307,10587,CH3,v4,
42348,20250425,107,Cs0.05MA0.1FA0.85PbI3.0,1.73,MACl,14.6,PEAI,0.517,AGAD,1.0,Me-4PACz,0.198,4PADCB,0.066,Me-2PACz,0.066,,,,,1000,10,5000,40,10,160,110,25,PEAI,1.0,m-F-PEAI,2.0,3MTPAI,2.5,,,5000.0,31.0,10.0,100.0,100.0,5.0,21.742,79.1073,1.13033,24.3152,10587,CH4,v4,
42349,20250425,107,Cs0.05MA0.1FA0.85PbI3.0,1.73,MACl,14.6,PEAI,0.517,AGAD,1.0,Me-4PACz,0.198,4PADCB,0.066,Me-2PACz,0.066,,,,,1000,10,5000,40,10,160,110,25,PEAI,1.0,PDADI,0.5,PiPI,0.4,,,5000.0,30.0,8.0,130.0,100.0,5.0,24.0226,82.1105,1.14547,25.5411,10588,CH1,v4,
42350,20250425,107,Cs0.05MA0.1FA0.85PbI3.0,1.73,MACl,14.6,PEAI,0.517,AGAD,1.0,Me-4PACz,0.198,4PADCB,0.066,Me-2PACz,0.066,,,,,1000,10,5000,40,10,160,110,25,PEAI,1.0,PDADI,0.5,PiPI,0.4,,,5000.0,30.0,8.0,130.0,100.0,5.0,24.1451,81.9166,1.14844,25.6654,10588,CH2,v4,
42351,20250425,107,Cs0.05MA0.1FA0.85PbI3.0,1.73,MACl,14.6,PEAI,0.517,AGAD,1.0,Me-4PACz,0.198,4PADCB,0.066,Me-2PACz,0.066,,,,,1000,10,5000,40,10,160,110,25,PEAI,1.0,PDADI,0.5,PiPI,0.4,,,5000.0,30.0,8.0,130.0,100.0,5.0,24.04,82.269,1.14612,25.4959,10588,CH3,v4,
42352,20250425,107,Cs0.05MA0.1FA0.85PbI3.0,1.73,MACl,14.6,PEAI,0.517,AGAD,1.0,Me-4PACz,0.198,4PADCB,0.066,Me-2PACz,0.066,,,,,1000,10,5000,40,10,160,110,25,PEAI,1.0,PDADI,0.5,PiPI,0.4,,,5000.0,30.0,8.0,130.0,100.0,5.0,23.4651,82.0179,1.14336,25.0226,10588,CH4,v4,
42353,20250425,107,Cs0.05MA0.1FA0.85PbI3.0,1.73,MACl,14.6,PEAI,0.517,AGAD,1.0,Me-4PACz,0.198,4PADCB,0.066,Me-2PACz,0.066,,,,,1000,10,5000,40,10,160,110,25,PEAI,1.0,PDADI,0.5,PiPI,0.4,,,4900.0,30.0,7.0,130.0,100.0,5.0,21.145,77.8718,1.15493,23.511,10589,CH1,v4,
42354,20250425,107,Cs0.05MA0.1FA0.85PbI3.0,1.73,MACl,14.6,PEAI,0.517,AGAD,1.0,Me-4PACz,0.198,4PADCB,0.066,Me-2PACz,0.066,,,,,1000,10,5000,40,10,160,110,25,PEAI,1.0,PDADI,0.5,PiPI,0.4,,,4900.0,30.0,7.0,130.0,100.0,5.0,22.0977,81.0789,1.1446,23.8114,10589,CH2,v4,
42355,20250425,107,Cs0.05MA0.1FA0.85PbI3.0,1.73,MACl,14.6,PEAI,0.517,AGAD,1.0,Me-4PACz,0.198,4PADCB,0.066,Me-2PACz,0.066,,,,,1000,10,5000,40,10,160,110,25,PEAI,1.0,PDADI,0.5,PiPI,0.4,,,4900.0,30.0,7.0,130.0,100.0,5.0,22.0248,81.0377,1.14406,23.7561,10589,CH3,v4,
42356,20250425,107,Cs0.05MA0.1FA0.85PbI3.0,1.73,MACl,14.6,PEAI,0.517,AGAD,1.0,Me-4PACz,0.198,4PADCB,0.066,Me-2PACz,0.066,,,,,1000,10,5000,40,10,160,110,25,PEAI,1.0,PDADI,0.5,PiPI,0.4,,,4900.0,30.0,7.0,130.0,100.0,5.0,21.6163,80.8216,1.14056,23.4497,10589,CH4,v4,
42357,20250425,107,Cs0.05MA0.1FA0.85PbI3.0,1.73,MACl,14.6,PEAI,0.517,AGAD,1.0,Me-4PACz,0.198,4PADCB,0.066,Me-2PACz,0.066,,,,,1000,10,5000,40,10,160,110,25,PEAI,1.0,PDADI,0.5,PiPI,0.4,,,4900.0,31.0,8.0,130.0,100.0,5.0,19.9943,72.11,1.14431,24.2308,10590,CH1,v4,
42358,20250425,107,Cs0.05MA0.1FA0.85PbI3.0,1.73,MACl,14.6,PEAI,0.517,AGAD,1.0,Me-4PACz,0.198,4PADCB,0.066,Me-2PACz,0.066,,,,,1000,10,5000,40,10,160,110,25,PEAI,1.0,PDADI,0.5,PiPI,0.4,,,4900.0,31.0,8.0,130.0,100.0,5.0,22.7121,80.679,1.13805,24.7362,10590,CH2,v4,
42359,20250425,107,Cs0.05MA0.1FA0.85PbI3.0,1.73,MACl,14.6,PEAI,0.517,AGAD,1.0,Me-4PACz,0.198,4PADCB,0.066,Me-2PACz,0.066,,,,,1000,10,5000,40,10,160,110,25,PEAI,1.0,PDADI,0.5,PiPI,0.4,,,4900.0,31.0,8.0,130.0,100.0,5.0,22.6916,80.8244,1.13749,24.6818,10590,CH3,v4,
42360,20250425,107,Cs0.05MA0.1FA0.85PbI3.0,1.73,MACl,14.6,PEAI,0.517,AGAD,1.0,Me-4PACz,0.198,4PADCB,0.066,Me-2PACz,0.066,,,,,1000,10,5000,40,10,160,110,25,PEAI,1.0,PDADI,0.5,PiPI,0.4,,,4900.0,31.0,8.0,130.0,100.0,5.0,22.2141,80.8123,1.13715,24.1731,10590,CH4,v4,
42361,20250425,107,Cs0.05MA0.1FA0.85PbI3.0,1.73,MACl,14.6,PEAI,0.517,AGAD,1.0,Me-4PACz,0.198,4PADCB,0.066,Me-2PACz,0.066,,,,,1000,10,5000,40,10,160,110,25,PEAI,1.0,PDADI,0.5,,,,,5000.0,31.0,8.0,130.0,100.0,5.0,22.9705,79.7031,1.15116,25.0356,10591,CH1,v4,
42362,20250425,107,Cs0.05MA0.1FA0.85PbI3.0,1.73,MACl,14.6,PEAI,0.517,AGAD,1.0,Me-4PACz,0.198,4PADCB,0.066,Me-2PACz,0.066,,,,,1000,10,5000,40,10,160,110,25,PEAI,1.0,PDADI,0.5,,,,,5000.0,31.0,8.0,130.0,100.0,5.0,22.4848,76.9876,1.15388,25.3108,10591,CH2,v4,
42363,20250425,107,Cs0.05MA0.1FA0.85PbI3.0,1.73,MACl,14.6,PEAI,0.517,AGAD,1.0,Me-4PACz,0.198,4PADCB,0.066,Me-2PACz,0.066,,,,,1000,10,5000,40,10,160,110,25,PEAI,1.0,PDADI,0.5,,,,,5000.0,31.0,8.0,130.0,100.0,5.0,9.45547,43.7192,0.904143,23.9207,10591,CH3,v4,
42364,20250425,107,Cs0.05MA0.1FA0.85PbI3.0,1.73,MACl,14.6,PEAI,0.517,AGAD,1.0,Me-4PACz,0.198,4PADCB,0.066,Me-2PACz,0.066,,,,,1000,10,5000,40,10,160,110,25,PEAI,1.0,PDADI,0.5,,,,,5000.0,31.0,8.0,130.0,100.0,5.0,9.93731,40.9265,0.983465,24.6891,10591,CH4,v4,
42365,20250425,107,Cs0.05MA0.1FA0.85PbI3.0,1.73,MACl,14.6,PEAI,0.517,AGAD,1.0,Me-4PACz,0.198,4PADCB,0.066,Me-2PACz,0.066,,,,,1000,10,5000,40,10,160,110,25,PEAI,1.0,PDADI,0.5,,,,,4100.0,31.0,12.0,130.0,100.0,5.0,21.4216,73.4033,1.1462,25.4609,10592,CH1,v4,
42366,20250425,107,Cs0.05MA0.1FA0.85PbI3.0,1.73,MACl,14.6,PEAI,0.517,AGAD,1.0,Me-4PACz,0.198,4PADCB,0.066,Me-2PACz,0.066,,,,,1000,10,5000,40,10,160,110,25,PEAI,1.0,PDADI,0.5,,,,,4100.0,31.0,12.0,130.0,100.0,5.0,24.2827,81.5329,1.14585,25.9918,10592,CH2,v4,
42367,20250425,107,Cs0.05MA0.1FA0.85PbI3.0,1.73,MACl,14.6,PEAI,0.517,AGAD,1.0,Me-4PACz,0.198,4PADCB,0.066,Me-2PACz,0.066,,,,,1000,10,5000,40,10,160,110,25,PEAI,1.0,PDADI,0.5,,,,,4100.0,31.0,12.0,130.0,100.0,5.0,24.0402,81.0502,1.14328,25.9437,10592,CH3,v4,
42368,20250425,107,Cs0.05MA0.1FA0.85PbI3.0,1.73,MACl,14.6,PEAI,0.517,AGAD,1.0,Me-4PACz,0.198,4PADCB,0.066,Me-2PACz,0.066,,,,,1000,10,5000,40,10,160,110,25,PEAI,1.0,PDADI,0.5,,,,,4100.0,31.0,12.0,130.0,100.0,5.0,23.7848,80.8811,1.14125,25.7675,10592,CH4,v4,
42369,20250425,107,Cs0.05MA0.1FA0.85PbI3.0,1.73,MACl,14.6,PEAI,0.517,AGAD,1.0,Me-4PACz,0.198,4PADCB,0.066,Me-2PACz,0.066,,,,,1000,10,5000,40,10,160,110,25,PEAI,1.0,PDADI,0.5,,,,,4900.0,30.0,14.0,120.0,100.0,5.0,15.9816,56.1115,1.12629,25.2882,10593,CH1,v4,
42370,20250425,107,Cs0.05MA0.1FA0.85PbI3.0,1.73,MACl,14.6,PEAI,0.517,AGAD,1.0,Me-4PACz,0.198,4PADCB,0.066,Me-2PACz,0.066,,,,,1000,10,5000,40,10,160,110,25,PEAI,1.0,PDADI,0.5,,,,,4900.0,30.0,14.0,120.0,100.0,5.0,23.8593,80.4301,1.15577,25.6666,10593,CH2,v4,
42371,20250425,107,Cs0.05MA0.1FA0.85PbI3.0,1.73,MACl,14.6,PEAI,0.517,AGAD,1.0,Me-4PACz,0.198,4PADCB,0.066,Me-2PACz,0.066,,,,,1000,10,5000,40,10,160,110,25,PEAI,1.0,PDADI,0.5,,,,,4900.0,30.0,14.0,120.0,100.0,5.0,23.6495,80.7817,1.14418,25.5867,10593,CH3,v4,
42372,20250425,107,Cs0.05MA0.1FA0.85PbI3.0,1.73,MACl,14.6,PEAI,0.517,AGAD,1.0,Me-4PACz,0.198,4PADCB,0.066,Me-2PACz,0.066,,,,,1000,10,5000,40,10,160,110,25,PEAI,1.0,PDADI,0.5,,,,,4900.0,30.0,14.0,120.0,100.0,5.0,7.05317,35.7416,0.809576,24.3754,10593,CH4,v4,
42373,20250425,107,Cs0.05MA0.1FA0.85PbI3.0,1.73,MACl,14.6,PEAI,0.517,AGAD,1.0,Me-4PACz,0.198,4PADCB,0.066,Me-2PACz,0.066,,,,,1000,10,5000,40,10,160,110,25,PEAI,1.0,PDADI,0.5,,,,,5000.0,32.0,9.0,110.0,100.0,6.0,23.6193,81.7663,1.14329,25.266,10594,CH1,v4,
42374,20250425,107,Cs0.05MA0.1FA0.85PbI3.0,1.73,MACl,14.6,PEAI,0.517,AGAD,1.0,Me-4PACz,0.198,4PADCB,0.066,Me-2PACz,0.066,,,,,1000,10,5000,40,10,160,110,25,PEAI,1.0,PDADI,0.5,,,,,5000.0,32.0,9.0,110.0,100.0,6.0,23.812,81.109,1.15341,25.4533,10594,CH2,v4,
42375,20250425,107,Cs0.05MA0.1FA0.85PbI3.0,1.73,MACl,14.6,PEAI,0.517,AGAD,1.0,Me-4PACz,0.198,4PADCB,0.066,Me-2PACz,0.066,,,,,1000,10,5000,40,10,160,110,25,PEAI,1.0,PDADI,0.5,,,,,5000.0,32.0,9.0,110.0,100.0,6.0,23.7535,81.5334,1.14603,25.4211,10594,CH3,v4,
42376,20250425,107,Cs0.05MA0.1FA0.85PbI3.0,1.73,MACl,14.6,PEAI,0.517,AGAD,1.0,Me-4PACz,0.198,4PADCB,0.066,Me-2PACz,0.066,,,,,1000,10,5000,40,10,160,110,25,PEAI,1.0,PDADI,0.5,,,,,5000.0,32.0,9.0,110.0,100.0,6.0,23.3556,81.925,1.13616,25.0919,10594,CH4,v4,
42377,20250425,107,Cs0.05MA0.1FA0.85PbI3.0,1.73,MACl,14.6,PEAI,0.517,AGAD,1.0,Me-4PACz,0.198,4PADCB,0.066,Me-2PACz,0.066,,,,,1000,10,5000,40,10,160,110,25,PEAI,1.0,PDADI,0.5,,,,,4900.0,30.0,7.0,130.0,100.0,5.0,23.6995,81.8508,1.14383,25.3137,10595,CH1,v4,
42378,20250425,107,Cs0.05MA0.1FA0.85PbI3.0,1.73,MACl,14.6,PEAI,0.517,AGAD,1.0,Me-4PACz,0.198,4PADCB,0.066,Me-2PACz,0.066,,,,,1000,10,5000,40,10,160,110,25,PEAI,1.0,PDADI,0.5,,,,,4900.0,30.0,7.0,130.0,100.0,5.0,23.8552,81.5305,1.14795,25.4882,10595,CH2,v4,
42379,20250425,107,Cs0.05MA0.1FA0.85PbI3.0,1.73,MACl,14.6,PEAI,0.517,AGAD,1.0,Me-4PACz,0.198,4PADCB,0.066,Me-2PACz,0.066,,,,,1000,10,5000,40,10,160,110,25,PEAI,1.0,PDADI,0.5,,,,,4900.0,30.0,7.0,130.0,100.0,5.0,23.7645,81.7599,1.1462,25.3589,10595,CH3,v4,
42380,20250425,107,Cs0.05MA0.1FA0.85PbI3.0,1.73,MACl,14.6,PEAI,0.517,AGAD,1.0,Me-4PACz,0.198,4PADCB,0.066,Me-2PACz,0.066,,,,,1000,10,5000,40,10,160,110,25,PEAI,1.0,PDADI,0.5,,,,,4900.0,30.0,7.0,130.0,100.0,5.0,23.1131,81.0394,1.14371,24.9372,10595,CH4,v4,
42381,20250425,107,Cs0.05MA0.1FA0.85PbI3.0,1.73,MACl,14.6,PEAI,0.517,AGAD,1.0,Me-4PACz,0.189,DMACPA,0.126,4-ABnP,0.016,,,,,1000,10,5000,40,10,160,110,25,PEAI,1.0,m-F-PEAI,2.0,3MTPAI,2.5,,,5000.0,30.0,11.0,100.0,100.0,7.0,22.7227,81.1849,1.13709,24.6145,10596,CH1,v4,
42382,20250425,107,Cs0.05MA0.1FA0.85PbI3.0,1.73,MACl,14.6,PEAI,0.517,AGAD,1.0,Me-4PACz,0.189,DMACPA,0.126,4-ABnP,0.016,,,,,1000,10,5000,40,10,160,110,25,PEAI,1.0,m-F-PEAI,2.0,3MTPAI,2.5,,,5000.0,30.0,11.0,100.0,100.0,7.0,23.2829,82.3321,1.13617,24.8898,10596,CH2,v4,
42383,20250425,107,Cs0.05MA0.1FA0.85PbI3.0,1.73,MACl,14.6,PEAI,0.517,AGAD,1.0,Me-4PACz,0.189,DMACPA,0.126,4-ABnP,0.016,,,,,1000,10,5000,40,10,160,110,25,PEAI,1.0,m-F-PEAI,2.0,3MTPAI,2.5,,,5000.0,30.0,11.0,100.0,100.0,7.0,22.6666,81.0272,1.13056,24.7435,10596,CH3,v4,
42384,20250425,107,Cs0.05MA0.1FA0.85PbI3.0,1.73,MACl,14.6,PEAI,0.517,AGAD,1.0,Me-4PACz,0.189,DMACPA,0.126,4-ABnP,0.016,,,,,1000,10,5000,40,10,160,110,25,PEAI,1.0,m-F-PEAI,2.0,3MTPAI,2.5,,,5000.0,30.0,11.0,100.0,100.0,7.0,22.345,80.3798,1.12635,24.6808,10596,CH4,v4,
42385,20250425,107,Cs0.05MA0.1FA0.85PbI3.0,1.73,MACl,14.6,PEAI,0.517,AGAD,1.0,Me-4PACz,0.189,DMACPA,0.126,4-ABnP,0.016,,,,,1000,10,5000,40,10,160,110,25,PEAI,1.0,m-F-PEAI,2.0,3MTPAI,2.5,,,4900.0,30.0,14.0,120.0,100.0,5.0,23.2869,82.024,1.15198,24.6448,10597,CH1,v4,
42386,20250425,107,Cs0.05MA0.1FA0.85PbI3.0,1.73,MACl,14.6,PEAI,0.517,AGAD,1.0,Me-4PACz,0.189,DMACPA,0.126,4-ABnP,0.016,,,,,1000,10,5000,40,10,160,110,25,PEAI,1.0,m-F-PEAI,2.0,3MTPAI,2.5,,,4900.0,30.0,14.0,120.0,100.0,5.0,23.8111,83.9101,1.14653,24.7502,10597,CH2,v4,
42387,20250425,107,Cs0.05MA0.1FA0.85PbI3.0,1.73,MACl,14.6,PEAI,0.517,AGAD,1.0,Me-4PACz,0.189,DMACPA,0.126,4-ABnP,0.016,,,,,1000,10,5000,40,10,160,110,25,PEAI,1.0,m-F-PEAI,2.0,3MTPAI,2.5,,,4900.0,30.0,14.0,120.0,100.0,5.0,23.4158,83.7121,1.14296,24.4731,10597,CH3,v4,
42388,20250425,107,Cs0.05MA0.1FA0.85PbI3.0,1.73,MACl,14.6,PEAI,0.517,AGAD,1.0,Me-4PACz,0.189,DMACPA,0.126,4-ABnP,0.016,,,,,1000,10,5000,40,10,160,110,25,PEAI,1.0,m-F-PEAI,2.0,3MTPAI,2.5,,,4900.0,30.0,14.0,120.0,100.0,5.0,22.7167,82.9811,1.13722,24.0725,10597,CH4,v4,
42389,20250425,107,Cs0.05MA0.1FA0.85PbI3.0,1.73,MACl,14.6,PEAI,0.517,AGAD,1.0,Me-4PACz,0.189,DMACPA,0.126,4-ABnP,0.016,,,,,1000,10,5000,40,10,160,110,25,PEAI,1.0,PDADI,0.5,PiPI,0.4,,,4900.0,30.0,7.0,130.0,100.0,5.0,12.3315,53.7032,0.969146,23.6933,10598,CH1,v4,
42390,20250425,107,Cs0.05MA0.1FA0.85PbI3.0,1.73,MACl,14.6,PEAI,0.517,AGAD,1.0,Me-4PACz,0.189,DMACPA,0.126,4-ABnP,0.016,,,,,1000,10,5000,40,10,160,110,25,PEAI,1.0,PDADI,0.5,PiPI,0.4,,,4900.0,30.0,7.0,130.0,100.0,5.0,19.7255,69.9045,1.15559,24.4184,10598,CH2,v4,
42391,20250425,107,Cs0.05MA0.1FA0.85PbI3.0,1.73,MACl,14.6,PEAI,0.517,AGAD,1.0,Me-4PACz,0.189,DMACPA,0.126,4-ABnP,0.016,,,,,1000,10,5000,40,10,160,110,25,PEAI,1.0,PDADI,0.5,PiPI,0.4,,,4900.0,30.0,7.0,130.0,100.0,5.0,21.3971,76.5611,1.14545,24.3988,10598,CH3,v4,
42392,20250425,107,Cs0.05MA0.1FA0.85PbI3.0,1.73,MACl,14.6,PEAI,0.517,AGAD,1.0,Me-4PACz,0.189,DMACPA,0.126,4-ABnP,0.016,,,,,1000,10,5000,40,10,160,110,25,PEAI,1.0,PDADI,0.5,PiPI,0.4,,,4900.0,30.0,7.0,130.0,100.0,5.0,22.7948,81.344,1.1377,24.631,10598,CH4,v4,
42393,20250425,107,Cs0.05MA0.1FA0.85PbI3.0,1.73,MACl,14.6,PEAI,0.517,AGAD,1.0,Me-4PACz,0.189,DMACPA,0.126,4-ABnP,0.016,,,,,1000,10,5000,40,10,160,110,25,PEAI,1.0,PDADI,0.5,PiPI,0.4,,,5000.0,31.0,9.0,110.0,100.0,6.0,21.368,76.1091,1.15214,24.3681,10599,CH1,v4,
42394,20250425,107,Cs0.05MA0.1FA0.85PbI3.0,1.73,MACl,14.6,PEAI,0.517,AGAD,1.0,Me-4PACz,0.189,DMACPA,0.126,4-ABnP,0.016,,,,,1000,10,5000,40,10,160,110,25,PEAI,1.0,PDADI,0.5,PiPI,0.4,,,5000.0,31.0,9.0,110.0,100.0,6.0,22.9916,80.6713,1.14616,24.866,10599,CH2,v4,
42395,20250425,107,Cs0.05MA0.1FA0.85PbI3.0,1.73,MACl,14.6,PEAI,0.517,AGAD,1.0,Me-4PACz,0.189,DMACPA,0.126,4-ABnP,0.016,,,,,1000,10,5000,40,10,160,110,25,PEAI,1.0,PDADI,0.5,PiPI,0.4,,,5000.0,31.0,9.0,110.0,100.0,6.0,23.0054,80.849,1.14358,24.8822,10599,CH3,v4,
42396,20250425,107,Cs0.05MA0.1FA0.85PbI3.0,1.73,MACl,14.6,PEAI,0.517,AGAD,1.0,Me-4PACz,0.189,DMACPA,0.126,4-ABnP,0.016,,,,,1000,10,5000,40,10,160,110,25,PEAI,1.0,PDADI,0.5,PiPI,0.4,,,5000.0,31.0,9.0,110.0,100.0,6.0,20.5404,75.5664,1.14046,23.8342,10599,CH4,v4,
42397,20250425,107,Cs0.05MA0.1FA0.85PbI3.0,1.73,MACl,14.6,PEAI,0.517,AGAD,1.0,Me-4PACz,0.189,DMACPA,0.126,4-ABnP,0.016,,,,,1000,10,5000,40,10,160,110,25,PEAI,1.0,PDADI,0.5,PiPI,0.4,,,5000.0,30.0,9.0,120.0,100.0,5.0,23.4954,81.691,1.14319,25.1588,10600,CH1,v4,
42398,20250425,107,Cs0.05MA0.1FA0.85PbI3.0,1.73,MACl,14.6,PEAI,0.517,AGAD,1.0,Me-4PACz,0.189,DMACPA,0.126,4-ABnP,0.016,,,,,1000,10,5000,40,10,160,110,25,PEAI,1.0,PDADI,0.5,PiPI,0.4,,,5000.0,30.0,9.0,120.0,100.0,5.0,23.4404,81.1938,1.14704,25.169,10600,CH2,v4,
42399,20250425,107,Cs0.05MA0.1FA0.85PbI3.0,1.73,MACl,14.6,PEAI,0.517,AGAD,1.0,Me-4PACz,0.189,DMACPA,0.126,4-ABnP,0.016,,,,,1000,10,5000,40,10,160,110,25,PEAI,1.0,PDADI,0.5,PiPI,0.4,,,5000.0,30.0,9.0,120.0,100.0,5.0,23.2766,80.9664,1.14772,25.0483,10600,CH3,v4,
42400,20250425,107,Cs0.05MA0.1FA0.85PbI3.0,1.73,MACl,14.6,PEAI,0.517,AGAD,1.0,Me-4PACz,0.189,DMACPA,0.126,4-ABnP,0.016,,,,,1000,10,5000,40,10,160,110,25,PEAI,1.0,PDADI,0.5,PiPI,0.4,,,5000.0,30.0,9.0,120.0,100.0,5.0,22.863,81.5604,1.13643,24.6667,10600,CH4,v4,
42401,20250425,107,Cs0.05MA0.1FA0.85PbI3.0,1.73,MACl,14.6,PEAI,0.517,AGAD,1.0,Me-4PACz,0.189,DMACPA,0.126,4-ABnP,0.016,,,,,1000,10,5000,40,10,160,110,25,PEAI,1.0,PDADI,0.5,,,,,4900.0,30.0,7.0,130.0,100.0,5.0,23.596,80.7079,1.14612,25.509,10601,CH1,v4,
42402,20250425,107,Cs0.05MA0.1FA0.85PbI3.0,1.73,MACl,14.6,PEAI,0.517,AGAD,1.0,Me-4PACz,0.189,DMACPA,0.126,4-ABnP,0.016,,,,,1000,10,5000,40,10,160,110,25,PEAI,1.0,PDADI,0.5,,,,,4900.0,30.0,7.0,130.0,100.0,5.0,24.0368,80.8321,1.15044,25.8481,10601,CH2,v4,
42403,20250425,107,Cs0.05MA0.1FA0.85PbI3.0,1.73,MACl,14.6,PEAI,0.517,AGAD,1.0,Me-4PACz,0.189,DMACPA,0.126,4-ABnP,0.016,,,,,1000,10,5000,40,10,160,110,25,PEAI,1.0,PDADI,0.5,,,,,4900.0,30.0,7.0,130.0,100.0,5.0,23.9317,81.2604,1.14276,25.7715,10601,CH3,v4,
42404,20250425,107,Cs0.05MA0.1FA0.85PbI3.0,1.73,MACl,14.6,PEAI,0.517,AGAD,1.0,Me-4PACz,0.189,DMACPA,0.126,4-ABnP,0.016,,,,,1000,10,5000,40,10,160,110,25,PEAI,1.0,PDADI,0.5,,,,,4900.0,30.0,7.0,130.0,100.0,5.0,23.5665,81.4584,1.13566,25.4748,10601,CH4,v4,
42405,20250425,107,Cs0.05MA0.1FA0.85PbI3.0,1.73,MACl,14.6,PEAI,0.517,AGAD,1.0,Me-4PACz,0.189,DMACPA,0.126,4-ABnP,0.016,,,,,1000,10,5000,40,10,160,110,25,PEAI,1.0,PDADI,0.5,,,,,4900.0,31.0,8.0,130.0,100.0,5.0,22.6899,80.0715,1.13463,24.9748,10602,CH1,v4,
42406,20250425,107,Cs0.05MA0.1FA0.85PbI3.0,1.73,MACl,14.6,PEAI,0.517,AGAD,1.0,Me-4PACz,0.189,DMACPA,0.126,4-ABnP,0.016,,,,,1000,10,5000,40,10,160,110,25,PEAI,1.0,PDADI,0.5,,,,,4900.0,31.0,8.0,130.0,100.0,5.0,23.3933,81.3884,1.13891,25.2371,10602,CH2,v4,
42407,20250425,107,Cs0.05MA0.1FA0.85PbI3.0,1.73,MACl,14.6,PEAI,0.517,AGAD,1.0,Me-4PACz,0.189,DMACPA,0.126,4-ABnP,0.016,,,,,1000,10,5000,40,10,160,110,25,PEAI,1.0,PDADI,0.5,,,,,4900.0,31.0,8.0,130.0,100.0,5.0,23.3454,81.4665,1.13446,25.26,10602,CH3,v4,
42408,20250425,107,Cs0.05MA0.1FA0.85PbI3.0,1.73,MACl,14.6,PEAI,0.517,AGAD,1.0,Me-4PACz,0.189,DMACPA,0.126,4-ABnP,0.016,,,,,1000,10,5000,40,10,160,110,25,PEAI,1.0,PDADI,0.5,,,,,4900.0,31.0,8.0,130.0,100.0,5.0,23.0772,81.4451,1.12675,25.1472,10602,CH4,v4,
42409,20250425,107,Cs0.05MA0.1FA0.85PbI3.0,1.73,MACl,14.6,PEAI,0.517,AGAD,1.0,Me-4PACz,0.189,DMACPA,0.126,4-ABnP,0.016,,,,,1000,10,5000,40,10,160,110,25,PEAI,1.0,PDADI,0.5,,,,,4900.0,30.0,9.0,130.0,100.0,5.0,22.7864,81.3834,1.13327,24.7061,10603,CH1,v4,
42410,20250425,107,Cs0.05MA0.1FA0.85PbI3.0,1.73,MACl,14.6,PEAI,0.517,AGAD,1.0,Me-4PACz,0.189,DMACPA,0.126,4-ABnP,0.016,,,,,1000,10,5000,40,10,160,110,25,PEAI,1.0,PDADI,0.5,,,,,4900.0,30.0,9.0,130.0,100.0,5.0,22.7428,80.7164,1.13709,24.7792,10603,CH2,v4,
42411,20250425,107,Cs0.05MA0.1FA0.85PbI3.0,1.73,MACl,14.6,PEAI,0.517,AGAD,1.0,Me-4PACz,0.189,DMACPA,0.126,4-ABnP,0.016,,,,,1000,10,5000,40,10,160,110,25,PEAI,1.0,PDADI,0.5,,,,,4900.0,30.0,9.0,130.0,100.0,5.0,22.7594,80.9592,1.13396,24.7911,10603,CH3,v4,
42412,20250425,107,Cs0.05MA0.1FA0.85PbI3.0,1.73,MACl,14.6,PEAI,0.517,AGAD,1.0,Me-4PACz,0.189,DMACPA,0.126,4-ABnP,0.016,,,,,1000,10,5000,40,10,160,110,25,PEAI,1.0,PDADI,0.5,,,,,4900.0,30.0,9.0,130.0,100.0,5.0,22.3934,81.3263,1.13259,24.3118,10603,CH4,v4,
42413,20250425,107,Cs0.05MA0.1FA0.85PbI3.0,1.73,MACl,14.6,PEAI,0.517,AGAD,1.0,Me-4PACz,0.189,DMACPA,0.126,4-ABnP,0.016,,,,,1000,10,5000,40,10,160,110,25,PEAI,1.0,PDADI,0.5,,,,,5000.0,31.0,9.0,110.0,100.0,6.0,19.8138,71.4918,1.14511,24.2027,10604,CH1,v4,
42414,20250425,107,Cs0.05MA0.1FA0.85PbI3.0,1.73,MACl,14.6,PEAI,0.517,AGAD,1.0,Me-4PACz,0.189,DMACPA,0.126,4-ABnP,0.016,,,,,1000,10,5000,40,10,160,110,25,PEAI,1.0,PDADI,0.5,,,,,5000.0,31.0,9.0,110.0,100.0,6.0,21.3298,75.6164,1.14542,24.6268,10604,CH2,v4,
42415,20250425,107,Cs0.05MA0.1FA0.85PbI3.0,1.73,MACl,14.6,PEAI,0.517,AGAD,1.0,Me-4PACz,0.189,DMACPA,0.126,4-ABnP,0.016,,,,,1000,10,5000,40,10,160,110,25,PEAI,1.0,PDADI,0.5,,,,,5000.0,31.0,9.0,110.0,100.0,6.0,23.0019,81.0842,1.13703,24.9492,10604,CH3,v4,
42416,20250425,107,Cs0.05MA0.1FA0.85PbI3.0,1.73,MACl,14.6,PEAI,0.517,AGAD,1.0,Me-4PACz,0.189,DMACPA,0.126,4-ABnP,0.016,,,,,1000,10,5000,40,10,160,110,25,PEAI,1.0,PDADI,0.5,,,,,5000.0,31.0,9.0,110.0,100.0,6.0,22.7742,81.2391,1.13374,24.7265,10604,CH4,v4,
