Repository: MI-Materials-Intelligence/Recipe-Language-Model

# Learning Layer

## Overview

In the learning layer, the formulas and parameters are encoded and then tokenised into recipes as inputs. Through atomic skills of data extraction, cleaning, and matching, these data are organised into standardised datasets, providing the basis for RLM training and iterative recipe refinement.

Key Atomic Skills:
- **Cleaning**: Preprocessing and outlier cleaning
- **Matching**: Matching data pairs based on variables
- **Extraction**: Data extraction from robotic boxes

File: seven_ai_layers_robotics/learning/data/data50764_from_db.csv (part 201 of 253)
No,date,rank,Formula PVK,Concentration PVK,Formula Additive 1,Concentration Additive 1,Formula Additive 2,Concentration Additive 2,Formula Additive 3,Concentration Additive 3,Formula SAM 1,Concentration SAM 1,Formula SAM 2,Concentration SAM 2,Formula SAM 3,Concentration SAM 3,Spin Coating Speed SAM,Spin Coating Time SAM,Annealed Temperature SAM,Annealed Time SAM,Spin Coating Speed PVK 1,Spin Coating Time PVK 1,Spin Coating Speed PVK 2,Spin Coating Time PVK 2,Antisolvent Dropping Timing,Antisolvent Volume,Annealed Temperature PVK,Annealed Time PVK,Formula Passivator 1,Concentration Passivator 1,Formula Passivator 2,Concentration Passivator 2,Formula Passivator 3,Concentration Passivator 3,Formula Passivator 4,Concentration Passivator 4,Spin Coating Speed Passivator,Spin Coating Time Passivator,Passivator Dropping Timing,Passivator Volume,Annealed Temperature Passivator,Annealed Time Passivator,PCE,FF,Voc,Jsc,Product,Channel,From,upload_time
42417,20250425,107,Cs0.05MA0.1FA0.85PbI3.0,1.73,MACl,14.6,PEAI,0.517,AGAD,1.0,Me-4PACz,0.189,DMACPA,0.126,4-ABnP,0.016,,,,,1000,10,5000,40,10,160,110,25,PEAI,1.0,PDADI,0.5,,,,,5100.0,30.0,7.0,130.0,100.0,5.0,10.0557,50.6053,0.853866,23.2717,10605,CH1,v4,
42418,20250425,107,Cs0.05MA0.1FA0.85PbI3.0,1.73,MACl,14.6,PEAI,0.517,AGAD,1.0,Me-4PACz,0.189,DMACPA,0.126,4-ABnP,0.016,,,,,1000,10,5000,40,10,160,110,25,PEAI,1.0,PDADI,0.5,,,,,5100.0,30.0,7.0,130.0,100.0,5.0,22.9296,81.4057,1.13352,24.8492,10605,CH2,v4,
42419,20250425,107,Cs0.05MA0.1FA0.85PbI3.0,1.73,MACl,14.6,PEAI,0.517,AGAD,1.0,Me-4PACz,0.189,DMACPA,0.126,4-ABnP,0.016,,,,,1000,10,5000,40,10,160,110,25,PEAI,1.0,PDADI,0.5,,,,,5100.0,30.0,7.0,130.0,100.0,5.0,14.2643,57.5354,1.05182,23.5708,10605,CH3,v4,
42420,20250425,107,Cs0.05MA0.1FA0.85PbI3.0,1.73,MACl,14.6,PEAI,0.517,AGAD,1.0,Me-4PACz,0.189,DMACPA,0.126,4-ABnP,0.016,,,,,1000,10,5000,40,10,160,110,25,PEAI,1.0,PDADI,0.5,,,,,5100.0,30.0,7.0,130.0,100.0,5.0,0.584137,25.5833,0.116204,19.6489,10605,CH4,v4,
42421,20250414,108,Cs0.05MA0.1FA0.85PbI3.0,1.73,MACl,14.6,PEAI,0.517,,,4PADCB,0.33,,,,,3000.0,30.0,100.0,10.0,1000,10,5000,40,10,160,110,25,PEAI,1.0,PDADI,0.5,PiPI,0.4,,,5000.0,33.0,9.0,120.0,100.0,5.0,15.7731,54.4192,1.13947,25.4368,1,CH1,20250414_合并结果.csv,
42422,20250414,108,Cs0.05MA0.1FA0.85PbI3.0,1.73,MACl,14.6,PEAI,0.517,,,4PADCB,0.33,,,,,3000.0,30.0,100.0,10.0,1000,10,5000,40,10,160,110,25,PEAI,1.0,PDADI,0.5,PiPI,0.4,,,5000.0,33.0,9.0,120.0,100.0,5.0,19.7081,67.1233,1.15726,25.3712,1,CH2,20250414_合并结果.csv,
42423,20250414,108,Cs0.05MA0.1FA0.85PbI3.0,1.73,MACl,14.6,PEAI,0.517,,,4PADCB,0.33,,,,,3000.0,30.0,100.0,10.0,1000,10,5000,40,10,160,110,25,PEAI,1.0,PDADI,0.5,PiPI,0.4,,,5000.0,33.0,9.0,120.0,100.0,5.0,15.3372,55.559,1.11855,24.6796,1,CH3,20250414_合并结果.csv,
42424,20250414,108,Cs0.05MA0.1FA0.85PbI3.0,1.73,MACl,14.6,PEAI,0.517,,,4PADCB,0.33,,,,,3000.0,30.0,100.0,10.0,1000,10,5000,40,10,160,110,25,PEAI,1.0,PDADI,0.5,PiPI,0.4,,,5000.0,33.0,9.0,120.0,100.0,5.0,19.793,68.4946,1.15644,24.988,1,CH4,20250414_合并结果.csv,
42425,20250414,108,Cs0.05MA0.1FA0.85PbI3.0,1.73,MACl,14.6,PEAI,0.517,,,4PADCB,0.33,,,,,3000.0,30.0,100.0,10.0,1000,10,5000,40,10,160,110,25,PEAI,1.0,PDADI,0.5,PiPI,0.4,,,4900.0,30.0,8.0,130.0,100.0,5.0,17.2312,60.764,1.148,24.7017,2,CH1,20250414_合并结果.csv,
42426,20250414,108,Cs0.05MA0.1FA0.85PbI3.0,1.73,MACl,14.6,PEAI,0.517,,,4PADCB,0.33,,,,,3000.0,30.0,100.0,10.0,1000,10,5000,40,10,160,110,25,PEAI,1.0,PDADI,0.5,PiPI,0.4,,,4900.0,30.0,8.0,130.0,100.0,5.0,18.8558,64.9645,1.1553,25.1233,2,CH2,20250414_合并结果.csv,
42427,20250414,108,Cs0.05MA0.1FA0.85PbI3.0,1.73,MACl,14.6,PEAI,0.517,,,4PADCB,0.33,,,,,3000.0,30.0,100.0,10.0,1000,10,5000,40,10,160,110,25,PEAI,1.0,PDADI,0.5,PiPI,0.4,,,4900.0,30.0,8.0,130.0,100.0,5.0,6.03778,33.646,0.700057,25.6336,2,CH3,20250414_合并结果.csv,
42428,20250414,108,Cs0.05MA0.1FA0.85PbI3.0,1.73,MACl,14.6,PEAI,0.517,,,4PADCB,0.33,,,,,3000.0,30.0,100.0,10.0,1000,10,5000,40,10,160,110,25,PEAI,1.0,PDADI,0.5,PiPI,0.4,,,4900.0,30.0,8.0,130.0,100.0,5.0,19.137,65.7742,1.1555,25.1795,2,CH4,20250414_合并结果.csv,
42429,20250414,108,Cs0.05MA0.1FA0.85PbI3.0,1.73,MACl,14.6,PEAI,0.517,,,4PADCB,0.33,,,,,3000.0,30.0,100.0,10.0,1000,10,5000,40,10,160,110,25,PEAI,1.0,PDADI,0.5,PiPI,0.4,,,4900.0,31.0,7.0,130.0,100.0,5.0,16.0257,59.8359,1.14605,23.3698,3,CH1,20250414_合并结果.csv,
42430,20250414,108,Cs0.05MA0.1FA0.85PbI3.0,1.73,MACl,14.6,PEAI,0.517,,,4PADCB,0.33,,,,,3000.0,30.0,100.0,10.0,1000,10,5000,40,10,160,110,25,PEAI,1.0,PDADI,0.5,PiPI,0.4,,,4900.0,31.0,7.0,130.0,100.0,5.0,17.3096,63.1028,1.15003,23.8523,3,CH2,20250414_合并结果.csv,
42431,20250414,108,Cs0.05MA0.1FA0.85PbI3.0,1.73,MACl,14.6,PEAI,0.517,,,4PADCB,0.33,,,,,3000.0,30.0,100.0,10.0,1000,10,5000,40,10,160,110,25,PEAI,1.0,PDADI,0.5,PiPI,0.4,,,4900.0,31.0,7.0,130.0,100.0,5.0,18.2247,65.4669,1.15417,24.1194,3,CH3,20250414_合并结果.csv,
42432,20250414,108,Cs0.05MA0.1FA0.85PbI3.0,1.73,MACl,14.6,PEAI,0.517,,,4PADCB,0.33,,,,,3000.0,30.0,100.0,10.0,1000,10,5000,40,10,160,110,25,PEAI,1.0,PDADI,0.5,PiPI,0.4,,,4900.0,31.0,7.0,130.0,100.0,5.0,2.11316,27.0192,0.32839,23.816,3,CH4,20250414_合并结果.csv,
42433,20250414,108,Cs0.05MA0.1FA0.85PbI3.0,1.73,MACl,14.6,PEAI,0.517,,,4PADCB,0.33,,,,,3000.0,30.0,100.0,10.0,1000,10,5000,40,10,160,110,25,PEAI,1.0,PDADI,0.5,PiPI,0.4,,,5000.0,30.0,10.0,120.0,100.0,6.0,19.1347,68.8324,1.15661,24.0348,4,CH1,20250414_合并结果.csv,
42434,20250414,108,Cs0.05MA0.1FA0.85PbI3.0,1.73,MACl,14.6,PEAI,0.517,,,4PADCB,0.33,,,,,3000.0,30.0,100.0,10.0,1000,10,5000,40,10,160,110,25,PEAI,1.0,PDADI,0.5,PiPI,0.4,,,5000.0,30.0,10.0,120.0,100.0,6.0,11.6345,42.8711,1.10197,24.6272,4,CH2,20250414_合并结果.csv,
42435,20250414,108,Cs0.05MA0.1FA0.85PbI3.0,1.73,MACl,14.6,PEAI,0.517,,,4PADCB,0.33,,,,,3000.0,30.0,100.0,10.0,1000,10,5000,40,10,160,110,25,PEAI,1.0,PDADI,0.5,PiPI,0.4,,,5000.0,30.0,10.0,120.0,100.0,6.0,20.6903,72.8754,1.15853,24.5062,4,CH3,20250414_合并结果.csv,
42436,20250414,108,Cs0.05MA0.1FA0.85PbI3.0,1.73,MACl,14.6,PEAI,0.517,,,4PADCB,0.33,,,,,3000.0,30.0,100.0,10.0,1000,10,5000,40,10,160,110,25,PEAI,1.0,PDADI,0.5,PiPI,0.4,,,5000.0,30.0,10.0,120.0,100.0,6.0,19.7676,71.0738,1.15679,24.043,4,CH4,20250414_合并结果.csv,
42437,20250414,108,Cs0.05MA0.1FA0.85PbI3.0,1.73,MACl,14.6,PEAI,0.517,,,4PADCB,0.33,,,,,3000.0,30.0,100.0,10.0,1000,10,5000,40,10,160,110,25,PEAI,1.0,PDADI,0.5,PiPI,0.4,,,5100.0,32.0,9.0,130.0,100.0,5.0,7.27892,35.4733,0.830251,24.7148,5,CH1,20250414_合并结果.csv,
42438,20250414,108,Cs0.05MA0.1FA0.85PbI3.0,1.73,MACl,14.6,PEAI,0.517,,,4PADCB,0.33,,,,,3000.0,30.0,100.0,10.0,1000,10,5000,40,10,160,110,25,PEAI,1.0,PDADI,0.5,PiPI,0.4,,,5100.0,32.0,9.0,130.0,100.0,5.0,19.3396,67.6761,1.15564,24.728,5,CH2,20250414_合并结果.csv,
42439,20250414,108,Cs0.05MA0.1FA0.85PbI3.0,1.73,MACl,14.6,PEAI,0.517,,,4PADCB,0.33,,,,,3000.0,30.0,100.0,10.0,1000,10,5000,40,10,160,110,25,PEAI,1.0,PDADI,0.5,PiPI,0.4,,,5100.0,32.0,9.0,130.0,100.0,5.0,19.2887,67.8958,1.15324,24.6343,5,CH3,20250414_合并结果.csv,
42440,20250414,108,Cs0.05MA0.1FA0.85PbI3.0,1.73,MACl,14.6,PEAI,0.517,,,4PADCB,0.33,,,,,3000.0,30.0,100.0,10.0,1000,10,5000,40,10,160,110,25,PEAI,1.0,PDADI,0.5,PiPI,0.4,,,5100.0,32.0,9.0,130.0,100.0,5.0,9.24702,42.6403,0.867403,25.0012,5,CH4,20250414_合并结果.csv,
42441,20250414,108,Cs0.05MA0.1FA0.85PbI3.0,1.73,MACl,14.6,PEAI,0.517,,,4PADCB,0.33,,,,,3000.0,30.0,100.0,10.0,1000,10,5000,40,10,160,110,25,PEAI,1.0,PDADI,0.5,m-F-PEAI,2.0,,,5000.0,33.0,9.0,120.0,100.0,5.0,6.51928,29.3966,0.852865,26.0029,6,CH1,20250414_合并结果.csv,
42442,20250414,108,Cs0.05MA0.1FA0.85PbI3.0,1.73,MACl,14.6,PEAI,0.517,,,4PADCB,0.33,,,,,3000.0,30.0,100.0,10.0,1000,10,5000,40,10,160,110,25,PEAI,1.0,PDADI,0.5,m-F-PEAI,2.0,,,5000.0,33.0,9.0,120.0,100.0,5.0,23.8438,78.7315,1.15975,26.1133,6,CH2,20250414_合并结果.csv,
42443,20250414,108,Cs0.05MA0.1FA0.85PbI3.0,1.73,MACl,14.6,PEAI,0.517,,,4PADCB,0.33,,,,,3000.0,30.0,100.0,10.0,1000,10,5000,40,10,160,110,25,PEAI,1.0,PDADI,0.5,m-F-PEAI,2.0,,,5000.0,33.0,9.0,120.0,100.0,5.0,23.5147,78.0661,1.15641,26.0474,6,CH3,20250414_合并结果.csv,
42444,20250414,108,Cs0.05MA0.1FA0.85PbI3.0,1.73,MACl,14.6,PEAI,0.517,,,4PADCB,0.33,,,,,3000.0,30.0,100.0,10.0,1000,10,5000,40,10,160,110,25,PEAI,1.0,PDADI,0.5,m-F-PEAI,2.0,,,5000.0,33.0,9.0,120.0,100.0,5.0,17.0859,58.1692,1.13649,25.845,6,CH4,20250414_合并结果.csv,
42445,20250414,108,Cs0.05MA0.1FA0.85PbI3.0,1.73,MACl,14.6,PEAI,0.517,,,4PADCB,0.33,,,,,3000.0,30.0,100.0,10.0,1000,10,5000,40,10,160,110,25,PEAI,1.0,PDADI,0.5,m-F-PEAI,2.0,,,4900.0,30.0,8.0,130.0,100.0,5.0,23.7791,78.2428,1.16547,26.0765,7,CH1,20250414_合并结果.csv,
42446,20250414,108,Cs0.05MA0.1FA0.85PbI3.0,1.73,MACl,14.6,PEAI,0.517,,,4PADCB,0.33,,,,,3000.0,30.0,100.0,10.0,1000,10,5000,40,10,160,110,25,PEAI,1.0,PDADI,0.5,m-F-PEAI,2.0,,,4900.0,30.0,8.0,130.0,100.0,5.0,15.5176,53.224,1.10539,26.3755,7,CH2,20250414_合并结果.csv,
42447,20250414,108,Cs0.05MA0.1FA0.85PbI3.0,1.73,MACl,14.6,PEAI,0.517,,,4PADCB,0.33,,,,,3000.0,30.0,100.0,10.0,1000,10,5000,40,10,160,110,25,PEAI,1.0,PDADI,0.5,m-F-PEAI,2.0,,,4900.0,30.0,8.0,130.0,100.0,5.0,23.819,77.8225,1.15669,26.4606,7,CH3,20250414_合并结果.csv,
42448,20250414,108,Cs0.05MA0.1FA0.85PbI3.0,1.73,MACl,14.6,PEAI,0.517,,,4PADCB,0.33,,,,,3000.0,30.0,100.0,10.0,1000,10,5000,40,10,160,110,25,PEAI,1.0,PDADI,0.5,m-F-PEAI,2.0,,,4900.0,30.0,8.0,130.0,100.0,5.0,23.735,77.9607,1.15542,26.3495,7,CH4,20250414_合并结果.csv,
42449,20250414,108,Cs0.05MA0.1FA0.85PbI3.0,1.73,MACl,14.6,PEAI,0.517,,,4PADCB,0.33,,,,,3000.0,30.0,100.0,10.0,1000,10,5000,40,10,160,110,25,PEAI,1.0,PDADI,0.5,m-F-PEAI,2.0,,,4900.0,31.0,7.0,130.0,100.0,5.0,1.68015,26.17,0.259441,24.7461,8,CH1,20250414_合并结果.csv,
42450,20250414,108,Cs0.05MA0.1FA0.85PbI3.0,1.73,MACl,14.6,PEAI,0.517,,,4PADCB,0.33,,,,,3000.0,30.0,100.0,10.0,1000,10,5000,40,10,160,110,25,PEAI,1.0,PDADI,0.5,m-F-PEAI,2.0,,,4900.0,31.0,7.0,130.0,100.0,5.0,23.4564,79.1874,1.15842,25.5705,8,CH2,20250414_合并结果.csv,
42451,20250414,108,Cs0.05MA0.1FA0.85PbI3.0,1.73,MACl,14.6,PEAI,0.517,,,4PADCB,0.33,,,,,3000.0,30.0,100.0,10.0,1000,10,5000,40,10,160,110,25,PEAI,1.0,PDADI,0.5,m-F-PEAI,2.0,,,4900.0,31.0,7.0,130.0,100.0,5.0,3.64446,28.815,0.493313,25.6384,8,CH3,20250414_合并结果.csv,
42452,20250414,108,Cs0.05MA0.1FA0.85PbI3.0,1.73,MACl,14.6,PEAI,0.517,,,4PADCB,0.33,,,,,3000.0,30.0,100.0,10.0,1000,10,5000,40,10,160,110,25,PEAI,1.0,PDADI,0.5,m-F-PEAI,2.0,,,4900.0,31.0,7.0,130.0,100.0,5.0,11.9331,43.512,1.06024,25.8666,8,CH4,20250414_合并结果.csv,
42453,20250414,108,Cs0.05MA0.1FA0.85PbI3.0,1.73,MACl,14.6,PEAI,0.517,,,4PADCB,0.33,,,,,3000.0,30.0,100.0,10.0,1000,10,5000,40,10,160,110,25,PEAI,1.0,PDADI,0.5,m-F-PEAI,2.0,,,5000.0,30.0,10.0,120.0,100.0,6.0,1.27429,25.7314,0.202315,24.478,9,CH1,20250414_合并结果.csv,
42454,20250414,108,Cs0.05MA0.1FA0.85PbI3.0,1.73,MACl,14.6,PEAI,0.517,,,4PADCB,0.33,,,,,3000.0,30.0,100.0,10.0,1000,10,5000,40,10,160,110,25,PEAI,1.0,PDADI,0.5,m-F-PEAI,2.0,,,5000.0,30.0,10.0,120.0,100.0,6.0,4.47109,32.3778,0.543526,25.4066,9,CH2,20250414_合并结果.csv,
42455,20250414,108,Cs0.05MA0.1FA0.85PbI3.0,1.73,MACl,14.6,PEAI,0.517,,,4PADCB,0.33,,,,,3000.0,30.0,100.0,10.0,1000,10,5000,40,10,160,110,25,PEAI,1.0,PDADI,0.5,m-F-PEAI,2.0,,,5000.0,30.0,10.0,120.0,100.0,6.0,2.75365,27.4925,0.394482,25.3902,9,CH3,20250414_合并结果.csv,
42456,20250414,108,Cs0.05MA0.1FA0.85PbI3.0,1.73,MACl,14.6,PEAI,0.517,,,4PADCB,0.33,,,,,3000.0,30.0,100.0,10.0,1000,10,5000,40,10,160,110,25,PEAI,1.0,PDADI,0.5,m-F-PEAI,2.0,,,5000.0,30.0,10.0,120.0,100.0,6.0,24.1373,81.0428,1.15762,25.7281,9,CH4,20250414_合并结果.csv,
42457,20250414,108,Cs0.05MA0.1FA0.85PbI3.0,1.73,MACl,14.6,PEAI,0.517,,,4PADCB,0.33,,,,,3000.0,30.0,100.0,10.0,1000,10,5000,40,10,160,110,25,PEAI,1.0,PDADI,0.5,m-F-PEAI,2.0,,,5100.0,32.0,9.0,130.0,100.0,5.0,2.17205,27.9058,0.307404,25.3201,10,CH1,20250414_合并结果.csv,
42458,20250414,108,Cs0.05MA0.1FA0.85PbI3.0,1.73,MACl,14.6,PEAI,0.517,,,4PADCB,0.33,,,,,3000.0,30.0,100.0,10.0,1000,10,5000,40,10,160,110,25,PEAI,1.0,PDADI,0.5,m-F-PEAI,2.0,,,5100.0,32.0,9.0,130.0,100.0,5.0,8.62476,34.9329,0.956843,25.8031,10,CH2,20250414_合并结果.csv,
42459,20250414,108,Cs0.05MA0.1FA0.85PbI3.0,1.73,MACl,14.6,PEAI,0.517,,,4PADCB,0.33,,,,,3000.0,30.0,100.0,10.0,1000,10,5000,40,10,160,110,25,PEAI,1.0,PDADI,0.5,m-F-PEAI,2.0,,,5100.0,32.0,9.0,130.0,100.0,5.0,23.4032,79.3131,1.15843,25.4717,10,CH3,20250414_合并结果.csv,
42460,20250414,108,Cs0.05MA0.1FA0.85PbI3.0,1.73,MACl,14.6,PEAI,0.517,,,4PADCB,0.33,,,,,3000.0,30.0,100.0,10.0,1000,10,5000,40,10,160,110,25,PEAI,1.0,PDADI,0.5,m-F-PEAI,2.0,,,5100.0,32.0,9.0,130.0,100.0,5.0,22.9333,78.6532,1.15637,25.2147,10,CH4,20250414_合并结果.csv,
42461,20250414,108,Cs0.05MA0.1FA0.85PbI3.0,1.73,MACl,14.6,PEAI,0.517,,,4PADCB,0.33,,,,,3000.0,30.0,100.0,10.0,1000,10,5000,40,10,160,110,25,PEAI,1.0,PDADI,0.5,,,,,5000.0,33.0,9.0,120.0,100.0,5.0,5.70042,40.0888,0.537546,26.4526,11,CH1,20250414_合并结果.csv,
42462,20250414,108,Cs0.05MA0.1FA0.85PbI3.0,1.73,MACl,14.6,PEAI,0.517,,,4PADCB,0.33,,,,,3000.0,30.0,100.0,10.0,1000,10,5000,40,10,160,110,25,PEAI,1.0,PDADI,0.5,,,,,5000.0,33.0,9.0,120.0,100.0,5.0,25.0961,81.0887,1.1607,26.6641,11,CH2,20250414_合并结果.csv,
42463,20250414,108,Cs0.05MA0.1FA0.85PbI3.0,1.73,MACl,14.6,PEAI,0.517,,,4PADCB,0.33,,,,,3000.0,30.0,100.0,10.0,1000,10,5000,40,10,160,110,25,PEAI,1.0,PDADI,0.5,,,,,5000.0,33.0,9.0,120.0,100.0,5.0,24.8842,80.7741,1.15481,26.6772,11,CH3,20250414_合并结果.csv,
42464,20250414,108,Cs0.05MA0.1FA0.85PbI3.0,1.73,MACl,14.6,PEAI,0.517,,,4PADCB,0.33,,,,,3000.0,30.0,100.0,10.0,1000,10,5000,40,10,160,110,25,PEAI,1.0,PDADI,0.5,,,,,5000.0,33.0,9.0,120.0,100.0,5.0,24.6148,80.9432,1.15231,26.3905,11,CH4,20250414_合并结果.csv,
42465,20250414,108,Cs0.05MA0.1FA0.85PbI3.0,1.73,MACl,14.6,PEAI,0.517,,,4PADCB,0.33,,,,,3000.0,30.0,100.0,10.0,1000,10,5000,40,10,160,110,25,PEAI,1.0,PDADI,0.5,,,,,4900.0,30.0,8.0,130.0,100.0,5.0,21.3202,72.0338,1.15684,25.5849,12,CH1,20250414_合并结果.csv,
42466,20250414,108,Cs0.05MA0.1FA0.85PbI3.0,1.73,MACl,14.6,PEAI,0.517,,,4PADCB,0.33,,,,,3000.0,30.0,100.0,10.0,1000,10,5000,40,10,160,110,25,PEAI,1.0,PDADI,0.5,,,,,4900.0,30.0,8.0,130.0,100.0,5.0,1.99369,27.1561,0.2885,25.4474,12,CH2,20250414_合并结果.csv,
42467,20250414,108,Cs0.05MA0.1FA0.85PbI3.0,1.73,MACl,14.6,PEAI,0.517,,,4PADCB,0.33,,,,,3000.0,30.0,100.0,10.0,1000,10,5000,40,10,160,110,25,PEAI,1.0,PDADI,0.5,,,,,4900.0,30.0,8.0,130.0,100.0,5.0,9.99514,37.2448,1.03811,25.8511,12,CH3,20250414_合并结果.csv,
42468,20250414,108,Cs0.05MA0.1FA0.85PbI3.0,1.73,MACl,14.6,PEAI,0.517,,,4PADCB,0.33,,,,,3000.0,30.0,100.0,10.0,1000,10,5000,40,10,160,110,25,PEAI,1.0,PDADI,0.5,,,,,4900.0,30.0,8.0,130.0,100.0,5.0,6.02599,30.6066,0.764533,25.7523,12,CH4,20250414_合并结果.csv,
42469,20250414,108,Cs0.05MA0.1FA0.85PbI3.0,1.73,MACl,14.6,PEAI,0.517,,,4PADCB,0.33,,,,,3000.0,30.0,100.0,10.0,1000,10,5000,40,10,160,110,25,PEAI,1.0,PDADI,0.5,,,,,4900.0,31.0,7.0,130.0,100.0,5.0,23.9487,81.4239,1.16582,25.2289,13,CH1,20250414_合并结果.csv,
42470,20250414,108,Cs0.05MA0.1FA0.85PbI3.0,1.73,MACl,14.6,PEAI,0.517,,,4PADCB,0.33,,,,,3000.0,30.0,100.0,10.0,1000,10,5000,40,10,160,110,25,PEAI,1.0,PDADI,0.5,,,,,4900.0,31.0,7.0,130.0,100.0,5.0,16.3954,56.4441,1.14429,25.3845,13,CH2,20250414_合并结果.csv,
42471,20250414,108,Cs0.05MA0.1FA0.85PbI3.0,1.73,MACl,14.6,PEAI,0.517,,,4PADCB,0.33,,,,,3000.0,30.0,100.0,10.0,1000,10,5000,40,10,160,110,25,PEAI,1.0,PDADI,0.5,,,,,4900.0,31.0,7.0,130.0,100.0,5.0,23.7586,80.8077,1.1586,25.3768,13,CH3,20250414_合并结果.csv,
42472,20250414,108,Cs0.05MA0.1FA0.85PbI3.0,1.73,MACl,14.6,PEAI,0.517,,,4PADCB,0.33,,,,,3000.0,30.0,100.0,10.0,1000,10,5000,40,10,160,110,25,PEAI,1.0,PDADI,0.5,,,,,4900.0,31.0,7.0,130.0,100.0,5.0,23.2289,80.326,1.1554,25.0288,13,CH4,20250414_合并结果.csv,
42473,20250414,108,Cs0.05MA0.1FA0.85PbI3.0,1.73,MACl,14.6,PEAI,0.517,,,4PADCB,0.33,,,,,3000.0,30.0,100.0,10.0,1000,10,5000,40,10,160,110,25,PEAI,1.0,PDADI,0.5,,,,,5000.0,30.0,10.0,120.0,100.0,6.0,23.4228,79.9999,1.15724,25.3003,14,CH1,20250414_合并结果.csv,
42474,20250414,108,Cs0.05MA0.1FA0.85PbI3.0,1.73,MACl,14.6,PEAI,0.517,,,4PADCB,0.33,,,,,3000.0,30.0,100.0,10.0,1000,10,5000,40,10,160,110,25,PEAI,1.0,PDADI,0.5,,,,,5000.0,30.0,10.0,120.0,100.0,6.0,23.5911,79.8796,1.15681,25.53,14,CH2,20250414_合并结果.csv,
42475,20250414,108,Cs0.05MA0.1FA0.85PbI3.0,1.73,MACl,14.6,PEAI,0.517,,,4PADCB,0.33,,,,,3000.0,30.0,100.0,10.0,1000,10,5000,40,10,160,110,25,PEAI,1.0,PDADI,0.5,,,,,5000.0,30.0,10.0,120.0,100.0,6.0,23.736,80.2833,1.15525,25.5921,14,CH3,20250414_合并结果.csv,
42476,20250414,108,Cs0.05MA0.1FA0.85PbI3.0,1.73,MACl,14.6,PEAI,0.517,,,4PADCB,0.33,,,,,3000.0,30.0,100.0,10.0,1000,10,5000,40,10,160,110,25,PEAI,1.0,PDADI,0.5,,,,,5000.0,30.0,10.0,120.0,100.0,6.0,3.77205,28.3128,0.522503,25.498,14,CH4,20250414_合并结果.csv,
42477,20250414,108,Cs0.05MA0.1FA0.85PbI3.0,1.73,MACl,14.6,PEAI,0.517,,,4PADCB,0.33,,,,,3000.0,30.0,100.0,10.0,1000,10,5000,40,10,160,110,25,PEAI,1.0,PDADI,0.5,,,,,5100.0,32.0,9.0,130.0,100.0,5.0,23.3577,80.678,1.16317,24.8904,15,CH1,20250414_合并结果.csv,
42478,20250414,108,Cs0.05MA0.1FA0.85PbI3.0,1.73,MACl,14.6,PEAI,0.517,,,4PADCB,0.33,,,,,3000.0,30.0,100.0,10.0,1000,10,5000,40,10,160,110,25,PEAI,1.0,PDADI,0.5,,,,,5100.0,32.0,9.0,130.0,100.0,5.0,2.21e-05,0.0237158,0.00678426,13.7228,15,CH2,20250414_合并结果.csv,
42479,20250414,108,Cs0.05MA0.1FA0.85PbI3.0,1.73,MACl,14.6,PEAI,0.517,,,4PADCB,0.33,,,,,3000.0,30.0,100.0,10.0,1000,10,5000,40,10,160,110,25,PEAI,1.0,PDADI,0.5,,,,,5100.0,32.0,9.0,130.0,100.0,5.0,1.59447,25.7278,0.248109,24.9788,15,CH3,20250414_合并结果.csv,
42480,20250414,108,Cs0.05MA0.1FA0.85PbI3.0,1.73,MACl,14.6,PEAI,0.517,,,4PADCB,0.33,,,,,3000.0,30.0,100.0,10.0,1000,10,5000,40,10,160,110,25,PEAI,1.0,PDADI,0.5,,,,,5100.0,32.0,9.0,130.0,100.0,5.0,13.5275,47.7966,1.11536,25.375,15,CH4,20250414_合并结果.csv,
42481,20250414,108,Cs0.05MA0.1FA0.85PbI3.0,1.73,MACl,14.6,PEAI,0.517,,,4PADCB,0.248,2PACz,0.083,,,3000.0,30.0,100.0,10.0,1000,10,5000,40,10,160,110,25,PEAI,1.0,PDADI,0.5,PiPI,0.4,,,5000.0,33.0,9.0,120.0,100.0,5.0,19.6929,68.0403,1.16346,24.8767,16,CH1,20250414_合并结果.csv,
42482,20250414,108,Cs0.05MA0.1FA0.85PbI3.0,1.73,MACl,14.6,PEAI,0.517,,,4PADCB,0.248,2PACz,0.083,,,3000.0,30.0,100.0,10.0,1000,10,5000,40,10,160,110,25,PEAI,1.0,PDADI,0.5,PiPI,0.4,,,5000.0,33.0,9.0,120.0,100.0,5.0,0.94446,25.0229,0.156422,24.1295,16,CH2,20250414_合并结果.csv,
42483,20250414,108,Cs0.05MA0.1FA0.85PbI3.0,1.73,MACl,14.6,PEAI,0.517,,,4PADCB,0.248,2PACz,0.083,,,3000.0,30.0,100.0,10.0,1000,10,5000,40,10,160,110,25,PEAI,1.0,PDADI,0.5,PiPI,0.4,,,5000.0,33.0,9.0,120.0,100.0,5.0,5.70983,39.7026,0.568067,25.3165,16,CH3,20250414_合并结果.csv,
42484,20250414,108,Cs0.05MA0.1FA0.85PbI3.0,1.73,MACl,14.6,PEAI,0.517,,,4PADCB,0.248,2PACz,0.083,,,3000.0,30.0,100.0,10.0,1000,10,5000,40,10,160,110,25,PEAI,1.0,PDADI,0.5,PiPI,0.4,,,5000.0,33.0,9.0,120.0,100.0,5.0,1.70502,26.1761,0.266575,24.4346,16,CH4,20250414_合并结果.csv,
42485,20250414,108,Cs0.05MA0.1FA0.85PbI3.0,1.73,MACl,14.6,PEAI,0.517,,,4PADCB,0.248,2PACz,0.083,,,3000.0,30.0,100.0,10.0,1000,10,5000,40,10,160,110,25,PEAI,1.0,PDADI,0.5,PiPI,0.4,,,4900.0,30.0,8.0,130.0,100.0,5.0,0.747476,25.5487,0.118827,24.6215,17,CH1,20250414_合并结果.csv,
42486,20250414,108,Cs0.05MA0.1FA0.85PbI3.0,1.73,MACl,14.6,PEAI,0.517,,,4PADCB,0.248,2PACz,0.083,,,3000.0,30.0,100.0,10.0,1000,10,5000,40,10,160,110,25,PEAI,1.0,PDADI,0.5,PiPI,0.4,,,4900.0,30.0,8.0,130.0,100.0,5.0,1.27899,25.981,0.194125,25.3589,17,CH2,20250414_合并结果.csv,
42487,20250414,108,Cs0.05MA0.1FA0.85PbI3.0,1.73,MACl,14.6,PEAI,0.517,,,4PADCB,0.248,2PACz,0.083,,,3000.0,30.0,100.0,10.0,1000,10,5000,40,10,160,110,25,PEAI,1.0,PDADI,0.5,PiPI,0.4,,,4900.0,30.0,8.0,130.0,100.0,5.0,14.7284,50.7725,1.12688,25.7425,17,CH3,20250414_合并结果.csv,
42488,20250414,108,Cs0.05MA0.1FA0.85PbI3.0,1.73,MACl,14.6,PEAI,0.517,,,4PADCB,0.248,2PACz,0.083,,,3000.0,30.0,100.0,10.0,1000,10,5000,40,10,160,110,25,PEAI,1.0,PDADI,0.5,PiPI,0.4,,,4900.0,30.0,8.0,130.0,100.0,5.0,2.59645,27.5628,0.366271,25.719,17,CH4,20250414_合并结果.csv,
42489,20250414,108,Cs0.05MA0.1FA0.85PbI3.0,1.73,MACl,14.6,PEAI,0.517,,,4PADCB,0.248,2PACz,0.083,,,3000.0,30.0,100.0,10.0,1000,10,5000,40,10,160,110,25,PEAI,1.0,PDADI,0.5,PiPI,0.4,,,4900.0,31.0,7.0,130.0,100.0,5.0,0.0906933,24.6415,0.0200914,18.3188,18,CH1,20250414_合并结果.csv,
42490,20250414,108,Cs0.05MA0.1FA0.85PbI3.0,1.73,MACl,14.6,PEAI,0.517,,,4PADCB,0.248,2PACz,0.083,,,3000.0,30.0,100.0,10.0,1000,10,5000,40,10,160,110,25,PEAI,1.0,PDADI,0.5,PiPI,0.4,,,4900.0,31.0,7.0,130.0,100.0,5.0,14.4228,51.2463,1.13766,24.7386,18,CH2,20250414_合并结果.csv,
42491,20250414,108,Cs0.05MA0.1FA0.85PbI3.0,1.73,MACl,14.6,PEAI,0.517,,,4PADCB,0.248,2PACz,0.083,,,3000.0,30.0,100.0,10.0,1000,10,5000,40,10,160,110,25,PEAI,1.0,PDADI,0.5,PiPI,0.4,,,4900.0,31.0,7.0,130.0,100.0,5.0,5.7172,31.7189,0.712856,25.2851,18,CH3,20250414_合并结果.csv,
42492,20250414,108,Cs0.05MA0.1FA0.85PbI3.0,1.73,MACl,14.6,PEAI,0.517,,,4PADCB,0.248,2PACz,0.083,,,3000.0,30.0,100.0,10.0,1000,10,5000,40,10,160,110,25,PEAI,1.0,PDADI,0.5,PiPI,0.4,,,4900.0,31.0,7.0,130.0,100.0,5.0,17.2514,60.2079,1.14828,24.9531,18,CH4,20250414_合并结果.csv,
42493,20250414,108,Cs0.05MA0.1FA0.85PbI3.0,1.73,MACl,14.6,PEAI,0.517,,,4PADCB,0.248,2PACz,0.083,,,3000.0,30.0,100.0,10.0,1000,10,5000,40,10,160,110,25,PEAI,1.0,PDADI,0.5,PiPI,0.4,,,5000.0,30.0,10.0,120.0,100.0,6.0,11.3378,39.6309,1.09292,26.1763,19,CH1,20250414_合并结果.csv,
42494,20250414,108,Cs0.05MA0.1FA0.85PbI3.0,1.73,MACl,14.6,PEAI,0.517,,,4PADCB,0.248,2PACz,0.083,,,3000.0,30.0,100.0,10.0,1000,10,5000,40,10,160,110,25,PEAI,1.0,PDADI,0.5,PiPI,0.4,,,5000.0,30.0,10.0,120.0,100.0,6.0,5.83919,29.8193,0.739452,26.4816,19,CH2,20250414_合并结果.csv,
42495,20250414,108,Cs0.05MA0.1FA0.85PbI3.0,1.73,MACl,14.6,PEAI,0.517,,,4PADCB,0.248,2PACz,0.083,,,3000.0,30.0,100.0,10.0,1000,10,5000,40,10,160,110,25,PEAI,1.0,PDADI,0.5,PiPI,0.4,,,5000.0,30.0,10.0,120.0,100.0,6.0,21.1364,70.6149,1.15869,25.8326,19,CH3,20250414_合并结果.csv,
42496,20250414,108,Cs0.05MA0.1FA0.85PbI3.0,1.73,MACl,14.6,PEAI,0.517,,,4PADCB,0.248,2PACz,0.083,,,3000.0,30.0,100.0,10.0,1000,10,5000,40,10,160,110,25,PEAI,1.0,PDADI,0.5,PiPI,0.4,,,5000.0,30.0,10.0,120.0,100.0,6.0,21.1162,71.7681,1.1585,25.3974,19,CH4,20250414_合并结果.csv,
42497,20250414,108,Cs0.05MA0.1FA0.85PbI3.0,1.73,MACl,14.6,PEAI,0.517,,,4PADCB,0.248,2PACz,0.083,,,3000.0,30.0,100.0,10.0,1000,10,5000,40,10,160,110,25,PEAI,1.0,PDADI,0.5,PiPI,0.4,,,5100.0,32.0,9.0,130.0,100.0,5.0,10.6831,40.3833,1.07653,24.5736,20,CH1,20250414_合并结果.csv,
42498,20250414,108,Cs0.05MA0.1FA0.85PbI3.0,1.73,MACl,14.6,PEAI,0.517,,,4PADCB,0.248,2PACz,0.083,,,3000.0,30.0,100.0,10.0,1000,10,5000,40,10,160,110,25,PEAI,1.0,PDADI,0.5,PiPI,0.4,,,5100.0,32.0,9.0,130.0,100.0,5.0,20.4819,69.8132,1.16509,25.1811,20,CH2,20250414_合并结果.csv,
42499,20250414,108,Cs0.05MA0.1FA0.85PbI3.0,1.73,MACl,14.6,PEAI,0.517,,,4PADCB,0.248,2PACz,0.083,,,3000.0,30.0,100.0,10.0,1000,10,5000,40,10,160,110,25,PEAI,1.0,PDADI,0.5,PiPI,0.4,,,5100.0,32.0,9.0,130.0,100.0,5.0,17.8124,61.1262,1.15407,25.25,20,CH3,20250414_合并结果.csv,
42500,20250414,108,Cs0.05MA0.1FA0.85PbI3.0,1.73,MACl,14.6,PEAI,0.517,,,4PADCB,0.248,2PACz,0.083,,,3000.0,30.0,100.0,10.0,1000,10,5000,40,10,160,110,25,PEAI,1.0,PDADI,0.5,PiPI,0.4,,,5100.0,32.0,9.0,130.0,100.0,5.0,7.88823,36.6248,0.853921,25.2224,20,CH4,20250414_合并结果.csv,
42501,20250414,108,Cs0.05MA0.1FA0.85PbI3.0,1.73,MACl,14.6,PEAI,0.517,,,4PADCB,0.248,2PACz,0.083,,,3000.0,30.0,100.0,10.0,1000,10,5000,40,10,160,110,25,PEAI,1.0,PDADI,0.5,m-F-PEAI,2.0,,,5000.0,33.0,9.0,120.0,100.0,5.0,24.7443,81.1903,1.17196,26.005,21,CH1,20250414_合并结果.csv,
42502,20250414,108,Cs0.05MA0.1FA0.85PbI3.0,1.73,MACl,14.6,PEAI,0.517,,,4PADCB,0.248,2PACz,0.083,,,3000.0,30.0,100.0,10.0,1000,10,5000,40,10,160,110,25,PEAI,1.0,PDADI,0.5,m-F-PEAI,2.0,,,5000.0,33.0,9.0,120.0,100.0,5.0,24.2764,79.6216,1.16646,26.1388,21,CH2,20250414_合并结果.csv,
42503,20250414,108,Cs0.05MA0.1FA0.85PbI3.0,1.73,MACl,14.6,PEAI,0.517,,,4PADCB,0.248,2PACz,0.083,,,3000.0,30.0,100.0,10.0,1000,10,5000,40,10,160,110,25,PEAI,1.0,PDADI,0.5,m-F-PEAI,2.0,,,5000.0,33.0,9.0,120.0,100.0,5.0,24.2676,79.7795,1.1647,26.1169,21,CH3,20250414_合并结果.csv,
42504,20250414,108,Cs0.05MA0.1FA0.85PbI3.0,1.73,MACl,14.6,PEAI,0.517,,,4PADCB,0.248,2PACz,0.083,,,3000.0,30.0,100.0,10.0,1000,10,5000,40,10,160,110,25,PEAI,1.0,PDADI,0.5,m-F-PEAI,2.0,,,5000.0,33.0,9.0,120.0,100.0,5.0,24.0285,80.1167,1.16189,25.8129,21,CH4,20250414_合并结果.csv,
42505,20250414,108,Cs0.05MA0.1FA0.85PbI3.0,1.73,MACl,14.6,PEAI,0.517,,,4PADCB,0.248,2PACz,0.083,,,3000.0,30.0,100.0,10.0,1000,10,5000,40,10,160,110,25,PEAI,1.0,PDADI,0.5,m-F-PEAI,2.0,,,4900.0,30.0,8.0,130.0,100.0,5.0,18.7779,69.3321,1.16332,23.2816,22,CH1,20250414_合并结果.csv,
42506,20250414,108,Cs0.05MA0.1FA0.85PbI3.0,1.73,MACl,14.6,PEAI,0.517,,,4PADCB,0.248,2PACz,0.083,,,3000.0,30.0,100.0,10.0,1000,10,5000,40,10,160,110,25,PEAI,1.0,PDADI,0.5,m-F-PEAI,2.0,,,4900.0,30.0,8.0,130.0,100.0,5.0,0.980708,25.4829,0.165168,23.3005,22,CH2,20250414_合并结果.csv,
42507,20250414,108,Cs0.05MA0.1FA0.85PbI3.0,1.73,MACl,14.6,PEAI,0.517,,,4PADCB,0.248,2PACz,0.083,,,3000.0,30.0,100.0,10.0,1000,10,5000,40,10,160,110,25,PEAI,1.0,PDADI,0.5,m-F-PEAI,2.0,,,4900.0,30.0,8.0,130.0,100.0,5.0,20.4693,70.9405,1.16534,24.7603,22,CH3,20250414_合并结果.csv,
42508,20250414,108,Cs0.05MA0.1FA0.85PbI3.0,1.73,MACl,14.6,PEAI,0.517,,,4PADCB,0.248,2PACz,0.083,,,3000.0,30.0,100.0,10.0,1000,10,5000,40,10,160,110,25,PEAI,1.0,PDADI,0.5,m-F-PEAI,2.0,,,4900.0,30.0,8.0,130.0,100.0,5.0,19.9458,70.7135,1.16042,24.3072,22,CH4,20250414_合并结果.csv,
42509,20250414,108,Cs0.05MA0.1FA0.85PbI3.0,1.73,MACl,14.6,PEAI,0.517,,,4PADCB,0.248,2PACz,0.083,,,3000.0,30.0,100.0,10.0,1000,10,5000,40,10,160,110,25,PEAI,1.0,PDADI,0.5,m-F-PEAI,2.0,,,4900.0,31.0,7.0,130.0,100.0,5.0,24.6598,81.6546,1.17187,25.7708,23,CH1,20250414_合并结果.csv,
42510,20250414,108,Cs0.05MA0.1FA0.85PbI3.0,1.73,MACl,14.6,PEAI,0.517,,,4PADCB,0.248,2PACz,0.083,,,3000.0,30.0,100.0,10.0,1000,10,5000,40,10,160,110,25,PEAI,1.0,PDADI,0.5,m-F-PEAI,2.0,,,4900.0,31.0,7.0,130.0,100.0,5.0,24.7916,81.6414,1.16976,25.9596,23,CH2,20250414_合并结果.csv,
42511,20250414,108,Cs0.05MA0.1FA0.85PbI3.0,1.73,MACl,14.6,PEAI,0.517,,,4PADCB,0.248,2PACz,0.083,,,3000.0,30.0,100.0,10.0,1000,10,5000,40,10,160,110,25,PEAI,1.0,PDADI,0.5,m-F-PEAI,2.0,,,4900.0,31.0,7.0,130.0,100.0,5.0,24.5863,81.3636,1.16786,25.8744,23,CH3,20250414_合并结果.csv,
42512,20250414,108,Cs0.05MA0.1FA0.85PbI3.0,1.73,MACl,14.6,PEAI,0.517,,,4PADCB,0.248,2PACz,0.083,,,3000.0,30.0,100.0,10.0,1000,10,5000,40,10,160,110,25,PEAI,1.0,PDADI,0.5,m-F-PEAI,2.0,,,4900.0,31.0,7.0,130.0,100.0,5.0,22.4073,76.8611,1.1571,25.195,23,CH4,20250414_合并结果.csv,
42513,20250414,108,Cs0.05MA0.1FA0.85PbI3.0,1.73,MACl,14.6,PEAI,0.517,,,4PADCB,0.248,2PACz,0.083,,,3000.0,30.0,100.0,10.0,1000,10,5000,40,10,160,110,25,PEAI,1.0,PDADI,0.5,m-F-PEAI,2.0,,,5000.0,30.0,10.0,120.0,100.0,6.0,1.31987,25.729,0.203098,25.2581,24,CH1,20250414_合并结果.csv,
42514,20250414,108,Cs0.05MA0.1FA0.85PbI3.0,1.73,MACl,14.6,PEAI,0.517,,,4PADCB,0.248,2PACz,0.083,,,3000.0,30.0,100.0,10.0,1000,10,5000,40,10,160,110,25,PEAI,1.0,PDADI,0.5,m-F-PEAI,2.0,,,5000.0,30.0,10.0,120.0,100.0,6.0,23.9737,77.4251,1.16472,26.5846,24,CH2,20250414_合并结果.csv,
42515,20250414,108,Cs0.05MA0.1FA0.85PbI3.0,1.73,MACl,14.6,PEAI,0.517,,,4PADCB,0.248,2PACz,0.083,,,3000.0,30.0,100.0,10.0,1000,10,5000,40,10,160,110,25,PEAI,1.0,PDADI,0.5,m-F-PEAI,2.0,,,5000.0,30.0,10.0,120.0,100.0,6.0,23.8691,77.6242,1.16393,26.4187,24,CH3,20250414_合并结果.csv,
42516,20250414,108,Cs0.05MA0.1FA0.85PbI3.0,1.73,MACl,14.6,PEAI,0.517,,,4PADCB,0.248,2PACz,0.083,,,3000.0,30.0,100.0,10.0,1000,10,5000,40,10,160,110,25,PEAI,1.0,PDADI,0.5,m-F-PEAI,2.0,,,5000.0,30.0,10.0,120.0,100.0,6.0,23.6143,77.402,1.15849,26.3347,24,CH4,20250414_合并结果.csv,
42517,20250414,108,Cs0.05MA0.1FA0.85PbI3.0,1.73,MACl,14.6,PEAI,0.517,,,4PADCB,0.248,2PACz,0.083,,,3000.0,30.0,100.0,10.0,1000,10,5000,40,10,160,110,25,PEAI,1.0,PDADI,0.5,m-F-PEAI,2.0,,,5100.0,32.0,9.0,130.0,100.0,5.0,23.8383,80.1283,1.17212,25.3815,25,CH1,20250414_合并结果.csv,
42518,20250414,108,Cs0.05MA0.1FA0.85PbI3.0,1.73,MACl,14.6,PEAI,0.517,,,4PADCB,0.248,2PACz,0.083,,,3000.0,30.0,100.0,10.0,1000,10,5000,40,10,160,110,25,PEAI,1.0,PDADI,0.5,m-F-PEAI,2.0,,,5100.0,32.0,9.0,130.0,100.0,5.0,14.299,49.0278,1.13508,25.6942,25,CH2,20250414_合并结果.csv,
42519,20250414,108,Cs0.05MA0.1FA0.85PbI3.0,1.73,MACl,14.6,PEAI,0.517,,,4PADCB,0.248,2PACz,0.083,,,3000.0,30.0,100.0,10.0,1000,10,5000,40,10,160,110,25,PEAI,1.0,PDADI,0.5,m-F-PEAI,2.0,,,5100.0,32.0,9.0,130.0,100.0,5.0,24.3989,80.9647,1.16733,25.8156,25,CH3,20250414_合并结果.csv,
42520,20250414,108,Cs0.05MA0.1FA0.85PbI3.0,1.73,MACl,14.6,PEAI,0.517,,,4PADCB,0.248,2PACz,0.083,,,3000.0,30.0,100.0,10.0,1000,10,5000,40,10,160,110,25,PEAI,1.0,PDADI,0.5,m-F-PEAI,2.0,,,5100.0,32.0,9.0,130.0,100.0,5.0,23.9593,80.7662,1.1648,25.4679,25,CH4,20250414_合并结果.csv,
42521,20250414,108,Cs0.05MA0.1FA0.85PbI3.0,1.73,MACl,14.6,PEAI,0.517,,,4PADCB,0.248,2PACz,0.083,,,3000.0,30.0,100.0,10.0,1000,10,5000,40,10,160,110,25,PEAI,1.0,PDADI,0.5,,,,,5000.0,33.0,9.0,120.0,100.0,5.0,24.2609,81.7899,1.17412,25.2636,26,CH1,20250414_合并结果.csv,
42522,20250414,108,Cs0.05MA0.1FA0.85PbI3.0,1.73,MACl,14.6,PEAI,0.517,,,4PADCB,0.248,2PACz,0.083,,,3000.0,30.0,100.0,10.0,1000,10,5000,40,10,160,110,25,PEAI,1.0,PDADI,0.5,,,,,5000.0,33.0,9.0,120.0,100.0,5.0,24.4483,81.674,1.17199,25.5411,26,CH2,20250414_合并结果.csv,
42523,20250414,108,Cs0.05MA0.1FA0.85PbI3.0,1.73,MACl,14.6,PEAI,0.517,,,4PADCB,0.248,2PACz,0.083,,,3000.0,30.0,100.0,10.0,1000,10,5000,40,10,160,110,25,PEAI,1.0,PDADI,0.5,,,,,5000.0,33.0,9.0,120.0,100.0,5.0,24.4975,82.1741,1.16988,25.4828,26,CH3,20250414_合并结果.csv,
42524,20250414,108,Cs0.05MA0.1FA0.85PbI3.0,1.73,MACl,14.6,PEAI,0.517,,,4PADCB,0.248,2PACz,0.083,,,3000.0,30.0,100.0,10.0,1000,10,5000,40,10,160,110,25,PEAI,1.0,PDADI,0.5,,,,,5000.0,33.0,9.0,120.0,100.0,5.0,24.2449,82.1622,1.1674,25.2772,26,CH4,20250414_合并结果.csv,
42525,20250414,108,Cs0.05MA0.1FA0.85PbI3.0,1.73,MACl,14.6,PEAI,0.517,,,4PADCB,0.248,2PACz,0.083,,,3000.0,30.0,100.0,10.0,1000,10,5000,40,10,160,110,25,PEAI,1.0,PDADI,0.5,,,,,4900.0,30.0,8.0,130.0,100.0,5.0,24.8339,81.5021,1.17354,25.9644,27,CH1,20250414_合并结果.csv,
42526,20250414,108,Cs0.05MA0.1FA0.85PbI3.0,1.73,MACl,14.6,PEAI,0.517,,,4PADCB,0.248,2PACz,0.083,,,3000.0,30.0,100.0,10.0,1000,10,5000,40,10,160,110,25,PEAI,1.0,PDADI,0.5,,,,,4900.0,30.0,8.0,130.0,100.0,5.0,24.9795,80.8619,1.17054,26.3908,27,CH2,20250414_合并结果.csv,
42527,20250414,108,Cs0.05MA0.1FA0.85PbI3.0,1.73,MACl,14.6,PEAI,0.517,,,4PADCB,0.248,2PACz,0.083,,,3000.0,30.0,100.0,10.0,1000,10,5000,40,10,160,110,25,PEAI,1.0,PDADI,0.5,,,,,4900.0,30.0,8.0,130.0,100.0,5.0,25.1377,81.082,1.16894,26.5222,27,CH3,20250414_合并结果.csv,
42528,20250414,108,Cs0.05MA0.1FA0.85PbI3.0,1.73,MACl,14.6,PEAI,0.517,,,4PADCB,0.248,2PACz,0.083,,,3000.0,30.0,100.0,10.0,1000,10,5000,40,10,160,110,25,PEAI,1.0,PDADI,0.5,,,,,4900.0,30.0,8.0,130.0,100.0,5.0,23.3729,76.4311,1.15801,26.4075,27,CH4,20250414_合并结果.csv,
42529,20250414,108,Cs0.05MA0.1FA0.85PbI3.0,1.73,MACl,14.6,PEAI,0.517,,,4PADCB,0.248,2PACz,0.083,,,3000.0,30.0,100.0,10.0,1000,10,5000,40,10,160,110,25,PEAI,1.0,PDADI,0.5,,,,,4900.0,31.0,7.0,130.0,100.0,5.0,24.7606,82.48,1.17325,25.5872,28,CH1,20250414_合并结果.csv,
42530,20250414,108,Cs0.05MA0.1FA0.85PbI3.0,1.73,MACl,14.6,PEAI,0.517,,,4PADCB,0.248,2PACz,0.083,,,3000.0,30.0,100.0,10.0,1000,10,5000,40,10,160,110,25,PEAI,1.0,PDADI,0.5,,,,,4900.0,31.0,7.0,130.0,100.0,5.0,24.5803,81.0037,1.1687,25.9644,28,CH2,20250414_合并结果.csv,
42531,20250414,108,Cs0.05MA0.1FA0.85PbI3.0,1.73,MACl,14.6,PEAI,0.517,,,4PADCB,0.248,2PACz,0.083,,,3000.0,30.0,100.0,10.0,1000,10,5000,40,10,160,110,25,PEAI,1.0,PDADI,0.5,,,,,4900.0,31.0,7.0,130.0,100.0,5.0,24.7759,81.133,1.1669,26.1696,28,CH3,20250414_合并结果.csv,
42532,20250414,108,Cs0.05MA0.1FA0.85PbI3.0,1.73,MACl,14.6,PEAI,0.517,,,4PADCB,0.248,2PACz,0.083,,,3000.0,30.0,100.0,10.0,1000,10,5000,40,10,160,110,25,PEAI,1.0,PDADI,0.5,,,,,4900.0,31.0,7.0,130.0,100.0,5.0,24.4022,80.6925,1.16224,26.0194,28,CH4,20250414_合并结果.csv,
42533,20250414,108,Cs0.05MA0.1FA0.85PbI3.0,1.73,MACl,14.6,PEAI,0.517,,,4PADCB,0.248,2PACz,0.083,,,3000.0,30.0,100.0,10.0,1000,10,5000,40,10,160,110,25,PEAI,1.0,PDADI,0.5,,,,,5000.0,30.0,10.0,120.0,100.0,6.0,5.80567,32.5085,0.688952,25.9219,29,CH1,20250414_合并结果.csv,
42534,20250414,108,Cs0.05MA0.1FA0.85PbI3.0,1.73,MACl,14.6,PEAI,0.517,,,4PADCB,0.248,2PACz,0.083,,,3000.0,30.0,100.0,10.0,1000,10,5000,40,10,160,110,25,PEAI,1.0,PDADI,0.5,,,,,5000.0,30.0,10.0,120.0,100.0,6.0,23.5002,77.1814,1.16183,26.2069,29,CH2,20250414_合并结果.csv,
42535,20250414,108,Cs0.05MA0.1FA0.85PbI3.0,1.73,MACl,14.6,PEAI,0.517,,,4PADCB,0.248,2PACz,0.083,,,3000.0,30.0,100.0,10.0,1000,10,5000,40,10,160,110,25,PEAI,1.0,PDADI,0.5,,,,,5000.0,30.0,10.0,120.0,100.0,6.0,25.2354,81.4699,1.16655,26.5527,29,CH3,20250414_合并结果.csv,
42536,20250414,108,Cs0.05MA0.1FA0.85PbI3.0,1.73,MACl,14.6,PEAI,0.517,,,4PADCB,0.248,2PACz,0.083,,,3000.0,30.0,100.0,10.0,1000,10,5000,40,10,160,110,25,PEAI,1.0,PDADI,0.5,,,,,5000.0,30.0,10.0,120.0,100.0,6.0,25.0365,81.7475,1.15829,26.4412,29,CH4,20250414_合并结果.csv,
42537,20250414,108,Cs0.05MA0.1FA0.85PbI3.0,1.73,MACl,14.6,PEAI,0.517,,,4PADCB,0.248,2PACz,0.083,,,3000.0,30.0,100.0,10.0,1000,10,5000,40,10,160,110,25,PEAI,1.0,PDADI,0.5,,,,,5100.0,32.0,9.0,130.0,100.0,5.0,20.9756,73.0495,1.16917,24.5594,30,CH1,20250414_合并结果.csv,
42538,20250414,108,Cs0.05MA0.1FA0.85PbI3.0,1.73,MACl,14.6,PEAI,0.517,,,4PADCB,0.248,2PACz,0.083,,,3000.0,30.0,100.0,10.0,1000,10,5000,40,10,160,110,25,PEAI,1.0,PDADI,0.5,,,,,5100.0,32.0,9.0,130.0,100.0,5.0,21.1453,73.1479,1.16594,24.7934,30,CH2,20250414_合并结果.csv,
42539,20250414,108,Cs0.05MA0.1FA0.85PbI3.0,1.73,MACl,14.6,PEAI,0.517,,,4PADCB,0.248,2PACz,0.083,,,3000.0,30.0,100.0,10.0,1000,10,5000,40,10,160,110,25,PEAI,1.0,PDADI,0.5,,,,,5100.0,32.0,9.0,130.0,100.0,5.0,2.08617,26.4285,0.324568,24.3205,30,CH3,20250414_合并结果.csv,
42540,20250414,108,Cs0.05MA0.1FA0.85PbI3.0,1.73,MACl,14.6,PEAI,0.517,,,4PADCB,0.248,2PACz,0.083,,,3000.0,30.0,100.0,10.0,1000,10,5000,40,10,160,110,25,PEAI,1.0,PDADI,0.5,,,,,5100.0,32.0,9.0,130.0,100.0,5.0,20.6007,72.4801,1.16042,24.4933,30,CH4,20250414_合并结果.csv,
42541,20250414,108,Cs0.05MA0.1FA0.85PbI3.0,1.73,MACl,14.6,PEAI,0.517,,,Me-4PACz,0.189,DMACPA,0.126,4-ABnP,0.016,3000.0,30.0,100.0,10.0,1000,10,5000,40,10,160,110,25,PEAI,1.0,PDADI,0.5,PiPI,0.4,,,5000.0,33.0,9.0,120.0,100.0,5.0,6.61965,39.8095,0.674645,24.6475,31,CH1,20250414_合并结果.csv,
42542,20250414,108,Cs0.05MA0.1FA0.85PbI3.0,1.73,MACl,14.6,PEAI,0.517,,,Me-4PACz,0.189,DMACPA,0.126,4-ABnP,0.016,3000.0,30.0,100.0,10.0,1000,10,5000,40,10,160,110,25,PEAI,1.0,PDADI,0.5,PiPI,0.4,,,5000.0,33.0,9.0,120.0,100.0,5.0,22.508,75.9096,1.17125,25.3157,31,CH2,20250414_合并结果.csv,
42543,20250414,108,Cs0.05MA0.1FA0.85PbI3.0,1.73,MACl,14.6,PEAI,0.517,,,Me-4PACz,0.189,DMACPA,0.126,4-ABnP,0.016,3000.0,30.0,100.0,10.0,1000,10,5000,40,10,160,110,25,PEAI,1.0,PDADI,0.5,PiPI,0.4,,,5000.0,33.0,9.0,120.0,100.0,5.0,22.0876,75.7944,1.16754,24.9597,31,CH3,20250414_合并结果.csv,
42544,20250414,108,Cs0.05MA0.1FA0.85PbI3.0,1.73,MACl,14.6,PEAI,0.517,,,Me-4PACz,0.189,DMACPA,0.126,4-ABnP,0.016,3000.0,30.0,100.0,10.0,1000,10,5000,40,10,160,110,25,PEAI,1.0,PDADI,0.5,PiPI,0.4,,,5000.0,33.0,9.0,120.0,100.0,5.0,22.0154,75.9643,1.16547,24.8665,31,CH4,20250414_合并结果.csv,
42545,20250414,108,Cs0.05MA0.1FA0.85PbI3.0,1.73,MACl,14.6,PEAI,0.517,,,Me-4PACz,0.189,DMACPA,0.126,4-ABnP,0.016,3000.0,30.0,100.0,10.0,1000,10,5000,40,10,160,110,25,PEAI,1.0,PDADI,0.5,PiPI,0.4,,,4900.0,30.0,8.0,130.0,100.0,5.0,19.5845,67.2368,1.16683,24.9629,32,CH1,20250414_合并结果.csv,
42546,20250414,108,Cs0.05MA0.1FA0.85PbI3.0,1.73,MACl,14.6,PEAI,0.517,,,Me-4PACz,0.189,DMACPA,0.126,4-ABnP,0.016,3000.0,30.0,100.0,10.0,1000,10,5000,40,10,160,110,25,PEAI,1.0,PDADI,0.5,PiPI,0.4,,,4900.0,30.0,8.0,130.0,100.0,5.0,20.0953,69.2232,1.16234,24.9751,32,CH2,20250414_合并结果.csv,
42547,20250414,108,Cs0.05MA0.1FA0.85PbI3.0,1.73,MACl,14.6,PEAI,0.517,,,Me-4PACz,0.189,DMACPA,0.126,4-ABnP,0.016,3000.0,30.0,100.0,10.0,1000,10,5000,40,10,160,110,25,PEAI,1.0,PDADI,0.5,PiPI,0.4,,,4900.0,30.0,8.0,130.0,100.0,5.0,20.8879,71.0507,1.16461,25.2433,32,CH3,20250414_合并结果.csv,
42548,20250414,108,Cs0.05MA0.1FA0.85PbI3.0,1.73,MACl,14.6,PEAI,0.517,,,Me-4PACz,0.189,DMACPA,0.126,4-ABnP,0.016,3000.0,30.0,100.0,10.0,1000,10,5000,40,10,160,110,25,PEAI,1.0,PDADI,0.5,PiPI,0.4,,,4900.0,30.0,8.0,130.0,100.0,5.0,21.0747,72.1778,1.16283,25.1097,32,CH4,20250414_合并结果.csv,
42549,20250414,108,Cs0.05MA0.1FA0.85PbI3.0,1.73,MACl,14.6,PEAI,0.517,,,Me-4PACz,0.189,DMACPA,0.126,4-ABnP,0.016,3000.0,30.0,100.0,10.0,1000,10,5000,40,10,160,110,25,PEAI,1.0,PDADI,0.5,PiPI,0.4,,,4900.0,31.0,7.0,130.0,100.0,5.0,22.579,76.3852,1.17706,25.1128,33,CH1,20250414_合并结果.csv,
42550,20250414,108,Cs0.05MA0.1FA0.85PbI3.0,1.73,MACl,14.6,PEAI,0.517,,,Me-4PACz,0.189,DMACPA,0.126,4-ABnP,0.016,3000.0,30.0,100.0,10.0,1000,10,5000,40,10,160,110,25,PEAI,1.0,PDADI,0.5,PiPI,0.4,,,4900.0,31.0,7.0,130.0,100.0,5.0,21.5475,73.9473,1.16882,24.9303,33,CH2,20250414_合并结果.csv,
42551,20250414,108,Cs0.05MA0.1FA0.85PbI3.0,1.73,MACl,14.6,PEAI,0.517,,,Me-4PACz,0.189,DMACPA,0.126,4-ABnP,0.016,3000.0,30.0,100.0,10.0,1000,10,5000,40,10,160,110,25,PEAI,1.0,PDADI,0.5,PiPI,0.4,,,4900.0,31.0,7.0,130.0,100.0,5.0,21.3627,74.8754,1.168,24.4273,33,CH3,20250414_合并结果.csv,
42552,20250414,108,Cs0.05MA0.1FA0.85PbI3.0,1.73,MACl,14.6,PEAI,0.517,,,Me-4PACz,0.189,DMACPA,0.126,4-ABnP,0.016,3000.0,30.0,100.0,10.0,1000,10,5000,40,10,160,110,25,PEAI,1.0,PDADI,0.5,PiPI,0.4,,,4900.0,31.0,7.0,130.0,100.0,5.0,15.3908,56.0079,1.1385,24.1367,33,CH4,20250414_合并结果.csv,
42553,20250414,108,Cs0.05MA0.1FA0.85PbI3.0,1.73,MACl,14.6,PEAI,0.517,,,Me-4PACz,0.189,DMACPA,0.126,4-ABnP,0.016,3000.0,30.0,100.0,10.0,1000,10,5000,40,10,160,110,25,PEAI,1.0,PDADI,0.5,PiPI,0.4,,,5000.0,30.0,10.0,120.0,100.0,6.0,21.2054,71.2749,1.17046,25.4188,34,CH1,20250414_合并结果.csv,
42554,20250414,108,Cs0.05MA0.1FA0.85PbI3.0,1.73,MACl,14.6,PEAI,0.517,,,Me-4PACz,0.189,DMACPA,0.126,4-ABnP,0.016,3000.0,30.0,100.0,10.0,1000,10,5000,40,10,160,110,25,PEAI,1.0,PDADI,0.5,PiPI,0.4,,,5000.0,30.0,10.0,120.0,100.0,6.0,13.4189,47.8754,1.08592,25.8111,34,CH2,20250414_合并结果.csv,
42555,20250414,108,Cs0.05MA0.1FA0.85PbI3.0,1.73,MACl,14.6,PEAI,0.517,,,Me-4PACz,0.189,DMACPA,0.126,4-ABnP,0.016,3000.0,30.0,100.0,10.0,1000,10,5000,40,10,160,110,25,PEAI,1.0,PDADI,0.5,PiPI,0.4,,,5000.0,30.0,10.0,120.0,100.0,6.0,21.5029,72.2856,1.16472,25.5401,34,CH3,20250414_合并结果.csv,
42556,20250414,108,Cs0.05MA0.1FA0.85PbI3.0,1.73,MACl,14.6,PEAI,0.517,,,Me-4PACz,0.189,DMACPA,0.126,4-ABnP,0.016,3000.0,30.0,100.0,10.0,1000,10,5000,40,10,160,110,25,PEAI,1.0,PDADI,0.5,PiPI,0.4,,,5000.0,30.0,10.0,120.0,100.0,6.0,0.065647,21.3707,0.0160305,19.1623,34,CH4,20250414_合并结果.csv,
42557,20250414,108,Cs0.05MA0.1FA0.85PbI3.0,1.73,MACl,14.6,PEAI,0.517,,,Me-4PACz,0.189,DMACPA,0.126,4-ABnP,0.016,3000.0,30.0,100.0,10.0,1000,10,5000,40,10,160,110,25,PEAI,1.0,PDADI,0.5,PiPI,0.4,,,5100.0,32.0,9.0,130.0,100.0,5.0,21.0265,67.3131,1.16653,26.7775,35,CH1,20250414_合并结果.csv,
42558,20250414,108,Cs0.05MA0.1FA0.85PbI3.0,1.73,MACl,14.6,PEAI,0.517,,,Me-4PACz,0.189,DMACPA,0.126,4-ABnP,0.016,3000.0,30.0,100.0,10.0,1000,10,5000,40,10,160,110,25,PEAI,1.0,PDADI,0.5,PiPI,0.4,,,5100.0,32.0,9.0,130.0,100.0,5.0,22.2943,71.9231,1.16428,26.6236,35,CH2,20250414_合并结果.csv,
42559,20250414,108,Cs0.05MA0.1FA0.85PbI3.0,1.73,MACl,14.6,PEAI,0.517,,,Me-4PACz,0.189,DMACPA,0.126,4-ABnP,0.016,3000.0,30.0,100.0,10.0,1000,10,5000,40,10,160,110,25,PEAI,1.0,PDADI,0.5,PiPI,0.4,,,5100.0,32.0,9.0,130.0,100.0,5.0,10.321,40.8363,0.933758,27.0671,35,CH3,20250414_合并结果.csv,
42560,20250414,108,Cs0.05MA0.1FA0.85PbI3.0,1.73,MACl,14.6,PEAI,0.517,,,Me-4PACz,0.189,DMACPA,0.126,4-ABnP,0.016,3000.0,30.0,100.0,10.0,1000,10,5000,40,10,160,110,25,PEAI,1.0,PDADI,0.5,PiPI,0.4,,,5100.0,32.0,9.0,130.0,100.0,5.0,1.77287,25.9887,0.259519,26.2859,35,CH4,20250414_合并结果.csv,
42561,20250414,108,Cs0.05MA0.1FA0.85PbI3.0,1.73,MACl,14.6,PEAI,0.517,,,Me-4PACz,0.189,DMACPA,0.126,4-ABnP,0.016,3000.0,30.0,100.0,10.0,1000,10,5000,40,10,160,110,25,PEAI,1.0,PDADI,0.5,m-F-PEAI,2.0,,,5000.0,33.0,9.0,120.0,100.0,5.0,25.3618,82.5033,1.17576,26.1451,36,CH1,20250414_合并结果.csv,
42562,20250414,108,Cs0.05MA0.1FA0.85PbI3.0,1.73,MACl,14.6,PEAI,0.517,,,Me-4PACz,0.189,DMACPA,0.126,4-ABnP,0.016,3000.0,30.0,100.0,10.0,1000,10,5000,40,10,160,110,25,PEAI,1.0,PDADI,0.5,m-F-PEAI,2.0,,,5000.0,33.0,9.0,120.0,100.0,5.0,20.4708,67.4475,1.15815,26.2063,36,CH2,20250414_合并结果.csv,
42563,20250414,108,Cs0.05MA0.1FA0.85PbI3.0,1.73,MACl,14.6,PEAI,0.517,,,Me-4PACz,0.189,DMACPA,0.126,4-ABnP,0.016,3000.0,30.0,100.0,10.0,1000,10,5000,40,10,160,110,25,PEAI,1.0,PDADI,0.5,m-F-PEAI,2.0,,,5000.0,33.0,9.0,120.0,100.0,5.0,24.8984,81.7906,1.16718,26.0813,36,CH3,20250414_合并结果.csv,
42564,20250414,108,Cs0.05MA0.1FA0.85PbI3.0,1.73,MACl,14.6,PEAI,0.517,,,Me-4PACz,0.189,DMACPA,0.126,4-ABnP,0.016,3000.0,30.0,100.0,10.0,1000,10,5000,40,10,160,110,25,PEAI,1.0,PDADI,0.5,m-F-PEAI,2.0,,,5000.0,33.0,9.0,120.0,100.0,5.0,24.3489,81.4743,1.16328,25.6906,36,CH4,20250414_合并结果.csv,
42565,20250414,108,Cs0.05MA0.1FA0.85PbI3.0,1.73,MACl,14.6,PEAI,0.517,,,Me-4PACz,0.189,DMACPA,0.126,4-ABnP,0.016,3000.0,30.0,100.0,10.0,1000,10,5000,40,10,160,110,25,PEAI,1.0,PDADI,0.5,m-F-PEAI,2.0,,,4900.0,30.0,8.0,130.0,100.0,5.0,0.386898,24.6998,0.0660451,23.7172,37,CH1,20250414_合并结果.csv,
