Repository: MI-Materials-Intelligence/Recipe-Language-Model

# Learning Layer

## Overview

In the learning layer, the formulas and parameters are encoded and then tokenised into recipes as inputs. Through atomic skills of data extraction, cleaning, and matching, these data are organised into standardised datasets, providing the basis for RLM training and iterative recipe refinement.

Key Atomic Skills:
- **Cleaning**: Preprocessing and outlier cleaning
- **Matching**: Matching data pairs based on variables
- **Extraction**: Data extraction from robotic boxes

File: seven_ai_layers_robotics/learning/data/data50764_from_db.csv (part 202 of 253)
No,date,rank,Formula PVK,Concentration PVK,Formula Additive 1,Concentration Additive 1,Formula Additive 2,Concentration Additive 2,Formula Additive 3,Concentration Additive 3,Formula SAM 1,Concentration SAM 1,Formula SAM 2,Concentration SAM 2,Formula SAM 3,Concentration SAM 3,Spin Coating Speed SAM,Spin Coating Time SAM,Annealed Temperature SAM,Annealed Time SAM,Spin Coating Speed PVK 1,Spin Coating Time PVK 1,Spin Coating Speed PVK 2,Spin Coating Time PVK 2,Antisolvent Dropping Timing,Antisolvent Volume,Annealed Temperature PVK,Annealed Time PVK,Formula Passivator 1,Concentration Passivator 1,Formula Passivator 2,Concentration Passivator 2,Formula Passivator 3,Concentration Passivator 3,Formula Passivator 4,Concentration Passivator 4,Spin Coating Speed Passivator,Spin Coating Time Passivator,Passivator Dropping Timing,Passivator Volume,Annealed Temperature Passivator,Annealed Time Passivator,PCE,FF,Voc,Jsc,Product,Channel,From,upload_time
42566,20250414,108,Cs0.05MA0.1FA0.85PbI3.0,1.73,MACl,14.6,PEAI,0.517,,,Me-4PACz,0.189,DMACPA,0.126,4-ABnP,0.016,3000.0,30.0,100.0,10.0,1000,10,5000,40,10,160,110,25,PEAI,1.0,PDADI,0.5,m-F-PEAI,2.0,,,4900.0,30.0,8.0,130.0,100.0,5.0,1.47e-05,0.0103373,0.00922457,15.411,37,CH2,20250414_合并结果.csv,
42567,20250414,108,Cs0.05MA0.1FA0.85PbI3.0,1.73,MACl,14.6,PEAI,0.517,,,Me-4PACz,0.189,DMACPA,0.126,4-ABnP,0.016,3000.0,30.0,100.0,10.0,1000,10,5000,40,10,160,110,25,PEAI,1.0,PDADI,0.5,m-F-PEAI,2.0,,,4900.0,30.0,8.0,130.0,100.0,5.0,25.7589,82.533,1.16829,26.7146,37,CH3,20250414_合并结果.csv,
42568,20250414,108,Cs0.05MA0.1FA0.85PbI3.0,1.73,MACl,14.6,PEAI,0.517,,,Me-4PACz,0.189,DMACPA,0.126,4-ABnP,0.016,3000.0,30.0,100.0,10.0,1000,10,5000,40,10,160,110,25,PEAI,1.0,PDADI,0.5,m-F-PEAI,2.0,,,4900.0,30.0,8.0,130.0,100.0,5.0,24.7728,81.5362,1.15689,26.2623,37,CH4,20250414_合并结果.csv,
42569,20250414,108,Cs0.05MA0.1FA0.85PbI3.0,1.73,MACl,14.6,PEAI,0.517,,,Me-4PACz,0.189,DMACPA,0.126,4-ABnP,0.016,3000.0,30.0,100.0,10.0,1000,10,5000,40,10,160,110,25,PEAI,1.0,PDADI,0.5,m-F-PEAI,2.0,,,4900.0,31.0,7.0,130.0,100.0,5.0,23.1433,76.9723,1.15766,25.9724,38,CH1,20250414_合并结果.csv,
42570,20250414,108,Cs0.05MA0.1FA0.85PbI3.0,1.73,MACl,14.6,PEAI,0.517,,,Me-4PACz,0.189,DMACPA,0.126,4-ABnP,0.016,3000.0,30.0,100.0,10.0,1000,10,5000,40,10,160,110,25,PEAI,1.0,PDADI,0.5,m-F-PEAI,2.0,,,4900.0,31.0,7.0,130.0,100.0,5.0,24.5677,79.845,1.1695,26.3097,38,CH2,20250414_合并结果.csv,
42571,20250414,108,Cs0.05MA0.1FA0.85PbI3.0,1.73,MACl,14.6,PEAI,0.517,,,Me-4PACz,0.189,DMACPA,0.126,4-ABnP,0.016,3000.0,30.0,100.0,10.0,1000,10,5000,40,10,160,110,25,PEAI,1.0,PDADI,0.5,m-F-PEAI,2.0,,,4900.0,31.0,7.0,130.0,100.0,5.0,24.4359,79.7028,1.16615,26.2905,38,CH3,20250414_合并结果.csv,
42572,20250414,108,Cs0.05MA0.1FA0.85PbI3.0,1.73,MACl,14.6,PEAI,0.517,,,Me-4PACz,0.189,DMACPA,0.126,4-ABnP,0.016,3000.0,30.0,100.0,10.0,1000,10,5000,40,10,160,110,25,PEAI,1.0,PDADI,0.5,m-F-PEAI,2.0,,,4900.0,31.0,7.0,130.0,100.0,5.0,10.6893,45.8763,0.876522,26.5826,38,CH4,20250414_合并结果.csv,
42573,20250414,108,Cs0.05MA0.1FA0.85PbI3.0,1.73,MACl,14.6,PEAI,0.517,,,Me-4PACz,0.189,DMACPA,0.126,4-ABnP,0.016,3000.0,30.0,100.0,10.0,1000,10,5000,40,10,160,110,25,PEAI,1.0,PDADI,0.5,m-F-PEAI,2.0,,,5000.0,30.0,10.0,120.0,100.0,6.0,0.152571,23.1693,0.031631,20.8184,39,CH1,20250414_合并结果.csv,
42574,20250414,108,Cs0.05MA0.1FA0.85PbI3.0,1.73,MACl,14.6,PEAI,0.517,,,Me-4PACz,0.189,DMACPA,0.126,4-ABnP,0.016,3000.0,30.0,100.0,10.0,1000,10,5000,40,10,160,110,25,PEAI,1.0,PDADI,0.5,m-F-PEAI,2.0,,,5000.0,30.0,10.0,120.0,100.0,6.0,23.198,79.8179,1.1659,24.9281,39,CH2,20250414_合并结果.csv,
42575,20250414,108,Cs0.05MA0.1FA0.85PbI3.0,1.73,MACl,14.6,PEAI,0.517,,,Me-4PACz,0.189,DMACPA,0.126,4-ABnP,0.016,3000.0,30.0,100.0,10.0,1000,10,5000,40,10,160,110,25,PEAI,1.0,PDADI,0.5,m-F-PEAI,2.0,,,5000.0,30.0,10.0,120.0,100.0,6.0,23.1464,80.2466,1.16367,24.7873,39,CH3,20250414_合并结果.csv,
42576,20250414,108,Cs0.05MA0.1FA0.85PbI3.0,1.73,MACl,14.6,PEAI,0.517,,,Me-4PACz,0.189,DMACPA,0.126,4-ABnP,0.016,3000.0,30.0,100.0,10.0,1000,10,5000,40,10,160,110,25,PEAI,1.0,PDADI,0.5,m-F-PEAI,2.0,,,5000.0,30.0,10.0,120.0,100.0,6.0,23.238,81.0333,1.15936,24.7352,39,CH4,20250414_合并结果.csv,
42577,20250414,108,Cs0.05MA0.1FA0.85PbI3.0,1.73,MACl,14.6,PEAI,0.517,,,Me-4PACz,0.189,DMACPA,0.126,4-ABnP,0.016,3000.0,30.0,100.0,10.0,1000,10,5000,40,10,160,110,25,PEAI,1.0,PDADI,0.5,m-F-PEAI,2.0,,,5100.0,32.0,9.0,130.0,100.0,5.0,24.4142,81.8541,1.1731,25.4254,40,CH1,20250414_合并结果.csv,
42578,20250414,108,Cs0.05MA0.1FA0.85PbI3.0,1.73,MACl,14.6,PEAI,0.517,,,Me-4PACz,0.189,DMACPA,0.126,4-ABnP,0.016,3000.0,30.0,100.0,10.0,1000,10,5000,40,10,160,110,25,PEAI,1.0,PDADI,0.5,m-F-PEAI,2.0,,,5100.0,32.0,9.0,130.0,100.0,5.0,23.9571,79.4023,1.16535,25.8907,40,CH2,20250414_合并结果.csv,
42579,20250414,108,Cs0.05MA0.1FA0.85PbI3.0,1.73,MACl,14.6,PEAI,0.517,,,Me-4PACz,0.189,DMACPA,0.126,4-ABnP,0.016,3000.0,30.0,100.0,10.0,1000,10,5000,40,10,160,110,25,PEAI,1.0,PDADI,0.5,m-F-PEAI,2.0,,,5100.0,32.0,9.0,130.0,100.0,5.0,23.8113,78.9397,1.16079,25.9855,40,CH3,20250414_合并结果.csv,
42580,20250414,108,Cs0.05MA0.1FA0.85PbI3.0,1.73,MACl,14.6,PEAI,0.517,,,Me-4PACz,0.189,DMACPA,0.126,4-ABnP,0.016,3000.0,30.0,100.0,10.0,1000,10,5000,40,10,160,110,25,PEAI,1.0,PDADI,0.5,m-F-PEAI,2.0,,,5100.0,32.0,9.0,130.0,100.0,5.0,23.2185,77.168,1.15717,26.0017,40,CH4,20250414_合并结果.csv,
42581,20250414,108,Cs0.05MA0.1FA0.85PbI3.0,1.73,MACl,14.6,PEAI,0.517,,,Me-4PACz,0.189,DMACPA,0.126,4-ABnP,0.016,3000.0,30.0,100.0,10.0,1000,10,5000,40,10,160,110,25,PEAI,1.0,PDADI,0.5,,,,,5000.0,33.0,9.0,120.0,100.0,5.0,24.4273,80.7826,1.17403,25.756,41,CH1,20250414_合并结果.csv,
42582,20250414,108,Cs0.05MA0.1FA0.85PbI3.0,1.73,MACl,14.6,PEAI,0.517,,,Me-4PACz,0.189,DMACPA,0.126,4-ABnP,0.016,3000.0,30.0,100.0,10.0,1000,10,5000,40,10,160,110,25,PEAI,1.0,PDADI,0.5,,,,,5000.0,33.0,9.0,120.0,100.0,5.0,23.8845,79.3025,1.17187,25.701,41,CH2,20250414_合并结果.csv,
42583,20250414,108,Cs0.05MA0.1FA0.85PbI3.0,1.73,MACl,14.6,PEAI,0.517,,,Me-4PACz,0.189,DMACPA,0.126,4-ABnP,0.016,3000.0,30.0,100.0,10.0,1000,10,5000,40,10,160,110,25,PEAI,1.0,PDADI,0.5,,,,,5000.0,33.0,9.0,120.0,100.0,5.0,23.5974,79.1998,1.16733,25.5239,41,CH3,20250414_合并结果.csv,
42584,20250414,108,Cs0.05MA0.1FA0.85PbI3.0,1.73,MACl,14.6,PEAI,0.517,,,Me-4PACz,0.189,DMACPA,0.126,4-ABnP,0.016,3000.0,30.0,100.0,10.0,1000,10,5000,40,10,160,110,25,PEAI,1.0,PDADI,0.5,,,,,5000.0,33.0,9.0,120.0,100.0,5.0,22.9536,78.2629,1.16232,25.2331,41,CH4,20250414_合并结果.csv,
42585,20250414,108,Cs0.05MA0.1FA0.85PbI3.0,1.73,MACl,14.6,PEAI,0.517,,,Me-4PACz,0.189,DMACPA,0.126,4-ABnP,0.016,3000.0,30.0,100.0,10.0,1000,10,5000,40,10,160,110,25,PEAI,1.0,PDADI,0.5,,,,,4900.0,30.0,8.0,130.0,100.0,5.0,20.5185,65.92,1.16106,26.8086,42,CH1,20250414_合并结果.csv,
42586,20250414,108,Cs0.05MA0.1FA0.85PbI3.0,1.73,MACl,14.6,PEAI,0.517,,,Me-4PACz,0.189,DMACPA,0.126,4-ABnP,0.016,3000.0,30.0,100.0,10.0,1000,10,5000,40,10,160,110,25,PEAI,1.0,PDADI,0.5,,,,,4900.0,30.0,8.0,130.0,100.0,5.0,25.7999,81.9585,1.17453,26.8014,42,CH2,20250414_合并结果.csv,
42587,20250414,108,Cs0.05MA0.1FA0.85PbI3.0,1.73,MACl,14.6,PEAI,0.517,,,Me-4PACz,0.189,DMACPA,0.126,4-ABnP,0.016,3000.0,30.0,100.0,10.0,1000,10,5000,40,10,160,110,25,PEAI,1.0,PDADI,0.5,,,,,4900.0,30.0,8.0,130.0,100.0,5.0,22.3989,72.4762,1.15553,26.7455,42,CH3,20250414_合并结果.csv,
42588,20250414,108,Cs0.05MA0.1FA0.85PbI3.0,1.73,MACl,14.6,PEAI,0.517,,,Me-4PACz,0.189,DMACPA,0.126,4-ABnP,0.016,3000.0,30.0,100.0,10.0,1000,10,5000,40,10,160,110,25,PEAI,1.0,PDADI,0.5,,,,,4900.0,30.0,8.0,130.0,100.0,5.0,24.0432,78.8447,1.15726,26.3504,42,CH4,20250414_合并结果.csv,
42589,20250414,108,Cs0.05MA0.1FA0.85PbI3.0,1.73,MACl,14.6,PEAI,0.517,,,Me-4PACz,0.189,DMACPA,0.126,4-ABnP,0.016,3000.0,30.0,100.0,10.0,1000,10,5000,40,10,160,110,25,PEAI,1.0,PDADI,0.5,,,,,4900.0,31.0,7.0,130.0,100.0,5.0,23.5754,72.5975,1.16068,27.9785,43,CH1,20250414_合并结果.csv,
42590,20250414,108,Cs0.05MA0.1FA0.85PbI3.0,1.73,MACl,14.6,PEAI,0.517,,,Me-4PACz,0.189,DMACPA,0.126,4-ABnP,0.016,3000.0,30.0,100.0,10.0,1000,10,5000,40,10,160,110,25,PEAI,1.0,PDADI,0.5,,,,,4900.0,31.0,7.0,130.0,100.0,5.0,1.75e-05,0.129035,0.00119919,11.3414,43,CH2,20250414_合并结果.csv,
42591,20250414,108,Cs0.05MA0.1FA0.85PbI3.0,1.73,MACl,14.6,PEAI,0.517,,,Me-4PACz,0.189,DMACPA,0.126,4-ABnP,0.016,3000.0,30.0,100.0,10.0,1000,10,5000,40,10,160,110,25,PEAI,1.0,PDADI,0.5,,,,,4900.0,31.0,7.0,130.0,100.0,5.0,0.000324855,3.55685,0.00133548,6.83892,43,CH3,20250414_合并结果.csv,
42592,20250414,108,Cs0.05MA0.1FA0.85PbI3.0,1.73,MACl,14.6,PEAI,0.517,,,Me-4PACz,0.189,DMACPA,0.126,4-ABnP,0.016,3000.0,30.0,100.0,10.0,1000,10,5000,40,10,160,110,25,PEAI,1.0,PDADI,0.5,,,,,4900.0,31.0,7.0,130.0,100.0,5.0,2.32e-05,0.0831071,0.00146901,19.0066,43,CH4,20250414_合并结果.csv,
42593,20250414,108,Cs0.05MA0.1FA0.85PbI3.0,1.73,MACl,14.6,PEAI,0.517,,,Me-4PACz,0.189,DMACPA,0.126,4-ABnP,0.016,3000.0,30.0,100.0,10.0,1000,10,5000,40,10,160,110,25,PEAI,1.0,PDADI,0.5,,,,,5000.0,30.0,10.0,120.0,100.0,6.0,1.06e-05,0.0123181,0.00677344,12.669,44,CH1,20250414_合并结果.csv,
42594,20250414,108,Cs0.05MA0.1FA0.85PbI3.0,1.73,MACl,14.6,PEAI,0.517,,,Me-4PACz,0.189,DMACPA,0.126,4-ABnP,0.016,3000.0,30.0,100.0,10.0,1000,10,5000,40,10,160,110,25,PEAI,1.0,PDADI,0.5,,,,,5000.0,30.0,10.0,120.0,100.0,6.0,24.2497,79.8179,1.16941,25.98,44,CH2,20250414_合并结果.csv,
42595,20250414,108,Cs0.05MA0.1FA0.85PbI3.0,1.73,MACl,14.6,PEAI,0.517,,,Me-4PACz,0.189,DMACPA,0.126,4-ABnP,0.016,3000.0,30.0,100.0,10.0,1000,10,5000,40,10,160,110,25,PEAI,1.0,PDADI,0.5,,,,,5000.0,30.0,10.0,120.0,100.0,6.0,24.0809,79.7709,1.16595,25.8911,44,CH3,20250414_合并结果.csv,
42596,20250414,108,Cs0.05MA0.1FA0.85PbI3.0,1.73,MACl,14.6,PEAI,0.517,,,Me-4PACz,0.189,DMACPA,0.126,4-ABnP,0.016,3000.0,30.0,100.0,10.0,1000,10,5000,40,10,160,110,25,PEAI,1.0,PDADI,0.5,,,,,5000.0,30.0,10.0,120.0,100.0,6.0,23.0581,77.7183,1.15556,25.6748,44,CH4,20250414_合并结果.csv,
42597,20250414,108,Cs0.05MA0.1FA0.85PbI3.0,1.73,MACl,14.6,PEAI,0.517,,,Me-4PACz,0.189,DMACPA,0.126,4-ABnP,0.016,3000.0,30.0,100.0,10.0,1000,10,5000,40,10,160,110,25,PEAI,1.0,PDADI,0.5,,,,,5100.0,32.0,9.0,130.0,100.0,5.0,4.36559,30.4608,0.547806,26.1623,45,CH1,20250414_合并结果.csv,
42598,20250414,108,Cs0.05MA0.1FA0.85PbI3.0,1.73,MACl,14.6,PEAI,0.517,,,Me-4PACz,0.189,DMACPA,0.126,4-ABnP,0.016,3000.0,30.0,100.0,10.0,1000,10,5000,40,10,160,110,25,PEAI,1.0,PDADI,0.5,,,,,5100.0,32.0,9.0,130.0,100.0,5.0,3.75288,29.7037,0.481537,26.2376,45,CH2,20250414_合并结果.csv,
42599,20250414,108,Cs0.05MA0.1FA0.85PbI3.0,1.73,MACl,14.6,PEAI,0.517,,,Me-4PACz,0.189,DMACPA,0.126,4-ABnP,0.016,3000.0,30.0,100.0,10.0,1000,10,5000,40,10,160,110,25,PEAI,1.0,PDADI,0.5,,,,,5100.0,32.0,9.0,130.0,100.0,5.0,24.0726,78.6085,1.16431,26.3018,45,CH3,20250414_合并结果.csv,
42600,20250414,108,Cs0.05MA0.1FA0.85PbI3.0,1.73,MACl,14.6,PEAI,0.517,,,Me-4PACz,0.189,DMACPA,0.126,4-ABnP,0.016,3000.0,30.0,100.0,10.0,1000,10,5000,40,10,160,110,25,PEAI,1.0,PDADI,0.5,,,,,5100.0,32.0,9.0,130.0,100.0,5.0,5.53206,31.8361,0.666239,26.0818,45,CH4,20250414_合并结果.csv,
42601,20250414,108,Cs0.05MA0.1FA0.85PbI3.0,1.73,MACl,14.6,PEAI,0.517,,,Me-4PACz,0.198,4PADCB,0.066,Me-2PACz,0.066,3000.0,30.0,100.0,10.0,1000,10,5000,40,10,160,110,25,PEAI,1.0,PDADI,0.5,PiPI,0.4,,,5000.0,33.0,9.0,120.0,100.0,5.0,20.957,73.6005,1.16977,24.3415,46,CH1,20250414_合并结果.csv,
42602,20250414,108,Cs0.05MA0.1FA0.85PbI3.0,1.73,MACl,14.6,PEAI,0.517,,,Me-4PACz,0.198,4PADCB,0.066,Me-2PACz,0.066,3000.0,30.0,100.0,10.0,1000,10,5000,40,10,160,110,25,PEAI,1.0,PDADI,0.5,PiPI,0.4,,,5000.0,33.0,9.0,120.0,100.0,5.0,0.088585,24.2444,0.0198115,18.443,46,CH2,20250414_合并结果.csv,
42603,20250414,108,Cs0.05MA0.1FA0.85PbI3.0,1.73,MACl,14.6,PEAI,0.517,,,Me-4PACz,0.198,4PADCB,0.066,Me-2PACz,0.066,3000.0,30.0,100.0,10.0,1000,10,5000,40,10,160,110,25,PEAI,1.0,PDADI,0.5,PiPI,0.4,,,5000.0,33.0,9.0,120.0,100.0,5.0,12.2877,43.8894,1.12118,24.971,46,CH3,20250414_合并结果.csv,
42604,20250414,108,Cs0.05MA0.1FA0.85PbI3.0,1.73,MACl,14.6,PEAI,0.517,,,Me-4PACz,0.198,4PADCB,0.066,Me-2PACz,0.066,3000.0,30.0,100.0,10.0,1000,10,5000,40,10,160,110,25,PEAI,1.0,PDADI,0.5,PiPI,0.4,,,5000.0,33.0,9.0,120.0,100.0,5.0,4.33078,29.9937,0.579748,24.9056,46,CH4,20250414_合并结果.csv,
42605,20250414,108,Cs0.05MA0.1FA0.85PbI3.0,1.73,MACl,14.6,PEAI,0.517,,,Me-4PACz,0.198,4PADCB,0.066,Me-2PACz,0.066,3000.0,30.0,100.0,10.0,1000,10,5000,40,10,160,110,25,PEAI,1.0,PDADI,0.5,PiPI,0.4,,,4900.0,30.0,8.0,130.0,100.0,5.0,0.0957712,24.2938,0.0202187,19.4978,47,CH1,20250414_合并结果.csv,
42606,20250414,108,Cs0.05MA0.1FA0.85PbI3.0,1.73,MACl,14.6,PEAI,0.517,,,Me-4PACz,0.198,4PADCB,0.066,Me-2PACz,0.066,3000.0,30.0,100.0,10.0,1000,10,5000,40,10,160,110,25,PEAI,1.0,PDADI,0.5,PiPI,0.4,,,4900.0,30.0,8.0,130.0,100.0,5.0,1.42755,25.9036,0.211011,26.1171,47,CH2,20250414_合并结果.csv,
42607,20250414,108,Cs0.05MA0.1FA0.85PbI3.0,1.73,MACl,14.6,PEAI,0.517,,,Me-4PACz,0.198,4PADCB,0.066,Me-2PACz,0.066,3000.0,30.0,100.0,10.0,1000,10,5000,40,10,160,110,25,PEAI,1.0,PDADI,0.5,PiPI,0.4,,,4900.0,30.0,8.0,130.0,100.0,5.0,22.1542,70.465,1.14664,27.4192,47,CH3,20250414_合并结果.csv,
42608,20250414,108,Cs0.05MA0.1FA0.85PbI3.0,1.73,MACl,14.6,PEAI,0.517,,,Me-4PACz,0.198,4PADCB,0.066,Me-2PACz,0.066,3000.0,30.0,100.0,10.0,1000,10,5000,40,10,160,110,25,PEAI,1.0,PDADI,0.5,PiPI,0.4,,,4900.0,30.0,8.0,130.0,100.0,5.0,1.59017,25.9256,0.230714,26.5852,47,CH4,20250414_合并结果.csv,
42609,20250414,108,Cs0.05MA0.1FA0.85PbI3.0,1.73,MACl,14.6,PEAI,0.517,,,Me-4PACz,0.198,4PADCB,0.066,Me-2PACz,0.066,3000.0,30.0,100.0,10.0,1000,10,5000,40,10,160,110,25,PEAI,1.0,PDADI,0.5,PiPI,0.4,,,4900.0,31.0,7.0,130.0,100.0,5.0,3.78581,28.4085,0.500576,26.622,48,CH1,20250414_合并结果.csv,
42610,20250414,108,Cs0.05MA0.1FA0.85PbI3.0,1.73,MACl,14.6,PEAI,0.517,,,Me-4PACz,0.198,4PADCB,0.066,Me-2PACz,0.066,3000.0,30.0,100.0,10.0,1000,10,5000,40,10,160,110,25,PEAI,1.0,PDADI,0.5,PiPI,0.4,,,4900.0,31.0,7.0,130.0,100.0,5.0,12.5644,42.6918,1.09613,26.8494,48,CH2,20250414_合并结果.csv,
42611,20250414,108,Cs0.05MA0.1FA0.85PbI3.0,1.73,MACl,14.6,PEAI,0.517,,,Me-4PACz,0.198,4PADCB,0.066,Me-2PACz,0.066,3000.0,30.0,100.0,10.0,1000,10,5000,40,10,160,110,25,PEAI,1.0,PDADI,0.5,PiPI,0.4,,,4900.0,31.0,7.0,130.0,100.0,5.0,23.3184,75.5963,1.1699,26.3663,48,CH3,20250414_合并结果.csv,
42612,20250414,108,Cs0.05MA0.1FA0.85PbI3.0,1.73,MACl,14.6,PEAI,0.517,,,Me-4PACz,0.198,4PADCB,0.066,Me-2PACz,0.066,3000.0,30.0,100.0,10.0,1000,10,5000,40,10,160,110,25,PEAI,1.0,PDADI,0.5,PiPI,0.4,,,4900.0,31.0,7.0,130.0,100.0,5.0,23.0753,75.8099,1.16761,26.0689,48,CH4,20250414_合并结果.csv,
42613,20250414,108,Cs0.05MA0.1FA0.85PbI3.0,1.73,MACl,14.6,PEAI,0.517,,,Me-4PACz,0.198,4PADCB,0.066,Me-2PACz,0.066,3000.0,30.0,100.0,10.0,1000,10,5000,40,10,160,110,25,PEAI,1.0,PDADI,0.5,PiPI,0.4,,,5000.0,30.0,10.0,120.0,100.0,6.0,0.0780813,22.8478,0.0176926,19.3158,49,CH1,20250414_合并结果.csv,
42614,20250414,108,Cs0.05MA0.1FA0.85PbI3.0,1.73,MACl,14.6,PEAI,0.517,,,Me-4PACz,0.198,4PADCB,0.066,Me-2PACz,0.066,3000.0,30.0,100.0,10.0,1000,10,5000,40,10,160,110,25,PEAI,1.0,PDADI,0.5,PiPI,0.4,,,5000.0,30.0,10.0,120.0,100.0,6.0,0.0510484,20.7829,0.0152701,16.0855,49,CH2,20250414_合并结果.csv,
42615,20250414,108,Cs0.05MA0.1FA0.85PbI3.0,1.73,MACl,14.6,PEAI,0.517,,,Me-4PACz,0.198,4PADCB,0.066,Me-2PACz,0.066,3000.0,30.0,100.0,10.0,1000,10,5000,40,10,160,110,25,PEAI,1.0,PDADI,0.5,PiPI,0.4,,,5000.0,30.0,10.0,120.0,100.0,6.0,24.4591,79.4376,1.17194,26.273,49,CH3,20250414_合并结果.csv,
42616,20250414,108,Cs0.05MA0.1FA0.85PbI3.0,1.73,MACl,14.6,PEAI,0.517,,,Me-4PACz,0.198,4PADCB,0.066,Me-2PACz,0.066,3000.0,30.0,100.0,10.0,1000,10,5000,40,10,160,110,25,PEAI,1.0,PDADI,0.5,PiPI,0.4,,,5000.0,30.0,10.0,120.0,100.0,6.0,23.8157,79.2141,1.16746,25.7524,49,CH4,20250414_合并结果.csv,
42617,20250414,108,Cs0.05MA0.1FA0.85PbI3.0,1.73,MACl,14.6,PEAI,0.517,,,Me-4PACz,0.198,4PADCB,0.066,Me-2PACz,0.066,3000.0,30.0,100.0,10.0,1000,10,5000,40,10,160,110,25,PEAI,1.0,PDADI,0.5,PiPI,0.4,,,5100.0,32.0,9.0,130.0,100.0,5.0,23.2454,77.4256,1.17518,25.5476,50,CH1,20250414_合并结果.csv,
42618,20250414,108,Cs0.05MA0.1FA0.85PbI3.0,1.73,MACl,14.6,PEAI,0.517,,,Me-4PACz,0.198,4PADCB,0.066,Me-2PACz,0.066,3000.0,30.0,100.0,10.0,1000,10,5000,40,10,160,110,25,PEAI,1.0,PDADI,0.5,PiPI,0.4,,,5100.0,32.0,9.0,130.0,100.0,5.0,13.1561,45.4237,1.11966,25.8678,50,CH2,20250414_合并结果.csv,
42619,20250414,108,Cs0.05MA0.1FA0.85PbI3.0,1.73,MACl,14.6,PEAI,0.517,,,Me-4PACz,0.198,4PADCB,0.066,Me-2PACz,0.066,3000.0,30.0,100.0,10.0,1000,10,5000,40,10,160,110,25,PEAI,1.0,PDADI,0.5,PiPI,0.4,,,5100.0,32.0,9.0,130.0,100.0,5.0,1.43275,25.807,0.217361,25.5419,50,CH3,20250414_合并结果.csv,
42620,20250414,108,Cs0.05MA0.1FA0.85PbI3.0,1.73,MACl,14.6,PEAI,0.517,,,Me-4PACz,0.198,4PADCB,0.066,Me-2PACz,0.066,3000.0,30.0,100.0,10.0,1000,10,5000,40,10,160,110,25,PEAI,1.0,PDADI,0.5,PiPI,0.4,,,5100.0,32.0,9.0,130.0,100.0,5.0,2.86632,29.7174,0.376719,25.6033,50,CH4,20250414_合并结果.csv,
42621,20250414,108,Cs0.05MA0.1FA0.85PbI3.0,1.73,MACl,14.6,PEAI,0.517,,,Me-4PACz,0.198,4PADCB,0.066,Me-2PACz,0.066,3000.0,30.0,100.0,10.0,1000,10,5000,40,10,160,110,25,PEAI,1.0,PDADI,0.5,m-F-PEAI,2.0,,,5000.0,33.0,9.0,120.0,100.0,5.0,24.8158,82.2008,1.17173,25.7646,51,CH1,20250414_合并结果.csv,
42622,20250414,108,Cs0.05MA0.1FA0.85PbI3.0,1.73,MACl,14.6,PEAI,0.517,,,Me-4PACz,0.198,4PADCB,0.066,Me-2PACz,0.066,3000.0,30.0,100.0,10.0,1000,10,5000,40,10,160,110,25,PEAI,1.0,PDADI,0.5,m-F-PEAI,2.0,,,5000.0,33.0,9.0,120.0,100.0,5.0,6.52147,31.8031,0.793853,25.8307,51,CH2,20250414_合并结果.csv,
42623,20250414,108,Cs0.05MA0.1FA0.85PbI3.0,1.73,MACl,14.6,PEAI,0.517,,,Me-4PACz,0.198,4PADCB,0.066,Me-2PACz,0.066,3000.0,30.0,100.0,10.0,1000,10,5000,40,10,160,110,25,PEAI,1.0,PDADI,0.5,m-F-PEAI,2.0,,,5000.0,33.0,9.0,120.0,100.0,5.0,3.20709,27.1156,0.462345,25.5815,51,CH3,20250414_合并结果.csv,
42624,20250414,108,Cs0.05MA0.1FA0.85PbI3.0,1.73,MACl,14.6,PEAI,0.517,,,Me-4PACz,0.198,4PADCB,0.066,Me-2PACz,0.066,3000.0,30.0,100.0,10.0,1000,10,5000,40,10,160,110,25,PEAI,1.0,PDADI,0.5,m-F-PEAI,2.0,,,5000.0,33.0,9.0,120.0,100.0,5.0,13.6627,47.5723,1.12874,25.4442,51,CH4,20250414_合并结果.csv,
42625,20250414,108,Cs0.05MA0.1FA0.85PbI3.0,1.73,MACl,14.6,PEAI,0.517,,,Me-4PACz,0.198,4PADCB,0.066,Me-2PACz,0.066,3000.0,30.0,100.0,10.0,1000,10,5000,40,10,160,110,25,PEAI,1.0,PDADI,0.5,m-F-PEAI,2.0,,,4900.0,30.0,8.0,130.0,100.0,5.0,8.90721,37.7618,0.922654,25.5652,52,CH1,20250414_合并结果.csv,
42626,20250414,108,Cs0.05MA0.1FA0.85PbI3.0,1.73,MACl,14.6,PEAI,0.517,,,Me-4PACz,0.198,4PADCB,0.066,Me-2PACz,0.066,3000.0,30.0,100.0,10.0,1000,10,5000,40,10,160,110,25,PEAI,1.0,PDADI,0.5,m-F-PEAI,2.0,,,4900.0,30.0,8.0,130.0,100.0,5.0,22.9194,76.2482,1.16586,25.7827,52,CH2,20250414_合并结果.csv,
42627,20250414,108,Cs0.05MA0.1FA0.85PbI3.0,1.73,MACl,14.6,PEAI,0.517,,,Me-4PACz,0.198,4PADCB,0.066,Me-2PACz,0.066,3000.0,30.0,100.0,10.0,1000,10,5000,40,10,160,110,25,PEAI,1.0,PDADI,0.5,m-F-PEAI,2.0,,,4900.0,30.0,8.0,130.0,100.0,5.0,12.7226,43.0026,1.15255,25.6697,52,CH3,20250414_合并结果.csv,
42628,20250414,108,Cs0.05MA0.1FA0.85PbI3.0,1.73,MACl,14.6,PEAI,0.517,,,Me-4PACz,0.198,4PADCB,0.066,Me-2PACz,0.066,3000.0,30.0,100.0,10.0,1000,10,5000,40,10,160,110,25,PEAI,1.0,PDADI,0.5,m-F-PEAI,2.0,,,4900.0,30.0,8.0,130.0,100.0,5.0,0.732214,25.1681,0.119683,24.3082,52,CH4,20250414_合并结果.csv,
42629,20250414,108,Cs0.05MA0.1FA0.85PbI3.0,1.73,MACl,14.6,PEAI,0.517,,,Me-4PACz,0.198,4PADCB,0.066,Me-2PACz,0.066,3000.0,30.0,100.0,10.0,1000,10,5000,40,10,160,110,25,PEAI,1.0,PDADI,0.5,m-F-PEAI,2.0,,,4900.0,31.0,7.0,130.0,100.0,5.0,24.297,82.0021,1.17692,25.1757,53,CH1,20250414_合并结果.csv,
42630,20250414,108,Cs0.05MA0.1FA0.85PbI3.0,1.73,MACl,14.6,PEAI,0.517,,,Me-4PACz,0.198,4PADCB,0.066,Me-2PACz,0.066,3000.0,30.0,100.0,10.0,1000,10,5000,40,10,160,110,25,PEAI,1.0,PDADI,0.5,m-F-PEAI,2.0,,,4900.0,31.0,7.0,130.0,100.0,5.0,21.3729,72.7205,1.1673,25.1782,53,CH2,20250414_合并结果.csv,
42631,20250414,108,Cs0.05MA0.1FA0.85PbI3.0,1.73,MACl,14.6,PEAI,0.517,,,Me-4PACz,0.198,4PADCB,0.066,Me-2PACz,0.066,3000.0,30.0,100.0,10.0,1000,10,5000,40,10,160,110,25,PEAI,1.0,PDADI,0.5,m-F-PEAI,2.0,,,4900.0,31.0,7.0,130.0,100.0,5.0,23.4502,79.8059,1.16699,25.1793,53,CH3,20250414_合并结果.csv,
42632,20250414,108,Cs0.05MA0.1FA0.85PbI3.0,1.73,MACl,14.6,PEAI,0.517,,,Me-4PACz,0.198,4PADCB,0.066,Me-2PACz,0.066,3000.0,30.0,100.0,10.0,1000,10,5000,40,10,160,110,25,PEAI,1.0,PDADI,0.5,m-F-PEAI,2.0,,,4900.0,31.0,7.0,130.0,100.0,5.0,23.5229,80.508,1.16613,25.0556,53,CH4,20250414_合并结果.csv,
42633,20250414,108,Cs0.05MA0.1FA0.85PbI3.0,1.73,MACl,14.6,PEAI,0.517,,,Me-4PACz,0.198,4PADCB,0.066,Me-2PACz,0.066,3000.0,30.0,100.0,10.0,1000,10,5000,40,10,160,110,25,PEAI,1.0,PDADI,0.5,m-F-PEAI,2.0,,,5000.0,30.0,10.0,120.0,100.0,6.0,19.5791,67.07,1.16688,25.0172,54,CH1,20250414_合并结果.csv,
42634,20250414,108,Cs0.05MA0.1FA0.85PbI3.0,1.73,MACl,14.6,PEAI,0.517,,,Me-4PACz,0.198,4PADCB,0.066,Me-2PACz,0.066,3000.0,30.0,100.0,10.0,1000,10,5000,40,10,160,110,25,PEAI,1.0,PDADI,0.5,m-F-PEAI,2.0,,,5000.0,30.0,10.0,120.0,100.0,6.0,14.4512,49.9901,1.14514,25.2442,54,CH2,20250414_合并结果.csv,
42635,20250414,108,Cs0.05MA0.1FA0.85PbI3.0,1.73,MACl,14.6,PEAI,0.517,,,Me-4PACz,0.198,4PADCB,0.066,Me-2PACz,0.066,3000.0,30.0,100.0,10.0,1000,10,5000,40,10,160,110,25,PEAI,1.0,PDADI,0.5,m-F-PEAI,2.0,,,5000.0,30.0,10.0,120.0,100.0,6.0,23.8405,81.1206,1.1681,25.1597,54,CH3,20250414_合并结果.csv,
42636,20250414,108,Cs0.05MA0.1FA0.85PbI3.0,1.73,MACl,14.6,PEAI,0.517,,,Me-4PACz,0.198,4PADCB,0.066,Me-2PACz,0.066,3000.0,30.0,100.0,10.0,1000,10,5000,40,10,160,110,25,PEAI,1.0,PDADI,0.5,m-F-PEAI,2.0,,,5000.0,30.0,10.0,120.0,100.0,6.0,19.0617,65.8672,1.15496,25.0568,54,CH4,20250414_合并结果.csv,
42637,20250414,108,Cs0.05MA0.1FA0.85PbI3.0,1.73,MACl,14.6,PEAI,0.517,,,Me-4PACz,0.198,4PADCB,0.066,Me-2PACz,0.066,3000.0,30.0,100.0,10.0,1000,10,5000,40,10,160,110,25,PEAI,1.0,PDADI,0.5,m-F-PEAI,2.0,,,5100.0,32.0,9.0,130.0,100.0,5.0,18.4669,64.1041,1.16511,24.7254,55,CH1,20250414_合并结果.csv,
42638,20250414,108,Cs0.05MA0.1FA0.85PbI3.0,1.73,MACl,14.6,PEAI,0.517,,,Me-4PACz,0.198,4PADCB,0.066,Me-2PACz,0.066,3000.0,30.0,100.0,10.0,1000,10,5000,40,10,160,110,25,PEAI,1.0,PDADI,0.5,m-F-PEAI,2.0,,,5100.0,32.0,9.0,130.0,100.0,5.0,4.01021,28.5979,0.568877,24.6499,55,CH2,20250414_合并结果.csv,
42639,20250414,108,Cs0.05MA0.1FA0.85PbI3.0,1.73,MACl,14.6,PEAI,0.517,,,Me-4PACz,0.198,4PADCB,0.066,Me-2PACz,0.066,3000.0,30.0,100.0,10.0,1000,10,5000,40,10,160,110,25,PEAI,1.0,PDADI,0.5,m-F-PEAI,2.0,,,5100.0,32.0,9.0,130.0,100.0,5.0,10.7874,39.2665,1.10949,24.7612,55,CH3,20250414_合并结果.csv,
42640,20250414,108,Cs0.05MA0.1FA0.85PbI3.0,1.73,MACl,14.6,PEAI,0.517,,,Me-4PACz,0.198,4PADCB,0.066,Me-2PACz,0.066,3000.0,30.0,100.0,10.0,1000,10,5000,40,10,160,110,25,PEAI,1.0,PDADI,0.5,m-F-PEAI,2.0,,,5100.0,32.0,9.0,130.0,100.0,5.0,2.65602,26.817,0.401157,24.6893,55,CH4,20250414_合并结果.csv,
42641,20250414,108,Cs0.05MA0.1FA0.85PbI3.0,1.73,MACl,14.6,PEAI,0.517,,,Me-4PACz,0.198,4PADCB,0.066,Me-2PACz,0.066,3000.0,30.0,100.0,10.0,1000,10,5000,40,10,160,110,25,PEAI,1.0,PDADI,0.5,,,,,5000.0,33.0,9.0,120.0,100.0,5.0,22.0747,72.6218,1.16861,26.011,56,CH1,20250414_合并结果.csv,
42642,20250414,108,Cs0.05MA0.1FA0.85PbI3.0,1.73,MACl,14.6,PEAI,0.517,,,Me-4PACz,0.198,4PADCB,0.066,Me-2PACz,0.066,3000.0,30.0,100.0,10.0,1000,10,5000,40,10,160,110,25,PEAI,1.0,PDADI,0.5,,,,,5000.0,33.0,9.0,120.0,100.0,5.0,23.1095,75.7829,1.16815,26.1047,56,CH2,20250414_合并结果.csv,
42643,20250414,108,Cs0.05MA0.1FA0.85PbI3.0,1.73,MACl,14.6,PEAI,0.517,,,Me-4PACz,0.198,4PADCB,0.066,Me-2PACz,0.066,3000.0,30.0,100.0,10.0,1000,10,5000,40,10,160,110,25,PEAI,1.0,PDADI,0.5,,,,,5000.0,33.0,9.0,120.0,100.0,5.0,7.16676,34.2749,0.802765,26.047,56,CH3,20250414_合并结果.csv,
42644,20250414,108,Cs0.05MA0.1FA0.85PbI3.0,1.73,MACl,14.6,PEAI,0.517,,,Me-4PACz,0.198,4PADCB,0.066,Me-2PACz,0.066,3000.0,30.0,100.0,10.0,1000,10,5000,40,10,160,110,25,PEAI,1.0,PDADI,0.5,,,,,5000.0,33.0,9.0,120.0,100.0,5.0,0.0582325,20.2516,0.0151874,18.9331,56,CH4,20250414_合并结果.csv,
42645,20250414,108,Cs0.05MA0.1FA0.85PbI3.0,1.73,MACl,14.6,PEAI,0.517,,,Me-4PACz,0.198,4PADCB,0.066,Me-2PACz,0.066,3000.0,30.0,100.0,10.0,1000,10,5000,40,10,160,110,25,PEAI,1.0,PDADI,0.5,,,,,4900.0,30.0,8.0,130.0,100.0,5.0,22.5913,77.6642,1.17422,24.7725,57,CH1,20250414_合并结果.csv,
42646,20250414,108,Cs0.05MA0.1FA0.85PbI3.0,1.73,MACl,14.6,PEAI,0.517,,,Me-4PACz,0.198,4PADCB,0.066,Me-2PACz,0.066,3000.0,30.0,100.0,10.0,1000,10,5000,40,10,160,110,25,PEAI,1.0,PDADI,0.5,,,,,4900.0,30.0,8.0,130.0,100.0,5.0,2.81869,28.0117,0.416695,24.1484,57,CH2,20250414_合并结果.csv,
42647,20250414,108,Cs0.05MA0.1FA0.85PbI3.0,1.73,MACl,14.6,PEAI,0.517,,,Me-4PACz,0.198,4PADCB,0.066,Me-2PACz,0.066,3000.0,30.0,100.0,10.0,1000,10,5000,40,10,160,110,25,PEAI,1.0,PDADI,0.5,,,,,4900.0,30.0,8.0,130.0,100.0,5.0,23.0753,79.3584,1.17075,24.8366,57,CH3,20250414_合并结果.csv,
42648,20250414,108,Cs0.05MA0.1FA0.85PbI3.0,1.73,MACl,14.6,PEAI,0.517,,,Me-4PACz,0.198,4PADCB,0.066,Me-2PACz,0.066,3000.0,30.0,100.0,10.0,1000,10,5000,40,10,160,110,25,PEAI,1.0,PDADI,0.5,,,,,4900.0,30.0,8.0,130.0,100.0,5.0,6.2672,38.462,0.65403,24.9141,57,CH4,20250414_合并结果.csv,
42649,20250414,108,Cs0.05MA0.1FA0.85PbI3.0,1.73,MACl,14.6,PEAI,0.517,,,Me-4PACz,0.198,4PADCB,0.066,Me-2PACz,0.066,3000.0,30.0,100.0,10.0,1000,10,5000,40,10,160,110,25,PEAI,1.0,PDADI,0.5,,,,,4900.0,31.0,7.0,130.0,100.0,5.0,23.6031,80.9822,1.17874,24.7264,58,CH1,20250414_合并结果.csv,
42650,20250414,108,Cs0.05MA0.1FA0.85PbI3.0,1.73,MACl,14.6,PEAI,0.517,,,Me-4PACz,0.198,4PADCB,0.066,Me-2PACz,0.066,3000.0,30.0,100.0,10.0,1000,10,5000,40,10,160,110,25,PEAI,1.0,PDADI,0.5,,,,,4900.0,31.0,7.0,130.0,100.0,5.0,21.7767,75.1011,1.16874,24.8102,58,CH2,20250414_合并结果.csv,
42651,20250414,108,Cs0.05MA0.1FA0.85PbI3.0,1.73,MACl,14.6,PEAI,0.517,,,Me-4PACz,0.198,4PADCB,0.066,Me-2PACz,0.066,3000.0,30.0,100.0,10.0,1000,10,5000,40,10,160,110,25,PEAI,1.0,PDADI,0.5,,,,,4900.0,31.0,7.0,130.0,100.0,5.0,22.7587,77.9014,1.17068,24.9555,58,CH3,20250414_合并结果.csv,
42652,20250414,108,Cs0.05MA0.1FA0.85PbI3.0,1.73,MACl,14.6,PEAI,0.517,,,Me-4PACz,0.198,4PADCB,0.066,Me-2PACz,0.066,3000.0,30.0,100.0,10.0,1000,10,5000,40,10,160,110,25,PEAI,1.0,PDADI,0.5,,,,,4900.0,31.0,7.0,130.0,100.0,5.0,21.2877,74.9478,1.16293,24.424,58,CH4,20250414_合并结果.csv,
42653,20250414,108,Cs0.05MA0.1FA0.85PbI3.0,1.73,MACl,14.6,PEAI,0.517,,,Me-4PACz,0.198,4PADCB,0.066,Me-2PACz,0.066,3000.0,30.0,100.0,10.0,1000,10,5000,40,10,160,110,25,PEAI,1.0,PDADI,0.5,,,,,5000.0,30.0,10.0,120.0,100.0,6.0,1.31706,25.7589,0.206077,24.8113,59,CH1,20250414_合并结果.csv,
42654,20250414,108,Cs0.05MA0.1FA0.85PbI3.0,1.73,MACl,14.6,PEAI,0.517,,,Me-4PACz,0.198,4PADCB,0.066,Me-2PACz,0.066,3000.0,30.0,100.0,10.0,1000,10,5000,40,10,160,110,25,PEAI,1.0,PDADI,0.5,,,,,5000.0,30.0,10.0,120.0,100.0,6.0,2.07573,26.5297,0.309055,25.3164,59,CH2,20250414_合并结果.csv,
42655,20250414,108,Cs0.05MA0.1FA0.85PbI3.0,1.73,MACl,14.6,PEAI,0.517,,,Me-4PACz,0.198,4PADCB,0.066,Me-2PACz,0.066,3000.0,30.0,100.0,10.0,1000,10,5000,40,10,160,110,25,PEAI,1.0,PDADI,0.5,,,,,5000.0,30.0,10.0,120.0,100.0,6.0,20.2308,68.824,1.15692,25.4079,59,CH3,20250414_合并结果.csv,
42656,20250414,108,Cs0.05MA0.1FA0.85PbI3.0,1.73,MACl,14.6,PEAI,0.517,,,Me-4PACz,0.198,4PADCB,0.066,Me-2PACz,0.066,3000.0,30.0,100.0,10.0,1000,10,5000,40,10,160,110,25,PEAI,1.0,PDADI,0.5,,,,,5000.0,30.0,10.0,120.0,100.0,6.0,24.3943,82.131,1.16647,25.463,59,CH4,20250414_合并结果.csv,
42657,20250414,108,Cs0.05MA0.1FA0.85PbI3.0,1.73,MACl,14.6,PEAI,0.517,,,Me-4PACz,0.198,4PADCB,0.066,Me-2PACz,0.066,3000.0,30.0,100.0,10.0,1000,10,5000,40,10,160,110,25,PEAI,1.0,PDADI,0.5,,,,,5100.0,32.0,9.0,130.0,100.0,5.0,23.8734,80.7107,1.17355,25.2047,60,CH1,20250414_合并结果.csv,
42658,20250414,108,Cs0.05MA0.1FA0.85PbI3.0,1.73,MACl,14.6,PEAI,0.517,,,Me-4PACz,0.198,4PADCB,0.066,Me-2PACz,0.066,3000.0,30.0,100.0,10.0,1000,10,5000,40,10,160,110,25,PEAI,1.0,PDADI,0.5,,,,,5100.0,32.0,9.0,130.0,100.0,5.0,24.0073,79.5074,1.17084,25.7893,60,CH2,20250414_合并结果.csv,
42659,20250414,108,Cs0.05MA0.1FA0.85PbI3.0,1.73,MACl,14.6,PEAI,0.517,,,Me-4PACz,0.198,4PADCB,0.066,Me-2PACz,0.066,3000.0,30.0,100.0,10.0,1000,10,5000,40,10,160,110,25,PEAI,1.0,PDADI,0.5,,,,,5100.0,32.0,9.0,130.0,100.0,5.0,23.2955,76.8286,1.16769,25.967,60,CH3,20250414_合并结果.csv,
42660,20250414,108,Cs0.05MA0.1FA0.85PbI3.0,1.73,MACl,14.6,PEAI,0.517,,,Me-4PACz,0.198,4PADCB,0.066,Me-2PACz,0.066,3000.0,30.0,100.0,10.0,1000,10,5000,40,10,160,110,25,PEAI,1.0,PDADI,0.5,,,,,5100.0,32.0,9.0,130.0,100.0,5.0,0.605527,24.9004,0.0984482,24.7012,60,CH4,20250414_合并结果.csv,
42661,20250418,109,Cs0.05FA0.9MA0.05PbI3.0,1.5,MACl,12.7,,,,,4PADCB,0.33,,,,,3000.0,30.0,96.0,10.0,1000,10,5000,40,10,160,120,13,PEACl,1.0,,,,,,,4000.0,30.0,9.0,120.0,96.0,3.0,22.4633,78.9419,1.14399,24.8739,61,CH1,20250418_合并结果.csv,
42662,20250418,109,Cs0.05FA0.9MA0.05PbI3.0,1.5,MACl,12.7,,,,,4PADCB,0.33,,,,,3000.0,30.0,96.0,10.0,1000,10,5000,40,10,160,120,13,PEACl,1.0,,,,,,,4000.0,30.0,9.0,120.0,96.0,3.0,18.2603,64.5806,1.13374,24.9398,61,CH2,20250418_合并结果.csv,
42663,20250418,109,Cs0.05FA0.9MA0.05PbI3.0,1.5,MACl,12.7,,,,,4PADCB,0.33,,,,,3000.0,30.0,96.0,10.0,1000,10,5000,40,10,160,120,13,PEACl,1.0,,,,,,,4000.0,30.0,9.0,120.0,96.0,3.0,23.172,80.8913,1.14533,25.011,61,CH3,20250418_合并结果.csv,
42664,20250418,109,Cs0.05FA0.9MA0.05PbI3.0,1.5,MACl,12.7,,,,,4PADCB,0.33,,,,,3000.0,30.0,96.0,10.0,1000,10,5000,40,10,160,120,13,PEACl,1.0,,,,,,,4000.0,30.0,9.0,120.0,96.0,3.0,22.997,80.7862,1.14137,24.9407,61,CH4,20250418_合并结果.csv,
42665,20250418,109,Cs0.05FA0.9MA0.05PbI3.0,1.5,MACl,12.7,,,,,4PADCB,0.33,,,,,3000.0,30.0,96.0,10.0,1000,10,5000,40,10,160,120,13,PEACl,1.0,,,,,,,4000.0,30.0,9.0,120.0,96.0,3.0,22.1799,78.9844,1.13536,24.7335,62,CH1,20250418_合并结果.csv,
42666,20250418,109,Cs0.05FA0.9MA0.05PbI3.0,1.5,MACl,12.7,,,,,4PADCB,0.33,,,,,3000.0,30.0,96.0,10.0,1000,10,5000,40,10,160,120,13,PEACl,1.0,,,,,,,4000.0,30.0,9.0,120.0,96.0,3.0,21.4024,76.0746,1.13273,24.8369,62,CH2,20250418_合并结果.csv,
42667,20250418,109,Cs0.05FA0.9MA0.05PbI3.0,1.5,MACl,12.7,,,,,4PADCB,0.33,,,,,3000.0,30.0,96.0,10.0,1000,10,5000,40,10,160,120,13,PEACl,1.0,,,,,,,4000.0,30.0,9.0,120.0,96.0,3.0,21.7602,77.5233,1.13247,24.786,62,CH3,20250418_合并结果.csv,
42668,20250418,109,Cs0.05FA0.9MA0.05PbI3.0,1.5,MACl,12.7,,,,,4PADCB,0.33,,,,,3000.0,30.0,96.0,10.0,1000,10,5000,40,10,160,120,13,PEACl,1.0,,,,,,,4000.0,30.0,9.0,120.0,96.0,3.0,20.54,74.5821,1.12978,24.3766,62,CH4,20250418_合并结果.csv,
42669,20250418,109,Cs0.05FA0.9MA0.05PbI3.0,1.5,MACl,12.7,,,,,4PADCB,0.33,,,,,3000.0,30.0,96.0,10.0,1000,10,5000,40,10,160,120,13,PEACl,1.0,,,,,,,4000.0,30.0,9.0,120.0,96.0,3.0,19.5541,70.8882,1.13462,24.3116,63,CH1,20250418_合并结果.csv,
42670,20250418,109,Cs0.05FA0.9MA0.05PbI3.0,1.5,MACl,12.7,,,,,4PADCB,0.33,,,,,3000.0,30.0,96.0,10.0,1000,10,5000,40,10,160,120,13,PEACl,1.0,,,,,,,4000.0,30.0,9.0,120.0,96.0,3.0,22.3448,79.8543,1.14083,24.5277,63,CH2,20250418_合并结果.csv,
42671,20250418,109,Cs0.05FA0.9MA0.05PbI3.0,1.5,MACl,12.7,,,,,4PADCB,0.33,,,,,3000.0,30.0,96.0,10.0,1000,10,5000,40,10,160,120,13,PEACl,1.0,,,,,,,4000.0,30.0,9.0,120.0,96.0,3.0,22.076,78.8651,1.14049,24.5439,63,CH3,20250418_合并结果.csv,
42672,20250418,109,Cs0.05FA0.9MA0.05PbI3.0,1.5,MACl,12.7,,,,,4PADCB,0.33,,,,,3000.0,30.0,96.0,10.0,1000,10,5000,40,10,160,120,13,PEACl,1.0,,,,,,,4000.0,30.0,9.0,120.0,96.0,3.0,22.0906,79.9652,1.1377,24.2817,63,CH4,20250418_合并结果.csv,
42673,20250418,109,Cs0.05FA0.9MA0.05PbI3.0,1.5,MACl,12.7,,,,,4PADCB,0.33,,,,,3000.0,30.0,96.0,10.0,1000,10,5000,40,10,160,120,13,PEACl,1.0,,,,,,,4000.0,30.0,9.0,120.0,96.0,3.0,13.7225,49.9027,1.10639,24.8544,64,CH1,20250418_合并结果.csv,
42674,20250418,109,Cs0.05FA0.9MA0.05PbI3.0,1.5,MACl,12.7,,,,,4PADCB,0.33,,,,,3000.0,30.0,96.0,10.0,1000,10,5000,40,10,160,120,13,PEACl,1.0,,,,,,,4000.0,30.0,9.0,120.0,96.0,3.0,17.2338,61.0832,1.1263,25.0499,64,CH2,20250418_合并结果.csv,
42675,20250418,109,Cs0.05FA0.9MA0.05PbI3.0,1.5,MACl,12.7,,,,,4PADCB,0.33,,,,,3000.0,30.0,96.0,10.0,1000,10,5000,40,10,160,120,13,PEACl,1.0,,,,,,,4000.0,30.0,9.0,120.0,96.0,3.0,22.0185,76.8573,1.13809,25.1726,64,CH3,20250418_合并结果.csv,
42676,20250418,109,Cs0.05FA0.9MA0.05PbI3.0,1.5,MACl,12.7,,,,,4PADCB,0.33,,,,,3000.0,30.0,96.0,10.0,1000,10,5000,40,10,160,120,13,PEACl,1.0,,,,,,,4000.0,30.0,9.0,120.0,96.0,3.0,23.0197,80.9518,1.13824,24.9826,64,CH4,20250418_合并结果.csv,
42677,20250418,109,Cs0.05FA0.9MA0.05PbI3.0,1.5,MACl,12.7,,,,,4PADCB,0.33,,,,,3000.0,30.0,96.0,10.0,1000,10,5000,40,10,160,120,13,PEACl,1.0,,,,,,,4000.0,30.0,9.0,120.0,96.0,3.0,19.8444,72.4269,1.1288,24.273,65,CH1,20250418_合并结果.csv,
42678,20250418,109,Cs0.05FA0.9MA0.05PbI3.0,1.5,MACl,12.7,,,,,4PADCB,0.33,,,,,3000.0,30.0,96.0,10.0,1000,10,5000,40,10,160,120,13,PEACl,1.0,,,,,,,4000.0,30.0,9.0,120.0,96.0,3.0,19.9358,72.2543,1.12612,24.5011,65,CH2,20250418_合并结果.csv,
42679,20250418,109,Cs0.05FA0.9MA0.05PbI3.0,1.5,MACl,12.7,,,,,4PADCB,0.33,,,,,3000.0,30.0,96.0,10.0,1000,10,5000,40,10,160,120,13,PEACl,1.0,,,,,,,4000.0,30.0,9.0,120.0,96.0,3.0,16.3354,59.9164,1.11212,24.515,65,CH3,20250418_合并结果.csv,
42680,20250418,109,Cs0.05FA0.9MA0.05PbI3.0,1.5,MACl,12.7,,,,,4PADCB,0.33,,,,,3000.0,30.0,96.0,10.0,1000,10,5000,40,10,160,120,13,PEACl,1.0,,,,,,,4000.0,30.0,9.0,120.0,96.0,3.0,21.9952,80.1791,1.13496,24.1706,65,CH4,20250418_合并结果.csv,
42681,20250418,109,Cs0.05FA0.9MA0.05PbI3.0,1.5,MACl,12.7,,,,,4PADCB,0.33,,,,,3000.0,30.0,96.0,10.0,1000,10,5000,40,10,160,120,13,PEAI,1.0,PDADI,0.5,,,,,4900.0,30.0,8.0,130.0,100.0,5.0,22.3682,78.6129,1.13414,25.0882,66,CH1,20250418_合并结果.csv,
42682,20250418,109,Cs0.05FA0.9MA0.05PbI3.0,1.5,MACl,12.7,,,,,4PADCB,0.33,,,,,3000.0,30.0,96.0,10.0,1000,10,5000,40,10,160,120,13,PEAI,1.0,PDADI,0.5,,,,,4900.0,30.0,8.0,130.0,100.0,5.0,17.6619,62.9311,1.11877,25.0861,66,CH2,20250418_合并结果.csv,
42683,20250418,109,Cs0.05FA0.9MA0.05PbI3.0,1.5,MACl,12.7,,,,,4PADCB,0.33,,,,,3000.0,30.0,96.0,10.0,1000,10,5000,40,10,160,120,13,PEAI,1.0,PDADI,0.5,,,,,4900.0,30.0,8.0,130.0,100.0,5.0,21.7399,76.8659,1.13137,24.9988,66,CH3,20250418_合并结果.csv,
42684,20250418,109,Cs0.05FA0.9MA0.05PbI3.0,1.5,MACl,12.7,,,,,4PADCB,0.33,,,,,3000.0,30.0,96.0,10.0,1000,10,5000,40,10,160,120,13,PEAI,1.0,PDADI,0.5,,,,,4900.0,30.0,8.0,130.0,100.0,5.0,21.3711,76.8673,1.12608,24.6898,66,CH4,20250418_合并结果.csv,
42685,20250418,109,Cs0.05FA0.9MA0.05PbI3.0,1.5,MACl,12.7,,,,,4PADCB,0.33,,,,,3000.0,30.0,96.0,10.0,1000,10,5000,40,10,160,120,13,PEAI,1.0,PDADI,0.5,,,,,4900.0,30.0,8.0,130.0,100.0,5.0,19.7218,70.5351,1.11734,25.0239,67,CH1,20250418_合并结果.csv,
42686,20250418,109,Cs0.05FA0.9MA0.05PbI3.0,1.5,MACl,12.7,,,,,4PADCB,0.33,,,,,3000.0,30.0,96.0,10.0,1000,10,5000,40,10,160,120,13,PEAI,1.0,PDADI,0.5,,,,,4900.0,30.0,8.0,130.0,100.0,5.0,12.8147,49.9622,1.02314,25.0688,67,CH2,20250418_合并结果.csv,
42687,20250418,109,Cs0.05FA0.9MA0.05PbI3.0,1.5,MACl,12.7,,,,,4PADCB,0.33,,,,,3000.0,30.0,96.0,10.0,1000,10,5000,40,10,160,120,13,PEAI,1.0,PDADI,0.5,,,,,4900.0,30.0,8.0,130.0,100.0,5.0,22.0559,79.0243,1.12496,24.8102,67,CH3,20250418_合并结果.csv,
42688,20250418,109,Cs0.05FA0.9MA0.05PbI3.0,1.5,MACl,12.7,,,,,4PADCB,0.33,,,,,3000.0,30.0,96.0,10.0,1000,10,5000,40,10,160,120,13,PEAI,1.0,PDADI,0.5,,,,,4900.0,30.0,8.0,130.0,100.0,5.0,21.3659,77.8044,1.12256,24.463,67,CH4,20250418_合并结果.csv,
42689,20250418,109,Cs0.05FA0.9MA0.05PbI3.0,1.5,MACl,12.7,,,,,4PADCB,0.33,,,,,3000.0,30.0,96.0,10.0,1000,10,5000,40,10,160,120,13,PEAI,1.0,PDADI,0.5,,,,,4900.0,30.0,8.0,130.0,100.0,5.0,2.09079,25.0084,0.344682,24.2553,68,CH1,20250418_合并结果.csv,
42690,20250418,109,Cs0.05FA0.9MA0.05PbI3.0,1.5,MACl,12.7,,,,,4PADCB,0.33,,,,,3000.0,30.0,96.0,10.0,1000,10,5000,40,10,160,120,13,PEAI,1.0,PDADI,0.5,,,,,4900.0,30.0,8.0,130.0,100.0,5.0,22.2953,78.4698,1.13447,25.0448,68,CH2,20250418_合并结果.csv,
42691,20250418,109,Cs0.05FA0.9MA0.05PbI3.0,1.5,MACl,12.7,,,,,4PADCB,0.33,,,,,3000.0,30.0,96.0,10.0,1000,10,5000,40,10,160,120,13,PEAI,1.0,PDADI,0.5,,,,,4900.0,30.0,8.0,130.0,100.0,5.0,22.3064,79.3023,1.129,24.9143,68,CH3,20250418_合并结果.csv,
42692,20250418,109,Cs0.05FA0.9MA0.05PbI3.0,1.5,MACl,12.7,,,,,4PADCB,0.33,,,,,3000.0,30.0,96.0,10.0,1000,10,5000,40,10,160,120,13,PEAI,1.0,PDADI,0.5,,,,,4900.0,30.0,8.0,130.0,100.0,5.0,21.7245,78.7441,1.12321,24.5624,68,CH4,20250418_合并结果.csv,
42693,20250418,109,Cs0.05FA0.9MA0.05PbI3.0,1.5,MACl,12.7,,,,,4PADCB,0.33,,,,,3000.0,30.0,96.0,10.0,1000,10,5000,40,10,160,120,13,PEAI,1.0,PDADI,0.5,,,,,4900.0,30.0,8.0,130.0,100.0,5.0,20.1094,69.982,1.12533,25.5347,69,CH1,20250418_合并结果.csv,
42694,20250418,109,Cs0.05FA0.9MA0.05PbI3.0,1.5,MACl,12.7,,,,,4PADCB,0.33,,,,,3000.0,30.0,96.0,10.0,1000,10,5000,40,10,160,120,13,PEAI,1.0,PDADI,0.5,,,,,4900.0,30.0,8.0,130.0,100.0,5.0,23.3895,80.1986,1.13465,25.7036,69,CH2,20250418_合并结果.csv,
42695,20250418,109,Cs0.05FA0.9MA0.05PbI3.0,1.5,MACl,12.7,,,,,4PADCB,0.33,,,,,3000.0,30.0,96.0,10.0,1000,10,5000,40,10,160,120,13,PEAI,1.0,PDADI,0.5,,,,,4900.0,30.0,8.0,130.0,100.0,5.0,23.712,81.1345,1.13434,25.7643,69,CH3,20250418_合并结果.csv,
42696,20250418,109,Cs0.05FA0.9MA0.05PbI3.0,1.5,MACl,12.7,,,,,4PADCB,0.33,,,,,3000.0,30.0,96.0,10.0,1000,10,5000,40,10,160,120,13,PEAI,1.0,PDADI,0.5,,,,,4900.0,30.0,8.0,130.0,100.0,5.0,23.3449,80.8891,1.12378,25.6815,69,CH4,20250418_合并结果.csv,
42697,20250418,109,Cs0.05FA0.9MA0.05PbI3.0,1.5,MACl,12.7,,,,,4PADCB,0.33,,,,,3000.0,30.0,96.0,10.0,1000,10,5000,40,10,160,120,13,PEAI,1.0,PDADI,0.5,,,,,4900.0,30.0,8.0,130.0,100.0,5.0,21.6632,75.5039,1.12975,25.3963,70,CH1,20250418_合并结果.csv,
42698,20250418,109,Cs0.05FA0.9MA0.05PbI3.0,1.5,MACl,12.7,,,,,4PADCB,0.33,,,,,3000.0,30.0,96.0,10.0,1000,10,5000,40,10,160,120,13,PEAI,1.0,PDADI,0.5,,,,,4900.0,30.0,8.0,130.0,100.0,5.0,23.4223,81.1937,1.13364,25.4467,70,CH2,20250418_合并结果.csv,
42699,20250418,109,Cs0.05FA0.9MA0.05PbI3.0,1.5,MACl,12.7,,,,,4PADCB,0.33,,,,,3000.0,30.0,96.0,10.0,1000,10,5000,40,10,160,120,13,PEAI,1.0,PDADI,0.5,,,,,4900.0,30.0,8.0,130.0,100.0,5.0,22.9068,80.5324,1.13258,25.1145,70,CH3,20250418_合并结果.csv,
42700,20250418,109,Cs0.05FA0.9MA0.05PbI3.0,1.5,MACl,12.7,,,,,4PADCB,0.33,,,,,3000.0,30.0,96.0,10.0,1000,10,5000,40,10,160,120,13,PEAI,1.0,PDADI,0.5,,,,,4900.0,30.0,8.0,130.0,100.0,5.0,22.6468,80.5784,1.12864,24.9019,70,CH4,20250418_合并结果.csv,
42701,20250418,109,Cs0.05MA0.1FA0.85PbI3.0,1.73,MACl,14.6,PEAI,0.517,,,4PADCB,0.33,,,,,3000.0,30.0,100.0,10.0,1000,10,5000,40,10,160,110,25,PEAI,1.0,PDADI,0.5,,,,,4900.0,30.0,8.0,130.0,100.0,5.0,22.2082,78.7438,1.1293,24.974,71,CH1,20250418_合并结果.csv,
42702,20250418,109,Cs0.05MA0.1FA0.85PbI3.0,1.73,MACl,14.6,PEAI,0.517,,,4PADCB,0.33,,,,,3000.0,30.0,100.0,10.0,1000,10,5000,40,10,160,110,25,PEAI,1.0,PDADI,0.5,,,,,4900.0,30.0,8.0,130.0,100.0,5.0,7.1393,33.9962,0.842474,24.927,71,CH2,20250418_合并结果.csv,
42703,20250418,109,Cs0.05MA0.1FA0.85PbI3.0,1.73,MACl,14.6,PEAI,0.517,,,4PADCB,0.33,,,,,3000.0,30.0,100.0,10.0,1000,10,5000,40,10,160,110,25,PEAI,1.0,PDADI,0.5,,,,,4900.0,30.0,8.0,130.0,100.0,5.0,22.7056,80.4057,1.12963,24.9983,71,CH3,20250418_合并结果.csv,
42704,20250418,109,Cs0.05MA0.1FA0.85PbI3.0,1.73,MACl,14.6,PEAI,0.517,,,4PADCB,0.33,,,,,3000.0,30.0,100.0,10.0,1000,10,5000,40,10,160,110,25,PEAI,1.0,PDADI,0.5,,,,,4900.0,30.0,8.0,130.0,100.0,5.0,22.0673,79.7129,1.12815,24.5389,71,CH4,20250418_合并结果.csv,
42705,20250418,109,Cs0.05MA0.1FA0.85PbI3.0,1.73,MACl,14.6,PEAI,0.517,,,4PADCB,0.33,,,,,3000.0,30.0,100.0,10.0,1000,10,5000,40,10,160,110,25,PEAI,1.0,PDADI,0.5,,,,,4900.0,30.0,8.0,130.0,100.0,5.0,22.6207,80.8839,1.12638,24.829,72,CH1,20250418_合并结果.csv,
42706,20250418,109,Cs0.05MA0.1FA0.85PbI3.0,1.73,MACl,14.6,PEAI,0.517,,,4PADCB,0.33,,,,,3000.0,30.0,100.0,10.0,1000,10,5000,40,10,160,110,25,PEAI,1.0,PDADI,0.5,,,,,4900.0,30.0,8.0,130.0,100.0,5.0,22.912,80.5098,1.12656,25.2615,72,CH2,20250418_合并结果.csv,
42707,20250418,109,Cs0.05MA0.1FA0.85PbI3.0,1.73,MACl,14.6,PEAI,0.517,,,4PADCB,0.33,,,,,3000.0,30.0,100.0,10.0,1000,10,5000,40,10,160,110,25,PEAI,1.0,PDADI,0.5,,,,,4900.0,30.0,8.0,130.0,100.0,5.0,22.9405,80.5422,1.12543,25.3083,72,CH3,20250418_合并结果.csv,
42708,20250418,109,Cs0.05MA0.1FA0.85PbI3.0,1.73,MACl,14.6,PEAI,0.517,,,4PADCB,0.33,,,,,3000.0,30.0,100.0,10.0,1000,10,5000,40,10,160,110,25,PEAI,1.0,PDADI,0.5,,,,,4900.0,30.0,8.0,130.0,100.0,5.0,22.2859,80.488,1.12413,24.631,72,CH4,20250418_合并结果.csv,
42709,20250418,109,Cs0.05MA0.1FA0.85PbI3.0,1.73,MACl,14.6,PEAI,0.517,,,4PADCB,0.33,,,,,3000.0,30.0,100.0,10.0,1000,10,5000,40,10,160,110,25,PEAI,1.0,PDADI,0.5,,,,,4900.0,30.0,8.0,130.0,100.0,5.0,22.0357,79.5855,1.12923,24.5194,73,CH1,20250418_合并结果.csv,
42710,20250418,109,Cs0.05MA0.1FA0.85PbI3.0,1.73,MACl,14.6,PEAI,0.517,,,4PADCB,0.33,,,,,3000.0,30.0,100.0,10.0,1000,10,5000,40,10,160,110,25,PEAI,1.0,PDADI,0.5,,,,,4900.0,30.0,8.0,130.0,100.0,5.0,19.7279,71.4174,1.12444,24.5664,73,CH2,20250418_合并结果.csv,
42711,20250418,109,Cs0.05MA0.1FA0.85PbI3.0,1.73,MACl,14.6,PEAI,0.517,,,4PADCB,0.33,,,,,3000.0,30.0,100.0,10.0,1000,10,5000,40,10,160,110,25,PEAI,1.0,PDADI,0.5,,,,,4900.0,30.0,8.0,130.0,100.0,5.0,21.7415,78.7104,1.12548,24.5427,73,CH3,20250418_合并结果.csv,
42712,20250418,109,Cs0.05MA0.1FA0.85PbI3.0,1.73,MACl,14.6,PEAI,0.517,,,4PADCB,0.33,,,,,3000.0,30.0,100.0,10.0,1000,10,5000,40,10,160,110,25,PEAI,1.0,PDADI,0.5,,,,,4900.0,30.0,8.0,130.0,100.0,5.0,20.4286,74.99,1.1173,24.3818,73,CH4,20250418_合并结果.csv,
42713,20250418,109,Cs0.05MA0.1FA0.85PbI3.0,1.73,MACl,14.6,PEAI,0.517,,,4PADCB,0.33,,,,,3000.0,30.0,100.0,10.0,1000,10,5000,40,10,160,110,25,PEAI,1.0,PDADI,0.5,,,,,4900.0,30.0,8.0,130.0,100.0,5.0,21.426,79.3486,1.13643,23.7606,74,CH1,20250418_合并结果.csv,
