Repository: MI-Materials-Intelligence/Recipe-Language-Model

# Learning Layer

## Overview

In the learning layer, the formulas and parameters are encoded and then tokenised into recipes as inputs. Through atomic skills of data extraction, cleaning, and matching, these data are organised into standardised datasets, providing the basis for RLM training and iterative recipe refinement.

Key Atomic Skills:
- **Cleaning**: Preprocessing and outlier cleaning
- **Matching**: Matching data pairs based on variables
- **Extraction**: Data extraction from robotic boxes

File: seven_ai_layers_robotics/learning/data/data50764_from_db.csv (part 203 of 253)
No,date,rank,Formula PVK,Concentration PVK,Formula Additive 1,Concentration Additive 1,Formula Additive 2,Concentration Additive 2,Formula Additive 3,Concentration Additive 3,Formula SAM 1,Concentration SAM 1,Formula SAM 2,Concentration SAM 2,Formula SAM 3,Concentration SAM 3,Spin Coating Speed SAM,Spin Coating Time SAM,Annealed Temperature SAM,Annealed Time SAM,Spin Coating Speed PVK 1,Spin Coating Time PVK 1,Spin Coating Speed PVK 2,Spin Coating Time PVK 2,Antisolvent Dropping Timing,Antisolvent Volume,Annealed Temperature PVK,Annealed Time PVK,Formula Passivator 1,Concentration Passivator 1,Formula Passivator 2,Concentration Passivator 2,Formula Passivator 3,Concentration Passivator 3,Formula Passivator 4,Concentration Passivator 4,Spin Coating Speed Passivator,Spin Coating Time Passivator,Passivator Dropping Timing,Passivator Volume,Annealed Temperature Passivator,Annealed Time Passivator,PCE,FF,Voc,Jsc,Product,Channel,From,upload_time
42714,20250418,109,Cs0.05MA0.1FA0.85PbI3.0,1.73,MACl,14.6,PEAI,0.517,,,4PADCB,0.33,,,,,3000.0,30.0,100.0,10.0,1000,10,5000,40,10,160,110,25,PEAI,1.0,PDADI,0.5,,,,,4900.0,30.0,8.0,130.0,100.0,5.0,21.618,79.3019,1.13404,24.0382,74,CH2,20250418_合并结果.csv,
42715,20250418,109,Cs0.05MA0.1FA0.85PbI3.0,1.73,MACl,14.6,PEAI,0.517,,,4PADCB,0.33,,,,,3000.0,30.0,100.0,10.0,1000,10,5000,40,10,160,110,25,PEAI,1.0,PDADI,0.5,,,,,4900.0,30.0,8.0,130.0,100.0,5.0,20.8871,76.859,1.12569,24.1416,74,CH3,20250418_合并结果.csv,
42716,20250418,109,Cs0.05MA0.1FA0.85PbI3.0,1.73,MACl,14.6,PEAI,0.517,,,4PADCB,0.33,,,,,3000.0,30.0,100.0,10.0,1000,10,5000,40,10,160,110,25,PEAI,1.0,PDADI,0.5,,,,,4900.0,30.0,8.0,130.0,100.0,5.0,20.9502,77.4811,1.12597,24.0141,74,CH4,20250418_合并结果.csv,
42717,20250418,109,Cs0.05MA0.1FA0.85PbI3.0,1.73,MACl,14.6,PEAI,0.517,,,4PADCB,0.33,,,,,3000.0,30.0,100.0,10.0,1000,10,5000,40,10,160,110,25,PEAI,1.0,PDADI,0.5,,,,,4900.0,30.0,8.0,130.0,100.0,5.0,17.4322,62.1182,1.12043,25.0465,75,CH1,20250418_合并结果.csv,
42718,20250418,109,Cs0.05MA0.1FA0.85PbI3.0,1.73,MACl,14.6,PEAI,0.517,,,4PADCB,0.33,,,,,3000.0,30.0,100.0,10.0,1000,10,5000,40,10,160,110,25,PEAI,1.0,PDADI,0.5,,,,,4900.0,30.0,8.0,130.0,100.0,5.0,22.6478,77.7419,1.14076,25.5374,75,CH2,20250418_合并结果.csv,
42719,20250418,109,Cs0.05MA0.1FA0.85PbI3.0,1.73,MACl,14.6,PEAI,0.517,,,4PADCB,0.33,,,,,3000.0,30.0,100.0,10.0,1000,10,5000,40,10,160,110,25,PEAI,1.0,PDADI,0.5,,,,,4900.0,30.0,8.0,130.0,100.0,5.0,23.1117,79.8685,1.13773,25.4341,75,CH3,20250418_合并结果.csv,
42720,20250418,109,Cs0.05MA0.1FA0.85PbI3.0,1.73,MACl,14.6,PEAI,0.517,,,4PADCB,0.33,,,,,3000.0,30.0,100.0,10.0,1000,10,5000,40,10,160,110,25,PEAI,1.0,PDADI,0.5,,,,,4900.0,30.0,8.0,130.0,100.0,5.0,21.7275,76.8333,1.12965,25.0331,75,CH4,20250418_合并结果.csv,
42721,20250418,109,Cs0.05MA0.1FA0.85PbI3.0,1.73,MACl,14.6,PEAI,0.517,,,4PADCB,0.33,,,,,3000.0,30.0,100.0,10.0,1000,10,5000,40,10,160,110,25,PEAI,1.0,PDADI,0.5,,,,,4900.0,30.0,8.0,130.0,100.0,5.0,8.54973,36.9174,0.925605,25.0205,76,CH1,20250418_合并结果.csv,
42722,20250418,109,Cs0.05MA0.1FA0.85PbI3.0,1.73,MACl,14.6,PEAI,0.517,,,4PADCB,0.33,,,,,3000.0,30.0,100.0,10.0,1000,10,5000,40,10,160,110,25,PEAI,1.0,PDADI,0.5,,,,,4900.0,30.0,8.0,130.0,100.0,5.0,7.56354,39.2243,0.766377,25.161,76,CH2,20250418_合并结果.csv,
42723,20250418,109,Cs0.05MA0.1FA0.85PbI3.0,1.73,MACl,14.6,PEAI,0.517,,,4PADCB,0.33,,,,,3000.0,30.0,100.0,10.0,1000,10,5000,40,10,160,110,25,PEAI,1.0,PDADI,0.5,,,,,4900.0,30.0,8.0,130.0,100.0,5.0,1.42e-05,0.0111421,0.00989549,12.8787,76,CH3,20250418_合并结果.csv,
42724,20250418,109,Cs0.05MA0.1FA0.85PbI3.0,1.73,MACl,14.6,PEAI,0.517,,,4PADCB,0.33,,,,,3000.0,30.0,100.0,10.0,1000,10,5000,40,10,160,110,25,PEAI,1.0,PDADI,0.5,,,,,4900.0,30.0,8.0,130.0,100.0,5.0,22.5854,80.67,1.12666,24.8498,76,CH4,20250418_合并结果.csv,
42725,20250418,109,Cs0.05MA0.1FA0.85PbI3.0,1.73,MACl,14.6,PEAI,0.517,,,4PADCB,0.33,,,,,3000.0,30.0,100.0,10.0,1000,10,5000,40,10,160,110,25,PEAI,1.0,PDADI,0.5,,,,,4900.0,30.0,8.0,130.0,100.0,5.0,22.5854,80.67,1.12666,24.8498,77,CH1,20250418_合并结果.csv,
42726,20250418,109,Cs0.05MA0.1FA0.85PbI3.0,1.73,MACl,14.6,PEAI,0.517,,,4PADCB,0.33,,,,,3000.0,30.0,100.0,10.0,1000,10,5000,40,10,160,110,25,PEAI,1.0,PDADI,0.5,,,,,4900.0,30.0,8.0,130.0,100.0,5.0,22.5854,80.67,1.12666,24.8498,77,CH2,20250418_合并结果.csv,
42727,20250418,109,Cs0.05MA0.1FA0.85PbI3.0,1.73,MACl,14.6,PEAI,0.517,,,4PADCB,0.33,,,,,3000.0,30.0,100.0,10.0,1000,10,5000,40,10,160,110,25,PEAI,1.0,PDADI,0.5,,,,,4900.0,30.0,8.0,130.0,100.0,5.0,22.5854,80.67,1.12666,24.8498,77,CH3,20250418_合并结果.csv,
42728,20250418,109,Cs0.05MA0.1FA0.85PbI3.0,1.73,MACl,14.6,PEAI,0.517,,,4PADCB,0.33,,,,,3000.0,30.0,100.0,10.0,1000,10,5000,40,10,160,110,25,PEAI,1.0,PDADI,0.5,,,,,4900.0,30.0,8.0,130.0,100.0,5.0,22.5854,80.67,1.12666,24.8498,77,CH4,20250418_合并结果.csv,
42729,20250418,109,Cs0.05MA0.1FA0.85PbI3.0,1.73,MACl,14.6,PEAI,0.517,,,4PADCB,0.33,,,,,3000.0,30.0,100.0,10.0,1000,10,5000,40,10,160,110,25,PEAI,1.0,PDADI,0.5,,,,,4900.0,30.0,8.0,130.0,100.0,5.0,22.5854,80.67,1.12666,24.8498,78,CH1,20250418_合并结果.csv,
42730,20250418,109,Cs0.05MA0.1FA0.85PbI3.0,1.73,MACl,14.6,PEAI,0.517,,,4PADCB,0.33,,,,,3000.0,30.0,100.0,10.0,1000,10,5000,40,10,160,110,25,PEAI,1.0,PDADI,0.5,,,,,4900.0,30.0,8.0,130.0,100.0,5.0,22.5854,80.67,1.12666,24.8498,78,CH2,20250418_合并结果.csv,
42731,20250418,109,Cs0.05MA0.1FA0.85PbI3.0,1.73,MACl,14.6,PEAI,0.517,,,4PADCB,0.33,,,,,3000.0,30.0,100.0,10.0,1000,10,5000,40,10,160,110,25,PEAI,1.0,PDADI,0.5,,,,,4900.0,30.0,8.0,130.0,100.0,5.0,22.5854,80.67,1.12666,24.8498,78,CH3,20250418_合并结果.csv,
42732,20250418,109,Cs0.05MA0.1FA0.85PbI3.0,1.73,MACl,14.6,PEAI,0.517,,,4PADCB,0.33,,,,,3000.0,30.0,100.0,10.0,1000,10,5000,40,10,160,110,25,PEAI,1.0,PDADI,0.5,,,,,4900.0,30.0,8.0,130.0,100.0,5.0,22.5854,80.67,1.12666,24.8498,78,CH4,20250418_合并结果.csv,
42733,20250418,109,Cs0.05MA0.1FA0.85PbI3.0,1.73,MACl,14.6,PEAI,0.517,,,4PADCB,0.33,,,,,3000.0,30.0,100.0,10.0,1000,10,5000,40,10,160,110,25,PEAI,1.0,PDADI,0.5,,,,,4900.0,30.0,8.0,130.0,100.0,5.0,22.5854,80.67,1.12666,24.8498,79,CH1,20250418_合并结果.csv,
42734,20250418,109,Cs0.05MA0.1FA0.85PbI3.0,1.73,MACl,14.6,PEAI,0.517,,,4PADCB,0.33,,,,,3000.0,30.0,100.0,10.0,1000,10,5000,40,10,160,110,25,PEAI,1.0,PDADI,0.5,,,,,4900.0,30.0,8.0,130.0,100.0,5.0,22.5854,80.67,1.12666,24.8498,79,CH2,20250418_合并结果.csv,
42735,20250418,109,Cs0.05MA0.1FA0.85PbI3.0,1.73,MACl,14.6,PEAI,0.517,,,4PADCB,0.33,,,,,3000.0,30.0,100.0,10.0,1000,10,5000,40,10,160,110,25,PEAI,1.0,PDADI,0.5,,,,,4900.0,30.0,8.0,130.0,100.0,5.0,22.5854,80.67,1.12666,24.8498,79,CH3,20250418_合并结果.csv,
42736,20250418,109,Cs0.05MA0.1FA0.85PbI3.0,1.73,MACl,14.6,PEAI,0.517,,,4PADCB,0.33,,,,,3000.0,30.0,100.0,10.0,1000,10,5000,40,10,160,110,25,PEAI,1.0,PDADI,0.5,,,,,4900.0,30.0,8.0,130.0,100.0,5.0,22.5854,80.67,1.12666,24.8498,79,CH4,20250418_合并结果.csv,
42737,20250418,109,Cs0.05MA0.1FA0.85PbI3.0,1.73,MACl,14.6,PEAI,0.517,,,4PADCB,0.33,,,,,3000.0,30.0,100.0,10.0,1000,10,5000,40,10,160,110,25,PEAI,1.0,PDADI,0.5,,,,,4900.0,30.0,8.0,130.0,100.0,5.0,20.6905,80.3319,1.12748,22.8442,80,CH1,20250418_合并结果.csv,
42738,20250418,109,Cs0.05MA0.1FA0.85PbI3.0,1.73,MACl,14.6,PEAI,0.517,,,4PADCB,0.33,,,,,3000.0,30.0,100.0,10.0,1000,10,5000,40,10,160,110,25,PEAI,1.0,PDADI,0.5,,,,,4900.0,30.0,8.0,130.0,100.0,5.0,19.3079,75.313,1.12413,22.8061,80,CH2,20250418_合并结果.csv,
42739,20250418,109,Cs0.05MA0.1FA0.85PbI3.0,1.73,MACl,14.6,PEAI,0.517,,,4PADCB,0.33,,,,,3000.0,30.0,100.0,10.0,1000,10,5000,40,10,160,110,25,PEAI,1.0,PDADI,0.5,,,,,4900.0,30.0,8.0,130.0,100.0,5.0,2.89303,27.4177,0.462523,22.8134,80,CH3,20250418_合并结果.csv,
42740,20250418,109,Cs0.05MA0.1FA0.85PbI3.0,1.73,MACl,14.6,PEAI,0.517,,,4PADCB,0.33,,,,,3000.0,30.0,100.0,10.0,1000,10,5000,40,10,160,110,25,PEAI,1.0,PDADI,0.5,,,,,4900.0,30.0,8.0,130.0,100.0,5.0,20.7373,79.4178,1.12595,23.1907,80,CH4,20250418_合并结果.csv,
42741,20250418,109,Cs0.05FA0.9MA0.05PbI3.0,1.5,MACl,12.7,,,,,DMACPA,0.33,,,,,3000.0,30.0,96.0,10.0,1000,10,5000,40,10,160,120,13,PEACl,1.0,,,,,,,4000.0,30.0,9.0,120.0,96.0,3.0,19.219,67.6567,1.12675,25.2111,81,CH1,20250418_合并结果.csv,
42742,20250418,109,Cs0.05FA0.9MA0.05PbI3.0,1.5,MACl,12.7,,,,,DMACPA,0.33,,,,,3000.0,30.0,96.0,10.0,1000,10,5000,40,10,160,120,13,PEACl,1.0,,,,,,,4000.0,30.0,9.0,120.0,96.0,3.0,17.4882,60.9413,1.12483,25.5122,81,CH2,20250418_合并结果.csv,
42743,20250418,109,Cs0.05FA0.9MA0.05PbI3.0,1.5,MACl,12.7,,,,,DMACPA,0.33,,,,,3000.0,30.0,96.0,10.0,1000,10,5000,40,10,160,120,13,PEACl,1.0,,,,,,,4000.0,30.0,9.0,120.0,96.0,3.0,23.0278,79.7825,1.1434,25.2434,81,CH3,20250418_合并结果.csv,
42744,20250418,109,Cs0.05FA0.9MA0.05PbI3.0,1.5,MACl,12.7,,,,,DMACPA,0.33,,,,,3000.0,30.0,96.0,10.0,1000,10,5000,40,10,160,120,13,PEACl,1.0,,,,,,,4000.0,30.0,9.0,120.0,96.0,3.0,22.8689,80.3327,1.13958,24.9809,81,CH4,20250418_合并结果.csv,
42745,20250418,109,Cs0.05FA0.9MA0.05PbI3.0,1.5,MACl,12.7,,,,,DMACPA,0.33,,,,,3000.0,30.0,96.0,10.0,1000,10,5000,40,10,160,120,13,PEACl,1.0,,,,,,,4000.0,30.0,9.0,120.0,96.0,3.0,23.7277,81.1305,1.14506,25.5412,82,CH1,20250418_合并结果.csv,
42746,20250418,109,Cs0.05FA0.9MA0.05PbI3.0,1.5,MACl,12.7,,,,,DMACPA,0.33,,,,,3000.0,30.0,96.0,10.0,1000,10,5000,40,10,160,120,13,PEACl,1.0,,,,,,,4000.0,30.0,9.0,120.0,96.0,3.0,23.4971,80.0829,1.14234,25.6851,82,CH2,20250418_合并结果.csv,
42747,20250418,109,Cs0.05FA0.9MA0.05PbI3.0,1.5,MACl,12.7,,,,,DMACPA,0.33,,,,,3000.0,30.0,96.0,10.0,1000,10,5000,40,10,160,120,13,PEACl,1.0,,,,,,,4000.0,30.0,9.0,120.0,96.0,3.0,23.6369,81.0991,1.14039,25.5577,82,CH3,20250418_合并结果.csv,
42748,20250418,109,Cs0.05FA0.9MA0.05PbI3.0,1.5,MACl,12.7,,,,,DMACPA,0.33,,,,,3000.0,30.0,96.0,10.0,1000,10,5000,40,10,160,120,13,PEACl,1.0,,,,,,,4000.0,30.0,9.0,120.0,96.0,3.0,23.604,81.8334,1.13872,25.3301,82,CH4,20250418_合并结果.csv,
42749,20250418,109,Cs0.05FA0.9MA0.05PbI3.0,1.5,MACl,12.7,,,,,DMACPA,0.33,,,,,3000.0,30.0,96.0,10.0,1000,10,5000,40,10,160,120,13,PEACl,1.0,,,,,,,4000.0,30.0,9.0,120.0,96.0,3.0,18.1263,71.6372,1.07091,23.6275,83,CH1,20250418_合并结果.csv,
42750,20250418,109,Cs0.05FA0.9MA0.05PbI3.0,1.5,MACl,12.7,,,,,DMACPA,0.33,,,,,3000.0,30.0,96.0,10.0,1000,10,5000,40,10,160,120,13,PEACl,1.0,,,,,,,4000.0,30.0,9.0,120.0,96.0,3.0,17.4708,69.1429,1.0756,23.4916,83,CH2,20250418_合并结果.csv,
42751,20250418,109,Cs0.05FA0.9MA0.05PbI3.0,1.5,MACl,12.7,,,,,DMACPA,0.33,,,,,3000.0,30.0,96.0,10.0,1000,10,5000,40,10,160,120,13,PEACl,1.0,,,,,,,4000.0,30.0,9.0,120.0,96.0,3.0,18.0771,72.2241,1.07414,23.3017,83,CH3,20250418_合并结果.csv,
42752,20250418,109,Cs0.05FA0.9MA0.05PbI3.0,1.5,MACl,12.7,,,,,DMACPA,0.33,,,,,3000.0,30.0,96.0,10.0,1000,10,5000,40,10,160,120,13,PEACl,1.0,,,,,,,4000.0,30.0,9.0,120.0,96.0,3.0,16.488,67.73,1.06602,22.8361,83,CH4,20250418_合并结果.csv,
42753,20250418,109,Cs0.05FA0.9MA0.05PbI3.0,1.5,MACl,12.7,,,,,DMACPA,0.33,,,,,3000.0,30.0,96.0,10.0,1000,10,5000,40,10,160,120,13,PEACl,1.0,,,,,,,4000.0,30.0,9.0,120.0,96.0,3.0,22.0177,76.7288,1.14205,25.1262,84,CH1,20250418_合并结果.csv,
42754,20250418,109,Cs0.05FA0.9MA0.05PbI3.0,1.5,MACl,12.7,,,,,DMACPA,0.33,,,,,3000.0,30.0,96.0,10.0,1000,10,5000,40,10,160,120,13,PEACl,1.0,,,,,,,4000.0,30.0,9.0,120.0,96.0,3.0,22.1395,76.7768,1.14419,25.2024,84,CH2,20250418_合并结果.csv,
42755,20250418,109,Cs0.05FA0.9MA0.05PbI3.0,1.5,MACl,12.7,,,,,DMACPA,0.33,,,,,3000.0,30.0,96.0,10.0,1000,10,5000,40,10,160,120,13,PEACl,1.0,,,,,,,4000.0,30.0,9.0,120.0,96.0,3.0,20.2564,70.764,1.13645,25.1885,84,CH3,20250418_合并结果.csv,
42756,20250418,109,Cs0.05FA0.9MA0.05PbI3.0,1.5,MACl,12.7,,,,,DMACPA,0.33,,,,,3000.0,30.0,96.0,10.0,1000,10,5000,40,10,160,120,13,PEACl,1.0,,,,,,,4000.0,30.0,9.0,120.0,96.0,3.0,6.39719,40.0189,0.633795,25.2217,84,CH4,20250418_合并结果.csv,
42757,20250418,109,Cs0.05FA0.9MA0.05PbI3.0,1.5,MACl,12.7,,,,,DMACPA,0.33,,,,,3000.0,30.0,96.0,10.0,1000,10,5000,40,10,160,120,13,PEACl,1.0,,,,,,,4000.0,30.0,9.0,120.0,96.0,3.0,19.5028,69.8951,1.11797,24.9585,85,CH1,20250418_合并结果.csv,
42758,20250418,109,Cs0.05FA0.9MA0.05PbI3.0,1.5,MACl,12.7,,,,,DMACPA,0.33,,,,,3000.0,30.0,96.0,10.0,1000,10,5000,40,10,160,120,13,PEACl,1.0,,,,,,,4000.0,30.0,9.0,120.0,96.0,3.0,19.8208,70.3945,1.12879,24.9442,85,CH2,20250418_合并结果.csv,
42759,20250418,109,Cs0.05FA0.9MA0.05PbI3.0,1.5,MACl,12.7,,,,,DMACPA,0.33,,,,,3000.0,30.0,96.0,10.0,1000,10,5000,40,10,160,120,13,PEACl,1.0,,,,,,,4000.0,30.0,9.0,120.0,96.0,3.0,21.6887,76.7293,1.13647,24.8722,85,CH3,20250418_合并结果.csv,
42760,20250418,109,Cs0.05FA0.9MA0.05PbI3.0,1.5,MACl,12.7,,,,,DMACPA,0.33,,,,,3000.0,30.0,96.0,10.0,1000,10,5000,40,10,160,120,13,PEACl,1.0,,,,,,,4000.0,30.0,9.0,120.0,96.0,3.0,21.6593,77.7645,1.13268,24.5898,85,CH4,20250418_合并结果.csv,
42761,20250418,109,Cs0.05FA0.9MA0.05PbI3.0,1.5,MACl,12.7,,,,,DMACPA,0.33,,,,,3000.0,30.0,96.0,10.0,1000,10,5000,40,10,160,120,13,PEAI,1.0,PDADI,0.5,,,,,4900.0,30.0,8.0,130.0,100.0,5.0,21.9995,77.1398,1.13199,25.1937,86,CH1,20250418_合并结果.csv,
42762,20250418,109,Cs0.05FA0.9MA0.05PbI3.0,1.5,MACl,12.7,,,,,DMACPA,0.33,,,,,3000.0,30.0,96.0,10.0,1000,10,5000,40,10,160,120,13,PEAI,1.0,PDADI,0.5,,,,,4900.0,30.0,8.0,130.0,100.0,5.0,23.1163,80.3629,1.14249,25.1772,86,CH2,20250418_合并结果.csv,
42763,20250418,109,Cs0.05FA0.9MA0.05PbI3.0,1.5,MACl,12.7,,,,,DMACPA,0.33,,,,,3000.0,30.0,96.0,10.0,1000,10,5000,40,10,160,120,13,PEAI,1.0,PDADI,0.5,,,,,4900.0,30.0,8.0,130.0,100.0,5.0,23.0203,80.9638,1.13975,24.9465,86,CH3,20250418_合并结果.csv,
42764,20250418,109,Cs0.05FA0.9MA0.05PbI3.0,1.5,MACl,12.7,,,,,DMACPA,0.33,,,,,3000.0,30.0,96.0,10.0,1000,10,5000,40,10,160,120,13,PEAI,1.0,PDADI,0.5,,,,,4900.0,30.0,8.0,130.0,100.0,5.0,19.6194,71.4359,1.13216,24.2585,86,CH4,20250418_合并结果.csv,
42765,20250418,109,Cs0.05FA0.9MA0.05PbI3.0,1.5,MACl,12.7,,,,,DMACPA,0.33,,,,,3000.0,30.0,96.0,10.0,1000,10,5000,40,10,160,120,13,PEAI,1.0,PDADI,0.5,,,,,4900.0,30.0,8.0,130.0,100.0,5.0,20.1328,70.7863,1.12779,25.2189,87,CH1,20250418_合并结果.csv,
42766,20250418,109,Cs0.05FA0.9MA0.05PbI3.0,1.5,MACl,12.7,,,,,DMACPA,0.33,,,,,3000.0,30.0,96.0,10.0,1000,10,5000,40,10,160,120,13,PEAI,1.0,PDADI,0.5,,,,,4900.0,30.0,8.0,130.0,100.0,5.0,22.3963,78.3741,1.14561,24.9441,87,CH2,20250418_合并结果.csv,
42767,20250418,109,Cs0.05FA0.9MA0.05PbI3.0,1.5,MACl,12.7,,,,,DMACPA,0.33,,,,,3000.0,30.0,96.0,10.0,1000,10,5000,40,10,160,120,13,PEAI,1.0,PDADI,0.5,,,,,4900.0,30.0,8.0,130.0,100.0,5.0,21.9573,76.4917,1.13863,25.2107,87,CH3,20250418_合并结果.csv,
42768,20250418,109,Cs0.05FA0.9MA0.05PbI3.0,1.5,MACl,12.7,,,,,DMACPA,0.33,,,,,3000.0,30.0,96.0,10.0,1000,10,5000,40,10,160,120,13,PEAI,1.0,PDADI,0.5,,,,,4900.0,30.0,8.0,130.0,100.0,5.0,21.4545,75.9553,1.13412,24.9059,87,CH4,20250418_合并结果.csv,
42769,20250418,109,Cs0.05FA0.9MA0.05PbI3.0,1.5,MACl,12.7,,,,,DMACPA,0.33,,,,,3000.0,30.0,96.0,10.0,1000,10,5000,40,10,160,120,13,PEAI,1.0,PDADI,0.5,,,,,4900.0,30.0,8.0,130.0,100.0,5.0,23.786,81.7454,1.13771,25.5757,88,CH1,20250418_合并结果.csv,
42770,20250418,109,Cs0.05FA0.9MA0.05PbI3.0,1.5,MACl,12.7,,,,,DMACPA,0.33,,,,,3000.0,30.0,96.0,10.0,1000,10,5000,40,10,160,120,13,PEAI,1.0,PDADI,0.5,,,,,4900.0,30.0,8.0,130.0,100.0,5.0,23.9171,81.3223,1.13973,25.8046,88,CH2,20250418_合并结果.csv,
42771,20250418,109,Cs0.05FA0.9MA0.05PbI3.0,1.5,MACl,12.7,,,,,DMACPA,0.33,,,,,3000.0,30.0,96.0,10.0,1000,10,5000,40,10,160,120,13,PEAI,1.0,PDADI,0.5,,,,,4900.0,30.0,8.0,130.0,100.0,5.0,23.3183,79.8691,1.13687,25.6807,88,CH3,20250418_合并结果.csv,
42772,20250418,109,Cs0.05FA0.9MA0.05PbI3.0,1.5,MACl,12.7,,,,,DMACPA,0.33,,,,,3000.0,30.0,96.0,10.0,1000,10,5000,40,10,160,120,13,PEAI,1.0,PDADI,0.5,,,,,4900.0,30.0,8.0,130.0,100.0,5.0,22.0934,76.899,1.13294,25.3592,88,CH4,20250418_合并结果.csv,
42773,20250418,109,Cs0.05FA0.9MA0.05PbI3.0,1.5,MACl,12.7,,,,,DMACPA,0.33,,,,,3000.0,30.0,96.0,10.0,1000,10,5000,40,10,160,120,13,PEAI,1.0,PDADI,0.5,,,,,4900.0,30.0,8.0,130.0,100.0,5.0,22.1197,80.4481,1.14287,24.0583,89,CH1,20250418_合并结果.csv,
42774,20250418,109,Cs0.05FA0.9MA0.05PbI3.0,1.5,MACl,12.7,,,,,DMACPA,0.33,,,,,3000.0,30.0,96.0,10.0,1000,10,5000,40,10,160,120,13,PEAI,1.0,PDADI,0.5,,,,,4900.0,30.0,8.0,130.0,100.0,5.0,22.5178,81.0504,1.1449,24.2663,89,CH2,20250418_合并结果.csv,
42775,20250418,109,Cs0.05FA0.9MA0.05PbI3.0,1.5,MACl,12.7,,,,,DMACPA,0.33,,,,,3000.0,30.0,96.0,10.0,1000,10,5000,40,10,160,120,13,PEAI,1.0,PDADI,0.5,,,,,4900.0,30.0,8.0,130.0,100.0,5.0,0.459618,24.8411,0.0844679,21.9046,89,CH3,20250418_合并结果.csv,
42776,20250418,109,Cs0.05FA0.9MA0.05PbI3.0,1.5,MACl,12.7,,,,,DMACPA,0.33,,,,,3000.0,30.0,96.0,10.0,1000,10,5000,40,10,160,120,13,PEAI,1.0,PDADI,0.5,,,,,4900.0,30.0,8.0,130.0,100.0,5.0,21.0851,77.815,1.12839,24.0133,89,CH4,20250418_合并结果.csv,
42777,20250418,109,Cs0.05FA0.9MA0.05PbI3.0,1.5,MACl,12.7,,,,,DMACPA,0.33,,,,,3000.0,30.0,96.0,10.0,1000,10,5000,40,10,160,120,13,PEAI,1.0,PDADI,0.5,,,,,4900.0,30.0,8.0,130.0,100.0,5.0,21.2118,77.4733,1.13819,24.0553,90,CH1,20250418_合并结果.csv,
42778,20250418,109,Cs0.05FA0.9MA0.05PbI3.0,1.5,MACl,12.7,,,,,DMACPA,0.33,,,,,3000.0,30.0,96.0,10.0,1000,10,5000,40,10,160,120,13,PEAI,1.0,PDADI,0.5,,,,,4900.0,30.0,8.0,130.0,100.0,5.0,21.8506,78.7353,1.14553,24.2263,90,CH2,20250418_合并结果.csv,
42779,20250418,109,Cs0.05FA0.9MA0.05PbI3.0,1.5,MACl,12.7,,,,,DMACPA,0.33,,,,,3000.0,30.0,96.0,10.0,1000,10,5000,40,10,160,120,13,PEAI,1.0,PDADI,0.5,,,,,4900.0,30.0,8.0,130.0,100.0,5.0,21.4171,77.5998,1.14304,24.1456,90,CH3,20250418_合并结果.csv,
42780,20250418,109,Cs0.05FA0.9MA0.05PbI3.0,1.5,MACl,12.7,,,,,DMACPA,0.33,,,,,3000.0,30.0,96.0,10.0,1000,10,5000,40,10,160,120,13,PEAI,1.0,PDADI,0.5,,,,,4900.0,30.0,8.0,130.0,100.0,5.0,7.44868,31.8223,0.984875,23.7666,90,CH4,20250418_合并结果.csv,
42781,20250418,109,Cs0.05MA0.1FA0.85PbI3.0,1.73,MACl,14.6,PEAI,0.517,,,DMACPA,0.33,,,,,3000.0,30.0,100.0,10.0,1000,10,5000,40,10,160,110,25,PEAI,1.0,PDADI,0.5,,,,,4900.0,30.0,8.0,130.0,100.0,5.0,23.4394,79.7006,1.15688,25.4212,91,CH1,20250418_合并结果.csv,
42782,20250418,109,Cs0.05MA0.1FA0.85PbI3.0,1.73,MACl,14.6,PEAI,0.517,,,DMACPA,0.33,,,,,3000.0,30.0,100.0,10.0,1000,10,5000,40,10,160,110,25,PEAI,1.0,PDADI,0.5,,,,,4900.0,30.0,8.0,130.0,100.0,5.0,23.1303,78.6775,1.15313,25.4949,91,CH2,20250418_合并结果.csv,
42783,20250418,109,Cs0.05MA0.1FA0.85PbI3.0,1.73,MACl,14.6,PEAI,0.517,,,DMACPA,0.33,,,,,3000.0,30.0,100.0,10.0,1000,10,5000,40,10,160,110,25,PEAI,1.0,PDADI,0.5,,,,,4900.0,30.0,8.0,130.0,100.0,5.0,22.8745,79.4132,1.14739,25.1043,91,CH3,20250418_合并结果.csv,
42784,20250418,109,Cs0.05MA0.1FA0.85PbI3.0,1.73,MACl,14.6,PEAI,0.517,,,DMACPA,0.33,,,,,3000.0,30.0,100.0,10.0,1000,10,5000,40,10,160,110,25,PEAI,1.0,PDADI,0.5,,,,,4900.0,30.0,8.0,130.0,100.0,5.0,19.0552,67.2087,1.13396,25.0029,91,CH4,20250418_合并结果.csv,
42785,20250418,109,Cs0.05MA0.1FA0.85PbI3.0,1.73,MACl,14.6,PEAI,0.517,,,DMACPA,0.33,,,,,3000.0,30.0,100.0,10.0,1000,10,5000,40,10,160,110,25,PEAI,1.0,PDADI,0.5,,,,,4900.0,30.0,8.0,130.0,100.0,5.0,25.3561,83.2888,1.15846,26.2794,92,CH1,20250418_合并结果.csv,
42786,20250418,109,Cs0.05MA0.1FA0.85PbI3.0,1.73,MACl,14.6,PEAI,0.517,,,DMACPA,0.33,,,,,3000.0,30.0,100.0,10.0,1000,10,5000,40,10,160,110,25,PEAI,1.0,PDADI,0.5,,,,,4900.0,30.0,8.0,130.0,100.0,5.0,25.2064,82.3691,1.154,26.5181,92,CH2,20250418_合并结果.csv,
42787,20250418,109,Cs0.05MA0.1FA0.85PbI3.0,1.73,MACl,14.6,PEAI,0.517,,,DMACPA,0.33,,,,,3000.0,30.0,100.0,10.0,1000,10,5000,40,10,160,110,25,PEAI,1.0,PDADI,0.5,,,,,4900.0,30.0,8.0,130.0,100.0,5.0,24.8897,81.8534,1.1488,26.469,92,CH3,20250418_合并结果.csv,
42788,20250418,109,Cs0.05MA0.1FA0.85PbI3.0,1.73,MACl,14.6,PEAI,0.517,,,DMACPA,0.33,,,,,3000.0,30.0,100.0,10.0,1000,10,5000,40,10,160,110,25,PEAI,1.0,PDADI,0.5,,,,,4900.0,30.0,8.0,130.0,100.0,5.0,24.3527,81.2686,1.14682,26.1294,92,CH4,20250418_合并结果.csv,
42789,20250418,109,Cs0.05MA0.1FA0.85PbI3.0,1.73,MACl,14.6,PEAI,0.517,,,DMACPA,0.33,,,,,3000.0,30.0,100.0,10.0,1000,10,5000,40,10,160,110,25,PEAI,1.0,PDADI,0.5,,,,,4900.0,30.0,8.0,130.0,100.0,5.0,23.7729,83.1547,1.15779,24.6926,93,CH1,20250418_合并结果.csv,
42790,20250418,109,Cs0.05MA0.1FA0.85PbI3.0,1.73,MACl,14.6,PEAI,0.517,,,DMACPA,0.33,,,,,3000.0,30.0,100.0,10.0,1000,10,5000,40,10,160,110,25,PEAI,1.0,PDADI,0.5,,,,,4900.0,30.0,8.0,130.0,100.0,5.0,22.2952,78.7824,1.15089,24.5895,93,CH2,20250418_合并结果.csv,
42791,20250418,109,Cs0.05MA0.1FA0.85PbI3.0,1.73,MACl,14.6,PEAI,0.517,,,DMACPA,0.33,,,,,3000.0,30.0,100.0,10.0,1000,10,5000,40,10,160,110,25,PEAI,1.0,PDADI,0.5,,,,,4900.0,30.0,8.0,130.0,100.0,5.0,23.5387,82.291,1.15254,24.8183,93,CH3,20250418_合并结果.csv,
42792,20250418,109,Cs0.05MA0.1FA0.85PbI3.0,1.73,MACl,14.6,PEAI,0.517,,,DMACPA,0.33,,,,,3000.0,30.0,100.0,10.0,1000,10,5000,40,10,160,110,25,PEAI,1.0,PDADI,0.5,,,,,4900.0,30.0,8.0,130.0,100.0,5.0,23.1215,81.5372,1.14809,24.6994,93,CH4,20250418_合并结果.csv,
42793,20250418,109,Cs0.05MA0.1FA0.85PbI3.0,1.73,MACl,14.6,PEAI,0.517,,,DMACPA,0.33,,,,,3000.0,30.0,100.0,10.0,1000,10,5000,40,10,160,110,25,PEAI,1.0,PDADI,0.5,,,,,4900.0,30.0,8.0,130.0,100.0,5.0,24.1349,82.3539,1.15741,25.3205,94,CH1,20250418_合并结果.csv,
42794,20250418,109,Cs0.05MA0.1FA0.85PbI3.0,1.73,MACl,14.6,PEAI,0.517,,,DMACPA,0.33,,,,,3000.0,30.0,100.0,10.0,1000,10,5000,40,10,160,110,25,PEAI,1.0,PDADI,0.5,,,,,4900.0,30.0,8.0,130.0,100.0,5.0,23.7467,80.8714,1.1543,25.4384,94,CH2,20250418_合并结果.csv,
42795,20250418,109,Cs0.05MA0.1FA0.85PbI3.0,1.73,MACl,14.6,PEAI,0.517,,,DMACPA,0.33,,,,,3000.0,30.0,100.0,10.0,1000,10,5000,40,10,160,110,25,PEAI,1.0,PDADI,0.5,,,,,4900.0,30.0,8.0,130.0,100.0,5.0,23.7776,81.0438,1.14903,25.5338,94,CH3,20250418_合并结果.csv,
42796,20250418,109,Cs0.05MA0.1FA0.85PbI3.0,1.73,MACl,14.6,PEAI,0.517,,,DMACPA,0.33,,,,,3000.0,30.0,100.0,10.0,1000,10,5000,40,10,160,110,25,PEAI,1.0,PDADI,0.5,,,,,4900.0,30.0,8.0,130.0,100.0,5.0,23.3316,80.3991,1.14697,25.3011,94,CH4,20250418_合并结果.csv,
42797,20250418,109,Cs0.05MA0.1FA0.85PbI3.0,1.73,MACl,14.6,PEAI,0.517,,,DMACPA,0.33,,,,,3000.0,30.0,100.0,10.0,1000,10,5000,40,10,160,110,25,PEAI,1.0,PDADI,0.5,,,,,4900.0,30.0,8.0,130.0,100.0,5.0,25.0968,82.7525,1.16026,26.1386,95,CH1,20250418_合并结果.csv,
42798,20250418,109,Cs0.05MA0.1FA0.85PbI3.0,1.73,MACl,14.6,PEAI,0.517,,,DMACPA,0.33,,,,,3000.0,30.0,100.0,10.0,1000,10,5000,40,10,160,110,25,PEAI,1.0,PDADI,0.5,,,,,4900.0,30.0,8.0,130.0,100.0,5.0,24.9932,82.1813,1.15699,26.2857,95,CH2,20250418_合并结果.csv,
42799,20250418,109,Cs0.05MA0.1FA0.85PbI3.0,1.73,MACl,14.6,PEAI,0.517,,,DMACPA,0.33,,,,,3000.0,30.0,100.0,10.0,1000,10,5000,40,10,160,110,25,PEAI,1.0,PDADI,0.5,,,,,4900.0,30.0,8.0,130.0,100.0,5.0,24.4594,80.9312,1.15199,26.235,95,CH3,20250418_合并结果.csv,
42800,20250418,109,Cs0.05MA0.1FA0.85PbI3.0,1.73,MACl,14.6,PEAI,0.517,,,DMACPA,0.33,,,,,3000.0,30.0,100.0,10.0,1000,10,5000,40,10,160,110,25,PEAI,1.0,PDADI,0.5,,,,,4900.0,30.0,8.0,130.0,100.0,5.0,24.1911,80.5964,1.14689,26.1708,95,CH4,20250418_合并结果.csv,
42801,20250418,109,Cs0.05MA0.1FA0.85PbI3.0,1.73,MACl,14.6,PEAI,0.517,,,DMACPA,0.33,,,,,3000.0,30.0,100.0,10.0,1000,10,5000,40,10,160,110,25,PEAI,1.0,PDADI,0.5,,,,,4900.0,30.0,8.0,130.0,100.0,5.0,24.4778,83.4107,1.15863,25.3282,96,CH1,20250418_合并结果.csv,
42802,20250418,109,Cs0.05MA0.1FA0.85PbI3.0,1.73,MACl,14.6,PEAI,0.517,,,DMACPA,0.33,,,,,3000.0,30.0,100.0,10.0,1000,10,5000,40,10,160,110,25,PEAI,1.0,PDADI,0.5,,,,,4900.0,30.0,8.0,130.0,100.0,5.0,24.2146,82.3948,1.15542,25.4354,96,CH2,20250418_合并结果.csv,
42803,20250418,109,Cs0.05MA0.1FA0.85PbI3.0,1.73,MACl,14.6,PEAI,0.517,,,DMACPA,0.33,,,,,3000.0,30.0,100.0,10.0,1000,10,5000,40,10,160,110,25,PEAI,1.0,PDADI,0.5,,,,,4900.0,30.0,8.0,130.0,100.0,5.0,23.7379,81.626,1.15122,25.2612,96,CH3,20250418_合并结果.csv,
42804,20250418,109,Cs0.05MA0.1FA0.85PbI3.0,1.73,MACl,14.6,PEAI,0.517,,,DMACPA,0.33,,,,,3000.0,30.0,100.0,10.0,1000,10,5000,40,10,160,110,25,PEAI,1.0,PDADI,0.5,,,,,4900.0,30.0,8.0,130.0,100.0,5.0,23.592,82.0675,1.14652,25.0732,96,CH4,20250418_合并结果.csv,
42805,20250418,109,Cs0.05MA0.1FA0.85PbI3.0,1.73,MACl,14.6,PEAI,0.517,,,DMACPA,0.33,,,,,3000.0,30.0,100.0,10.0,1000,10,5000,40,10,160,110,25,PEAI,1.0,PDADI,0.5,,,,,4900.0,30.0,8.0,130.0,100.0,5.0,19.8282,69.9262,1.13613,24.9584,97,CH1,20250418_合并结果.csv,
42806,20250418,109,Cs0.05MA0.1FA0.85PbI3.0,1.73,MACl,14.6,PEAI,0.517,,,DMACPA,0.33,,,,,3000.0,30.0,100.0,10.0,1000,10,5000,40,10,160,110,25,PEAI,1.0,PDADI,0.5,,,,,4900.0,30.0,8.0,130.0,100.0,5.0,23.087,80.4324,1.14678,25.0298,97,CH2,20250418_合并结果.csv,
42807,20250418,109,Cs0.05MA0.1FA0.85PbI3.0,1.73,MACl,14.6,PEAI,0.517,,,DMACPA,0.33,,,,,3000.0,30.0,100.0,10.0,1000,10,5000,40,10,160,110,25,PEAI,1.0,PDADI,0.5,,,,,4900.0,30.0,8.0,130.0,100.0,5.0,22.6662,79.8128,1.14077,24.8948,97,CH3,20250418_合并结果.csv,
42808,20250418,109,Cs0.05MA0.1FA0.85PbI3.0,1.73,MACl,14.6,PEAI,0.517,,,DMACPA,0.33,,,,,3000.0,30.0,100.0,10.0,1000,10,5000,40,10,160,110,25,PEAI,1.0,PDADI,0.5,,,,,4900.0,30.0,8.0,130.0,100.0,5.0,22.3448,79.7007,1.13694,24.6591,97,CH4,20250418_合并结果.csv,
42809,20250418,109,Cs0.05MA0.1FA0.85PbI3.0,1.73,MACl,14.6,PEAI,0.517,,,DMACPA,0.33,,,,,3000.0,30.0,100.0,10.0,1000,10,5000,40,10,160,110,25,PEAI,1.0,PDADI,0.5,,,,,4900.0,30.0,8.0,130.0,100.0,5.0,25.5207,82.8194,1.1587,26.5942,98,CH1,20250418_合并结果.csv,
42810,20250418,109,Cs0.05MA0.1FA0.85PbI3.0,1.73,MACl,14.6,PEAI,0.517,,,DMACPA,0.33,,,,,3000.0,30.0,100.0,10.0,1000,10,5000,40,10,160,110,25,PEAI,1.0,PDADI,0.5,,,,,4900.0,30.0,8.0,130.0,100.0,5.0,24.9614,81.5571,1.15652,26.4638,98,CH2,20250418_合并结果.csv,
42811,20250418,109,Cs0.05MA0.1FA0.85PbI3.0,1.73,MACl,14.6,PEAI,0.517,,,DMACPA,0.33,,,,,3000.0,30.0,100.0,10.0,1000,10,5000,40,10,160,110,25,PEAI,1.0,PDADI,0.5,,,,,4900.0,30.0,8.0,130.0,100.0,5.0,24.6536,80.3381,1.15339,26.6063,98,CH3,20250418_合并结果.csv,
42812,20250418,109,Cs0.05MA0.1FA0.85PbI3.0,1.73,MACl,14.6,PEAI,0.517,,,DMACPA,0.33,,,,,3000.0,30.0,100.0,10.0,1000,10,5000,40,10,160,110,25,PEAI,1.0,PDADI,0.5,,,,,4900.0,30.0,8.0,130.0,100.0,5.0,24.3505,80.113,1.14846,26.4661,98,CH4,20250418_合并结果.csv,
42813,20250418,109,Cs0.05MA0.1FA0.85PbI3.0,1.73,MACl,14.6,PEAI,0.517,,,DMACPA,0.33,,,,,3000.0,30.0,100.0,10.0,1000,10,5000,40,10,160,110,25,PEAI,1.0,PDADI,0.5,,,,,4900.0,30.0,8.0,130.0,100.0,5.0,24.2047,82.1364,1.15915,25.4228,99,CH1,20250418_合并结果.csv,
42814,20250418,109,Cs0.05MA0.1FA0.85PbI3.0,1.73,MACl,14.6,PEAI,0.517,,,DMACPA,0.33,,,,,3000.0,30.0,100.0,10.0,1000,10,5000,40,10,160,110,25,PEAI,1.0,PDADI,0.5,,,,,4900.0,30.0,8.0,130.0,100.0,5.0,23.2627,80.0877,1.15652,25.1154,99,CH2,20250418_合并结果.csv,
42815,20250418,109,Cs0.05MA0.1FA0.85PbI3.0,1.73,MACl,14.6,PEAI,0.517,,,DMACPA,0.33,,,,,3000.0,30.0,100.0,10.0,1000,10,5000,40,10,160,110,25,PEAI,1.0,PDADI,0.5,,,,,4900.0,30.0,8.0,130.0,100.0,5.0,22.9397,78.9643,1.15295,25.1969,99,CH3,20250418_合并结果.csv,
42816,20250418,109,Cs0.05MA0.1FA0.85PbI3.0,1.73,MACl,14.6,PEAI,0.517,,,DMACPA,0.33,,,,,3000.0,30.0,100.0,10.0,1000,10,5000,40,10,160,110,25,PEAI,1.0,PDADI,0.5,,,,,4900.0,30.0,8.0,130.0,100.0,5.0,22.5071,78.0544,1.14818,25.1138,99,CH4,20250418_合并结果.csv,
42817,20250418,109,Cs0.05MA0.1FA0.85PbI3.0,1.73,MACl,14.6,PEAI,0.517,,,DMACPA,0.33,,,,,3000.0,30.0,100.0,10.0,1000,10,5000,40,10,160,110,25,PEAI,1.0,PDADI,0.5,,,,,4900.0,30.0,8.0,130.0,100.0,5.0,25.1165,83.4002,1.16522,25.8453,100,CH1,20250418_合并结果.csv,
42818,20250418,109,Cs0.05MA0.1FA0.85PbI3.0,1.73,MACl,14.6,PEAI,0.517,,,DMACPA,0.33,,,,,3000.0,30.0,100.0,10.0,1000,10,5000,40,10,160,110,25,PEAI,1.0,PDADI,0.5,,,,,4900.0,30.0,8.0,130.0,100.0,5.0,24.4205,81.7486,1.15871,25.7811,100,CH2,20250418_合并结果.csv,
42819,20250418,109,Cs0.05MA0.1FA0.85PbI3.0,1.73,MACl,14.6,PEAI,0.517,,,DMACPA,0.33,,,,,3000.0,30.0,100.0,10.0,1000,10,5000,40,10,160,110,25,PEAI,1.0,PDADI,0.5,,,,,4900.0,30.0,8.0,130.0,100.0,5.0,24.1588,81.3288,1.15686,25.6772,100,CH3,20250418_合并结果.csv,
42820,20250418,109,Cs0.05MA0.1FA0.85PbI3.0,1.73,MACl,14.6,PEAI,0.517,,,DMACPA,0.33,,,,,3000.0,30.0,100.0,10.0,1000,10,5000,40,10,160,110,25,PEAI,1.0,PDADI,0.5,,,,,4900.0,30.0,8.0,130.0,100.0,5.0,23.9539,81.9541,1.15136,25.386,100,CH4,20250418_合并结果.csv,
42821,20250418,109,Cs0.05FA0.9MA0.05PbI3.0,1.5,MACl,12.7,,,,,Me-4PACz,0.189,DMACPA,0.126,4-ABnP,0.016,3000.0,30.0,96.0,10.0,1000,10,5000,40,10,160,120,13,PEACl,1.0,,,,,,,4000.0,30.0,9.0,120.0,96.0,3.0,6.48496,30.9989,0.827425,25.2832,101,CH1,20250418_合并结果.csv,
42822,20250418,109,Cs0.05FA0.9MA0.05PbI3.0,1.5,MACl,12.7,,,,,Me-4PACz,0.189,DMACPA,0.126,4-ABnP,0.016,3000.0,30.0,96.0,10.0,1000,10,5000,40,10,160,120,13,PEACl,1.0,,,,,,,4000.0,30.0,9.0,120.0,96.0,3.0,23.7628,80.5817,1.15108,25.6186,101,CH2,20250418_合并结果.csv,
42823,20250418,109,Cs0.05FA0.9MA0.05PbI3.0,1.5,MACl,12.7,,,,,Me-4PACz,0.189,DMACPA,0.126,4-ABnP,0.016,3000.0,30.0,96.0,10.0,1000,10,5000,40,10,160,120,13,PEACl,1.0,,,,,,,4000.0,30.0,9.0,120.0,96.0,3.0,23.7656,80.6442,1.14761,25.6793,101,CH3,20250418_合并结果.csv,
42824,20250418,109,Cs0.05FA0.9MA0.05PbI3.0,1.5,MACl,12.7,,,,,Me-4PACz,0.189,DMACPA,0.126,4-ABnP,0.016,3000.0,30.0,96.0,10.0,1000,10,5000,40,10,160,120,13,PEACl,1.0,,,,,,,4000.0,30.0,9.0,120.0,96.0,3.0,23.6888,81.2615,1.1443,25.4751,101,CH4,20250418_合并结果.csv,
42825,20250418,109,Cs0.05FA0.9MA0.05PbI3.0,1.5,MACl,12.7,,,,,Me-4PACz,0.189,DMACPA,0.126,4-ABnP,0.016,3000.0,30.0,96.0,10.0,1000,10,5000,40,10,160,120,13,PEACl,1.0,,,,,,,4000.0,30.0,9.0,120.0,96.0,3.0,23.3568,81.6783,1.1524,24.8144,102,CH1,20250418_合并结果.csv,
42826,20250418,109,Cs0.05FA0.9MA0.05PbI3.0,1.5,MACl,12.7,,,,,Me-4PACz,0.189,DMACPA,0.126,4-ABnP,0.016,3000.0,30.0,96.0,10.0,1000,10,5000,40,10,160,120,13,PEACl,1.0,,,,,,,4000.0,30.0,9.0,120.0,96.0,3.0,22.5935,77.7147,1.14621,25.3638,102,CH2,20250418_合并结果.csv,
42827,20250418,109,Cs0.05FA0.9MA0.05PbI3.0,1.5,MACl,12.7,,,,,Me-4PACz,0.189,DMACPA,0.126,4-ABnP,0.016,3000.0,30.0,96.0,10.0,1000,10,5000,40,10,160,120,13,PEACl,1.0,,,,,,,4000.0,30.0,9.0,120.0,96.0,3.0,23.0766,80.1104,1.14726,25.1085,102,CH3,20250418_合并结果.csv,
42828,20250418,109,Cs0.05FA0.9MA0.05PbI3.0,1.5,MACl,12.7,,,,,Me-4PACz,0.189,DMACPA,0.126,4-ABnP,0.016,3000.0,30.0,96.0,10.0,1000,10,5000,40,10,160,120,13,PEACl,1.0,,,,,,,4000.0,30.0,9.0,120.0,96.0,3.0,22.8906,80.4201,1.14301,24.9024,102,CH4,20250418_合并结果.csv,
42829,20250418,109,Cs0.05FA0.9MA0.05PbI3.0,1.5,MACl,12.7,,,,,Me-4PACz,0.189,DMACPA,0.126,4-ABnP,0.016,3000.0,30.0,96.0,10.0,1000,10,5000,40,10,160,120,13,PEACl,1.0,,,,,,,4000.0,30.0,9.0,120.0,96.0,3.0,21.3592,74.1331,1.13239,25.4435,103,CH1,20250418_合并结果.csv,
42830,20250418,109,Cs0.05FA0.9MA0.05PbI3.0,1.5,MACl,12.7,,,,,Me-4PACz,0.189,DMACPA,0.126,4-ABnP,0.016,3000.0,30.0,96.0,10.0,1000,10,5000,40,10,160,120,13,PEACl,1.0,,,,,,,4000.0,30.0,9.0,120.0,96.0,3.0,23.9866,82.0917,1.13925,25.6478,103,CH2,20250418_合并结果.csv,
42831,20250418,109,Cs0.05FA0.9MA0.05PbI3.0,1.5,MACl,12.7,,,,,Me-4PACz,0.189,DMACPA,0.126,4-ABnP,0.016,3000.0,30.0,96.0,10.0,1000,10,5000,40,10,160,120,13,PEACl,1.0,,,,,,,4000.0,30.0,9.0,120.0,96.0,3.0,23.8184,82.5979,1.13665,25.3698,103,CH3,20250418_合并结果.csv,
42832,20250418,109,Cs0.05FA0.9MA0.05PbI3.0,1.5,MACl,12.7,,,,,Me-4PACz,0.189,DMACPA,0.126,4-ABnP,0.016,3000.0,30.0,96.0,10.0,1000,10,5000,40,10,160,120,13,PEACl,1.0,,,,,,,4000.0,30.0,9.0,120.0,96.0,3.0,23.4358,82.6674,1.13102,25.0654,103,CH4,20250418_合并结果.csv,
42833,20250418,109,Cs0.05FA0.9MA0.05PbI3.0,1.5,MACl,12.7,,,,,Me-4PACz,0.189,DMACPA,0.126,4-ABnP,0.016,3000.0,30.0,96.0,10.0,1000,10,5000,40,10,160,120,13,PEACl,1.0,,,,,,,4000.0,30.0,9.0,120.0,96.0,3.0,23.3614,81.3818,1.15425,24.8697,104,CH1,20250418_合并结果.csv,
42834,20250418,109,Cs0.05FA0.9MA0.05PbI3.0,1.5,MACl,12.7,,,,,Me-4PACz,0.189,DMACPA,0.126,4-ABnP,0.016,3000.0,30.0,96.0,10.0,1000,10,5000,40,10,160,120,13,PEACl,1.0,,,,,,,4000.0,30.0,9.0,120.0,96.0,3.0,22.9913,79.9801,1.15178,24.9582,104,CH2,20250418_合并结果.csv,
42835,20250418,109,Cs0.05FA0.9MA0.05PbI3.0,1.5,MACl,12.7,,,,,Me-4PACz,0.189,DMACPA,0.126,4-ABnP,0.016,3000.0,30.0,96.0,10.0,1000,10,5000,40,10,160,120,13,PEACl,1.0,,,,,,,4000.0,30.0,9.0,120.0,96.0,3.0,22.5037,79.2188,1.14876,24.7284,104,CH3,20250418_合并结果.csv,
42836,20250418,109,Cs0.05FA0.9MA0.05PbI3.0,1.5,MACl,12.7,,,,,Me-4PACz,0.189,DMACPA,0.126,4-ABnP,0.016,3000.0,30.0,96.0,10.0,1000,10,5000,40,10,160,120,13,PEACl,1.0,,,,,,,4000.0,30.0,9.0,120.0,96.0,3.0,22.0309,79.1727,1.14323,24.3401,104,CH4,20250418_合并结果.csv,
42837,20250418,109,Cs0.05FA0.9MA0.05PbI3.0,1.5,MACl,12.7,,,,,Me-4PACz,0.189,DMACPA,0.126,4-ABnP,0.016,3000.0,30.0,96.0,10.0,1000,10,5000,40,10,160,120,13,PEACl,1.0,,,,,,,4000.0,30.0,9.0,120.0,96.0,3.0,22.5423,80.5349,1.15062,24.3267,105,CH1,20250418_合并结果.csv,
42838,20250418,109,Cs0.05FA0.9MA0.05PbI3.0,1.5,MACl,12.7,,,,,Me-4PACz,0.189,DMACPA,0.126,4-ABnP,0.016,3000.0,30.0,96.0,10.0,1000,10,5000,40,10,160,120,13,PEACl,1.0,,,,,,,4000.0,30.0,9.0,120.0,96.0,3.0,22.6592,80.5524,1.15024,24.4554,105,CH2,20250418_合并结果.csv,
42839,20250418,109,Cs0.05FA0.9MA0.05PbI3.0,1.5,MACl,12.7,,,,,Me-4PACz,0.189,DMACPA,0.126,4-ABnP,0.016,3000.0,30.0,96.0,10.0,1000,10,5000,40,10,160,120,13,PEACl,1.0,,,,,,,4000.0,30.0,9.0,120.0,96.0,3.0,19.522,70.4463,1.13515,24.4125,105,CH3,20250418_合并结果.csv,
42840,20250418,109,Cs0.05FA0.9MA0.05PbI3.0,1.5,MACl,12.7,,,,,Me-4PACz,0.189,DMACPA,0.126,4-ABnP,0.016,3000.0,30.0,96.0,10.0,1000,10,5000,40,10,160,120,13,PEACl,1.0,,,,,,,4000.0,30.0,9.0,120.0,96.0,3.0,21.5722,78.6878,1.14031,24.0416,105,CH4,20250418_合并结果.csv,
42841,20250418,109,Cs0.05FA0.9MA0.05PbI3.0,1.5,MACl,12.7,,,,,Me-4PACz,0.189,DMACPA,0.126,4-ABnP,0.016,3000.0,30.0,96.0,10.0,1000,10,5000,40,10,160,120,13,PEAI,1.0,PDADI,0.5,,,,,4900.0,30.0,8.0,130.0,100.0,5.0,23.3999,81.0303,1.14282,25.2691,106,CH1,20250418_合并结果.csv,
42842,20250418,109,Cs0.05FA0.9MA0.05PbI3.0,1.5,MACl,12.7,,,,,Me-4PACz,0.189,DMACPA,0.126,4-ABnP,0.016,3000.0,30.0,96.0,10.0,1000,10,5000,40,10,160,120,13,PEAI,1.0,PDADI,0.5,,,,,4900.0,30.0,8.0,130.0,100.0,5.0,23.5625,80.9568,1.14695,25.376,106,CH2,20250418_合并结果.csv,
42843,20250418,109,Cs0.05FA0.9MA0.05PbI3.0,1.5,MACl,12.7,,,,,Me-4PACz,0.189,DMACPA,0.126,4-ABnP,0.016,3000.0,30.0,96.0,10.0,1000,10,5000,40,10,160,120,13,PEAI,1.0,PDADI,0.5,,,,,4900.0,30.0,8.0,130.0,100.0,5.0,23.4205,81.2583,1.14673,25.1343,106,CH3,20250418_合并结果.csv,
42844,20250418,109,Cs0.05FA0.9MA0.05PbI3.0,1.5,MACl,12.7,,,,,Me-4PACz,0.189,DMACPA,0.126,4-ABnP,0.016,3000.0,30.0,96.0,10.0,1000,10,5000,40,10,160,120,13,PEAI,1.0,PDADI,0.5,,,,,4900.0,30.0,8.0,130.0,100.0,5.0,23.1248,81.5851,1.14347,24.788,106,CH4,20250418_合并结果.csv,
42845,20250418,109,Cs0.05FA0.9MA0.05PbI3.0,1.5,MACl,12.7,,,,,Me-4PACz,0.189,DMACPA,0.126,4-ABnP,0.016,3000.0,30.0,96.0,10.0,1000,10,5000,40,10,160,120,13,PEAI,1.0,PDADI,0.5,,,,,4900.0,30.0,8.0,130.0,100.0,5.0,21.8977,76.8674,1.13041,25.2013,107,CH1,20250418_合并结果.csv,
42846,20250418,109,Cs0.05FA0.9MA0.05PbI3.0,1.5,MACl,12.7,,,,,Me-4PACz,0.189,DMACPA,0.126,4-ABnP,0.016,3000.0,30.0,96.0,10.0,1000,10,5000,40,10,160,120,13,PEAI,1.0,PDADI,0.5,,,,,4900.0,30.0,8.0,130.0,100.0,5.0,23.0466,79.1585,1.14571,25.4117,107,CH2,20250418_合并结果.csv,
42847,20250418,109,Cs0.05FA0.9MA0.05PbI3.0,1.5,MACl,12.7,,,,,Me-4PACz,0.189,DMACPA,0.126,4-ABnP,0.016,3000.0,30.0,96.0,10.0,1000,10,5000,40,10,160,120,13,PEAI,1.0,PDADI,0.5,,,,,4900.0,30.0,8.0,130.0,100.0,5.0,23.8586,81.7829,1.14598,25.4568,107,CH3,20250418_合并结果.csv,
42848,20250418,109,Cs0.05FA0.9MA0.05PbI3.0,1.5,MACl,12.7,,,,,Me-4PACz,0.189,DMACPA,0.126,4-ABnP,0.016,3000.0,30.0,96.0,10.0,1000,10,5000,40,10,160,120,13,PEAI,1.0,PDADI,0.5,,,,,4900.0,30.0,8.0,130.0,100.0,5.0,21.0996,74.1975,1.13087,25.1462,107,CH4,20250418_合并结果.csv,
42849,20250418,109,Cs0.05FA0.9MA0.05PbI3.0,1.5,MACl,12.7,,,,,Me-4PACz,0.189,DMACPA,0.126,4-ABnP,0.016,3000.0,30.0,96.0,10.0,1000,10,5000,40,10,160,120,13,PEAI,1.0,PDADI,0.5,,,,,4900.0,30.0,8.0,130.0,100.0,5.0,21.6765,76.5253,1.13795,24.8922,108,CH1,20250418_合并结果.csv,
42850,20250418,109,Cs0.05FA0.9MA0.05PbI3.0,1.5,MACl,12.7,,,,,Me-4PACz,0.189,DMACPA,0.126,4-ABnP,0.016,3000.0,30.0,96.0,10.0,1000,10,5000,40,10,160,120,13,PEAI,1.0,PDADI,0.5,,,,,4900.0,30.0,8.0,130.0,100.0,5.0,22.0439,76.9917,1.13645,25.1939,108,CH2,20250418_合并结果.csv,
42851,20250418,109,Cs0.05FA0.9MA0.05PbI3.0,1.5,MACl,12.7,,,,,Me-4PACz,0.189,DMACPA,0.126,4-ABnP,0.016,3000.0,30.0,96.0,10.0,1000,10,5000,40,10,160,120,13,PEAI,1.0,PDADI,0.5,,,,,4900.0,30.0,8.0,130.0,100.0,5.0,22.9583,80.6618,1.14314,24.8985,108,CH3,20250418_合并结果.csv,
42852,20250418,109,Cs0.05FA0.9MA0.05PbI3.0,1.5,MACl,12.7,,,,,Me-4PACz,0.189,DMACPA,0.126,4-ABnP,0.016,3000.0,30.0,96.0,10.0,1000,10,5000,40,10,160,120,13,PEAI,1.0,PDADI,0.5,,,,,4900.0,30.0,8.0,130.0,100.0,5.0,22.5867,80.6065,1.13886,24.6044,108,CH4,20250418_合并结果.csv,
42853,20250418,109,Cs0.05FA0.9MA0.05PbI3.0,1.5,MACl,12.7,,,,,Me-4PACz,0.189,DMACPA,0.126,4-ABnP,0.016,3000.0,30.0,96.0,10.0,1000,10,5000,40,10,160,120,13,PEAI,1.0,PDADI,0.5,,,,,4900.0,30.0,8.0,130.0,100.0,5.0,23.8316,82.0383,1.13799,25.5269,109,CH1,20250418_合并结果.csv,
42854,20250418,109,Cs0.05FA0.9MA0.05PbI3.0,1.5,MACl,12.7,,,,,Me-4PACz,0.189,DMACPA,0.126,4-ABnP,0.016,3000.0,30.0,96.0,10.0,1000,10,5000,40,10,160,120,13,PEAI,1.0,PDADI,0.5,,,,,4900.0,30.0,8.0,130.0,100.0,5.0,22.9907,78.0883,1.1383,25.8647,109,CH2,20250418_合并结果.csv,
42855,20250418,109,Cs0.05FA0.9MA0.05PbI3.0,1.5,MACl,12.7,,,,,Me-4PACz,0.189,DMACPA,0.126,4-ABnP,0.016,3000.0,30.0,96.0,10.0,1000,10,5000,40,10,160,120,13,PEAI,1.0,PDADI,0.5,,,,,4900.0,30.0,8.0,130.0,100.0,5.0,23.8207,81.4481,1.14252,25.5981,109,CH3,20250418_合并结果.csv,
42856,20250418,109,Cs0.05FA0.9MA0.05PbI3.0,1.5,MACl,12.7,,,,,Me-4PACz,0.189,DMACPA,0.126,4-ABnP,0.016,3000.0,30.0,96.0,10.0,1000,10,5000,40,10,160,120,13,PEAI,1.0,PDADI,0.5,,,,,4900.0,30.0,8.0,130.0,100.0,5.0,12.7722,53.9169,0.976961,24.2473,109,CH4,20250418_合并结果.csv,
42857,20250418,109,Cs0.05FA0.9MA0.05PbI3.0,1.5,MACl,12.7,,,,,Me-4PACz,0.189,DMACPA,0.126,4-ABnP,0.016,3000.0,30.0,96.0,10.0,1000,10,5000,40,10,160,120,13,PEAI,1.0,PDADI,0.5,,,,,4900.0,30.0,8.0,130.0,100.0,5.0,22.7441,80.8969,1.13148,24.8481,110,CH1,20250418_合并结果.csv,
42858,20250418,109,Cs0.05FA0.9MA0.05PbI3.0,1.5,MACl,12.7,,,,,Me-4PACz,0.189,DMACPA,0.126,4-ABnP,0.016,3000.0,30.0,96.0,10.0,1000,10,5000,40,10,160,120,13,PEAI,1.0,PDADI,0.5,,,,,4900.0,30.0,8.0,130.0,100.0,5.0,21.5049,76.5004,1.14963,24.452,110,CH2,20250418_合并结果.csv,
42859,20250418,109,Cs0.05FA0.9MA0.05PbI3.0,1.5,MACl,12.7,,,,,Me-4PACz,0.189,DMACPA,0.126,4-ABnP,0.016,3000.0,30.0,96.0,10.0,1000,10,5000,40,10,160,120,13,PEAI,1.0,PDADI,0.5,,,,,4900.0,30.0,8.0,130.0,100.0,5.0,22.7045,79.9723,1.14661,24.7603,110,CH3,20250418_合并结果.csv,
42860,20250418,109,Cs0.05FA0.9MA0.05PbI3.0,1.5,MACl,12.7,,,,,Me-4PACz,0.189,DMACPA,0.126,4-ABnP,0.016,3000.0,30.0,96.0,10.0,1000,10,5000,40,10,160,120,13,PEAI,1.0,PDADI,0.5,,,,,4900.0,30.0,8.0,130.0,100.0,5.0,22.7713,81.3056,1.14498,24.4607,110,CH4,20250418_合并结果.csv,
42861,20250418,109,Cs0.05MA0.1FA0.85PbI3.0,1.73,MACl,14.6,PEAI,0.517,,,Me-4PACz,0.189,DMACPA,0.126,4-ABnP,0.016,3000.0,30.0,100.0,10.0,1000,10,5000,40,10,160,110,25,PEAI,1.0,PDADI,0.5,,,,,4900.0,30.0,8.0,130.0,100.0,5.0,22.7713,81.3056,1.14498,24.4607,111,CH1,20250418_合并结果.csv,
42862,20250418,109,Cs0.05MA0.1FA0.85PbI3.0,1.73,MACl,14.6,PEAI,0.517,,,Me-4PACz,0.189,DMACPA,0.126,4-ABnP,0.016,3000.0,30.0,100.0,10.0,1000,10,5000,40,10,160,110,25,PEAI,1.0,PDADI,0.5,,,,,4900.0,30.0,8.0,130.0,100.0,5.0,22.7713,81.3056,1.14498,24.4607,111,CH2,20250418_合并结果.csv,
42863,20250418,109,Cs0.05MA0.1FA0.85PbI3.0,1.73,MACl,14.6,PEAI,0.517,,,Me-4PACz,0.189,DMACPA,0.126,4-ABnP,0.016,3000.0,30.0,100.0,10.0,1000,10,5000,40,10,160,110,25,PEAI,1.0,PDADI,0.5,,,,,4900.0,30.0,8.0,130.0,100.0,5.0,22.7713,81.3056,1.14498,24.4607,111,CH3,20250418_合并结果.csv,
42864,20250418,109,Cs0.05MA0.1FA0.85PbI3.0,1.73,MACl,14.6,PEAI,0.517,,,Me-4PACz,0.189,DMACPA,0.126,4-ABnP,0.016,3000.0,30.0,100.0,10.0,1000,10,5000,40,10,160,110,25,PEAI,1.0,PDADI,0.5,,,,,4900.0,30.0,8.0,130.0,100.0,5.0,22.7713,81.3056,1.14498,24.4607,111,CH4,20250418_合并结果.csv,
42865,20250418,109,Cs0.05MA0.1FA0.85PbI3.0,1.73,MACl,14.6,PEAI,0.517,,,Me-4PACz,0.189,DMACPA,0.126,4-ABnP,0.016,3000.0,30.0,100.0,10.0,1000,10,5000,40,10,160,110,25,PEAI,1.0,PDADI,0.5,,,,,4900.0,30.0,8.0,130.0,100.0,5.0,21.9131,77.2837,1.14056,24.8597,112,CH1,20250418_合并结果.csv,
42866,20250418,109,Cs0.05MA0.1FA0.85PbI3.0,1.73,MACl,14.6,PEAI,0.517,,,Me-4PACz,0.189,DMACPA,0.126,4-ABnP,0.016,3000.0,30.0,100.0,10.0,1000,10,5000,40,10,160,110,25,PEAI,1.0,PDADI,0.5,,,,,4900.0,30.0,8.0,130.0,100.0,5.0,4.62429,28.292,0.666351,24.5289,112,CH2,20250418_合并结果.csv,
42867,20250418,109,Cs0.05MA0.1FA0.85PbI3.0,1.73,MACl,14.6,PEAI,0.517,,,Me-4PACz,0.189,DMACPA,0.126,4-ABnP,0.016,3000.0,30.0,100.0,10.0,1000,10,5000,40,10,160,110,25,PEAI,1.0,PDADI,0.5,,,,,4900.0,30.0,8.0,130.0,100.0,5.0,20.4187,74.1071,1.13801,24.2116,112,CH3,20250418_合并结果.csv,
42868,20250418,109,Cs0.05MA0.1FA0.85PbI3.0,1.73,MACl,14.6,PEAI,0.517,,,Me-4PACz,0.189,DMACPA,0.126,4-ABnP,0.016,3000.0,30.0,100.0,10.0,1000,10,5000,40,10,160,110,25,PEAI,1.0,PDADI,0.5,,,,,4900.0,30.0,8.0,130.0,100.0,5.0,22.1733,75.6532,1.14044,25.6998,112,CH4,20250418_合并结果.csv,
42869,20250418,109,Cs0.05MA0.1FA0.85PbI3.0,1.73,MACl,14.6,PEAI,0.517,,,Me-4PACz,0.189,DMACPA,0.126,4-ABnP,0.016,3000.0,30.0,100.0,10.0,1000,10,5000,40,10,160,110,25,PEAI,1.0,PDADI,0.5,,,,,4900.0,30.0,8.0,130.0,100.0,5.0,22.7647,79.5296,1.13775,25.1586,113,CH1,20250418_合并结果.csv,
42870,20250418,109,Cs0.05MA0.1FA0.85PbI3.0,1.73,MACl,14.6,PEAI,0.517,,,Me-4PACz,0.189,DMACPA,0.126,4-ABnP,0.016,3000.0,30.0,100.0,10.0,1000,10,5000,40,10,160,110,25,PEAI,1.0,PDADI,0.5,,,,,4900.0,30.0,8.0,130.0,100.0,5.0,22.5697,78.6745,1.14576,25.038,113,CH2,20250418_合并结果.csv,
