Repository: MI-Materials-Intelligence/Recipe-Language-Model

# Learning Layer

## Overview

In the learning layer, the formulas and parameters are encoded and then tokenised into recipes as inputs. Through atomic skills of data extraction, cleaning, and matching, these data are organised into standardised datasets, providing the basis for RLM training and iterative recipe refinement.

Key Atomic Skills:
- **Cleaning**: Preprocessing and outlier cleaning
- **Matching**: Matching data pairs based on variables
- **Extraction**: Data extraction from robotic boxes

File: seven_ai_layers_robotics/learning/data/data50764_from_db.csv (part 204 of 253)
No,date,rank,Formula PVK,Concentration PVK,Formula Additive 1,Concentration Additive 1,Formula Additive 2,Concentration Additive 2,Formula Additive 3,Concentration Additive 3,Formula SAM 1,Concentration SAM 1,Formula SAM 2,Concentration SAM 2,Formula SAM 3,Concentration SAM 3,Spin Coating Speed SAM,Spin Coating Time SAM,Annealed Temperature SAM,Annealed Time SAM,Spin Coating Speed PVK 1,Spin Coating Time PVK 1,Spin Coating Speed PVK 2,Spin Coating Time PVK 2,Antisolvent Dropping Timing,Antisolvent Volume,Annealed Temperature PVK,Annealed Time PVK,Formula Passivator 1,Concentration Passivator 1,Formula Passivator 2,Concentration Passivator 2,Formula Passivator 3,Concentration Passivator 3,Formula Passivator 4,Concentration Passivator 4,Spin Coating Speed Passivator,Spin Coating Time Passivator,Passivator Dropping Timing,Passivator Volume,Annealed Temperature Passivator,Annealed Time Passivator,PCE,FF,Voc,Jsc,Product,Channel,From,upload_time
42871,20250418,109,Cs0.05MA0.1FA0.85PbI3.0,1.73,MACl,14.6,PEAI,0.517,,,Me-4PACz,0.189,DMACPA,0.126,4-ABnP,0.016,3000.0,30.0,100.0,10.0,1000,10,5000,40,10,160,110,25,PEAI,1.0,PDADI,0.5,,,,,4900.0,30.0,8.0,130.0,100.0,5.0,22.3264,78.8318,1.14424,24.7514,113,CH3,20250418_合并结果.csv,
42872,20250418,109,Cs0.05MA0.1FA0.85PbI3.0,1.73,MACl,14.6,PEAI,0.517,,,Me-4PACz,0.189,DMACPA,0.126,4-ABnP,0.016,3000.0,30.0,100.0,10.0,1000,10,5000,40,10,160,110,25,PEAI,1.0,PDADI,0.5,,,,,4900.0,30.0,8.0,130.0,100.0,5.0,21.5563,77.8515,1.13331,24.432,113,CH4,20250418_合并结果.csv,
42873,20250418,109,Cs0.05MA0.1FA0.85PbI3.0,1.73,MACl,14.6,PEAI,0.517,,,Me-4PACz,0.189,DMACPA,0.126,4-ABnP,0.016,3000.0,30.0,100.0,10.0,1000,10,5000,40,10,160,110,25,PEAI,1.0,PDADI,0.5,,,,,4900.0,30.0,8.0,130.0,100.0,5.0,1.14629,25.5572,0.184469,24.314,114,CH1,20250418_合并结果.csv,
42874,20250418,109,Cs0.05MA0.1FA0.85PbI3.0,1.73,MACl,14.6,PEAI,0.517,,,Me-4PACz,0.189,DMACPA,0.126,4-ABnP,0.016,3000.0,30.0,100.0,10.0,1000,10,5000,40,10,160,110,25,PEAI,1.0,PDADI,0.5,,,,,4900.0,30.0,8.0,130.0,100.0,5.0,22.3848,77.1409,1.12921,25.6977,114,CH2,20250418_合并结果.csv,
42875,20250418,109,Cs0.05MA0.1FA0.85PbI3.0,1.73,MACl,14.6,PEAI,0.517,,,Me-4PACz,0.189,DMACPA,0.126,4-ABnP,0.016,3000.0,30.0,100.0,10.0,1000,10,5000,40,10,160,110,25,PEAI,1.0,PDADI,0.5,,,,,4900.0,30.0,8.0,130.0,100.0,5.0,22.1452,76.0783,1.1295,25.7711,114,CH3,20250418_合并结果.csv,
42876,20250418,109,Cs0.05MA0.1FA0.85PbI3.0,1.73,MACl,14.6,PEAI,0.517,,,Me-4PACz,0.189,DMACPA,0.126,4-ABnP,0.016,3000.0,30.0,100.0,10.0,1000,10,5000,40,10,160,110,25,PEAI,1.0,PDADI,0.5,,,,,4900.0,30.0,8.0,130.0,100.0,5.0,21.5636,76.0071,1.12546,25.208,114,CH4,20250418_合并结果.csv,
42877,20250418,109,Cs0.05MA0.1FA0.85PbI3.0,1.73,MACl,14.6,PEAI,0.517,,,Me-4PACz,0.189,DMACPA,0.126,4-ABnP,0.016,3000.0,30.0,100.0,10.0,1000,10,5000,40,10,160,110,25,PEAI,1.0,PDADI,0.5,,,,,4900.0,30.0,8.0,130.0,100.0,5.0,22.2916,78.4772,1.12832,25.1749,115,CH1,20250418_合并结果.csv,
42878,20250418,109,Cs0.05MA0.1FA0.85PbI3.0,1.73,MACl,14.6,PEAI,0.517,,,Me-4PACz,0.189,DMACPA,0.126,4-ABnP,0.016,3000.0,30.0,100.0,10.0,1000,10,5000,40,10,160,110,25,PEAI,1.0,PDADI,0.5,,,,,4900.0,30.0,8.0,130.0,100.0,5.0,15.566,55.0348,1.11525,25.3611,115,CH2,20250418_合并结果.csv,
42879,20250418,109,Cs0.05MA0.1FA0.85PbI3.0,1.73,MACl,14.6,PEAI,0.517,,,Me-4PACz,0.189,DMACPA,0.126,4-ABnP,0.016,3000.0,30.0,100.0,10.0,1000,10,5000,40,10,160,110,25,PEAI,1.0,PDADI,0.5,,,,,4900.0,30.0,8.0,130.0,100.0,5.0,22.7183,78.5695,1.14552,25.2418,115,CH3,20250418_合并结果.csv,
42880,20250418,109,Cs0.05MA0.1FA0.85PbI3.0,1.73,MACl,14.6,PEAI,0.517,,,Me-4PACz,0.189,DMACPA,0.126,4-ABnP,0.016,3000.0,30.0,100.0,10.0,1000,10,5000,40,10,160,110,25,PEAI,1.0,PDADI,0.5,,,,,4900.0,30.0,8.0,130.0,100.0,5.0,22.1068,78.3196,1.13625,24.8418,115,CH4,20250418_合并结果.csv,
42881,20250418,109,Cs0.05MA0.1FA0.85PbI3.0,1.73,MACl,14.6,PEAI,0.517,,,Me-4PACz,0.189,DMACPA,0.126,4-ABnP,0.016,3000.0,30.0,100.0,10.0,1000,10,5000,40,10,160,110,25,PEAI,1.0,PDADI,0.5,,,,,4900.0,30.0,8.0,130.0,100.0,5.0,23.6031,80.3269,1.13681,25.8476,116,CH1,20250418_合并结果.csv,
42882,20250418,109,Cs0.05MA0.1FA0.85PbI3.0,1.73,MACl,14.6,PEAI,0.517,,,Me-4PACz,0.189,DMACPA,0.126,4-ABnP,0.016,3000.0,30.0,100.0,10.0,1000,10,5000,40,10,160,110,25,PEAI,1.0,PDADI,0.5,,,,,4900.0,30.0,8.0,130.0,100.0,5.0,6.15163,29.3525,0.806416,25.9888,116,CH2,20250418_合并结果.csv,
42883,20250418,109,Cs0.05MA0.1FA0.85PbI3.0,1.73,MACl,14.6,PEAI,0.517,,,Me-4PACz,0.189,DMACPA,0.126,4-ABnP,0.016,3000.0,30.0,100.0,10.0,1000,10,5000,40,10,160,110,25,PEAI,1.0,PDADI,0.5,,,,,4900.0,30.0,8.0,130.0,100.0,5.0,23.76,79.8319,1.13943,26.1206,116,CH3,20250418_合并结果.csv,
42884,20250418,109,Cs0.05MA0.1FA0.85PbI3.0,1.73,MACl,14.6,PEAI,0.517,,,Me-4PACz,0.189,DMACPA,0.126,4-ABnP,0.016,3000.0,30.0,100.0,10.0,1000,10,5000,40,10,160,110,25,PEAI,1.0,PDADI,0.5,,,,,4900.0,30.0,8.0,130.0,100.0,5.0,23.5191,79.9864,1.13541,25.8971,116,CH4,20250418_合并结果.csv,
42885,20250418,109,Cs0.05MA0.1FA0.85PbI3.0,1.73,MACl,14.6,PEAI,0.517,,,Me-4PACz,0.189,DMACPA,0.126,4-ABnP,0.016,3000.0,30.0,100.0,10.0,1000,10,5000,40,10,160,110,25,PEAI,1.0,PDADI,0.5,,,,,4900.0,30.0,8.0,130.0,100.0,5.0,22.445,80.4011,1.13436,24.6097,117,CH1,20250418_合并结果.csv,
42886,20250418,109,Cs0.05MA0.1FA0.85PbI3.0,1.73,MACl,14.6,PEAI,0.517,,,Me-4PACz,0.189,DMACPA,0.126,4-ABnP,0.016,3000.0,30.0,100.0,10.0,1000,10,5000,40,10,160,110,25,PEAI,1.0,PDADI,0.5,,,,,4900.0,30.0,8.0,130.0,100.0,5.0,22.3896,79.7111,1.1394,24.6519,117,CH2,20250418_合并结果.csv,
42887,20250418,109,Cs0.05MA0.1FA0.85PbI3.0,1.73,MACl,14.6,PEAI,0.517,,,Me-4PACz,0.189,DMACPA,0.126,4-ABnP,0.016,3000.0,30.0,100.0,10.0,1000,10,5000,40,10,160,110,25,PEAI,1.0,PDADI,0.5,,,,,4900.0,30.0,8.0,130.0,100.0,5.0,22.2034,79.5631,1.13749,24.5336,117,CH3,20250418_合并结果.csv,
42888,20250418,109,Cs0.05MA0.1FA0.85PbI3.0,1.73,MACl,14.6,PEAI,0.517,,,Me-4PACz,0.189,DMACPA,0.126,4-ABnP,0.016,3000.0,30.0,100.0,10.0,1000,10,5000,40,10,160,110,25,PEAI,1.0,PDADI,0.5,,,,,4900.0,30.0,8.0,130.0,100.0,5.0,21.8676,79.7685,1.13306,24.1944,117,CH4,20250418_合并结果.csv,
42889,20250418,109,Cs0.05MA0.1FA0.85PbI3.0,1.73,MACl,14.6,PEAI,0.517,,,Me-4PACz,0.189,DMACPA,0.126,4-ABnP,0.016,3000.0,30.0,100.0,10.0,1000,10,5000,40,10,160,110,25,PEAI,1.0,PDADI,0.5,,,,,4900.0,30.0,8.0,130.0,100.0,5.0,19.5906,71.7888,1.11209,24.5388,118,CH1,20250418_合并结果.csv,
42890,20250418,109,Cs0.05MA0.1FA0.85PbI3.0,1.73,MACl,14.6,PEAI,0.517,,,Me-4PACz,0.189,DMACPA,0.126,4-ABnP,0.016,3000.0,30.0,100.0,10.0,1000,10,5000,40,10,160,110,25,PEAI,1.0,PDADI,0.5,,,,,4900.0,30.0,8.0,130.0,100.0,5.0,20.839,74.7788,1.12571,24.7555,118,CH2,20250418_合并结果.csv,
42891,20250418,109,Cs0.05MA0.1FA0.85PbI3.0,1.73,MACl,14.6,PEAI,0.517,,,Me-4PACz,0.189,DMACPA,0.126,4-ABnP,0.016,3000.0,30.0,100.0,10.0,1000,10,5000,40,10,160,110,25,PEAI,1.0,PDADI,0.5,,,,,4900.0,30.0,8.0,130.0,100.0,5.0,21.2022,75.757,1.12527,24.8715,118,CH3,20250418_合并结果.csv,
42892,20250418,109,Cs0.05MA0.1FA0.85PbI3.0,1.73,MACl,14.6,PEAI,0.517,,,Me-4PACz,0.189,DMACPA,0.126,4-ABnP,0.016,3000.0,30.0,100.0,10.0,1000,10,5000,40,10,160,110,25,PEAI,1.0,PDADI,0.5,,,,,4900.0,30.0,8.0,130.0,100.0,5.0,21.4469,78.0304,1.12175,24.5021,118,CH4,20250418_合并结果.csv,
42893,20250418,109,Cs0.05MA0.1FA0.85PbI3.0,1.73,MACl,14.6,PEAI,0.517,,,Me-4PACz,0.189,DMACPA,0.126,4-ABnP,0.016,3000.0,30.0,100.0,10.0,1000,10,5000,40,10,160,110,25,PEAI,1.0,PDADI,0.5,,,,,4900.0,30.0,8.0,130.0,100.0,5.0,22.8402,79.5347,1.13891,25.2147,119,CH1,20250418_合并结果.csv,
42894,20250418,109,Cs0.05MA0.1FA0.85PbI3.0,1.73,MACl,14.6,PEAI,0.517,,,Me-4PACz,0.189,DMACPA,0.126,4-ABnP,0.016,3000.0,30.0,100.0,10.0,1000,10,5000,40,10,160,110,25,PEAI,1.0,PDADI,0.5,,,,,4900.0,30.0,8.0,130.0,100.0,5.0,23.0178,79.3391,1.14303,25.3816,119,CH2,20250418_合并结果.csv,
42895,20250418,109,Cs0.05MA0.1FA0.85PbI3.0,1.73,MACl,14.6,PEAI,0.517,,,Me-4PACz,0.189,DMACPA,0.126,4-ABnP,0.016,3000.0,30.0,100.0,10.0,1000,10,5000,40,10,160,110,25,PEAI,1.0,PDADI,0.5,,,,,4900.0,30.0,8.0,130.0,100.0,5.0,22.7201,78.5032,1.14483,25.2804,119,CH3,20250418_合并结果.csv,
42896,20250418,109,Cs0.05MA0.1FA0.85PbI3.0,1.73,MACl,14.6,PEAI,0.517,,,Me-4PACz,0.189,DMACPA,0.126,4-ABnP,0.016,3000.0,30.0,100.0,10.0,1000,10,5000,40,10,160,110,25,PEAI,1.0,PDADI,0.5,,,,,4900.0,30.0,8.0,130.0,100.0,5.0,22.5025,79.5786,1.13402,24.9353,119,CH4,20250418_合并结果.csv,
42897,20250418,109,Cs0.05MA0.1FA0.85PbI3.0,1.73,MACl,14.6,PEAI,0.517,,,Me-4PACz,0.189,DMACPA,0.126,4-ABnP,0.016,3000.0,30.0,100.0,10.0,1000,10,5000,40,10,160,110,25,PEAI,1.0,PDADI,0.5,,,,,4900.0,30.0,8.0,130.0,100.0,5.0,22.086,79.8669,1.12906,24.4926,120,CH1,20250418_合并结果.csv,
42898,20250418,109,Cs0.05MA0.1FA0.85PbI3.0,1.73,MACl,14.6,PEAI,0.517,,,Me-4PACz,0.189,DMACPA,0.126,4-ABnP,0.016,3000.0,30.0,100.0,10.0,1000,10,5000,40,10,160,110,25,PEAI,1.0,PDADI,0.5,,,,,4900.0,30.0,8.0,130.0,100.0,5.0,22.2567,79.4078,1.13719,24.6471,120,CH2,20250418_合并结果.csv,
42899,20250418,109,Cs0.05MA0.1FA0.85PbI3.0,1.73,MACl,14.6,PEAI,0.517,,,Me-4PACz,0.189,DMACPA,0.126,4-ABnP,0.016,3000.0,30.0,100.0,10.0,1000,10,5000,40,10,160,110,25,PEAI,1.0,PDADI,0.5,,,,,4900.0,30.0,8.0,130.0,100.0,5.0,21.7678,78.4627,1.12881,24.577,120,CH3,20250418_合并结果.csv,
42900,20250418,109,Cs0.05MA0.1FA0.85PbI3.0,1.73,MACl,14.6,PEAI,0.517,,,Me-4PACz,0.189,DMACPA,0.126,4-ABnP,0.016,3000.0,30.0,100.0,10.0,1000,10,5000,40,10,160,110,25,PEAI,1.0,PDADI,0.5,,,,,4900.0,30.0,8.0,130.0,100.0,5.0,13.5906,51.1624,1.09741,24.2058,120,CH4,20250418_合并结果.csv,
42901,20250521,110,Cs0.05FA0.9MA0.05PbI3.0,1.65,MACl,15.0,m-F-PEACl,2.0,,,"4,4,4-NA",0.5,,,,,3000.0,30.0,100.0,10.0,1000,5,5500,30,15,180,110,15,PDADI,0.5,,,,,,,5000.0,30.0,8.0,100.0,100.0,5.0,19.9331,74.8868,1.14461,23.2548,121,CH1,20250521_合并结果.csv,
42902,20250521,110,Cs0.05FA0.9MA0.05PbI3.0,1.65,MACl,15.0,m-F-PEACl,2.0,,,"4,4,4-NA",0.5,,,,,3000.0,30.0,100.0,10.0,1000,5,5500,30,15,180,110,15,PDADI,0.5,,,,,,,5000.0,30.0,8.0,100.0,100.0,5.0,20.7303,76.8026,1.14534,23.5664,121,CH2,20250521_合并结果.csv,
42903,20250521,110,Cs0.05FA0.9MA0.05PbI3.0,1.65,MACl,15.0,m-F-PEACl,2.0,,,"4,4,4-NA",0.5,,,,,3000.0,30.0,100.0,10.0,1000,5,5500,30,15,180,110,15,PDADI,0.5,,,,,,,5000.0,30.0,8.0,100.0,100.0,5.0,21.1008,77.7569,1.14391,23.7229,121,CH3,20250521_合并结果.csv,
42904,20250521,110,Cs0.05FA0.9MA0.05PbI3.0,1.65,MACl,15.0,m-F-PEACl,2.0,,,"4,4,4-NA",0.5,,,,,3000.0,30.0,100.0,10.0,1000,5,5500,30,15,180,110,15,PDADI,0.5,,,,,,,5000.0,30.0,8.0,100.0,100.0,5.0,21.068,77.8793,1.14153,23.6982,121,CH4,20250521_合并结果.csv,
42905,20250521,110,Cs0.05FA0.9MA0.05PbI3.0,1.65,MACl,15.0,m-F-PEACl,2.0,,,"4,4,4-NA",0.5,,,,,3000.0,30.0,100.0,10.0,1000,5,5500,30,15,180,110,15,PDADI,0.5,,,,,,,5000.0,30.0,8.0,100.0,100.0,5.0,19.6393,72.9249,1.13872,23.6503,122,CH1,20250521_合并结果.csv,
42906,20250521,110,Cs0.05FA0.9MA0.05PbI3.0,1.65,MACl,15.0,m-F-PEACl,2.0,,,"4,4,4-NA",0.5,,,,,3000.0,30.0,100.0,10.0,1000,5,5500,30,15,180,110,15,PDADI,0.5,,,,,,,5000.0,30.0,8.0,100.0,100.0,5.0,20.0317,74.1386,1.13721,23.7593,122,CH2,20250521_合并结果.csv,
42907,20250521,110,Cs0.05FA0.9MA0.05PbI3.0,1.65,MACl,15.0,m-F-PEACl,2.0,,,"4,4,4-NA",0.5,,,,,3000.0,30.0,100.0,10.0,1000,5,5500,30,15,180,110,15,PDADI,0.5,,,,,,,5000.0,30.0,8.0,100.0,100.0,5.0,20.1349,74.6044,1.1359,23.7599,122,CH3,20250521_合并结果.csv,
42908,20250521,110,Cs0.05FA0.9MA0.05PbI3.0,1.65,MACl,15.0,m-F-PEACl,2.0,,,"4,4,4-NA",0.5,,,,,3000.0,30.0,100.0,10.0,1000,5,5500,30,15,180,110,15,PDADI,0.5,,,,,,,5000.0,30.0,8.0,100.0,100.0,5.0,20.3383,75.1424,1.13632,23.8194,122,CH4,20250521_合并结果.csv,
42909,20250521,110,Cs0.05FA0.9MA0.05PbI3.0,1.65,MACl,15.0,m-F-PEACl,2.0,,,"4,4,4-NA",0.5,,,,,3000.0,30.0,100.0,10.0,1000,5,5500,30,15,180,110,15,PDADI,0.5,,,,,,,5000.0,30.0,8.0,100.0,100.0,5.0,20.177,74.6303,1.14395,23.6339,123,CH1,20250521_合并结果.csv,
42910,20250521,110,Cs0.05FA0.9MA0.05PbI3.0,1.65,MACl,15.0,m-F-PEACl,2.0,,,"4,4,4-NA",0.5,,,,,3000.0,30.0,100.0,10.0,1000,5,5500,30,15,180,110,15,PDADI,0.5,,,,,,,5000.0,30.0,8.0,100.0,100.0,5.0,20.6361,76.865,1.13891,23.5726,123,CH2,20250521_合并结果.csv,
42911,20250521,110,Cs0.05FA0.9MA0.05PbI3.0,1.65,MACl,15.0,m-F-PEACl,2.0,,,"4,4,4-NA",0.5,,,,,3000.0,30.0,100.0,10.0,1000,5,5500,30,15,180,110,15,PDADI,0.5,,,,,,,5000.0,30.0,8.0,100.0,100.0,5.0,20.6161,77.2154,1.13697,23.483,123,CH3,20250521_合并结果.csv,
42912,20250521,110,Cs0.05FA0.9MA0.05PbI3.0,1.65,MACl,15.0,m-F-PEACl,2.0,,,"4,4,4-NA",0.5,,,,,3000.0,30.0,100.0,10.0,1000,5,5500,30,15,180,110,15,PDADI,0.5,,,,,,,5000.0,30.0,8.0,100.0,100.0,5.0,20.4324,77.5926,1.13307,23.2404,123,CH4,20250521_合并结果.csv,
42913,20250521,110,Cs0.05FA0.9MA0.05PbI3.0,1.65,MACl,15.0,m-F-PEACl,2.0,,,"4,4,4-NA",0.5,,,,,3000.0,30.0,100.0,10.0,1000,5,5500,30,15,180,110,15,PDADI,0.5,,,,,,,5000.0,30.0,8.0,100.0,100.0,5.0,20.3164,74.2656,1.14527,23.8863,124,CH1,20250521_合并结果.csv,
42914,20250521,110,Cs0.05FA0.9MA0.05PbI3.0,1.65,MACl,15.0,m-F-PEACl,2.0,,,"4,4,4-NA",0.5,,,,,3000.0,30.0,100.0,10.0,1000,5,5500,30,15,180,110,15,PDADI,0.5,,,,,,,5000.0,30.0,8.0,100.0,100.0,5.0,20.7669,76.4437,1.1395,23.8404,124,CH2,20250521_合并结果.csv,
42915,20250521,110,Cs0.05FA0.9MA0.05PbI3.0,1.65,MACl,15.0,m-F-PEACl,2.0,,,"4,4,4-NA",0.5,,,,,3000.0,30.0,100.0,10.0,1000,5,5500,30,15,180,110,15,PDADI,0.5,,,,,,,5000.0,30.0,8.0,100.0,100.0,5.0,20.272,75.1422,1.13678,23.7322,124,CH3,20250521_合并结果.csv,
42916,20250521,110,Cs0.05FA0.9MA0.05PbI3.0,1.65,MACl,15.0,m-F-PEACl,2.0,,,"4,4,4-NA",0.5,,,,,3000.0,30.0,100.0,10.0,1000,5,5500,30,15,180,110,15,PDADI,0.5,,,,,,,5000.0,30.0,8.0,100.0,100.0,5.0,14.1127,53.8612,1.10424,23.7285,124,CH4,20250521_合并结果.csv,
42917,20250521,110,Cs0.05FA0.9MA0.05PbI3.0,1.65,MACl,15.0,m-F-PEACl,2.0,,,"4,4,4-NA",0.5,,,,,3000.0,30.0,100.0,10.0,1000,5,5500,30,15,180,110,15,PDADI,0.5,,,,,,,5000.0,30.0,8.0,100.0,100.0,5.0,20.7233,76.6802,1.14651,23.5721,125,CH1,20250521_合并结果.csv,
42918,20250521,110,Cs0.05FA0.9MA0.05PbI3.0,1.65,MACl,15.0,m-F-PEACl,2.0,,,"4,4,4-NA",0.5,,,,,3000.0,30.0,100.0,10.0,1000,5,5500,30,15,180,110,15,PDADI,0.5,,,,,,,5000.0,30.0,8.0,100.0,100.0,5.0,20.8546,76.5402,1.14633,23.7686,125,CH2,20250521_合并结果.csv,
42919,20250521,110,Cs0.05FA0.9MA0.05PbI3.0,1.65,MACl,15.0,m-F-PEACl,2.0,,,"4,4,4-NA",0.5,,,,,3000.0,30.0,100.0,10.0,1000,5,5500,30,15,180,110,15,PDADI,0.5,,,,,,,5000.0,30.0,8.0,100.0,100.0,5.0,20.781,76.5211,1.14444,23.7297,125,CH3,20250521_合并结果.csv,
42920,20250521,110,Cs0.05FA0.9MA0.05PbI3.0,1.65,MACl,15.0,m-F-PEACl,2.0,,,"4,4,4-NA",0.5,,,,,3000.0,30.0,100.0,10.0,1000,5,5500,30,15,180,110,15,PDADI,0.5,,,,,,,5000.0,30.0,8.0,100.0,100.0,5.0,20.5993,76.8308,1.13948,23.5294,125,CH4,20250521_合并结果.csv,
42921,20250521,110,Cs0.05FA0.9MA0.05PbI3.0,1.65,MACl,15.0,m-F-PEACl,2.0,,,"4,4,4-NA",0.5,,,,,3000.0,30.0,100.0,10.0,1000,5,5500,30,15,180,110,15,PDADI,0.5,,,,,,,5000.0,30.0,8.0,100.0,100.0,5.0,18.0143,63.5623,1.14499,24.7523,126,CH1,20250521_合并结果.csv,
42922,20250521,110,Cs0.05FA0.9MA0.05PbI3.0,1.65,MACl,15.0,m-F-PEACl,2.0,,,"4,4,4-NA",0.5,,,,,3000.0,30.0,100.0,10.0,1000,5,5500,30,15,180,110,15,PDADI,0.5,,,,,,,5000.0,30.0,8.0,100.0,100.0,5.0,22.3385,76.9588,1.15492,25.1329,126,CH2,20250521_合并结果.csv,
42923,20250521,110,Cs0.05FA0.9MA0.05PbI3.0,1.65,MACl,15.0,m-F-PEACl,2.0,,,"4,4,4-NA",0.5,,,,,3000.0,30.0,100.0,10.0,1000,5,5500,30,15,180,110,15,PDADI,0.5,,,,,,,5000.0,30.0,8.0,100.0,100.0,5.0,22.1923,77.3293,1.15233,24.9046,126,CH3,20250521_合并结果.csv,
42924,20250521,110,Cs0.05FA0.9MA0.05PbI3.0,1.65,MACl,15.0,m-F-PEACl,2.0,,,"4,4,4-NA",0.5,,,,,3000.0,30.0,100.0,10.0,1000,5,5500,30,15,180,110,15,PDADI,0.5,,,,,,,5000.0,30.0,8.0,100.0,100.0,5.0,21.5291,77.9337,1.14743,24.0754,126,CH4,20250521_合并结果.csv,
42925,20250521,110,Cs0.05FA0.9MA0.05PbI3.0,1.65,MACl,15.0,m-F-PEACl,2.0,,,"4,4,4-NA",0.5,,,,,3000.0,30.0,100.0,10.0,1000,5,5500,30,15,180,110,15,PDADI,0.5,,,,,,,5000.0,30.0,8.0,100.0,100.0,5.0,10.2134,42.6959,0.994016,24.0654,127,CH1,20250521_合并结果.csv,
42926,20250521,110,Cs0.05FA0.9MA0.05PbI3.0,1.65,MACl,15.0,m-F-PEACl,2.0,,,"4,4,4-NA",0.5,,,,,3000.0,30.0,100.0,10.0,1000,5,5500,30,15,180,110,15,PDADI,0.5,,,,,,,5000.0,30.0,8.0,100.0,100.0,5.0,20.9849,74.6344,1.15418,24.361,127,CH2,20250521_合并结果.csv,
42927,20250521,110,Cs0.05FA0.9MA0.05PbI3.0,1.65,MACl,15.0,m-F-PEACl,2.0,,,"4,4,4-NA",0.5,,,,,3000.0,30.0,100.0,10.0,1000,5,5500,30,15,180,110,15,PDADI,0.5,,,,,,,5000.0,30.0,8.0,100.0,100.0,5.0,21.4809,77.1587,1.14959,24.2173,127,CH3,20250521_合并结果.csv,
42928,20250521,110,Cs0.05FA0.9MA0.05PbI3.0,1.65,MACl,15.0,m-F-PEACl,2.0,,,"4,4,4-NA",0.5,,,,,3000.0,30.0,100.0,10.0,1000,5,5500,30,15,180,110,15,PDADI,0.5,,,,,,,5000.0,30.0,8.0,100.0,100.0,5.0,19.8048,71.6431,1.14415,24.1609,127,CH4,20250521_合并结果.csv,
42929,20250521,110,Cs0.05FA0.9MA0.05PbI3.0,1.65,MACl,15.0,m-F-PEACl,2.0,,,"4,4,4-NA",0.5,,,,,3000.0,30.0,100.0,10.0,1000,5,5500,30,15,180,110,15,PDADI,0.5,,,,,,,5000.0,30.0,8.0,100.0,100.0,5.0,20.2958,73.5531,1.15712,23.8467,128,CH1,20250521_合并结果.csv,
42930,20250521,110,Cs0.05FA0.9MA0.05PbI3.0,1.65,MACl,15.0,m-F-PEACl,2.0,,,"4,4,4-NA",0.5,,,,,3000.0,30.0,100.0,10.0,1000,5,5500,30,15,180,110,15,PDADI,0.5,,,,,,,5000.0,30.0,8.0,100.0,100.0,5.0,21.3918,76.6242,1.15649,24.1402,128,CH2,20250521_合并结果.csv,
42931,20250521,110,Cs0.05FA0.9MA0.05PbI3.0,1.65,MACl,15.0,m-F-PEACl,2.0,,,"4,4,4-NA",0.5,,,,,3000.0,30.0,100.0,10.0,1000,5,5500,30,15,180,110,15,PDADI,0.5,,,,,,,5000.0,30.0,8.0,100.0,100.0,5.0,21.2028,77.0479,1.15057,23.9178,128,CH3,20250521_合并结果.csv,
42932,20250521,110,Cs0.05FA0.9MA0.05PbI3.0,1.65,MACl,15.0,m-F-PEACl,2.0,,,"4,4,4-NA",0.5,,,,,3000.0,30.0,100.0,10.0,1000,5,5500,30,15,180,110,15,PDADI,0.5,,,,,,,5000.0,30.0,8.0,100.0,100.0,5.0,20.9916,76.889,1.146,23.823,128,CH4,20250521_合并结果.csv,
42933,20250521,110,Cs0.05FA0.9MA0.05PbI3.0,1.65,MACl,15.0,m-F-PEACl,2.0,,,"4,4,4-NA",0.5,,,,,3000.0,30.0,100.0,10.0,1000,5,5500,30,15,180,110,15,PDADI,0.5,,,,,,,5000.0,30.0,8.0,100.0,100.0,5.0,21.8306,76.1424,1.15649,24.7912,129,CH1,20250521_合并结果.csv,
42934,20250521,110,Cs0.05FA0.9MA0.05PbI3.0,1.65,MACl,15.0,m-F-PEACl,2.0,,,"4,4,4-NA",0.5,,,,,3000.0,30.0,100.0,10.0,1000,5,5500,30,15,180,110,15,PDADI,0.5,,,,,,,5000.0,30.0,8.0,100.0,100.0,5.0,21.5759,75.1957,1.15541,24.8335,129,CH2,20250521_合并结果.csv,
42935,20250521,110,Cs0.05FA0.9MA0.05PbI3.0,1.65,MACl,15.0,m-F-PEACl,2.0,,,"4,4,4-NA",0.5,,,,,3000.0,30.0,100.0,10.0,1000,5,5500,30,15,180,110,15,PDADI,0.5,,,,,,,5000.0,30.0,8.0,100.0,100.0,5.0,21.3392,75.5064,1.15079,24.5583,129,CH3,20250521_合并结果.csv,
42936,20250521,110,Cs0.05FA0.9MA0.05PbI3.0,1.65,MACl,15.0,m-F-PEACl,2.0,,,"4,4,4-NA",0.5,,,,,3000.0,30.0,100.0,10.0,1000,5,5500,30,15,180,110,15,PDADI,0.5,,,,,,,5000.0,30.0,8.0,100.0,100.0,5.0,21.4386,77.0377,1.14647,24.2733,129,CH4,20250521_合并结果.csv,
42937,20250521,110,Cs0.05FA0.9MA0.05PbI3.0,1.65,MACl,15.0,m-F-PEACl,2.0,,,"4,4,4-NA",0.5,,,,,3000.0,30.0,100.0,10.0,1000,5,5500,30,15,180,110,15,PDADI,0.5,,,,,,,5000.0,30.0,8.0,100.0,100.0,5.0,22.1823,77.2095,1.15906,24.7874,130,CH1,20250521_合并结果.csv,
42938,20250521,110,Cs0.05FA0.9MA0.05PbI3.0,1.65,MACl,15.0,m-F-PEACl,2.0,,,"4,4,4-NA",0.5,,,,,3000.0,30.0,100.0,10.0,1000,5,5500,30,15,180,110,15,PDADI,0.5,,,,,,,5000.0,30.0,8.0,100.0,100.0,5.0,20.7769,72.6448,1.15323,24.8004,130,CH2,20250521_合并结果.csv,
42939,20250521,110,Cs0.05FA0.9MA0.05PbI3.0,1.65,MACl,15.0,m-F-PEACl,2.0,,,"4,4,4-NA",0.5,,,,,3000.0,30.0,100.0,10.0,1000,5,5500,30,15,180,110,15,PDADI,0.5,,,,,,,5000.0,30.0,8.0,100.0,100.0,5.0,21.902,76.6871,1.15088,24.8159,130,CH3,20250521_合并结果.csv,
42940,20250521,110,Cs0.05FA0.9MA0.05PbI3.0,1.65,MACl,15.0,m-F-PEACl,2.0,,,"4,4,4-NA",0.5,,,,,3000.0,30.0,100.0,10.0,1000,5,5500,30,15,180,110,15,PDADI,0.5,,,,,,,5000.0,30.0,8.0,100.0,100.0,5.0,21.9953,77.95,1.14665,24.6084,130,CH4,20250521_合并结果.csv,
42941,20250521,110,Cs0.05MA0.1FA0.85PbI3.0,1.73,MACl,14.6,PEAI,0.517,,,"4,4,4-NA",0.5,,,,,3000.0,30.0,100.0,10.0,1000,10,5000,40,10,160,110,25,PEAI,1.0,PDADI,0.5,m-F-PEAI,2.0,,,4900.0,30.0,8.0,130.0,100.0,5.0,16.2999,58.4595,1.15039,24.2374,131,CH1,20250521_合并结果.csv,
42942,20250521,110,Cs0.05MA0.1FA0.85PbI3.0,1.73,MACl,14.6,PEAI,0.517,,,"4,4,4-NA",0.5,,,,,3000.0,30.0,100.0,10.0,1000,10,5000,40,10,160,110,25,PEAI,1.0,PDADI,0.5,m-F-PEAI,2.0,,,4900.0,30.0,8.0,130.0,100.0,5.0,19.6132,69.1185,1.1539,24.5915,131,CH2,20250521_合并结果.csv,
42943,20250521,110,Cs0.05MA0.1FA0.85PbI3.0,1.73,MACl,14.6,PEAI,0.517,,,"4,4,4-NA",0.5,,,,,3000.0,30.0,100.0,10.0,1000,10,5000,40,10,160,110,25,PEAI,1.0,PDADI,0.5,m-F-PEAI,2.0,,,4900.0,30.0,8.0,130.0,100.0,5.0,19.9738,70.7558,1.14939,24.5602,131,CH3,20250521_合并结果.csv,
42944,20250521,110,Cs0.05MA0.1FA0.85PbI3.0,1.73,MACl,14.6,PEAI,0.517,,,"4,4,4-NA",0.5,,,,,3000.0,30.0,100.0,10.0,1000,10,5000,40,10,160,110,25,PEAI,1.0,PDADI,0.5,m-F-PEAI,2.0,,,4900.0,30.0,8.0,130.0,100.0,5.0,20.3275,72.8637,1.14366,24.3936,131,CH4,20250521_合并结果.csv,
42945,20250521,110,Cs0.05MA0.1FA0.85PbI3.0,1.73,MACl,14.6,PEAI,0.517,,,"4,4,4-NA",0.5,,,,,3000.0,30.0,100.0,10.0,1000,10,5000,40,10,160,110,25,PEAI,1.0,PDADI,0.5,m-F-PEAI,2.0,,,4900.0,30.0,8.0,130.0,100.0,5.0,15.2297,55.5803,1.1268,24.3177,132,CH1,20250521_合并结果.csv,
42946,20250521,110,Cs0.05MA0.1FA0.85PbI3.0,1.73,MACl,14.6,PEAI,0.517,,,"4,4,4-NA",0.5,,,,,3000.0,30.0,100.0,10.0,1000,10,5000,40,10,160,110,25,PEAI,1.0,PDADI,0.5,m-F-PEAI,2.0,,,4900.0,30.0,8.0,130.0,100.0,5.0,17.8011,63.5408,1.12844,24.8265,132,CH2,20250521_合并结果.csv,
42947,20250521,110,Cs0.05MA0.1FA0.85PbI3.0,1.73,MACl,14.6,PEAI,0.517,,,"4,4,4-NA",0.5,,,,,3000.0,30.0,100.0,10.0,1000,10,5000,40,10,160,110,25,PEAI,1.0,PDADI,0.5,m-F-PEAI,2.0,,,4900.0,30.0,8.0,130.0,100.0,5.0,15.7687,56.5615,1.12415,24.8001,132,CH3,20250521_合并结果.csv,
42948,20250521,110,Cs0.05MA0.1FA0.85PbI3.0,1.73,MACl,14.6,PEAI,0.517,,,"4,4,4-NA",0.5,,,,,3000.0,30.0,100.0,10.0,1000,10,5000,40,10,160,110,25,PEAI,1.0,PDADI,0.5,m-F-PEAI,2.0,,,4900.0,30.0,8.0,130.0,100.0,5.0,20.615,72.9928,1.13938,24.7876,132,CH4,20250521_合并结果.csv,
42949,20250521,110,Cs0.05MA0.1FA0.85PbI3.0,1.73,MACl,14.6,PEAI,0.517,,,"4,4,4-NA",0.5,,,,,3000.0,30.0,100.0,10.0,1000,10,5000,40,10,160,110,25,PEAI,1.0,PDADI,0.5,m-F-PEAI,2.0,,,4900.0,30.0,8.0,130.0,100.0,5.0,17.7272,64.4453,1.15663,23.7822,133,CH1,20250521_合并结果.csv,
42950,20250521,110,Cs0.05MA0.1FA0.85PbI3.0,1.73,MACl,14.6,PEAI,0.517,,,"4,4,4-NA",0.5,,,,,3000.0,30.0,100.0,10.0,1000,10,5000,40,10,160,110,25,PEAI,1.0,PDADI,0.5,m-F-PEAI,2.0,,,4900.0,30.0,8.0,130.0,100.0,5.0,18.8351,67.7478,1.15514,24.0678,133,CH2,20250521_合并结果.csv,
42951,20250521,110,Cs0.05MA0.1FA0.85PbI3.0,1.73,MACl,14.6,PEAI,0.517,,,"4,4,4-NA",0.5,,,,,3000.0,30.0,100.0,10.0,1000,10,5000,40,10,160,110,25,PEAI,1.0,PDADI,0.5,m-F-PEAI,2.0,,,4900.0,30.0,8.0,130.0,100.0,5.0,18.9686,68.7461,1.15058,23.9811,133,CH3,20250521_合并结果.csv,
42952,20250521,110,Cs0.05MA0.1FA0.85PbI3.0,1.73,MACl,14.6,PEAI,0.517,,,"4,4,4-NA",0.5,,,,,3000.0,30.0,100.0,10.0,1000,10,5000,40,10,160,110,25,PEAI,1.0,PDADI,0.5,m-F-PEAI,2.0,,,4900.0,30.0,8.0,130.0,100.0,5.0,17.6216,65.6868,1.13159,23.707,133,CH4,20250521_合并结果.csv,
42953,20250521,110,Cs0.05MA0.1FA0.85PbI3.0,1.73,MACl,14.6,PEAI,0.517,,,"4,4,4-NA",0.5,,,,,3000.0,30.0,100.0,10.0,1000,10,5000,40,10,160,110,25,PEAI,1.0,PDADI,0.5,m-F-PEAI,2.0,,,4900.0,30.0,8.0,130.0,100.0,5.0,17.8896,63.9201,1.15485,24.2347,134,CH1,20250521_合并结果.csv,
42954,20250521,110,Cs0.05MA0.1FA0.85PbI3.0,1.73,MACl,14.6,PEAI,0.517,,,"4,4,4-NA",0.5,,,,,3000.0,30.0,100.0,10.0,1000,10,5000,40,10,160,110,25,PEAI,1.0,PDADI,0.5,m-F-PEAI,2.0,,,4900.0,30.0,8.0,130.0,100.0,5.0,18.5627,65.5865,1.1552,24.5002,134,CH2,20250521_合并结果.csv,
42955,20250521,110,Cs0.05MA0.1FA0.85PbI3.0,1.73,MACl,14.6,PEAI,0.517,,,"4,4,4-NA",0.5,,,,,3000.0,30.0,100.0,10.0,1000,10,5000,40,10,160,110,25,PEAI,1.0,PDADI,0.5,m-F-PEAI,2.0,,,4900.0,30.0,8.0,130.0,100.0,5.0,19.1561,67.6886,1.15162,24.5745,134,CH3,20250521_合并结果.csv,
42956,20250521,110,Cs0.05MA0.1FA0.85PbI3.0,1.73,MACl,14.6,PEAI,0.517,,,"4,4,4-NA",0.5,,,,,3000.0,30.0,100.0,10.0,1000,10,5000,40,10,160,110,25,PEAI,1.0,PDADI,0.5,m-F-PEAI,2.0,,,4900.0,30.0,8.0,130.0,100.0,5.0,19.4399,69.4556,1.14617,24.4195,134,CH4,20250521_合并结果.csv,
42957,20250521,110,Cs0.05MA0.1FA0.85PbI3.0,1.73,MACl,14.6,PEAI,0.517,,,"4,4,4-NA",0.5,,,,,3000.0,30.0,100.0,10.0,1000,10,5000,40,10,160,110,25,PEAI,1.0,PDADI,0.5,m-F-PEAI,2.0,,,4900.0,30.0,8.0,130.0,100.0,5.0,20.5827,68.9784,1.14776,25.9979,135,CH1,20250521_合并结果.csv,
42958,20250521,110,Cs0.05MA0.1FA0.85PbI3.0,1.73,MACl,14.6,PEAI,0.517,,,"4,4,4-NA",0.5,,,,,3000.0,30.0,100.0,10.0,1000,10,5000,40,10,160,110,25,PEAI,1.0,PDADI,0.5,m-F-PEAI,2.0,,,4900.0,30.0,8.0,130.0,100.0,5.0,19.4878,68.2184,1.12522,25.3877,135,CH2,20250521_合并结果.csv,
42959,20250521,110,Cs0.05MA0.1FA0.85PbI3.0,1.73,MACl,14.6,PEAI,0.517,,,"4,4,4-NA",0.5,,,,,3000.0,30.0,100.0,10.0,1000,10,5000,40,10,160,110,25,PEAI,1.0,PDADI,0.5,m-F-PEAI,2.0,,,4900.0,30.0,8.0,130.0,100.0,5.0,17.0686,68.8263,1.03716,23.9109,135,CH3,20250521_合并结果.csv,
42960,20250521,110,Cs0.05MA0.1FA0.85PbI3.0,1.73,MACl,14.6,PEAI,0.517,,,"4,4,4-NA",0.5,,,,,3000.0,30.0,100.0,10.0,1000,10,5000,40,10,160,110,25,PEAI,1.0,PDADI,0.5,m-F-PEAI,2.0,,,4900.0,30.0,8.0,130.0,100.0,5.0,22.3332,78.5051,1.13677,25.0253,135,CH4,20250521_合并结果.csv,
42961,20250521,110,Cs0.05MA0.1FA0.85PbI3.0,1.73,MACl,14.6,PEAI,0.517,,,"4,4,4-NA",0.5,,,,,3000.0,30.0,100.0,10.0,1000,10,5000,40,10,160,110,25,PEAI,1.0,PDADI,0.5,m-F-PEAI,2.0,,,4900.0,30.0,8.0,130.0,100.0,5.0,18.3339,65.3961,1.13567,24.686,136,CH1,20250521_合并结果.csv,
42962,20250521,110,Cs0.05MA0.1FA0.85PbI3.0,1.73,MACl,14.6,PEAI,0.517,,,"4,4,4-NA",0.5,,,,,3000.0,30.0,100.0,10.0,1000,10,5000,40,10,160,110,25,PEAI,1.0,PDADI,0.5,m-F-PEAI,2.0,,,4900.0,30.0,8.0,130.0,100.0,5.0,22.1597,77.4822,1.14653,24.9445,136,CH2,20250521_合并结果.csv,
42963,20250521,110,Cs0.05MA0.1FA0.85PbI3.0,1.73,MACl,14.6,PEAI,0.517,,,"4,4,4-NA",0.5,,,,,3000.0,30.0,100.0,10.0,1000,10,5000,40,10,160,110,25,PEAI,1.0,PDADI,0.5,m-F-PEAI,2.0,,,4900.0,30.0,8.0,130.0,100.0,5.0,22.302,78.1672,1.14109,25.0034,136,CH3,20250521_合并结果.csv,
42964,20250521,110,Cs0.05MA0.1FA0.85PbI3.0,1.73,MACl,14.6,PEAI,0.517,,,"4,4,4-NA",0.5,,,,,3000.0,30.0,100.0,10.0,1000,10,5000,40,10,160,110,25,PEAI,1.0,PDADI,0.5,m-F-PEAI,2.0,,,4900.0,30.0,8.0,130.0,100.0,5.0,22.5884,80.5442,1.1304,24.8097,136,CH4,20250521_合并结果.csv,
42965,20250521,110,Cs0.05MA0.1FA0.85PbI3.0,1.73,MACl,14.6,PEAI,0.517,,,"4,4,4-NA",0.5,,,,,3000.0,30.0,100.0,10.0,1000,10,5000,40,10,160,110,25,PEAI,1.0,PDADI,0.5,m-F-PEAI,2.0,,,4900.0,30.0,8.0,130.0,100.0,5.0,22.3435,77.6507,1.13402,25.3739,137,CH1,20250521_合并结果.csv,
42966,20250521,110,Cs0.05MA0.1FA0.85PbI3.0,1.73,MACl,14.6,PEAI,0.517,,,"4,4,4-NA",0.5,,,,,3000.0,30.0,100.0,10.0,1000,10,5000,40,10,160,110,25,PEAI,1.0,PDADI,0.5,m-F-PEAI,2.0,,,4900.0,30.0,8.0,130.0,100.0,5.0,23.3606,80.08,1.14342,25.5125,137,CH2,20250521_合并结果.csv,
42967,20250521,110,Cs0.05MA0.1FA0.85PbI3.0,1.73,MACl,14.6,PEAI,0.517,,,"4,4,4-NA",0.5,,,,,3000.0,30.0,100.0,10.0,1000,10,5000,40,10,160,110,25,PEAI,1.0,PDADI,0.5,m-F-PEAI,2.0,,,4900.0,30.0,8.0,130.0,100.0,5.0,22.9769,79.7282,1.13643,25.3592,137,CH3,20250521_合并结果.csv,
42968,20250521,110,Cs0.05MA0.1FA0.85PbI3.0,1.73,MACl,14.6,PEAI,0.517,,,"4,4,4-NA",0.5,,,,,3000.0,30.0,100.0,10.0,1000,10,5000,40,10,160,110,25,PEAI,1.0,PDADI,0.5,m-F-PEAI,2.0,,,4900.0,30.0,8.0,130.0,100.0,5.0,20.1125,71.0723,1.12495,25.1554,137,CH4,20250521_合并结果.csv,
42969,20250521,110,Cs0.05MA0.1FA0.85PbI3.0,1.73,MACl,14.6,PEAI,0.517,,,"4,4,4-NA",0.5,,,,,3000.0,30.0,100.0,10.0,1000,10,5000,40,10,160,110,25,PEAI,1.0,PDADI,0.5,m-F-PEAI,2.0,,,4900.0,30.0,8.0,130.0,100.0,5.0,22.2522,76.5827,1.13773,25.539,138,CH1,20250521_合并结果.csv,
42970,20250521,110,Cs0.05MA0.1FA0.85PbI3.0,1.73,MACl,14.6,PEAI,0.517,,,"4,4,4-NA",0.5,,,,,3000.0,30.0,100.0,10.0,1000,10,5000,40,10,160,110,25,PEAI,1.0,PDADI,0.5,m-F-PEAI,2.0,,,4900.0,30.0,8.0,130.0,100.0,5.0,22.7584,78.3511,1.14712,25.3213,138,CH2,20250521_合并结果.csv,
42971,20250521,110,Cs0.05MA0.1FA0.85PbI3.0,1.73,MACl,14.6,PEAI,0.517,,,"4,4,4-NA",0.5,,,,,3000.0,30.0,100.0,10.0,1000,10,5000,40,10,160,110,25,PEAI,1.0,PDADI,0.5,m-F-PEAI,2.0,,,4900.0,30.0,8.0,130.0,100.0,5.0,22.9408,79.3752,1.14085,25.3335,138,CH3,20250521_合并结果.csv,
42972,20250521,110,Cs0.05MA0.1FA0.85PbI3.0,1.73,MACl,14.6,PEAI,0.517,,,"4,4,4-NA",0.5,,,,,3000.0,30.0,100.0,10.0,1000,10,5000,40,10,160,110,25,PEAI,1.0,PDADI,0.5,m-F-PEAI,2.0,,,4900.0,30.0,8.0,130.0,100.0,5.0,19.145,68.2331,1.11667,25.1267,138,CH4,20250521_合并结果.csv,
42973,20250521,110,Cs0.05MA0.1FA0.85PbI3.0,1.73,MACl,14.6,PEAI,0.517,,,"4,4,4-NA",0.5,,,,,3000.0,30.0,100.0,10.0,1000,10,5000,40,10,160,110,25,PEAI,1.0,PDADI,0.5,m-F-PEAI,2.0,,,4900.0,30.0,8.0,130.0,100.0,5.0,21.6641,75.5946,1.15131,24.8919,139,CH1,20250521_合并结果.csv,
42974,20250521,110,Cs0.05MA0.1FA0.85PbI3.0,1.73,MACl,14.6,PEAI,0.517,,,"4,4,4-NA",0.5,,,,,3000.0,30.0,100.0,10.0,1000,10,5000,40,10,160,110,25,PEAI,1.0,PDADI,0.5,m-F-PEAI,2.0,,,4900.0,30.0,8.0,130.0,100.0,5.0,22.2768,76.7572,1.15122,25.2103,139,CH2,20250521_合并结果.csv,
42975,20250521,110,Cs0.05MA0.1FA0.85PbI3.0,1.73,MACl,14.6,PEAI,0.517,,,"4,4,4-NA",0.5,,,,,3000.0,30.0,100.0,10.0,1000,10,5000,40,10,160,110,25,PEAI,1.0,PDADI,0.5,m-F-PEAI,2.0,,,4900.0,30.0,8.0,130.0,100.0,5.0,21.9824,75.6932,1.14741,25.3105,139,CH3,20250521_合并结果.csv,
42976,20250521,110,Cs0.05MA0.1FA0.85PbI3.0,1.73,MACl,14.6,PEAI,0.517,,,"4,4,4-NA",0.5,,,,,3000.0,30.0,100.0,10.0,1000,10,5000,40,10,160,110,25,PEAI,1.0,PDADI,0.5,m-F-PEAI,2.0,,,4900.0,30.0,8.0,130.0,100.0,5.0,21.9337,77.227,1.14279,24.8529,139,CH4,20250521_合并结果.csv,
42977,20250521,110,Cs0.05MA0.1FA0.85PbI3.0,1.73,MACl,14.6,PEAI,0.517,,,"4,4,4-NA",0.5,,,,,3000.0,30.0,100.0,10.0,1000,10,5000,40,10,160,110,25,PEAI,1.0,PDADI,0.5,m-F-PEAI,2.0,,,4900.0,30.0,8.0,130.0,100.0,5.0,20.7117,75.1172,1.1503,23.9698,140,CH1,20250521_合并结果.csv,
42978,20250521,110,Cs0.05MA0.1FA0.85PbI3.0,1.73,MACl,14.6,PEAI,0.517,,,"4,4,4-NA",0.5,,,,,3000.0,30.0,100.0,10.0,1000,10,5000,40,10,160,110,25,PEAI,1.0,PDADI,0.5,m-F-PEAI,2.0,,,4900.0,30.0,8.0,130.0,100.0,5.0,21.3436,77.1258,1.14805,24.1049,140,CH2,20250521_合并结果.csv,
42979,20250521,110,Cs0.05MA0.1FA0.85PbI3.0,1.73,MACl,14.6,PEAI,0.517,,,"4,4,4-NA",0.5,,,,,3000.0,30.0,100.0,10.0,1000,10,5000,40,10,160,110,25,PEAI,1.0,PDADI,0.5,m-F-PEAI,2.0,,,4900.0,30.0,8.0,130.0,100.0,5.0,21.2552,77.3432,1.14588,23.9831,140,CH3,20250521_合并结果.csv,
42980,20250521,110,Cs0.05MA0.1FA0.85PbI3.0,1.73,MACl,14.6,PEAI,0.517,,,"4,4,4-NA",0.5,,,,,3000.0,30.0,100.0,10.0,1000,10,5000,40,10,160,110,25,PEAI,1.0,PDADI,0.5,m-F-PEAI,2.0,,,4900.0,30.0,8.0,130.0,100.0,5.0,20.7291,76.8961,1.14061,23.634,140,CH4,20250521_合并结果.csv,
42981,20250521,110,Cs0.05MA0.1FA0.85PbI3.0,1.73,MACl,14.6,PEAI,0.517,,,Me-4PACz,0.189,DMACPA,0.126,4-ABnP,0.016,3000.0,30.0,100.0,10.0,1000,10,5000,40,10,160,110,25,PEAI,1.0,PDADI,0.5,m-F-PEAI,2.0,,,4900.0,30.0,8.0,130.0,100.0,5.0,17.2114,60.3713,1.15742,24.6317,141,CH1,20250521_合并结果.csv,
42982,20250521,110,Cs0.05MA0.1FA0.85PbI3.0,1.73,MACl,14.6,PEAI,0.517,,,Me-4PACz,0.189,DMACPA,0.126,4-ABnP,0.016,3000.0,30.0,100.0,10.0,1000,10,5000,40,10,160,110,25,PEAI,1.0,PDADI,0.5,m-F-PEAI,2.0,,,4900.0,30.0,8.0,130.0,100.0,5.0,17.6702,61.1759,1.15651,24.9753,141,CH2,20250521_合并结果.csv,
42983,20250521,110,Cs0.05MA0.1FA0.85PbI3.0,1.73,MACl,14.6,PEAI,0.517,,,Me-4PACz,0.189,DMACPA,0.126,4-ABnP,0.016,3000.0,30.0,100.0,10.0,1000,10,5000,40,10,160,110,25,PEAI,1.0,PDADI,0.5,m-F-PEAI,2.0,,,4900.0,30.0,8.0,130.0,100.0,5.0,17.7857,61.9661,1.15363,24.88,141,CH3,20250521_合并结果.csv,
42984,20250521,110,Cs0.05MA0.1FA0.85PbI3.0,1.73,MACl,14.6,PEAI,0.517,,,Me-4PACz,0.189,DMACPA,0.126,4-ABnP,0.016,3000.0,30.0,100.0,10.0,1000,10,5000,40,10,160,110,25,PEAI,1.0,PDADI,0.5,m-F-PEAI,2.0,,,4900.0,30.0,8.0,130.0,100.0,5.0,18.0603,63.5689,1.149,24.7264,141,CH4,20250521_合并结果.csv,
42985,20250521,110,Cs0.05MA0.1FA0.85PbI3.0,1.73,MACl,14.6,PEAI,0.517,,,Me-4PACz,0.189,DMACPA,0.126,4-ABnP,0.016,3000.0,30.0,100.0,10.0,1000,10,5000,40,10,160,110,25,PEAI,1.0,PDADI,0.5,m-F-PEAI,2.0,,,4900.0,30.0,8.0,130.0,100.0,5.0,17.4276,60.8835,1.15578,24.7664,142,CH1,20250521_合并结果.csv,
42986,20250521,110,Cs0.05MA0.1FA0.85PbI3.0,1.73,MACl,14.6,PEAI,0.517,,,Me-4PACz,0.189,DMACPA,0.126,4-ABnP,0.016,3000.0,30.0,100.0,10.0,1000,10,5000,40,10,160,110,25,PEAI,1.0,PDADI,0.5,m-F-PEAI,2.0,,,4900.0,30.0,8.0,130.0,100.0,5.0,7.69264,37.5337,0.823254,24.8955,142,CH2,20250521_合并结果.csv,
42987,20250521,110,Cs0.05MA0.1FA0.85PbI3.0,1.73,MACl,14.6,PEAI,0.517,,,Me-4PACz,0.189,DMACPA,0.126,4-ABnP,0.016,3000.0,30.0,100.0,10.0,1000,10,5000,40,10,160,110,25,PEAI,1.0,PDADI,0.5,m-F-PEAI,2.0,,,4900.0,30.0,8.0,130.0,100.0,5.0,17.9201,62.1711,1.15177,25.0258,142,CH3,20250521_合并结果.csv,
42988,20250521,110,Cs0.05MA0.1FA0.85PbI3.0,1.73,MACl,14.6,PEAI,0.517,,,Me-4PACz,0.189,DMACPA,0.126,4-ABnP,0.016,3000.0,30.0,100.0,10.0,1000,10,5000,40,10,160,110,25,PEAI,1.0,PDADI,0.5,m-F-PEAI,2.0,,,4900.0,30.0,8.0,130.0,100.0,5.0,18.1622,64.151,1.14594,24.7059,142,CH4,20250521_合并结果.csv,
42989,20250521,110,Cs0.05MA0.1FA0.85PbI3.0,1.73,MACl,14.6,PEAI,0.517,,,Me-4PACz,0.189,DMACPA,0.126,4-ABnP,0.016,3000.0,30.0,100.0,10.0,1000,10,5000,40,10,160,110,25,PEAI,1.0,PDADI,0.5,m-F-PEAI,2.0,,,4900.0,30.0,8.0,130.0,100.0,5.0,18.9501,65.1399,1.15952,25.0891,143,CH1,20250521_合并结果.csv,
42990,20250521,110,Cs0.05MA0.1FA0.85PbI3.0,1.73,MACl,14.6,PEAI,0.517,,,Me-4PACz,0.189,DMACPA,0.126,4-ABnP,0.016,3000.0,30.0,100.0,10.0,1000,10,5000,40,10,160,110,25,PEAI,1.0,PDADI,0.5,m-F-PEAI,2.0,,,4900.0,30.0,8.0,130.0,100.0,5.0,19.0509,65.218,1.15916,25.2003,143,CH2,20250521_合并结果.csv,
42991,20250521,110,Cs0.05MA0.1FA0.85PbI3.0,1.73,MACl,14.6,PEAI,0.517,,,Me-4PACz,0.189,DMACPA,0.126,4-ABnP,0.016,3000.0,30.0,100.0,10.0,1000,10,5000,40,10,160,110,25,PEAI,1.0,PDADI,0.5,m-F-PEAI,2.0,,,4900.0,30.0,8.0,130.0,100.0,5.0,15.3068,53.687,1.12434,25.3581,143,CH3,20250521_合并结果.csv,
42992,20250521,110,Cs0.05MA0.1FA0.85PbI3.0,1.73,MACl,14.6,PEAI,0.517,,,Me-4PACz,0.189,DMACPA,0.126,4-ABnP,0.016,3000.0,30.0,100.0,10.0,1000,10,5000,40,10,160,110,25,PEAI,1.0,PDADI,0.5,m-F-PEAI,2.0,,,4900.0,30.0,8.0,130.0,100.0,5.0,18.5155,65.1491,1.14594,24.8008,143,CH4,20250521_合并结果.csv,
42993,20250521,110,Cs0.05MA0.1FA0.85PbI3.0,1.73,MACl,14.6,PEAI,0.517,,,Me-4PACz,0.189,DMACPA,0.126,4-ABnP,0.016,3000.0,30.0,100.0,10.0,1000,10,5000,40,10,160,110,25,PEAI,1.0,PDADI,0.5,m-F-PEAI,2.0,,,4900.0,30.0,8.0,130.0,100.0,5.0,17.4417,60.7765,1.15762,24.7906,144,CH1,20250521_合并结果.csv,
42994,20250521,110,Cs0.05MA0.1FA0.85PbI3.0,1.73,MACl,14.6,PEAI,0.517,,,Me-4PACz,0.189,DMACPA,0.126,4-ABnP,0.016,3000.0,30.0,100.0,10.0,1000,10,5000,40,10,160,110,25,PEAI,1.0,PDADI,0.5,m-F-PEAI,2.0,,,4900.0,30.0,8.0,130.0,100.0,5.0,17.8961,61.7795,1.15684,25.0404,144,CH2,20250521_合并结果.csv,
42995,20250521,110,Cs0.05MA0.1FA0.85PbI3.0,1.73,MACl,14.6,PEAI,0.517,,,Me-4PACz,0.189,DMACPA,0.126,4-ABnP,0.016,3000.0,30.0,100.0,10.0,1000,10,5000,40,10,160,110,25,PEAI,1.0,PDADI,0.5,m-F-PEAI,2.0,,,4900.0,30.0,8.0,130.0,100.0,5.0,18.5558,64.1146,1.15533,25.0506,144,CH3,20250521_合并结果.csv,
42996,20250521,110,Cs0.05MA0.1FA0.85PbI3.0,1.73,MACl,14.6,PEAI,0.517,,,Me-4PACz,0.189,DMACPA,0.126,4-ABnP,0.016,3000.0,30.0,100.0,10.0,1000,10,5000,40,10,160,110,25,PEAI,1.0,PDADI,0.5,m-F-PEAI,2.0,,,4900.0,30.0,8.0,130.0,100.0,5.0,18.8027,65.9221,1.14882,24.8278,144,CH4,20250521_合并结果.csv,
42997,20250521,110,Cs0.05MA0.1FA0.85PbI3.0,1.73,MACl,14.6,PEAI,0.517,,,Me-4PACz,0.189,DMACPA,0.126,4-ABnP,0.016,3000.0,30.0,100.0,10.0,1000,10,5000,40,10,160,110,25,PEAI,1.0,PDADI,0.5,m-F-PEAI,2.0,,,4900.0,30.0,8.0,130.0,100.0,5.0,16.3075,60.7075,1.15766,23.204,145,CH1,20250521_合并结果.csv,
42998,20250521,110,Cs0.05MA0.1FA0.85PbI3.0,1.73,MACl,14.6,PEAI,0.517,,,Me-4PACz,0.189,DMACPA,0.126,4-ABnP,0.016,3000.0,30.0,100.0,10.0,1000,10,5000,40,10,160,110,25,PEAI,1.0,PDADI,0.5,m-F-PEAI,2.0,,,4900.0,30.0,8.0,130.0,100.0,5.0,16.9265,61.5677,1.15876,23.7258,145,CH2,20250521_合并结果.csv,
42999,20250521,110,Cs0.05MA0.1FA0.85PbI3.0,1.73,MACl,14.6,PEAI,0.517,,,Me-4PACz,0.189,DMACPA,0.126,4-ABnP,0.016,3000.0,30.0,100.0,10.0,1000,10,5000,40,10,160,110,25,PEAI,1.0,PDADI,0.5,m-F-PEAI,2.0,,,4900.0,30.0,8.0,130.0,100.0,5.0,17.334,62.8647,1.15657,23.8408,145,CH3,20250521_合并结果.csv,
43000,20250521,110,Cs0.05MA0.1FA0.85PbI3.0,1.73,MACl,14.6,PEAI,0.517,,,Me-4PACz,0.189,DMACPA,0.126,4-ABnP,0.016,3000.0,30.0,100.0,10.0,1000,10,5000,40,10,160,110,25,PEAI,1.0,PDADI,0.5,m-F-PEAI,2.0,,,4900.0,30.0,8.0,130.0,100.0,5.0,17.8576,64.1763,1.15156,24.1635,145,CH4,20250521_合并结果.csv,
43001,20250521,110,Cs0.05MA0.1FA0.85PbI3.0,1.73,MACl,14.6,PEAI,0.517,,,Me-4PACz,0.189,DMACPA,0.126,4-ABnP,0.016,3000.0,30.0,100.0,10.0,1000,10,5000,40,10,160,110,25,PEAI,1.0,PDADI,0.5,m-F-PEAI,2.0,,,4900.0,30.0,8.0,130.0,100.0,5.0,21.1557,71.1285,1.1652,25.5259,146,CH1,20250521_合并结果.csv,
43002,20250521,110,Cs0.05MA0.1FA0.85PbI3.0,1.73,MACl,14.6,PEAI,0.517,,,Me-4PACz,0.189,DMACPA,0.126,4-ABnP,0.016,3000.0,30.0,100.0,10.0,1000,10,5000,40,10,160,110,25,PEAI,1.0,PDADI,0.5,m-F-PEAI,2.0,,,4900.0,30.0,8.0,130.0,100.0,5.0,22.43,74.6901,1.16626,25.7497,146,CH2,20250521_合并结果.csv,
43003,20250521,110,Cs0.05MA0.1FA0.85PbI3.0,1.73,MACl,14.6,PEAI,0.517,,,Me-4PACz,0.189,DMACPA,0.126,4-ABnP,0.016,3000.0,30.0,100.0,10.0,1000,10,5000,40,10,160,110,25,PEAI,1.0,PDADI,0.5,m-F-PEAI,2.0,,,4900.0,30.0,8.0,130.0,100.0,5.0,10.7075,42.647,0.998917,25.1346,146,CH3,20250521_合并结果.csv,
43004,20250521,110,Cs0.05MA0.1FA0.85PbI3.0,1.73,MACl,14.6,PEAI,0.517,,,Me-4PACz,0.189,DMACPA,0.126,4-ABnP,0.016,3000.0,30.0,100.0,10.0,1000,10,5000,40,10,160,110,25,PEAI,1.0,PDADI,0.5,m-F-PEAI,2.0,,,4900.0,30.0,8.0,130.0,100.0,5.0,0.053764,24.6978,0.0196824,11.06,146,CH4,20250521_合并结果.csv,
43005,20250521,110,Cs0.05MA0.1FA0.85PbI3.0,1.73,MACl,14.6,PEAI,0.517,,,Me-4PACz,0.189,DMACPA,0.126,4-ABnP,0.016,3000.0,30.0,100.0,10.0,1000,10,5000,40,10,160,110,25,PEAI,1.0,PDADI,0.5,m-F-PEAI,2.0,,,4900.0,30.0,8.0,130.0,100.0,5.0,20.7906,69.8947,1.16911,25.4428,147,CH1,20250521_合并结果.csv,
43006,20250521,110,Cs0.05MA0.1FA0.85PbI3.0,1.73,MACl,14.6,PEAI,0.517,,,Me-4PACz,0.189,DMACPA,0.126,4-ABnP,0.016,3000.0,30.0,100.0,10.0,1000,10,5000,40,10,160,110,25,PEAI,1.0,PDADI,0.5,m-F-PEAI,2.0,,,4900.0,30.0,8.0,130.0,100.0,5.0,20.3679,67.7662,1.16666,25.7625,147,CH2,20250521_合并结果.csv,
43007,20250521,110,Cs0.05MA0.1FA0.85PbI3.0,1.73,MACl,14.6,PEAI,0.517,,,Me-4PACz,0.189,DMACPA,0.126,4-ABnP,0.016,3000.0,30.0,100.0,10.0,1000,10,5000,40,10,160,110,25,PEAI,1.0,PDADI,0.5,m-F-PEAI,2.0,,,4900.0,30.0,8.0,130.0,100.0,5.0,14.368,54.4271,1.15789,22.799,147,CH3,20250521_合并结果.csv,
43008,20250521,110,Cs0.05MA0.1FA0.85PbI3.0,1.73,MACl,14.6,PEAI,0.517,,,Me-4PACz,0.189,DMACPA,0.126,4-ABnP,0.016,3000.0,30.0,100.0,10.0,1000,10,5000,40,10,160,110,25,PEAI,1.0,PDADI,0.5,m-F-PEAI,2.0,,,4900.0,30.0,8.0,130.0,100.0,5.0,15.2007,58.0061,1.15063,22.7747,147,CH4,20250521_合并结果.csv,
43009,20250521,110,Cs0.05MA0.1FA0.85PbI3.0,1.73,MACl,14.6,PEAI,0.517,,,Me-4PACz,0.189,DMACPA,0.126,4-ABnP,0.016,3000.0,30.0,100.0,10.0,1000,10,5000,40,10,160,110,25,PEAI,1.0,PDADI,0.5,m-F-PEAI,2.0,,,4900.0,30.0,8.0,130.0,100.0,5.0,7.71299,44.3693,0.875343,19.8592,148,CH1,20250521_合并结果.csv,
43010,20250521,110,Cs0.05MA0.1FA0.85PbI3.0,1.73,MACl,14.6,PEAI,0.517,,,Me-4PACz,0.189,DMACPA,0.126,4-ABnP,0.016,3000.0,30.0,100.0,10.0,1000,10,5000,40,10,160,110,25,PEAI,1.0,PDADI,0.5,m-F-PEAI,2.0,,,4900.0,30.0,8.0,130.0,100.0,5.0,13.692,50.6834,1.08575,24.8813,148,CH2,20250521_合并结果.csv,
43011,20250521,110,Cs0.05MA0.1FA0.85PbI3.0,1.73,MACl,14.6,PEAI,0.517,,,Me-4PACz,0.189,DMACPA,0.126,4-ABnP,0.016,3000.0,30.0,100.0,10.0,1000,10,5000,40,10,160,110,25,PEAI,1.0,PDADI,0.5,m-F-PEAI,2.0,,,4900.0,30.0,8.0,130.0,100.0,5.0,16.2529,59.0343,1.11599,24.6699,148,CH3,20250521_合并结果.csv,
43012,20250521,110,Cs0.05MA0.1FA0.85PbI3.0,1.73,MACl,14.6,PEAI,0.517,,,Me-4PACz,0.189,DMACPA,0.126,4-ABnP,0.016,3000.0,30.0,100.0,10.0,1000,10,5000,40,10,160,110,25,PEAI,1.0,PDADI,0.5,m-F-PEAI,2.0,,,4900.0,30.0,8.0,130.0,100.0,5.0,16.8805,62.1418,1.12432,24.1608,148,CH4,20250521_合并结果.csv,
43013,20250521,110,Cs0.05MA0.1FA0.85PbI3.0,1.73,MACl,14.6,PEAI,0.517,,,Me-4PACz,0.189,DMACPA,0.126,4-ABnP,0.016,3000.0,30.0,100.0,10.0,1000,10,5000,40,10,160,110,25,PEAI,1.0,PDADI,0.5,m-F-PEAI,2.0,,,4900.0,30.0,8.0,130.0,100.0,5.0,17.1222,58.9575,1.16586,24.91,149,CH1,20250521_合并结果.csv,
43014,20250521,110,Cs0.05MA0.1FA0.85PbI3.0,1.73,MACl,14.6,PEAI,0.517,,,Me-4PACz,0.189,DMACPA,0.126,4-ABnP,0.016,3000.0,30.0,100.0,10.0,1000,10,5000,40,10,160,110,25,PEAI,1.0,PDADI,0.5,m-F-PEAI,2.0,,,4900.0,30.0,8.0,130.0,100.0,5.0,20.1828,67.9218,1.16204,25.5713,149,CH2,20250521_合并结果.csv,
43015,20250521,110,Cs0.05MA0.1FA0.85PbI3.0,1.73,MACl,14.6,PEAI,0.517,,,Me-4PACz,0.189,DMACPA,0.126,4-ABnP,0.016,3000.0,30.0,100.0,10.0,1000,10,5000,40,10,160,110,25,PEAI,1.0,PDADI,0.5,m-F-PEAI,2.0,,,4900.0,30.0,8.0,130.0,100.0,5.0,21.1433,71.5671,1.1563,25.5498,149,CH3,20250521_合并结果.csv,
43016,20250521,110,Cs0.05MA0.1FA0.85PbI3.0,1.73,MACl,14.6,PEAI,0.517,,,Me-4PACz,0.189,DMACPA,0.126,4-ABnP,0.016,3000.0,30.0,100.0,10.0,1000,10,5000,40,10,160,110,25,PEAI,1.0,PDADI,0.5,m-F-PEAI,2.0,,,4900.0,30.0,8.0,130.0,100.0,5.0,19.9915,69.1806,1.15582,25.0018,149,CH4,20250521_合并结果.csv,
43017,20250521,110,Cs0.05MA0.1FA0.85PbI3.0,1.73,MACl,14.6,PEAI,0.517,,,Me-4PACz,0.189,DMACPA,0.126,4-ABnP,0.016,3000.0,30.0,100.0,10.0,1000,10,5000,40,10,160,110,25,PEAI,1.0,PDADI,0.5,m-F-PEAI,2.0,,,4900.0,30.0,8.0,130.0,100.0,5.0,21.2521,72.5167,1.16704,25.1117,150,CH1,20250521_合并结果.csv,
