Repository: MI-Materials-Intelligence/Recipe-Language-Model

# Learning Layer

## Overview

In the learning layer, the formulas and parameters are encoded and then tokenised into recipes as inputs. Through atomic skills of data extraction, cleaning, and matching, these data are organised into standardised datasets, providing the basis for RLM training and iterative recipe refinement.

Key Atomic Skills:
- **Cleaning**: Preprocessing and outlier cleaning
- **Matching**: Matching data pairs based on variables
- **Extraction**: Data extraction from robotic boxes

File: seven_ai_layers_robotics/learning/data/data50764_from_db.csv (part 205 of 253)
No,date,rank,Formula PVK,Concentration PVK,Formula Additive 1,Concentration Additive 1,Formula Additive 2,Concentration Additive 2,Formula Additive 3,Concentration Additive 3,Formula SAM 1,Concentration SAM 1,Formula SAM 2,Concentration SAM 2,Formula SAM 3,Concentration SAM 3,Spin Coating Speed SAM,Spin Coating Time SAM,Annealed Temperature SAM,Annealed Time SAM,Spin Coating Speed PVK 1,Spin Coating Time PVK 1,Spin Coating Speed PVK 2,Spin Coating Time PVK 2,Antisolvent Dropping Timing,Antisolvent Volume,Annealed Temperature PVK,Annealed Time PVK,Formula Passivator 1,Concentration Passivator 1,Formula Passivator 2,Concentration Passivator 2,Formula Passivator 3,Concentration Passivator 3,Formula Passivator 4,Concentration Passivator 4,Spin Coating Speed Passivator,Spin Coating Time Passivator,Passivator Dropping Timing,Passivator Volume,Annealed Temperature Passivator,Annealed Time Passivator,PCE,FF,Voc,Jsc,Product,Channel,From,upload_time
43018,20250521,110,Cs0.05MA0.1FA0.85PbI3.0,1.73,MACl,14.6,PEAI,0.517,,,Me-4PACz,0.189,DMACPA,0.126,4-ABnP,0.016,3000.0,30.0,100.0,10.0,1000,10,5000,40,10,160,110,25,PEAI,1.0,PDADI,0.5,m-F-PEAI,2.0,,,4900.0,30.0,8.0,130.0,100.0,5.0,21.1265,71.5496,1.16673,25.3075,150,CH2,20250521_合并结果.csv,
43019,20250521,110,Cs0.05MA0.1FA0.85PbI3.0,1.73,MACl,14.6,PEAI,0.517,,,Me-4PACz,0.189,DMACPA,0.126,4-ABnP,0.016,3000.0,30.0,100.0,10.0,1000,10,5000,40,10,160,110,25,PEAI,1.0,PDADI,0.5,m-F-PEAI,2.0,,,4900.0,30.0,8.0,130.0,100.0,5.0,20.3656,69.6112,1.1608,25.2035,150,CH3,20250521_合并结果.csv,
43020,20250521,110,Cs0.05MA0.1FA0.85PbI3.0,1.73,MACl,14.6,PEAI,0.517,,,Me-4PACz,0.189,DMACPA,0.126,4-ABnP,0.016,3000.0,30.0,100.0,10.0,1000,10,5000,40,10,160,110,25,PEAI,1.0,PDADI,0.5,m-F-PEAI,2.0,,,4900.0,30.0,8.0,130.0,100.0,5.0,0.0685609,23.7943,0.0183941,15.6648,150,CH4,20250521_合并结果.csv,
43021,20250521,110,Cs0.05FA0.9MA0.05PbI3.0,1.65,MACl,15.0,m-F-PEACl,2.0,,,Me-4PACz,0.189,DMACPA,0.126,4-ABnP,0.016,3000.0,30.0,100.0,10.0,1000,5,5500,30,15,180,110,15,PDADI,0.5,,,,,,,5000.0,30.0,8.0,100.0,100.0,5.0,20.518,75.0089,1.15341,23.7159,151,CH1,20250521_合并结果.csv,
43022,20250521,110,Cs0.05FA0.9MA0.05PbI3.0,1.65,MACl,15.0,m-F-PEACl,2.0,,,Me-4PACz,0.189,DMACPA,0.126,4-ABnP,0.016,3000.0,30.0,100.0,10.0,1000,5,5500,30,15,180,110,15,PDADI,0.5,,,,,,,5000.0,30.0,8.0,100.0,100.0,5.0,20.9232,75.8689,1.15147,23.9503,151,CH2,20250521_合并结果.csv,
43023,20250521,110,Cs0.05FA0.9MA0.05PbI3.0,1.65,MACl,15.0,m-F-PEACl,2.0,,,Me-4PACz,0.189,DMACPA,0.126,4-ABnP,0.016,3000.0,30.0,100.0,10.0,1000,5,5500,30,15,180,110,15,PDADI,0.5,,,,,,,5000.0,30.0,8.0,100.0,100.0,5.0,18.8418,71.527,1.13827,23.1423,151,CH3,20250521_合并结果.csv,
43024,20250521,110,Cs0.05FA0.9MA0.05PbI3.0,1.65,MACl,15.0,m-F-PEACl,2.0,,,Me-4PACz,0.189,DMACPA,0.126,4-ABnP,0.016,3000.0,30.0,100.0,10.0,1000,5,5500,30,15,180,110,15,PDADI,0.5,,,,,,,5000.0,30.0,8.0,100.0,100.0,5.0,20.8987,77.3015,1.14373,23.6379,151,CH4,20250521_合并结果.csv,
43025,20250521,110,Cs0.05FA0.9MA0.05PbI3.0,1.65,MACl,15.0,m-F-PEACl,2.0,,,Me-4PACz,0.189,DMACPA,0.126,4-ABnP,0.016,3000.0,30.0,100.0,10.0,1000,5,5500,30,15,180,110,15,PDADI,0.5,,,,,,,5000.0,30.0,8.0,100.0,100.0,5.0,6.96061,37.3177,0.788224,23.6637,152,CH1,20250521_合并结果.csv,
43026,20250521,110,Cs0.05FA0.9MA0.05PbI3.0,1.65,MACl,15.0,m-F-PEACl,2.0,,,Me-4PACz,0.189,DMACPA,0.126,4-ABnP,0.016,3000.0,30.0,100.0,10.0,1000,5,5500,30,15,180,110,15,PDADI,0.5,,,,,,,5000.0,30.0,8.0,100.0,100.0,5.0,21.0175,76.0508,1.15252,23.9789,152,CH2,20250521_合并结果.csv,
43027,20250521,110,Cs0.05FA0.9MA0.05PbI3.0,1.65,MACl,15.0,m-F-PEACl,2.0,,,Me-4PACz,0.189,DMACPA,0.126,4-ABnP,0.016,3000.0,30.0,100.0,10.0,1000,5,5500,30,15,180,110,15,PDADI,0.5,,,,,,,5000.0,30.0,8.0,100.0,100.0,5.0,20.8665,76.257,1.14918,23.8112,152,CH3,20250521_合并结果.csv,
43028,20250521,110,Cs0.05FA0.9MA0.05PbI3.0,1.65,MACl,15.0,m-F-PEACl,2.0,,,Me-4PACz,0.189,DMACPA,0.126,4-ABnP,0.016,3000.0,30.0,100.0,10.0,1000,5,5500,30,15,180,110,15,PDADI,0.5,,,,,,,5000.0,30.0,8.0,100.0,100.0,5.0,20.5054,76.4687,1.14616,23.3958,152,CH4,20250521_合并结果.csv,
43029,20250521,110,Cs0.05FA0.9MA0.05PbI3.0,1.65,MACl,15.0,m-F-PEACl,2.0,,,Me-4PACz,0.189,DMACPA,0.126,4-ABnP,0.016,3000.0,30.0,100.0,10.0,1000,5,5500,30,15,180,110,15,PDADI,0.5,,,,,,,5000.0,30.0,8.0,100.0,100.0,5.0,21.0097,76.1085,1.14666,24.0742,153,CH1,20250521_合并结果.csv,
43030,20250521,110,Cs0.05FA0.9MA0.05PbI3.0,1.65,MACl,15.0,m-F-PEACl,2.0,,,Me-4PACz,0.189,DMACPA,0.126,4-ABnP,0.016,3000.0,30.0,100.0,10.0,1000,5,5500,30,15,180,110,15,PDADI,0.5,,,,,,,5000.0,30.0,8.0,100.0,100.0,5.0,20.883,75.8516,1.14436,24.0584,153,CH2,20250521_合并结果.csv,
43031,20250521,110,Cs0.05FA0.9MA0.05PbI3.0,1.65,MACl,15.0,m-F-PEACl,2.0,,,Me-4PACz,0.189,DMACPA,0.126,4-ABnP,0.016,3000.0,30.0,100.0,10.0,1000,5,5500,30,15,180,110,15,PDADI,0.5,,,,,,,5000.0,30.0,8.0,100.0,100.0,5.0,21.0866,76.9292,1.13919,24.0613,153,CH3,20250521_合并结果.csv,
43032,20250521,110,Cs0.05FA0.9MA0.05PbI3.0,1.65,MACl,15.0,m-F-PEACl,2.0,,,Me-4PACz,0.189,DMACPA,0.126,4-ABnP,0.016,3000.0,30.0,100.0,10.0,1000,5,5500,30,15,180,110,15,PDADI,0.5,,,,,,,5000.0,30.0,8.0,100.0,100.0,5.0,20.9607,77.41,1.13504,23.856,153,CH4,20250521_合并结果.csv,
43033,20250521,110,Cs0.05FA0.9MA0.05PbI3.0,1.65,MACl,15.0,m-F-PEACl,2.0,,,Me-4PACz,0.189,DMACPA,0.126,4-ABnP,0.016,3000.0,30.0,100.0,10.0,1000,5,5500,30,15,180,110,15,PDADI,0.5,,,,,,,5000.0,30.0,8.0,100.0,100.0,5.0,20.1266,74.0922,1.15095,23.6016,154,CH1,20250521_合并结果.csv,
43034,20250521,110,Cs0.05FA0.9MA0.05PbI3.0,1.65,MACl,15.0,m-F-PEACl,2.0,,,Me-4PACz,0.189,DMACPA,0.126,4-ABnP,0.016,3000.0,30.0,100.0,10.0,1000,5,5500,30,15,180,110,15,PDADI,0.5,,,,,,,5000.0,30.0,8.0,100.0,100.0,5.0,20.7802,75.3388,1.14729,24.0414,154,CH2,20250521_合并结果.csv,
43035,20250521,110,Cs0.05FA0.9MA0.05PbI3.0,1.65,MACl,15.0,m-F-PEACl,2.0,,,Me-4PACz,0.189,DMACPA,0.126,4-ABnP,0.016,3000.0,30.0,100.0,10.0,1000,5,5500,30,15,180,110,15,PDADI,0.5,,,,,,,5000.0,30.0,8.0,100.0,100.0,5.0,20.5857,75.0261,1.14447,23.9745,154,CH3,20250521_合并结果.csv,
43036,20250521,110,Cs0.05FA0.9MA0.05PbI3.0,1.65,MACl,15.0,m-F-PEACl,2.0,,,Me-4PACz,0.189,DMACPA,0.126,4-ABnP,0.016,3000.0,30.0,100.0,10.0,1000,5,5500,30,15,180,110,15,PDADI,0.5,,,,,,,5000.0,30.0,8.0,100.0,100.0,5.0,20.6688,76.1492,1.13744,23.8627,154,CH4,20250521_合并结果.csv,
43037,20250521,110,Cs0.05FA0.9MA0.05PbI3.0,1.65,MACl,15.0,m-F-PEACl,2.0,,,Me-4PACz,0.189,DMACPA,0.126,4-ABnP,0.016,3000.0,30.0,100.0,10.0,1000,5,5500,30,15,180,110,15,PDADI,0.5,,,,,,,5000.0,30.0,8.0,100.0,100.0,5.0,21.2732,74.7172,1.15567,24.6365,155,CH1,20250521_合并结果.csv,
43038,20250521,110,Cs0.05FA0.9MA0.05PbI3.0,1.65,MACl,15.0,m-F-PEACl,2.0,,,Me-4PACz,0.189,DMACPA,0.126,4-ABnP,0.016,3000.0,30.0,100.0,10.0,1000,5,5500,30,15,180,110,15,PDADI,0.5,,,,,,,5000.0,30.0,8.0,100.0,100.0,5.0,22.0934,76.9051,1.15485,24.876,155,CH2,20250521_合并结果.csv,
43039,20250521,110,Cs0.05FA0.9MA0.05PbI3.0,1.65,MACl,15.0,m-F-PEACl,2.0,,,Me-4PACz,0.189,DMACPA,0.126,4-ABnP,0.016,3000.0,30.0,100.0,10.0,1000,5,5500,30,15,180,110,15,PDADI,0.5,,,,,,,5000.0,30.0,8.0,100.0,100.0,5.0,21.721,76.7172,1.15132,24.5919,155,CH3,20250521_合并结果.csv,
43040,20250521,110,Cs0.05FA0.9MA0.05PbI3.0,1.65,MACl,15.0,m-F-PEACl,2.0,,,Me-4PACz,0.189,DMACPA,0.126,4-ABnP,0.016,3000.0,30.0,100.0,10.0,1000,5,5500,30,15,180,110,15,PDADI,0.5,,,,,,,5000.0,30.0,8.0,100.0,100.0,5.0,21.8772,77.4053,1.14648,24.6522,155,CH4,20250521_合并结果.csv,
43041,20250521,110,Cs0.05FA0.9MA0.05PbI3.0,1.65,MACl,15.0,m-F-PEACl,2.0,,,Me-4PACz,0.189,DMACPA,0.126,4-ABnP,0.016,3000.0,30.0,100.0,10.0,1000,5,5500,30,15,180,110,15,PDADI,0.5,,,,,,,5000.0,30.0,8.0,100.0,100.0,5.0,21.834,77.871,1.16594,24.0482,156,CH1,20250521_合并结果.csv,
43042,20250521,110,Cs0.05FA0.9MA0.05PbI3.0,1.65,MACl,15.0,m-F-PEACl,2.0,,,Me-4PACz,0.189,DMACPA,0.126,4-ABnP,0.016,3000.0,30.0,100.0,10.0,1000,5,5500,30,15,180,110,15,PDADI,0.5,,,,,,,5000.0,30.0,8.0,100.0,100.0,5.0,21.9205,78.3218,1.16514,24.021,156,CH2,20250521_合并结果.csv,
43043,20250521,110,Cs0.05FA0.9MA0.05PbI3.0,1.65,MACl,15.0,m-F-PEACl,2.0,,,Me-4PACz,0.189,DMACPA,0.126,4-ABnP,0.016,3000.0,30.0,100.0,10.0,1000,5,5500,30,15,180,110,15,PDADI,0.5,,,,,,,5000.0,30.0,8.0,100.0,100.0,5.0,21.6909,78.4863,1.16061,23.8121,156,CH3,20250521_合并结果.csv,
43044,20250521,110,Cs0.05FA0.9MA0.05PbI3.0,1.65,MACl,15.0,m-F-PEACl,2.0,,,Me-4PACz,0.189,DMACPA,0.126,4-ABnP,0.016,3000.0,30.0,100.0,10.0,1000,5,5500,30,15,180,110,15,PDADI,0.5,,,,,,,5000.0,30.0,8.0,100.0,100.0,5.0,21.1286,77.5464,1.15524,23.585,156,CH4,20250521_合并结果.csv,
43045,20250521,110,Cs0.05FA0.9MA0.05PbI3.0,1.65,MACl,15.0,m-F-PEACl,2.0,,,Me-4PACz,0.189,DMACPA,0.126,4-ABnP,0.016,3000.0,30.0,100.0,10.0,1000,5,5500,30,15,180,110,15,PDADI,0.5,,,,,,,5000.0,30.0,8.0,100.0,100.0,5.0,0.844332,26.5505,0.21423,14.8443,157,CH1,20250521_合并结果.csv,
43046,20250521,110,Cs0.05FA0.9MA0.05PbI3.0,1.65,MACl,15.0,m-F-PEACl,2.0,,,Me-4PACz,0.189,DMACPA,0.126,4-ABnP,0.016,3000.0,30.0,100.0,10.0,1000,5,5500,30,15,180,110,15,PDADI,0.5,,,,,,,5000.0,30.0,8.0,100.0,100.0,5.0,9.73818,47.6931,0.937795,21.7728,157,CH2,20250521_合并结果.csv,
43047,20250521,110,Cs0.05FA0.9MA0.05PbI3.0,1.65,MACl,15.0,m-F-PEACl,2.0,,,Me-4PACz,0.189,DMACPA,0.126,4-ABnP,0.016,3000.0,30.0,100.0,10.0,1000,5,5500,30,15,180,110,15,PDADI,0.5,,,,,,,5000.0,30.0,8.0,100.0,100.0,5.0,14.3927,56.7451,1.10314,22.9923,157,CH3,20250521_合并结果.csv,
43048,20250521,110,Cs0.05FA0.9MA0.05PbI3.0,1.65,MACl,15.0,m-F-PEACl,2.0,,,Me-4PACz,0.189,DMACPA,0.126,4-ABnP,0.016,3000.0,30.0,100.0,10.0,1000,5,5500,30,15,180,110,15,PDADI,0.5,,,,,,,5000.0,30.0,8.0,100.0,100.0,5.0,20.6116,77.8138,1.15499,22.9339,157,CH4,20250521_合并结果.csv,
43049,20250521,110,Cs0.05FA0.9MA0.05PbI3.0,1.65,MACl,15.0,m-F-PEACl,2.0,,,Me-4PACz,0.189,DMACPA,0.126,4-ABnP,0.016,3000.0,30.0,100.0,10.0,1000,5,5500,30,15,180,110,15,PDADI,0.5,,,,,,,5000.0,30.0,8.0,100.0,100.0,5.0,20.3221,72.695,1.16893,23.9153,158,CH1,20250521_合并结果.csv,
43050,20250521,110,Cs0.05FA0.9MA0.05PbI3.0,1.65,MACl,15.0,m-F-PEACl,2.0,,,Me-4PACz,0.189,DMACPA,0.126,4-ABnP,0.016,3000.0,30.0,100.0,10.0,1000,5,5500,30,15,180,110,15,PDADI,0.5,,,,,,,5000.0,30.0,8.0,100.0,100.0,5.0,21.6064,76.9886,1.16859,24.0156,158,CH2,20250521_合并结果.csv,
43051,20250521,110,Cs0.05FA0.9MA0.05PbI3.0,1.65,MACl,15.0,m-F-PEACl,2.0,,,Me-4PACz,0.189,DMACPA,0.126,4-ABnP,0.016,3000.0,30.0,100.0,10.0,1000,5,5500,30,15,180,110,15,PDADI,0.5,,,,,,,5000.0,30.0,8.0,100.0,100.0,5.0,21.4605,77.2032,1.16586,23.8429,158,CH3,20250521_合并结果.csv,
43052,20250521,110,Cs0.05FA0.9MA0.05PbI3.0,1.65,MACl,15.0,m-F-PEACl,2.0,,,Me-4PACz,0.189,DMACPA,0.126,4-ABnP,0.016,3000.0,30.0,100.0,10.0,1000,5,5500,30,15,180,110,15,PDADI,0.5,,,,,,,5000.0,30.0,8.0,100.0,100.0,5.0,21.3478,77.8985,1.15913,23.6425,158,CH4,20250521_合并结果.csv,
43053,20250521,110,Cs0.05FA0.9MA0.05PbI3.0,1.65,MACl,15.0,m-F-PEACl,2.0,,,Me-4PACz,0.189,DMACPA,0.126,4-ABnP,0.016,3000.0,30.0,100.0,10.0,1000,5,5500,30,15,180,110,15,PDADI,0.5,,,,,,,5000.0,30.0,8.0,100.0,100.0,5.0,8.10159,35.4,0.924982,24.7419,159,CH1,20250521_合并结果.csv,
43054,20250521,110,Cs0.05FA0.9MA0.05PbI3.0,1.65,MACl,15.0,m-F-PEACl,2.0,,,Me-4PACz,0.189,DMACPA,0.126,4-ABnP,0.016,3000.0,30.0,100.0,10.0,1000,5,5500,30,15,180,110,15,PDADI,0.5,,,,,,,5000.0,30.0,8.0,100.0,100.0,5.0,21.0278,73.1974,1.16531,24.6521,159,CH2,20250521_合并结果.csv,
43055,20250521,110,Cs0.05FA0.9MA0.05PbI3.0,1.65,MACl,15.0,m-F-PEACl,2.0,,,Me-4PACz,0.189,DMACPA,0.126,4-ABnP,0.016,3000.0,30.0,100.0,10.0,1000,5,5500,30,15,180,110,15,PDADI,0.5,,,,,,,5000.0,30.0,8.0,100.0,100.0,5.0,21.5074,75.5949,1.16377,24.4471,159,CH3,20250521_合并结果.csv,
43056,20250521,110,Cs0.05FA0.9MA0.05PbI3.0,1.65,MACl,15.0,m-F-PEACl,2.0,,,Me-4PACz,0.189,DMACPA,0.126,4-ABnP,0.016,3000.0,30.0,100.0,10.0,1000,5,5500,30,15,180,110,15,PDADI,0.5,,,,,,,5000.0,30.0,8.0,100.0,100.0,5.0,21.4441,76.4751,1.15748,24.2256,159,CH4,20250521_合并结果.csv,
43057,20250521,110,Cs0.05FA0.9MA0.05PbI3.0,1.65,MACl,15.0,m-F-PEACl,2.0,,,Me-4PACz,0.189,DMACPA,0.126,4-ABnP,0.016,3000.0,30.0,100.0,10.0,1000,5,5500,30,15,180,110,15,PDADI,0.5,,,,,,,5000.0,30.0,8.0,100.0,100.0,5.0,20.5857,72.8726,1.16617,24.2236,160,CH1,20250521_合并结果.csv,
43058,20250521,110,Cs0.05FA0.9MA0.05PbI3.0,1.65,MACl,15.0,m-F-PEACl,2.0,,,Me-4PACz,0.189,DMACPA,0.126,4-ABnP,0.016,3000.0,30.0,100.0,10.0,1000,5,5500,30,15,180,110,15,PDADI,0.5,,,,,,,5000.0,30.0,8.0,100.0,100.0,5.0,22.1529,77.94,1.16624,24.3714,160,CH2,20250521_合并结果.csv,
43059,20250521,110,Cs0.05FA0.9MA0.05PbI3.0,1.65,MACl,15.0,m-F-PEACl,2.0,,,Me-4PACz,0.189,DMACPA,0.126,4-ABnP,0.016,3000.0,30.0,100.0,10.0,1000,5,5500,30,15,180,110,15,PDADI,0.5,,,,,,,5000.0,30.0,8.0,100.0,100.0,5.0,21.3107,75.6896,1.16146,24.2413,160,CH3,20250521_合并结果.csv,
43060,20250521,110,Cs0.05FA0.9MA0.05PbI3.0,1.65,MACl,15.0,m-F-PEACl,2.0,,,Me-4PACz,0.189,DMACPA,0.126,4-ABnP,0.016,3000.0,30.0,100.0,10.0,1000,5,5500,30,15,180,110,15,PDADI,0.5,,,,,,,5000.0,30.0,8.0,100.0,100.0,5.0,21.3975,-486238000.0,1.15768,-3.8e-06,160,CH4,20250521_合并结果.csv,
43061,20250522,111,Cs0.05FA0.9MA0.05PbI3.0,1.65,MACl,15.0,m-F-PEACl,2.0,,,"4,4,4-NA",0.5,,,,,3000.0,30.0,100.0,10.0,1000,5,5500,30,15,180,110,15,PDADI,0.5,,,,,,,5000.0,30.0,8.0,100.0,100.0,5.0,20.6877,77.6027,1.12129,23.7748,161,CH1,20250522_合并结果.csv,
43062,20250522,111,Cs0.05FA0.9MA0.05PbI3.0,1.65,MACl,15.0,m-F-PEACl,2.0,,,"4,4,4-NA",0.5,,,,,3000.0,30.0,100.0,10.0,1000,5,5500,30,15,180,110,15,PDADI,0.5,,,,,,,5000.0,30.0,8.0,100.0,100.0,5.0,20.5236,77.3687,1.11634,23.7626,161,CH2,20250522_合并结果.csv,
43063,20250522,111,Cs0.05FA0.9MA0.05PbI3.0,1.65,MACl,15.0,m-F-PEACl,2.0,,,"4,4,4-NA",0.5,,,,,3000.0,30.0,100.0,10.0,1000,5,5500,30,15,180,110,15,PDADI,0.5,,,,,,,5000.0,30.0,8.0,100.0,100.0,5.0,20.3453,77.1338,1.1094,23.7756,161,CH3,20250522_合并结果.csv,
43064,20250522,111,Cs0.05FA0.9MA0.05PbI3.0,1.65,MACl,15.0,m-F-PEACl,2.0,,,"4,4,4-NA",0.5,,,,,3000.0,30.0,100.0,10.0,1000,5,5500,30,15,180,110,15,PDADI,0.5,,,,,,,5000.0,30.0,8.0,100.0,100.0,5.0,20.3915,77.191,1.10605,23.8841,161,CH4,20250522_合并结果.csv,
43065,20250522,111,Cs0.05FA0.9MA0.05PbI3.0,1.65,MACl,15.0,m-F-PEACl,2.0,,,"4,4,4-NA",0.5,,,,,3000.0,30.0,100.0,10.0,1000,5,5500,30,15,180,110,15,PDADI,0.5,,,,,,,5000.0,30.0,8.0,100.0,100.0,5.0,23.5533,81.3903,1.15473,25.061,162,CH1,20250522_合并结果.csv,
43066,20250522,111,Cs0.05FA0.9MA0.05PbI3.0,1.65,MACl,15.0,m-F-PEACl,2.0,,,"4,4,4-NA",0.5,,,,,3000.0,30.0,100.0,10.0,1000,5,5500,30,15,180,110,15,PDADI,0.5,,,,,,,5000.0,30.0,8.0,100.0,100.0,5.0,22.861,80.3747,1.1458,24.8237,162,CH2,20250522_合并结果.csv,
43067,20250522,111,Cs0.05FA0.9MA0.05PbI3.0,1.65,MACl,15.0,m-F-PEACl,2.0,,,"4,4,4-NA",0.5,,,,,3000.0,30.0,100.0,10.0,1000,5,5500,30,15,180,110,15,PDADI,0.5,,,,,,,5000.0,30.0,8.0,100.0,100.0,5.0,21.9417,79.1355,1.1292,24.5544,162,CH3,20250522_合并结果.csv,
43068,20250522,111,Cs0.05FA0.9MA0.05PbI3.0,1.65,MACl,15.0,m-F-PEACl,2.0,,,"4,4,4-NA",0.5,,,,,3000.0,30.0,100.0,10.0,1000,5,5500,30,15,180,110,15,PDADI,0.5,,,,,,,5000.0,30.0,8.0,100.0,100.0,5.0,21.985,79.1811,1.12767,24.6221,162,CH4,20250522_合并结果.csv,
43069,20250522,111,Cs0.05FA0.9MA0.05PbI3.0,1.65,MACl,15.0,m-F-PEACl,2.0,,,"4,4,4-NA",0.5,,,,,3000.0,30.0,100.0,10.0,1000,5,5500,30,15,180,110,15,PDADI,0.5,,,,,,,5000.0,30.0,8.0,100.0,100.0,5.0,4.26453,28.4575,0.604429,24.793,163,CH1,20250522_合并结果.csv,
43070,20250522,111,Cs0.05FA0.9MA0.05PbI3.0,1.65,MACl,15.0,m-F-PEACl,2.0,,,"4,4,4-NA",0.5,,,,,3000.0,30.0,100.0,10.0,1000,5,5500,30,15,180,110,15,PDADI,0.5,,,,,,,5000.0,30.0,8.0,100.0,100.0,5.0,21.7739,77.4276,1.11741,25.1668,163,CH2,20250522_合并结果.csv,
43071,20250522,111,Cs0.05FA0.9MA0.05PbI3.0,1.65,MACl,15.0,m-F-PEACl,2.0,,,"4,4,4-NA",0.5,,,,,3000.0,30.0,100.0,10.0,1000,5,5500,30,15,180,110,15,PDADI,0.5,,,,,,,5000.0,30.0,8.0,100.0,100.0,5.0,20.9458,75.9245,1.1109,24.8337,163,CH3,20250522_合并结果.csv,
43072,20250522,111,Cs0.05FA0.9MA0.05PbI3.0,1.65,MACl,15.0,m-F-PEACl,2.0,,,"4,4,4-NA",0.5,,,,,3000.0,30.0,100.0,10.0,1000,5,5500,30,15,180,110,15,PDADI,0.5,,,,,,,5000.0,30.0,8.0,100.0,100.0,5.0,21.4598,77.6505,1.11045,24.8875,163,CH4,20250522_合并结果.csv,
43073,20250522,111,Cs0.05FA0.9MA0.05PbI3.0,1.65,MACl,15.0,m-F-PEACl,2.0,,,"4,4,4-NA",0.5,,,,,3000.0,30.0,100.0,10.0,1000,5,5500,30,15,180,110,15,PDADI,0.5,,,,,,,5000.0,30.0,8.0,100.0,100.0,5.0,23.3281,77.0076,1.14905,26.3637,164,CH1,20250522_合并结果.csv,
43074,20250522,111,Cs0.05FA0.9MA0.05PbI3.0,1.65,MACl,15.0,m-F-PEACl,2.0,,,"4,4,4-NA",0.5,,,,,3000.0,30.0,100.0,10.0,1000,5,5500,30,15,180,110,15,PDADI,0.5,,,,,,,5000.0,30.0,8.0,100.0,100.0,5.0,23.4639,79.2007,1.13602,26.0786,164,CH2,20250522_合并结果.csv,
43075,20250522,111,Cs0.05FA0.9MA0.05PbI3.0,1.65,MACl,15.0,m-F-PEACl,2.0,,,"4,4,4-NA",0.5,,,,,3000.0,30.0,100.0,10.0,1000,5,5500,30,15,180,110,15,PDADI,0.5,,,,,,,5000.0,30.0,8.0,100.0,100.0,5.0,22.6166,77.8781,1.1281,25.7433,164,CH3,20250522_合并结果.csv,
43076,20250522,111,Cs0.05FA0.9MA0.05PbI3.0,1.65,MACl,15.0,m-F-PEACl,2.0,,,"4,4,4-NA",0.5,,,,,3000.0,30.0,100.0,10.0,1000,5,5500,30,15,180,110,15,PDADI,0.5,,,,,,,5000.0,30.0,8.0,100.0,100.0,5.0,23.0389,78.6571,1.13339,25.8432,164,CH4,20250522_合并结果.csv,
43077,20250522,111,Cs0.05FA0.9MA0.05PbI3.0,1.65,MACl,15.0,m-F-PEACl,2.0,,,"4,4,4-NA",0.5,,,,,3000.0,30.0,100.0,10.0,1000,5,5500,30,15,180,110,15,PDADI,0.5,,,,,,,5000.0,30.0,8.0,100.0,100.0,5.0,21.6581,77.1036,1.12752,24.9128,165,CH1,20250522_合并结果.csv,
43078,20250522,111,Cs0.05FA0.9MA0.05PbI3.0,1.65,MACl,15.0,m-F-PEACl,2.0,,,"4,4,4-NA",0.5,,,,,3000.0,30.0,100.0,10.0,1000,5,5500,30,15,180,110,15,PDADI,0.5,,,,,,,5000.0,30.0,8.0,100.0,100.0,5.0,20.7843,75.8291,1.11633,24.5531,165,CH2,20250522_合并结果.csv,
43079,20250522,111,Cs0.05FA0.9MA0.05PbI3.0,1.65,MACl,15.0,m-F-PEACl,2.0,,,"4,4,4-NA",0.5,,,,,3000.0,30.0,100.0,10.0,1000,5,5500,30,15,180,110,15,PDADI,0.5,,,,,,,5000.0,30.0,8.0,100.0,100.0,5.0,20.1271,75.2063,1.10632,24.1907,165,CH3,20250522_合并结果.csv,
43080,20250522,111,Cs0.05FA0.9MA0.05PbI3.0,1.65,MACl,15.0,m-F-PEACl,2.0,,,"4,4,4-NA",0.5,,,,,3000.0,30.0,100.0,10.0,1000,5,5500,30,15,180,110,15,PDADI,0.5,,,,,,,5000.0,30.0,8.0,100.0,100.0,5.0,3.70415,28.8479,0.535222,23.9906,165,CH4,20250522_合并结果.csv,
43081,20250522,111,Cs0.05FA0.9MA0.05PbI3.0,1.65,MACl,15.0,m-F-PEACl,2.0,,,"4,4,4-NA",0.5,,,,,3000.0,30.0,100.0,10.0,1000,5,5500,30,15,180,110,15,PDADI,0.5,,,,,,,5000.0,30.0,8.0,100.0,100.0,5.0,23.638,79.9087,1.15025,25.7172,166,CH1,20250522_合并结果.csv,
43082,20250522,111,Cs0.05FA0.9MA0.05PbI3.0,1.65,MACl,15.0,m-F-PEACl,2.0,,,"4,4,4-NA",0.5,,,,,3000.0,30.0,100.0,10.0,1000,5,5500,30,15,180,110,15,PDADI,0.5,,,,,,,5000.0,30.0,8.0,100.0,100.0,5.0,23.0059,79.6175,1.13767,25.3989,166,CH2,20250522_合并结果.csv,
43083,20250522,111,Cs0.05FA0.9MA0.05PbI3.0,1.65,MACl,15.0,m-F-PEACl,2.0,,,"4,4,4-NA",0.5,,,,,3000.0,30.0,100.0,10.0,1000,5,5500,30,15,180,110,15,PDADI,0.5,,,,,,,5000.0,30.0,8.0,100.0,100.0,5.0,22.4914,79.067,1.13385,25.0881,166,CH3,20250522_合并结果.csv,
43084,20250522,111,Cs0.05FA0.9MA0.05PbI3.0,1.65,MACl,15.0,m-F-PEACl,2.0,,,"4,4,4-NA",0.5,,,,,3000.0,30.0,100.0,10.0,1000,5,5500,30,15,180,110,15,PDADI,0.5,,,,,,,5000.0,30.0,8.0,100.0,100.0,5.0,22.6722,79.8912,1.13166,25.0771,166,CH4,20250522_合并结果.csv,
43085,20250522,111,Cs0.05FA0.9MA0.05PbI3.0,1.65,MACl,15.0,m-F-PEACl,2.0,,,"4,4,4-NA",0.5,,,,,3000.0,30.0,100.0,10.0,1000,5,5500,30,15,180,110,15,PDADI,0.5,,,,,,,5000.0,30.0,8.0,100.0,100.0,5.0,1.63866,24.8288,0.280099,23.5625,167,CH1,20250522_合并结果.csv,
43086,20250522,111,Cs0.05FA0.9MA0.05PbI3.0,1.65,MACl,15.0,m-F-PEACl,2.0,,,"4,4,4-NA",0.5,,,,,3000.0,30.0,100.0,10.0,1000,5,5500,30,15,180,110,15,PDADI,0.5,,,,,,,5000.0,30.0,8.0,100.0,100.0,5.0,20.7791,74.8965,1.11736,24.8298,167,CH2,20250522_合并结果.csv,
43087,20250522,111,Cs0.05FA0.9MA0.05PbI3.0,1.65,MACl,15.0,m-F-PEACl,2.0,,,"4,4,4-NA",0.5,,,,,3000.0,30.0,100.0,10.0,1000,5,5500,30,15,180,110,15,PDADI,0.5,,,,,,,5000.0,30.0,8.0,100.0,100.0,5.0,8.94253,37.9281,0.96863,24.3411,167,CH3,20250522_合并结果.csv,
43088,20250522,111,Cs0.05FA0.9MA0.05PbI3.0,1.65,MACl,15.0,m-F-PEACl,2.0,,,"4,4,4-NA",0.5,,,,,3000.0,30.0,100.0,10.0,1000,5,5500,30,15,180,110,15,PDADI,0.5,,,,,,,5000.0,30.0,8.0,100.0,100.0,5.0,19.7991,72.5886,1.11517,24.4588,167,CH4,20250522_合并结果.csv,
43089,20250522,111,Cs0.05FA0.9MA0.05PbI3.0,1.65,MACl,15.0,m-F-PEACl,2.0,,,"4,4,4-NA",0.5,,,,,3000.0,30.0,100.0,10.0,1000,5,5500,30,15,180,110,15,PDADI,0.5,,,,,,,5000.0,30.0,8.0,100.0,100.0,5.0,4.01473,30.099,0.527137,25.3034,168,CH1,20250522_合并结果.csv,
43090,20250522,111,Cs0.05FA0.9MA0.05PbI3.0,1.65,MACl,15.0,m-F-PEACl,2.0,,,"4,4,4-NA",0.5,,,,,3000.0,30.0,100.0,10.0,1000,5,5500,30,15,180,110,15,PDADI,0.5,,,,,,,5000.0,30.0,8.0,100.0,100.0,5.0,23.4342,79.2511,1.14192,25.8945,168,CH2,20250522_合并结果.csv,
43091,20250522,111,Cs0.05FA0.9MA0.05PbI3.0,1.65,MACl,15.0,m-F-PEACl,2.0,,,"4,4,4-NA",0.5,,,,,3000.0,30.0,100.0,10.0,1000,5,5500,30,15,180,110,15,PDADI,0.5,,,,,,,5000.0,30.0,8.0,100.0,100.0,5.0,22.4075,77.16,1.13601,25.5633,168,CH3,20250522_合并结果.csv,
43092,20250522,111,Cs0.05FA0.9MA0.05PbI3.0,1.65,MACl,15.0,m-F-PEACl,2.0,,,"4,4,4-NA",0.5,,,,,3000.0,30.0,100.0,10.0,1000,5,5500,30,15,180,110,15,PDADI,0.5,,,,,,,5000.0,30.0,8.0,100.0,100.0,5.0,22.0614,78.8092,1.12634,24.8535,168,CH4,20250522_合并结果.csv,
43093,20250522,111,Cs0.05FA0.9MA0.05PbI3.0,1.65,MACl,15.0,m-F-PEACl,2.0,,,"4,4,4-NA",0.5,,,,,3000.0,30.0,100.0,10.0,1000,5,5500,30,15,180,110,15,PDADI,0.5,,,,,,,5000.0,30.0,8.0,100.0,100.0,5.0,1.23046,24.8329,0.21763,22.7677,169,CH1,20250522_合并结果.csv,
43094,20250522,111,Cs0.05FA0.9MA0.05PbI3.0,1.65,MACl,15.0,m-F-PEACl,2.0,,,"4,4,4-NA",0.5,,,,,3000.0,30.0,100.0,10.0,1000,5,5500,30,15,180,110,15,PDADI,0.5,,,,,,,5000.0,30.0,8.0,100.0,100.0,5.0,20.2809,75.424,1.11743,24.0634,169,CH2,20250522_合并结果.csv,
43095,20250522,111,Cs0.05FA0.9MA0.05PbI3.0,1.65,MACl,15.0,m-F-PEACl,2.0,,,"4,4,4-NA",0.5,,,,,3000.0,30.0,100.0,10.0,1000,5,5500,30,15,180,110,15,PDADI,0.5,,,,,,,5000.0,30.0,8.0,100.0,100.0,5.0,19.7325,74.6547,1.11414,23.7238,169,CH3,20250522_合并结果.csv,
43096,20250522,111,Cs0.05FA0.9MA0.05PbI3.0,1.65,MACl,15.0,m-F-PEACl,2.0,,,"4,4,4-NA",0.5,,,,,3000.0,30.0,100.0,10.0,1000,5,5500,30,15,180,110,15,PDADI,0.5,,,,,,,5000.0,30.0,8.0,100.0,100.0,5.0,19.389,74.7488,1.11402,23.284,169,CH4,20250522_合并结果.csv,
43097,20250522,111,Cs0.05FA0.9MA0.05PbI3.0,1.65,MACl,15.0,m-F-PEACl,2.0,,,"4,4,4-NA",0.5,,,,,3000.0,30.0,100.0,10.0,1000,5,5500,30,15,180,110,15,PDADI,0.5,,,,,,,5000.0,30.0,8.0,100.0,100.0,5.0,23.1665,79.194,1.14895,25.4606,170,CH1,20250522_合并结果.csv,
43098,20250522,111,Cs0.05FA0.9MA0.05PbI3.0,1.65,MACl,15.0,m-F-PEACl,2.0,,,"4,4,4-NA",0.5,,,,,3000.0,30.0,100.0,10.0,1000,5,5500,30,15,180,110,15,PDADI,0.5,,,,,,,5000.0,30.0,8.0,100.0,100.0,5.0,22.7149,79.4874,1.14185,25.0266,170,CH2,20250522_合并结果.csv,
43099,20250522,111,Cs0.05FA0.9MA0.05PbI3.0,1.65,MACl,15.0,m-F-PEACl,2.0,,,"4,4,4-NA",0.5,,,,,3000.0,30.0,100.0,10.0,1000,5,5500,30,15,180,110,15,PDADI,0.5,,,,,,,5000.0,30.0,8.0,100.0,100.0,5.0,22.2612,79.2337,1.13577,24.7371,170,CH3,20250522_合并结果.csv,
43100,20250522,111,Cs0.05FA0.9MA0.05PbI3.0,1.65,MACl,15.0,m-F-PEACl,2.0,,,"4,4,4-NA",0.5,,,,,3000.0,30.0,100.0,10.0,1000,5,5500,30,15,180,110,15,PDADI,0.5,,,,,,,5000.0,30.0,8.0,100.0,100.0,5.0,21.8246,78.8786,1.13268,24.4275,170,CH4,20250522_合并结果.csv,
43101,20250522,111,Cs0.05FA0.9MA0.05PbI3.0,1.65,MACl,15.0,m-F-PEACl,2.0,,,"4,4,4-NA",0.5,,,,,3000.0,30.0,100.0,10.0,1000,5,5500,30,15,180,110,15,PDADI,0.5,,,,,,,5000.0,30.0,8.0,100.0,100.0,5.0,20.2939,76.5127,1.13217,23.4273,171,CH1,20250522_合并结果.csv,
43102,20250522,111,Cs0.05FA0.9MA0.05PbI3.0,1.65,MACl,15.0,m-F-PEACl,2.0,,,"4,4,4-NA",0.5,,,,,3000.0,30.0,100.0,10.0,1000,5,5500,30,15,180,110,15,PDADI,0.5,,,,,,,5000.0,30.0,8.0,100.0,100.0,5.0,19.6617,75.9524,1.12569,22.9965,171,CH2,20250522_合并结果.csv,
43103,20250522,111,Cs0.05FA0.9MA0.05PbI3.0,1.65,MACl,15.0,m-F-PEACl,2.0,,,"4,4,4-NA",0.5,,,,,3000.0,30.0,100.0,10.0,1000,5,5500,30,15,180,110,15,PDADI,0.5,,,,,,,5000.0,30.0,8.0,100.0,100.0,5.0,19.3557,75.683,1.11782,22.8791,171,CH3,20250522_合并结果.csv,
43104,20250522,111,Cs0.05FA0.9MA0.05PbI3.0,1.65,MACl,15.0,m-F-PEACl,2.0,,,"4,4,4-NA",0.5,,,,,3000.0,30.0,100.0,10.0,1000,5,5500,30,15,180,110,15,PDADI,0.5,,,,,,,5000.0,30.0,8.0,100.0,100.0,5.0,19.8496,76.6924,1.11515,23.2096,171,CH4,20250522_合并结果.csv,
43105,20250522,111,Cs0.05FA0.9MA0.05PbI3.0,1.65,MACl,15.0,m-F-PEACl,2.0,,,"4,4,4-NA",0.5,,,,,3000.0,30.0,100.0,10.0,1000,5,5500,30,15,180,110,15,PDADI,0.5,,,,,,,5000.0,30.0,8.0,100.0,100.0,5.0,23.4811,79.5993,1.15781,25.4783,172,CH1,20250522_合并结果.csv,
43106,20250522,111,Cs0.05FA0.9MA0.05PbI3.0,1.65,MACl,15.0,m-F-PEACl,2.0,,,"4,4,4-NA",0.5,,,,,3000.0,30.0,100.0,10.0,1000,5,5500,30,15,180,110,15,PDADI,0.5,,,,,,,5000.0,30.0,8.0,100.0,100.0,5.0,22.5994,78.3792,1.15112,25.0481,172,CH2,20250522_合并结果.csv,
43107,20250522,111,Cs0.05FA0.9MA0.05PbI3.0,1.65,MACl,15.0,m-F-PEACl,2.0,,,"4,4,4-NA",0.5,,,,,3000.0,30.0,100.0,10.0,1000,5,5500,30,15,180,110,15,PDADI,0.5,,,,,,,5000.0,30.0,8.0,100.0,100.0,5.0,22.146,78.2334,1.14428,24.7382,172,CH3,20250522_合并结果.csv,
43108,20250522,111,Cs0.05FA0.9MA0.05PbI3.0,1.65,MACl,15.0,m-F-PEACl,2.0,,,"4,4,4-NA",0.5,,,,,3000.0,30.0,100.0,10.0,1000,5,5500,30,15,180,110,15,PDADI,0.5,,,,,,,5000.0,30.0,8.0,100.0,100.0,5.0,22.1695,78.97,1.13794,24.6702,172,CH4,20250522_合并结果.csv,
43109,20250522,111,Cs0.05FA0.9MA0.05PbI3.0,1.65,MACl,15.0,m-F-PEACl,2.0,,,"4,4,4-NA",0.5,,,,,3000.0,30.0,100.0,10.0,1000,5,5500,30,15,180,110,15,PDADI,0.5,,,,,,,5000.0,30.0,8.0,100.0,100.0,5.0,19.1007,75.9276,1.1359,22.1469,173,CH1,20250522_合并结果.csv,
43110,20250522,111,Cs0.05FA0.9MA0.05PbI3.0,1.65,MACl,15.0,m-F-PEACl,2.0,,,"4,4,4-NA",0.5,,,,,3000.0,30.0,100.0,10.0,1000,5,5500,30,15,180,110,15,PDADI,0.5,,,,,,,5000.0,30.0,8.0,100.0,100.0,5.0,18.0604,74.3897,1.13062,21.4733,173,CH2,20250522_合并结果.csv,
43111,20250522,111,Cs0.05FA0.9MA0.05PbI3.0,1.65,MACl,15.0,m-F-PEACl,2.0,,,"4,4,4-NA",0.5,,,,,3000.0,30.0,100.0,10.0,1000,5,5500,30,15,180,110,15,PDADI,0.5,,,,,,,5000.0,30.0,8.0,100.0,100.0,5.0,6.56215,35.3575,0.852984,21.7582,173,CH3,20250522_合并结果.csv,
43112,20250522,111,Cs0.05FA0.9MA0.05PbI3.0,1.65,MACl,15.0,m-F-PEACl,2.0,,,"4,4,4-NA",0.5,,,,,3000.0,30.0,100.0,10.0,1000,5,5500,30,15,180,110,15,PDADI,0.5,,,,,,,5000.0,30.0,8.0,100.0,100.0,5.0,18.5742,74.9878,1.11468,22.2213,173,CH4,20250522_合并结果.csv,
43113,20250522,111,Cs0.05FA0.9MA0.05PbI3.0,1.65,MACl,15.0,m-F-PEACl,2.0,,,"4,4,4-NA",0.5,,,,,3000.0,30.0,100.0,10.0,1000,5,5500,30,15,180,110,15,PDADI,0.5,,,,,,,5000.0,30.0,8.0,100.0,100.0,5.0,23.1873,80.2385,1.16387,24.8292,174,CH1,20250522_合并结果.csv,
43114,20250522,111,Cs0.05FA0.9MA0.05PbI3.0,1.65,MACl,15.0,m-F-PEACl,2.0,,,"4,4,4-NA",0.5,,,,,3000.0,30.0,100.0,10.0,1000,5,5500,30,15,180,110,15,PDADI,0.5,,,,,,,5000.0,30.0,8.0,100.0,100.0,5.0,21.4626,77.9219,1.13934,24.1752,174,CH2,20250522_合并结果.csv,
43115,20250522,111,Cs0.05FA0.9MA0.05PbI3.0,1.65,MACl,15.0,m-F-PEACl,2.0,,,"4,4,4-NA",0.5,,,,,3000.0,30.0,100.0,10.0,1000,5,5500,30,15,180,110,15,PDADI,0.5,,,,,,,5000.0,30.0,8.0,100.0,100.0,5.0,21.0797,75.7114,1.12668,24.7118,174,CH3,20250522_合并结果.csv,
43116,20250522,111,Cs0.05FA0.9MA0.05PbI3.0,1.65,MACl,15.0,m-F-PEACl,2.0,,,"4,4,4-NA",0.5,,,,,3000.0,30.0,100.0,10.0,1000,5,5500,30,15,180,110,15,PDADI,0.5,,,,,,,5000.0,30.0,8.0,100.0,100.0,5.0,21.2923,77.5488,1.13104,24.2756,174,CH4,20250522_合并结果.csv,
43117,20250522,111,Cs0.05FA0.9MA0.05PbI3.0,1.65,MACl,15.0,m-F-PEACl,2.0,,,"4,4,4-NA",0.5,,,,,3000.0,30.0,100.0,10.0,1000,5,5500,30,15,180,110,15,PDADI,0.5,,,,,,,5000.0,30.0,8.0,100.0,100.0,5.0,19.1016,73.1773,1.13119,23.0759,175,CH1,20250522_合并结果.csv,
43118,20250522,111,Cs0.05FA0.9MA0.05PbI3.0,1.65,MACl,15.0,m-F-PEACl,2.0,,,"4,4,4-NA",0.5,,,,,3000.0,30.0,100.0,10.0,1000,5,5500,30,15,180,110,15,PDADI,0.5,,,,,,,5000.0,30.0,8.0,100.0,100.0,5.0,19.0113,74.2869,1.12683,22.7112,175,CH2,20250522_合并结果.csv,
43119,20250522,111,Cs0.05FA0.9MA0.05PbI3.0,1.65,MACl,15.0,m-F-PEACl,2.0,,,"4,4,4-NA",0.5,,,,,3000.0,30.0,100.0,10.0,1000,5,5500,30,15,180,110,15,PDADI,0.5,,,,,,,5000.0,30.0,8.0,100.0,100.0,5.0,18.8398,74.8852,1.12083,22.4461,175,CH3,20250522_合并结果.csv,
43120,20250522,111,Cs0.05FA0.9MA0.05PbI3.0,1.65,MACl,15.0,m-F-PEACl,2.0,,,"4,4,4-NA",0.5,,,,,3000.0,30.0,100.0,10.0,1000,5,5500,30,15,180,110,15,PDADI,0.5,,,,,,,5000.0,30.0,8.0,100.0,100.0,5.0,19.3414,75.5935,1.12558,22.7313,175,CH4,20250522_合并结果.csv,
43121,20250522,111,Cs0.05FA0.9MA0.05PbI3.0,1.65,MACl,15.0,m-F-PEACl,2.0,,,"4,4,4-NA",0.5,,,,,3000.0,30.0,100.0,10.0,1000,5,5500,30,15,180,110,15,PDADI,0.5,,,,,,,5000.0,30.0,8.0,100.0,100.0,5.0,22.0524,77.7311,1.16189,24.4171,176,CH1,20250522_合并结果.csv,
43122,20250522,111,Cs0.05FA0.9MA0.05PbI3.0,1.65,MACl,15.0,m-F-PEACl,2.0,,,"4,4,4-NA",0.5,,,,,3000.0,30.0,100.0,10.0,1000,5,5500,30,15,180,110,15,PDADI,0.5,,,,,,,5000.0,30.0,8.0,100.0,100.0,5.0,21.7952,78.7899,1.14729,24.111,176,CH2,20250522_合并结果.csv,
43123,20250522,111,Cs0.05FA0.9MA0.05PbI3.0,1.65,MACl,15.0,m-F-PEACl,2.0,,,"4,4,4-NA",0.5,,,,,3000.0,30.0,100.0,10.0,1000,5,5500,30,15,180,110,15,PDADI,0.5,,,,,,,5000.0,30.0,8.0,100.0,100.0,5.0,21.6223,78.6849,1.14485,24.0028,176,CH3,20250522_合并结果.csv,
43124,20250522,111,Cs0.05FA0.9MA0.05PbI3.0,1.65,MACl,15.0,m-F-PEACl,2.0,,,"4,4,4-NA",0.5,,,,,3000.0,30.0,100.0,10.0,1000,5,5500,30,15,180,110,15,PDADI,0.5,,,,,,,5000.0,30.0,8.0,100.0,100.0,5.0,21.5138,78.5273,1.14386,23.951,176,CH4,20250522_合并结果.csv,
43125,20250522,111,Cs0.05FA0.9MA0.05PbI3.0,1.65,MACl,15.0,m-F-PEACl,2.0,,,"4,4,4-NA",0.5,,,,,3000.0,30.0,100.0,10.0,1000,5,5500,30,15,180,110,15,PDADI,0.5,,,,,,,5000.0,30.0,8.0,100.0,100.0,5.0,19.8451,73.8853,1.14586,23.4403,177,CH1,20250522_合并结果.csv,
43126,20250522,111,Cs0.05FA0.9MA0.05PbI3.0,1.65,MACl,15.0,m-F-PEACl,2.0,,,"4,4,4-NA",0.5,,,,,3000.0,30.0,100.0,10.0,1000,5,5500,30,15,180,110,15,PDADI,0.5,,,,,,,5000.0,30.0,8.0,100.0,100.0,5.0,19.7971,75.2273,1.13967,23.0912,177,CH2,20250522_合并结果.csv,
43127,20250522,111,Cs0.05FA0.9MA0.05PbI3.0,1.65,MACl,15.0,m-F-PEACl,2.0,,,"4,4,4-NA",0.5,,,,,3000.0,30.0,100.0,10.0,1000,5,5500,30,15,180,110,15,PDADI,0.5,,,,,,,5000.0,30.0,8.0,100.0,100.0,5.0,19.6832,75.1727,1.13489,23.0718,177,CH3,20250522_合并结果.csv,
43128,20250522,111,Cs0.05FA0.9MA0.05PbI3.0,1.65,MACl,15.0,m-F-PEACl,2.0,,,"4,4,4-NA",0.5,,,,,3000.0,30.0,100.0,10.0,1000,5,5500,30,15,180,110,15,PDADI,0.5,,,,,,,5000.0,30.0,8.0,100.0,100.0,5.0,20.1988,76.392,1.13351,23.3266,177,CH4,20250522_合并结果.csv,
43129,20250522,111,Cs0.05FA0.9MA0.05PbI3.0,1.65,MACl,15.0,m-F-PEACl,2.0,,,"4,4,4-NA",0.5,,,,,3000.0,30.0,100.0,10.0,1000,5,5500,30,15,180,110,15,PDADI,0.5,,,,,,,5000.0,30.0,8.0,100.0,100.0,5.0,23.1531,79.0347,1.16432,25.1605,178,CH1,20250522_合并结果.csv,
43130,20250522,111,Cs0.05FA0.9MA0.05PbI3.0,1.65,MACl,15.0,m-F-PEACl,2.0,,,"4,4,4-NA",0.5,,,,,3000.0,30.0,100.0,10.0,1000,5,5500,30,15,180,110,15,PDADI,0.5,,,,,,,5000.0,30.0,8.0,100.0,100.0,5.0,22.8807,79.2121,1.15782,24.9481,178,CH2,20250522_合并结果.csv,
43131,20250522,111,Cs0.05FA0.9MA0.05PbI3.0,1.65,MACl,15.0,m-F-PEACl,2.0,,,"4,4,4-NA",0.5,,,,,3000.0,30.0,100.0,10.0,1000,5,5500,30,15,180,110,15,PDADI,0.5,,,,,,,5000.0,30.0,8.0,100.0,100.0,5.0,22.4484,78.8659,1.14941,24.764,178,CH3,20250522_合并结果.csv,
43132,20250522,111,Cs0.05FA0.9MA0.05PbI3.0,1.65,MACl,15.0,m-F-PEACl,2.0,,,"4,4,4-NA",0.5,,,,,3000.0,30.0,100.0,10.0,1000,5,5500,30,15,180,110,15,PDADI,0.5,,,,,,,5000.0,30.0,8.0,100.0,100.0,5.0,22.3932,79.0483,1.14663,24.706,178,CH4,20250522_合并结果.csv,
43133,20250522,111,Cs0.05FA0.9MA0.05PbI3.0,1.65,MACl,15.0,m-F-PEACl,2.0,,,"4,4,4-NA",0.5,,,,,3000.0,30.0,100.0,10.0,1000,5,5500,30,15,180,110,15,PDADI,0.5,,,,,,,5000.0,30.0,8.0,100.0,100.0,5.0,21.0503,77.1311,1.14775,23.7783,179,CH1,20250522_合并结果.csv,
43134,20250522,111,Cs0.05FA0.9MA0.05PbI3.0,1.65,MACl,15.0,m-F-PEACl,2.0,,,"4,4,4-NA",0.5,,,,,3000.0,30.0,100.0,10.0,1000,5,5500,30,15,180,110,15,PDADI,0.5,,,,,,,5000.0,30.0,8.0,100.0,100.0,5.0,20.7151,76.7543,1.13944,23.686,179,CH2,20250522_合并结果.csv,
43135,20250522,111,Cs0.05FA0.9MA0.05PbI3.0,1.65,MACl,15.0,m-F-PEACl,2.0,,,"4,4,4-NA",0.5,,,,,3000.0,30.0,100.0,10.0,1000,5,5500,30,15,180,110,15,PDADI,0.5,,,,,,,5000.0,30.0,8.0,100.0,100.0,5.0,20.0478,75.5354,1.13127,23.4613,179,CH3,20250522_合并结果.csv,
43136,20250522,111,Cs0.05FA0.9MA0.05PbI3.0,1.65,MACl,15.0,m-F-PEACl,2.0,,,"4,4,4-NA",0.5,,,,,3000.0,30.0,100.0,10.0,1000,5,5500,30,15,180,110,15,PDADI,0.5,,,,,,,5000.0,30.0,8.0,100.0,100.0,5.0,20.1356,75.7674,1.12654,23.5903,179,CH4,20250522_合并结果.csv,
43137,20250522,111,Cs0.05FA0.9MA0.05PbI3.0,1.65,MACl,15.0,m-F-PEACl,2.0,,,"4,4,4-NA",0.5,,,,,3000.0,30.0,100.0,10.0,1000,5,5500,30,15,180,110,15,PDADI,0.5,,,,,,,5000.0,30.0,8.0,100.0,100.0,5.0,23.0002,78.6711,1.16306,25.1371,180,CH1,20250522_合并结果.csv,
43138,20250522,111,Cs0.05FA0.9MA0.05PbI3.0,1.65,MACl,15.0,m-F-PEACl,2.0,,,"4,4,4-NA",0.5,,,,,3000.0,30.0,100.0,10.0,1000,5,5500,30,15,180,110,15,PDADI,0.5,,,,,,,5000.0,30.0,8.0,100.0,100.0,5.0,22.7561,78.865,1.15326,25.02,180,CH2,20250522_合并结果.csv,
43139,20250522,111,Cs0.05FA0.9MA0.05PbI3.0,1.65,MACl,15.0,m-F-PEACl,2.0,,,"4,4,4-NA",0.5,,,,,3000.0,30.0,100.0,10.0,1000,5,5500,30,15,180,110,15,PDADI,0.5,,,,,,,5000.0,30.0,8.0,100.0,100.0,5.0,22.6531,79.2362,1.14699,24.9254,180,CH3,20250522_合并结果.csv,
43140,20250522,111,Cs0.05FA0.9MA0.05PbI3.0,1.65,MACl,15.0,m-F-PEACl,2.0,,,"4,4,4-NA",0.5,,,,,3000.0,30.0,100.0,10.0,1000,5,5500,30,15,180,110,15,PDADI,0.5,,,,,,,5000.0,30.0,8.0,100.0,100.0,5.0,22.3982,78.9685,1.14285,24.8182,180,CH4,20250522_合并结果.csv,
43141,20250522,111,Cs0.05MA0.1FA0.85PbI3.0,1.73,MACl,14.6,PEAI,0.517,,,"4,4,4-NA",0.5,,,,,3000.0,30.0,100.0,10.0,1000,10,5000,40,10,160,110,25,PEAI,1.0,PDADI,0.5,PiPI,0.4,,,4900.0,30.0,8.0,130.0,100.0,5.0,10.473,42.4218,1.04138,23.7066,181,CH1,20250522_合并结果.csv,
43142,20250522,111,Cs0.05MA0.1FA0.85PbI3.0,1.73,MACl,14.6,PEAI,0.517,,,"4,4,4-NA",0.5,,,,,3000.0,30.0,100.0,10.0,1000,10,5000,40,10,160,110,25,PEAI,1.0,PDADI,0.5,PiPI,0.4,,,4900.0,30.0,8.0,130.0,100.0,5.0,19.5649,73.1567,1.12794,23.7103,181,CH2,20250522_合并结果.csv,
43143,20250522,111,Cs0.05MA0.1FA0.85PbI3.0,1.73,MACl,14.6,PEAI,0.517,,,"4,4,4-NA",0.5,,,,,3000.0,30.0,100.0,10.0,1000,10,5000,40,10,160,110,25,PEAI,1.0,PDADI,0.5,PiPI,0.4,,,4900.0,30.0,8.0,130.0,100.0,5.0,19.0575,73.4942,1.12402,23.0695,181,CH3,20250522_合并结果.csv,
43144,20250522,111,Cs0.05MA0.1FA0.85PbI3.0,1.73,MACl,14.6,PEAI,0.517,,,"4,4,4-NA",0.5,,,,,3000.0,30.0,100.0,10.0,1000,10,5000,40,10,160,110,25,PEAI,1.0,PDADI,0.5,PiPI,0.4,,,4900.0,30.0,8.0,130.0,100.0,5.0,1.77133,26.6782,0.304092,21.8342,181,CH4,20250522_合并结果.csv,
43145,20250522,111,Cs0.05MA0.1FA0.85PbI3.0,1.73,MACl,14.6,PEAI,0.517,,,"4,4,4-NA",0.5,,,,,3000.0,30.0,100.0,10.0,1000,10,5000,40,10,160,110,25,PEAI,1.0,PDADI,0.5,PiPI,0.4,,,4900.0,30.0,8.0,130.0,100.0,5.0,16.9521,59.7542,1.11845,25.3654,182,CH1,20250522_合并结果.csv,
43146,20250522,111,Cs0.05MA0.1FA0.85PbI3.0,1.73,MACl,14.6,PEAI,0.517,,,"4,4,4-NA",0.5,,,,,3000.0,30.0,100.0,10.0,1000,10,5000,40,10,160,110,25,PEAI,1.0,PDADI,0.5,PiPI,0.4,,,4900.0,30.0,8.0,130.0,100.0,5.0,22.9275,79.4771,1.13643,25.3847,182,CH2,20250522_合并结果.csv,
43147,20250522,111,Cs0.05MA0.1FA0.85PbI3.0,1.73,MACl,14.6,PEAI,0.517,,,"4,4,4-NA",0.5,,,,,3000.0,30.0,100.0,10.0,1000,10,5000,40,10,160,110,25,PEAI,1.0,PDADI,0.5,PiPI,0.4,,,4900.0,30.0,8.0,130.0,100.0,5.0,22.202,79.1697,1.1339,24.7319,182,CH3,20250522_合并结果.csv,
43148,20250522,111,Cs0.05MA0.1FA0.85PbI3.0,1.73,MACl,14.6,PEAI,0.517,,,"4,4,4-NA",0.5,,,,,3000.0,30.0,100.0,10.0,1000,10,5000,40,10,160,110,25,PEAI,1.0,PDADI,0.5,PiPI,0.4,,,4900.0,30.0,8.0,130.0,100.0,5.0,3.06488,28.1254,0.453335,24.0379,182,CH4,20250522_合并结果.csv,
43149,20250522,111,Cs0.05MA0.1FA0.85PbI3.0,1.73,MACl,14.6,PEAI,0.517,,,"4,4,4-NA",0.5,,,,,3000.0,30.0,100.0,10.0,1000,10,5000,40,10,160,110,25,PEAI,1.0,PDADI,0.5,PiPI,0.4,,,4900.0,30.0,8.0,130.0,100.0,5.0,20.512,74.1454,1.14283,24.2071,183,CH1,20250522_合并结果.csv,
43150,20250522,111,Cs0.05MA0.1FA0.85PbI3.0,1.73,MACl,14.6,PEAI,0.517,,,"4,4,4-NA",0.5,,,,,3000.0,30.0,100.0,10.0,1000,10,5000,40,10,160,110,25,PEAI,1.0,PDADI,0.5,PiPI,0.4,,,4900.0,30.0,8.0,130.0,100.0,5.0,20.1739,73.8316,1.1291,24.1999,183,CH2,20250522_合并结果.csv,
43151,20250522,111,Cs0.05MA0.1FA0.85PbI3.0,1.73,MACl,14.6,PEAI,0.517,,,"4,4,4-NA",0.5,,,,,3000.0,30.0,100.0,10.0,1000,10,5000,40,10,160,110,25,PEAI,1.0,PDADI,0.5,PiPI,0.4,,,4900.0,30.0,8.0,130.0,100.0,5.0,19.8085,73.4795,1.1218,24.0309,183,CH3,20250522_合并结果.csv,
43152,20250522,111,Cs0.05MA0.1FA0.85PbI3.0,1.73,MACl,14.6,PEAI,0.517,,,"4,4,4-NA",0.5,,,,,3000.0,30.0,100.0,10.0,1000,10,5000,40,10,160,110,25,PEAI,1.0,PDADI,0.5,PiPI,0.4,,,4900.0,30.0,8.0,130.0,100.0,5.0,19.8666,74.5111,1.11629,23.8851,183,CH4,20250522_合并结果.csv,
43153,20250522,111,Cs0.05MA0.1FA0.85PbI3.0,1.73,MACl,14.6,PEAI,0.517,,,"4,4,4-NA",0.5,,,,,3000.0,30.0,100.0,10.0,1000,10,5000,40,10,160,110,25,PEAI,1.0,PDADI,0.5,PiPI,0.4,,,4900.0,30.0,8.0,130.0,100.0,5.0,23.9124,81.5848,1.14089,25.6904,184,CH1,20250522_合并结果.csv,
43154,20250522,111,Cs0.05MA0.1FA0.85PbI3.0,1.73,MACl,14.6,PEAI,0.517,,,"4,4,4-NA",0.5,,,,,3000.0,30.0,100.0,10.0,1000,10,5000,40,10,160,110,25,PEAI,1.0,PDADI,0.5,PiPI,0.4,,,4900.0,30.0,8.0,130.0,100.0,5.0,22.7933,79.1711,1.12931,25.4934,184,CH2,20250522_合并结果.csv,
43155,20250522,111,Cs0.05MA0.1FA0.85PbI3.0,1.73,MACl,14.6,PEAI,0.517,,,"4,4,4-NA",0.5,,,,,3000.0,30.0,100.0,10.0,1000,10,5000,40,10,160,110,25,PEAI,1.0,PDADI,0.5,PiPI,0.4,,,4900.0,30.0,8.0,130.0,100.0,5.0,22.1584,78.0474,1.12295,25.2824,184,CH3,20250522_合并结果.csv,
43156,20250522,111,Cs0.05MA0.1FA0.85PbI3.0,1.73,MACl,14.6,PEAI,0.517,,,"4,4,4-NA",0.5,,,,,3000.0,30.0,100.0,10.0,1000,10,5000,40,10,160,110,25,PEAI,1.0,PDADI,0.5,PiPI,0.4,,,4900.0,30.0,8.0,130.0,100.0,5.0,22.0388,78.102,1.12312,25.1246,184,CH4,20250522_合并结果.csv,
43157,20250522,111,Cs0.05MA0.1FA0.85PbI3.0,1.73,MACl,14.6,PEAI,0.517,,,"4,4,4-NA",0.5,,,,,3000.0,30.0,100.0,10.0,1000,10,5000,40,10,160,110,25,PEAI,1.0,PDADI,0.5,PiPI,0.4,,,4900.0,30.0,8.0,130.0,100.0,5.0,22.6528,80.3796,1.12518,25.0469,185,CH1,20250522_合并结果.csv,
43158,20250522,111,Cs0.05MA0.1FA0.85PbI3.0,1.73,MACl,14.6,PEAI,0.517,,,"4,4,4-NA",0.5,,,,,3000.0,30.0,100.0,10.0,1000,10,5000,40,10,160,110,25,PEAI,1.0,PDADI,0.5,PiPI,0.4,,,4900.0,30.0,8.0,130.0,100.0,5.0,22.1309,79.5692,1.11362,24.9756,185,CH2,20250522_合并结果.csv,
43159,20250522,111,Cs0.05MA0.1FA0.85PbI3.0,1.73,MACl,14.6,PEAI,0.517,,,"4,4,4-NA",0.5,,,,,3000.0,30.0,100.0,10.0,1000,10,5000,40,10,160,110,25,PEAI,1.0,PDADI,0.5,PiPI,0.4,,,4900.0,30.0,8.0,130.0,100.0,5.0,22.0577,80.1914,1.10694,24.8489,185,CH3,20250522_合并结果.csv,
43160,20250522,111,Cs0.05MA0.1FA0.85PbI3.0,1.73,MACl,14.6,PEAI,0.517,,,"4,4,4-NA",0.5,,,,,3000.0,30.0,100.0,10.0,1000,10,5000,40,10,160,110,25,PEAI,1.0,PDADI,0.5,PiPI,0.4,,,4900.0,30.0,8.0,130.0,100.0,5.0,21.6909,80.3057,1.09716,24.6185,185,CH4,20250522_合并结果.csv,
43161,20250522,111,Cs0.05MA0.1FA0.85PbI3.0,1.73,MACl,14.6,PEAI,0.517,,,"4,4,4-NA",0.5,,,,,3000.0,30.0,100.0,10.0,1000,10,5000,40,10,160,110,25,PEAI,1.0,PDADI,0.5,PiPI,0.4,,,4900.0,30.0,8.0,130.0,100.0,5.0,22.5978,79.9679,1.09915,25.7095,186,CH1,20250522_合并结果.csv,
43162,20250522,111,Cs0.05MA0.1FA0.85PbI3.0,1.73,MACl,14.6,PEAI,0.517,,,"4,4,4-NA",0.5,,,,,3000.0,30.0,100.0,10.0,1000,10,5000,40,10,160,110,25,PEAI,1.0,PDADI,0.5,PiPI,0.4,,,4900.0,30.0,8.0,130.0,100.0,5.0,22.5489,81.1608,1.08659,25.5689,186,CH2,20250522_合并结果.csv,
43163,20250522,111,Cs0.05MA0.1FA0.85PbI3.0,1.73,MACl,14.6,PEAI,0.517,,,"4,4,4-NA",0.5,,,,,3000.0,30.0,100.0,10.0,1000,10,5000,40,10,160,110,25,PEAI,1.0,PDADI,0.5,PiPI,0.4,,,4900.0,30.0,8.0,130.0,100.0,5.0,22.4361,81.4925,1.08732,25.3205,186,CH3,20250522_合并结果.csv,
43164,20250522,111,Cs0.05MA0.1FA0.85PbI3.0,1.73,MACl,14.6,PEAI,0.517,,,"4,4,4-NA",0.5,,,,,3000.0,30.0,100.0,10.0,1000,10,5000,40,10,160,110,25,PEAI,1.0,PDADI,0.5,PiPI,0.4,,,4900.0,30.0,8.0,130.0,100.0,5.0,22.3353,81.977,1.08041,25.2181,186,CH4,20250522_合并结果.csv,
43165,20250522,111,Cs0.05MA0.1FA0.85PbI3.0,1.73,MACl,14.6,PEAI,0.517,,,"4,4,4-NA",0.5,,,,,3000.0,30.0,100.0,10.0,1000,10,5000,40,10,160,110,25,PEAI,1.0,PDADI,0.5,PiPI,0.4,,,4900.0,30.0,8.0,130.0,100.0,5.0,23.1236,81.9569,1.11703,25.2583,187,CH1,20250522_合并结果.csv,
43166,20250522,111,Cs0.05MA0.1FA0.85PbI3.0,1.73,MACl,14.6,PEAI,0.517,,,"4,4,4-NA",0.5,,,,,3000.0,30.0,100.0,10.0,1000,10,5000,40,10,160,110,25,PEAI,1.0,PDADI,0.5,PiPI,0.4,,,4900.0,30.0,8.0,130.0,100.0,5.0,22.8698,81.1771,1.11804,25.1984,187,CH2,20250522_合并结果.csv,
43167,20250522,111,Cs0.05MA0.1FA0.85PbI3.0,1.73,MACl,14.6,PEAI,0.517,,,"4,4,4-NA",0.5,,,,,3000.0,30.0,100.0,10.0,1000,10,5000,40,10,160,110,25,PEAI,1.0,PDADI,0.5,PiPI,0.4,,,4900.0,30.0,8.0,130.0,100.0,5.0,22.3673,79.8715,1.11621,25.0886,187,CH3,20250522_合并结果.csv,
43168,20250522,111,Cs0.05MA0.1FA0.85PbI3.0,1.73,MACl,14.6,PEAI,0.517,,,"4,4,4-NA",0.5,,,,,3000.0,30.0,100.0,10.0,1000,10,5000,40,10,160,110,25,PEAI,1.0,PDADI,0.5,PiPI,0.4,,,4900.0,30.0,8.0,130.0,100.0,5.0,21.958,79.4751,1.10755,24.9459,187,CH4,20250522_合并结果.csv,
43169,20250522,111,Cs0.05MA0.1FA0.85PbI3.0,1.73,MACl,14.6,PEAI,0.517,,,"4,4,4-NA",0.5,,,,,3000.0,30.0,100.0,10.0,1000,10,5000,40,10,160,110,25,PEAI,1.0,PDADI,0.5,PiPI,0.4,,,4900.0,30.0,8.0,130.0,100.0,5.0,22.8446,81.3939,1.09658,25.5947,188,CH1,20250522_合并结果.csv,
43170,20250522,111,Cs0.05MA0.1FA0.85PbI3.0,1.73,MACl,14.6,PEAI,0.517,,,"4,4,4-NA",0.5,,,,,3000.0,30.0,100.0,10.0,1000,10,5000,40,10,160,110,25,PEAI,1.0,PDADI,0.5,PiPI,0.4,,,4900.0,30.0,8.0,130.0,100.0,5.0,22.8173,81.4308,1.10109,25.4479,188,CH2,20250522_合并结果.csv,
