Repository: MI-Materials-Intelligence/Recipe-Language-Model

# Learning Layer

## Overview

In the learning layer, the formulas and parameters are encoded and then tokenised into recipes as inputs. Through atomic skills of data extraction, cleaning, and matching, these data are organised into standardised datasets, providing the basis for RLM training and iterative recipe refinement.

Key Atomic Skills:
- **Cleaning**: Preprocessing and outlier cleaning
- **Matching**: Matching data pairs based on variables
- **Extraction**: Data extraction from robotic boxes

File: seven_ai_layers_robotics/learning/data/data50764_from_db.csv (part 206 of 253)
No,date,rank,Formula PVK,Concentration PVK,Formula Additive 1,Concentration Additive 1,Formula Additive 2,Concentration Additive 2,Formula Additive 3,Concentration Additive 3,Formula SAM 1,Concentration SAM 1,Formula SAM 2,Concentration SAM 2,Formula SAM 3,Concentration SAM 3,Spin Coating Speed SAM,Spin Coating Time SAM,Annealed Temperature SAM,Annealed Time SAM,Spin Coating Speed PVK 1,Spin Coating Time PVK 1,Spin Coating Speed PVK 2,Spin Coating Time PVK 2,Antisolvent Dropping Timing,Antisolvent Volume,Annealed Temperature PVK,Annealed Time PVK,Formula Passivator 1,Concentration Passivator 1,Formula Passivator 2,Concentration Passivator 2,Formula Passivator 3,Concentration Passivator 3,Formula Passivator 4,Concentration Passivator 4,Spin Coating Speed Passivator,Spin Coating Time Passivator,Passivator Dropping Timing,Passivator Volume,Annealed Temperature Passivator,Annealed Time Passivator,PCE,FF,Voc,Jsc,Product,Channel,From,upload_time
43171,20250522,111,Cs0.05MA0.1FA0.85PbI3.0,1.73,MACl,14.6,PEAI,0.517,,,"4,4,4-NA",0.5,,,,,3000.0,30.0,100.0,10.0,1000,10,5000,40,10,160,110,25,PEAI,1.0,PDADI,0.5,PiPI,0.4,,,4900.0,30.0,8.0,130.0,100.0,5.0,22.6168,80.7949,1.10325,25.3731,188,CH3,20250522_合并结果.csv,
43172,20250522,111,Cs0.05MA0.1FA0.85PbI3.0,1.73,MACl,14.6,PEAI,0.517,,,"4,4,4-NA",0.5,,,,,3000.0,30.0,100.0,10.0,1000,10,5000,40,10,160,110,25,PEAI,1.0,PDADI,0.5,PiPI,0.4,,,4900.0,30.0,8.0,130.0,100.0,5.0,22.4789,80.8665,1.09666,25.3475,188,CH4,20250522_合并结果.csv,
43173,20250522,111,Cs0.05MA0.1FA0.85PbI3.0,1.73,MACl,14.6,PEAI,0.517,,,"4,4,4-NA",0.5,,,,,3000.0,30.0,100.0,10.0,1000,10,5000,40,10,160,110,25,PEAI,1.0,PDADI,0.5,PiPI,0.4,,,4900.0,30.0,8.0,130.0,100.0,5.0,23.4209,82.0246,1.11431,25.6243,189,CH1,20250522_合并结果.csv,
43174,20250522,111,Cs0.05MA0.1FA0.85PbI3.0,1.73,MACl,14.6,PEAI,0.517,,,"4,4,4-NA",0.5,,,,,3000.0,30.0,100.0,10.0,1000,10,5000,40,10,160,110,25,PEAI,1.0,PDADI,0.5,PiPI,0.4,,,4900.0,30.0,8.0,130.0,100.0,5.0,23.108,81.688,1.11568,25.3551,189,CH2,20250522_合并结果.csv,
43175,20250522,111,Cs0.05MA0.1FA0.85PbI3.0,1.73,MACl,14.6,PEAI,0.517,,,"4,4,4-NA",0.5,,,,,3000.0,30.0,100.0,10.0,1000,10,5000,40,10,160,110,25,PEAI,1.0,PDADI,0.5,PiPI,0.4,,,4900.0,30.0,8.0,130.0,100.0,5.0,22.4461,80.6169,1.10853,25.1169,189,CH3,20250522_合并结果.csv,
43176,20250522,111,Cs0.05MA0.1FA0.85PbI3.0,1.73,MACl,14.6,PEAI,0.517,,,"4,4,4-NA",0.5,,,,,3000.0,30.0,100.0,10.0,1000,10,5000,40,10,160,110,25,PEAI,1.0,PDADI,0.5,PiPI,0.4,,,4900.0,30.0,8.0,130.0,100.0,5.0,22.2769,81.1458,1.1011,24.9322,189,CH4,20250522_合并结果.csv,
43177,20250522,111,Cs0.05MA0.1FA0.85PbI3.0,1.73,MACl,14.6,PEAI,0.517,,,"4,4,4-NA",0.5,,,,,3000.0,30.0,100.0,10.0,1000,10,5000,40,10,160,110,25,PEAI,1.0,PDADI,0.5,PiPI,0.4,,,4900.0,30.0,8.0,130.0,100.0,5.0,23.0281,80.9432,1.09052,26.0882,190,CH1,20250522_合并结果.csv,
43178,20250522,111,Cs0.05MA0.1FA0.85PbI3.0,1.73,MACl,14.6,PEAI,0.517,,,"4,4,4-NA",0.5,,,,,3000.0,30.0,100.0,10.0,1000,10,5000,40,10,160,110,25,PEAI,1.0,PDADI,0.5,PiPI,0.4,,,4900.0,30.0,8.0,130.0,100.0,5.0,23.1016,81.2977,1.09362,25.9834,190,CH2,20250522_合并结果.csv,
43179,20250522,111,Cs0.05MA0.1FA0.85PbI3.0,1.73,MACl,14.6,PEAI,0.517,,,"4,4,4-NA",0.5,,,,,3000.0,30.0,100.0,10.0,1000,10,5000,40,10,160,110,25,PEAI,1.0,PDADI,0.5,PiPI,0.4,,,4900.0,30.0,8.0,130.0,100.0,5.0,21.7455,80.9373,1.0932,24.5766,190,CH3,20250522_合并结果.csv,
43180,20250522,111,Cs0.05MA0.1FA0.85PbI3.0,1.73,MACl,14.6,PEAI,0.517,,,"4,4,4-NA",0.5,,,,,3000.0,30.0,100.0,10.0,1000,10,5000,40,10,160,110,25,PEAI,1.0,PDADI,0.5,PiPI,0.4,,,4900.0,30.0,8.0,130.0,100.0,5.0,21.9426,81.5586,1.0948,24.5745,190,CH4,20250522_合并结果.csv,
43181,20250522,111,Cs0.05MA0.1FA0.85PbI3.0,1.73,MACl,14.6,PEAI,0.517,,,"4,4,4-NA",0.5,,,,,3000.0,30.0,100.0,10.0,1000,10,5000,40,10,160,110,25,PEAI,1.0,PDADI,0.5,PiPI,0.4,,,4900.0,30.0,8.0,130.0,100.0,5.0,20.2765,74.738,1.14365,23.7225,191,CH1,20250522_合并结果.csv,
43182,20250522,111,Cs0.05MA0.1FA0.85PbI3.0,1.73,MACl,14.6,PEAI,0.517,,,"4,4,4-NA",0.5,,,,,3000.0,30.0,100.0,10.0,1000,10,5000,40,10,160,110,25,PEAI,1.0,PDADI,0.5,PiPI,0.4,,,4900.0,30.0,8.0,130.0,100.0,5.0,20.395,75.1797,1.13797,23.8392,191,CH2,20250522_合并结果.csv,
43183,20250522,111,Cs0.05MA0.1FA0.85PbI3.0,1.73,MACl,14.6,PEAI,0.517,,,"4,4,4-NA",0.5,,,,,3000.0,30.0,100.0,10.0,1000,10,5000,40,10,160,110,25,PEAI,1.0,PDADI,0.5,PiPI,0.4,,,4900.0,30.0,8.0,130.0,100.0,5.0,20.4243,75.1497,1.13349,23.9774,191,CH3,20250522_合并结果.csv,
43184,20250522,111,Cs0.05MA0.1FA0.85PbI3.0,1.73,MACl,14.6,PEAI,0.517,,,"4,4,4-NA",0.5,,,,,3000.0,30.0,100.0,10.0,1000,10,5000,40,10,160,110,25,PEAI,1.0,PDADI,0.5,PiPI,0.4,,,4900.0,30.0,8.0,130.0,100.0,5.0,20.4632,76.0074,1.12602,23.9096,191,CH4,20250522_合并结果.csv,
43185,20250522,111,Cs0.05MA0.1FA0.85PbI3.0,1.73,MACl,14.6,PEAI,0.517,,,"4,4,4-NA",0.5,,,,,3000.0,30.0,100.0,10.0,1000,10,5000,40,10,160,110,25,PEAI,1.0,PDADI,0.5,PiPI,0.4,,,4900.0,30.0,8.0,130.0,100.0,5.0,24.2492,82.6309,1.15024,25.5133,192,CH1,20250522_合并结果.csv,
43186,20250522,111,Cs0.05MA0.1FA0.85PbI3.0,1.73,MACl,14.6,PEAI,0.517,,,"4,4,4-NA",0.5,,,,,3000.0,30.0,100.0,10.0,1000,10,5000,40,10,160,110,25,PEAI,1.0,PDADI,0.5,PiPI,0.4,,,4900.0,30.0,8.0,130.0,100.0,5.0,22.7772,79.3035,1.13542,25.2959,192,CH2,20250522_合并结果.csv,
43187,20250522,111,Cs0.05MA0.1FA0.85PbI3.0,1.73,MACl,14.6,PEAI,0.517,,,"4,4,4-NA",0.5,,,,,3000.0,30.0,100.0,10.0,1000,10,5000,40,10,160,110,25,PEAI,1.0,PDADI,0.5,PiPI,0.4,,,4900.0,30.0,8.0,130.0,100.0,5.0,22.6934,79.0696,1.13559,25.2738,192,CH3,20250522_合并结果.csv,
43188,20250522,111,Cs0.05MA0.1FA0.85PbI3.0,1.73,MACl,14.6,PEAI,0.517,,,"4,4,4-NA",0.5,,,,,3000.0,30.0,100.0,10.0,1000,10,5000,40,10,160,110,25,PEAI,1.0,PDADI,0.5,PiPI,0.4,,,4900.0,30.0,8.0,130.0,100.0,5.0,22.5678,79.3625,1.13033,25.1576,192,CH4,20250522_合并结果.csv,
43189,20250522,111,Cs0.05MA0.1FA0.85PbI3.0,1.73,MACl,14.6,PEAI,0.517,,,"4,4,4-NA",0.5,,,,,3000.0,30.0,100.0,10.0,1000,10,5000,40,10,160,110,25,PEAI,1.0,PDADI,0.5,PiPI,0.4,,,4900.0,30.0,8.0,130.0,100.0,5.0,20.1167,75.2956,1.14567,23.3201,193,CH1,20250522_合并结果.csv,
43190,20250522,111,Cs0.05MA0.1FA0.85PbI3.0,1.73,MACl,14.6,PEAI,0.517,,,"4,4,4-NA",0.5,,,,,3000.0,30.0,100.0,10.0,1000,10,5000,40,10,160,110,25,PEAI,1.0,PDADI,0.5,PiPI,0.4,,,4900.0,30.0,8.0,130.0,100.0,5.0,19.9645,74.7186,1.14068,23.4242,193,CH2,20250522_合并结果.csv,
43191,20250522,111,Cs0.05MA0.1FA0.85PbI3.0,1.73,MACl,14.6,PEAI,0.517,,,"4,4,4-NA",0.5,,,,,3000.0,30.0,100.0,10.0,1000,10,5000,40,10,160,110,25,PEAI,1.0,PDADI,0.5,PiPI,0.4,,,4900.0,30.0,8.0,130.0,100.0,5.0,19.7378,74.4745,1.13516,23.3472,193,CH3,20250522_合并结果.csv,
43192,20250522,111,Cs0.05MA0.1FA0.85PbI3.0,1.73,MACl,14.6,PEAI,0.517,,,"4,4,4-NA",0.5,,,,,3000.0,30.0,100.0,10.0,1000,10,5000,40,10,160,110,25,PEAI,1.0,PDADI,0.5,PiPI,0.4,,,4900.0,30.0,8.0,130.0,100.0,5.0,19.7688,75.7694,1.12982,23.0929,193,CH4,20250522_合并结果.csv,
43193,20250522,111,Cs0.05MA0.1FA0.85PbI3.0,1.73,MACl,14.6,PEAI,0.517,,,"4,4,4-NA",0.5,,,,,3000.0,30.0,100.0,10.0,1000,10,5000,40,10,160,110,25,PEAI,1.0,PDADI,0.5,PiPI,0.4,,,4900.0,30.0,8.0,130.0,100.0,5.0,23.3352,82.0732,1.14554,24.8198,194,CH1,20250522_合并结果.csv,
43194,20250522,111,Cs0.05MA0.1FA0.85PbI3.0,1.73,MACl,14.6,PEAI,0.517,,,"4,4,4-NA",0.5,,,,,3000.0,30.0,100.0,10.0,1000,10,5000,40,10,160,110,25,PEAI,1.0,PDADI,0.5,PiPI,0.4,,,4900.0,30.0,8.0,130.0,100.0,5.0,22.3501,79.2032,1.14075,24.737,194,CH2,20250522_合并结果.csv,
43195,20250522,111,Cs0.05MA0.1FA0.85PbI3.0,1.73,MACl,14.6,PEAI,0.517,,,"4,4,4-NA",0.5,,,,,3000.0,30.0,100.0,10.0,1000,10,5000,40,10,160,110,25,PEAI,1.0,PDADI,0.5,PiPI,0.4,,,4900.0,30.0,8.0,130.0,100.0,5.0,22.0266,78.7015,1.13577,24.642,194,CH3,20250522_合并结果.csv,
43196,20250522,111,Cs0.05MA0.1FA0.85PbI3.0,1.73,MACl,14.6,PEAI,0.517,,,"4,4,4-NA",0.5,,,,,3000.0,30.0,100.0,10.0,1000,10,5000,40,10,160,110,25,PEAI,1.0,PDADI,0.5,PiPI,0.4,,,4900.0,30.0,8.0,130.0,100.0,5.0,21.6147,78.3911,1.13493,24.2947,194,CH4,20250522_合并结果.csv,
43197,20250522,111,Cs0.05MA0.1FA0.85PbI3.0,1.73,MACl,14.6,PEAI,0.517,,,"4,4,4-NA",0.5,,,,,3000.0,30.0,100.0,10.0,1000,10,5000,40,10,160,110,25,PEAI,1.0,PDADI,0.5,PiPI,0.4,,,4900.0,30.0,8.0,130.0,100.0,5.0,0.100974,22.1199,0.029805,15.3157,195,CH1,20250522_合并结果.csv,
43198,20250522,111,Cs0.05MA0.1FA0.85PbI3.0,1.73,MACl,14.6,PEAI,0.517,,,"4,4,4-NA",0.5,,,,,3000.0,30.0,100.0,10.0,1000,10,5000,40,10,160,110,25,PEAI,1.0,PDADI,0.5,PiPI,0.4,,,4900.0,30.0,8.0,130.0,100.0,5.0,15.5669,62.0593,1.06636,23.523,195,CH2,20250522_合并结果.csv,
43199,20250522,111,Cs0.05MA0.1FA0.85PbI3.0,1.73,MACl,14.6,PEAI,0.517,,,"4,4,4-NA",0.5,,,,,3000.0,30.0,100.0,10.0,1000,10,5000,40,10,160,110,25,PEAI,1.0,PDADI,0.5,PiPI,0.4,,,4900.0,30.0,8.0,130.0,100.0,5.0,19.2674,76.8953,1.06874,23.4452,195,CH3,20250522_合并结果.csv,
43200,20250522,111,Cs0.05MA0.1FA0.85PbI3.0,1.73,MACl,14.6,PEAI,0.517,,,"4,4,4-NA",0.5,,,,,3000.0,30.0,100.0,10.0,1000,10,5000,40,10,160,110,25,PEAI,1.0,PDADI,0.5,PiPI,0.4,,,4900.0,30.0,8.0,130.0,100.0,5.0,15.1369,63.3576,1.02873,23.2241,195,CH4,20250522_合并结果.csv,
43201,20250522,111,Cs0.05MA0.1FA0.85PbI3.0,1.73,MACl,14.6,PEAI,0.517,,,"4,4,4-NA",0.5,,,,,3000.0,30.0,100.0,10.0,1000,10,5000,40,10,160,110,25,PEAI,1.0,PDADI,0.5,PiPI,0.4,,,4900.0,30.0,8.0,130.0,100.0,5.0,0.108111,24.2128,0.0336597,13.2652,196,CH1,20250522_合并结果.csv,
43202,20250522,111,Cs0.05MA0.1FA0.85PbI3.0,1.73,MACl,14.6,PEAI,0.517,,,"4,4,4-NA",0.5,,,,,3000.0,30.0,100.0,10.0,1000,10,5000,40,10,160,110,25,PEAI,1.0,PDADI,0.5,PiPI,0.4,,,4900.0,30.0,8.0,130.0,100.0,5.0,19.5448,77.448,1.04483,24.1531,196,CH2,20250522_合并结果.csv,
43203,20250522,111,Cs0.05MA0.1FA0.85PbI3.0,1.73,MACl,14.6,PEAI,0.517,,,"4,4,4-NA",0.5,,,,,3000.0,30.0,100.0,10.0,1000,10,5000,40,10,160,110,25,PEAI,1.0,PDADI,0.5,PiPI,0.4,,,4900.0,30.0,8.0,130.0,100.0,5.0,20.1911,80.2558,1.04893,23.9848,196,CH3,20250522_合并结果.csv,
43204,20250522,111,Cs0.05MA0.1FA0.85PbI3.0,1.73,MACl,14.6,PEAI,0.517,,,"4,4,4-NA",0.5,,,,,3000.0,30.0,100.0,10.0,1000,10,5000,40,10,160,110,25,PEAI,1.0,PDADI,0.5,PiPI,0.4,,,4900.0,30.0,8.0,130.0,100.0,5.0,17.4663,70.5342,1.0434,23.7329,196,CH4,20250522_合并结果.csv,
43205,20250522,111,Cs0.05MA0.1FA0.85PbI3.0,1.73,MACl,14.6,PEAI,0.517,,,"4,4,4-NA",0.5,,,,,3000.0,30.0,100.0,10.0,1000,10,5000,40,10,160,110,25,PEAI,1.0,PDADI,0.5,PiPI,0.4,,,4900.0,30.0,8.0,130.0,100.0,5.0,23.7002,81.9969,1.11471,25.9294,197,CH1,20250522_合并结果.csv,
43206,20250522,111,Cs0.05MA0.1FA0.85PbI3.0,1.73,MACl,14.6,PEAI,0.517,,,"4,4,4-NA",0.5,,,,,3000.0,30.0,100.0,10.0,1000,10,5000,40,10,160,110,25,PEAI,1.0,PDADI,0.5,PiPI,0.4,,,4900.0,30.0,8.0,130.0,100.0,5.0,23.0108,79.994,1.11496,25.7998,197,CH2,20250522_合并结果.csv,
43207,20250522,111,Cs0.05MA0.1FA0.85PbI3.0,1.73,MACl,14.6,PEAI,0.517,,,"4,4,4-NA",0.5,,,,,3000.0,30.0,100.0,10.0,1000,10,5000,40,10,160,110,25,PEAI,1.0,PDADI,0.5,PiPI,0.4,,,4900.0,30.0,8.0,130.0,100.0,5.0,23.2205,81.5409,1.10731,25.7173,197,CH3,20250522_合并结果.csv,
43208,20250522,111,Cs0.05MA0.1FA0.85PbI3.0,1.73,MACl,14.6,PEAI,0.517,,,"4,4,4-NA",0.5,,,,,3000.0,30.0,100.0,10.0,1000,10,5000,40,10,160,110,25,PEAI,1.0,PDADI,0.5,PiPI,0.4,,,4900.0,30.0,8.0,130.0,100.0,5.0,22.8759,81.3953,1.10509,25.4322,197,CH4,20250522_合并结果.csv,
43209,20250522,111,Cs0.05MA0.1FA0.85PbI3.0,1.73,MACl,14.6,PEAI,0.517,,,"4,4,4-NA",0.5,,,,,3000.0,30.0,100.0,10.0,1000,10,5000,40,10,160,110,25,PEAI,1.0,PDADI,0.5,PiPI,0.4,,,4900.0,30.0,8.0,130.0,100.0,5.0,23.389,81.4482,1.08766,26.402,198,CH1,20250522_合并结果.csv,
43210,20250522,111,Cs0.05MA0.1FA0.85PbI3.0,1.73,MACl,14.6,PEAI,0.517,,,"4,4,4-NA",0.5,,,,,3000.0,30.0,100.0,10.0,1000,10,5000,40,10,160,110,25,PEAI,1.0,PDADI,0.5,PiPI,0.4,,,4900.0,30.0,8.0,130.0,100.0,5.0,23.0394,81.261,1.08622,26.1018,198,CH2,20250522_合并结果.csv,
43211,20250522,111,Cs0.05MA0.1FA0.85PbI3.0,1.73,MACl,14.6,PEAI,0.517,,,"4,4,4-NA",0.5,,,,,3000.0,30.0,100.0,10.0,1000,10,5000,40,10,160,110,25,PEAI,1.0,PDADI,0.5,PiPI,0.4,,,4900.0,30.0,8.0,130.0,100.0,5.0,22.7823,81.6924,1.08669,25.6632,198,CH3,20250522_合并结果.csv,
43212,20250522,111,Cs0.05MA0.1FA0.85PbI3.0,1.73,MACl,14.6,PEAI,0.517,,,"4,4,4-NA",0.5,,,,,3000.0,30.0,100.0,10.0,1000,10,5000,40,10,160,110,25,PEAI,1.0,PDADI,0.5,PiPI,0.4,,,4900.0,30.0,8.0,130.0,100.0,5.0,22.4735,82.3572,1.08968,25.0421,198,CH4,20250522_合并结果.csv,
43213,20250522,111,Cs0.05MA0.1FA0.85PbI3.0,1.73,MACl,14.6,PEAI,0.517,,,"4,4,4-NA",0.5,,,,,3000.0,30.0,100.0,10.0,1000,10,5000,40,10,160,110,25,PEAI,1.0,PDADI,0.5,PiPI,0.4,,,4900.0,30.0,8.0,130.0,100.0,5.0,23.0746,82.3202,1.11451,25.1504,199,CH1,20250522_合并结果.csv,
43214,20250522,111,Cs0.05MA0.1FA0.85PbI3.0,1.73,MACl,14.6,PEAI,0.517,,,"4,4,4-NA",0.5,,,,,3000.0,30.0,100.0,10.0,1000,10,5000,40,10,160,110,25,PEAI,1.0,PDADI,0.5,PiPI,0.4,,,4900.0,30.0,8.0,130.0,100.0,5.0,22.9772,82.0465,1.11752,25.0599,199,CH2,20250522_合并结果.csv,
43215,20250522,111,Cs0.05MA0.1FA0.85PbI3.0,1.73,MACl,14.6,PEAI,0.517,,,"4,4,4-NA",0.5,,,,,3000.0,30.0,100.0,10.0,1000,10,5000,40,10,160,110,25,PEAI,1.0,PDADI,0.5,PiPI,0.4,,,4900.0,30.0,8.0,130.0,100.0,5.0,22.2682,79.6631,1.12325,24.8857,199,CH3,20250522_合并结果.csv,
43216,20250522,111,Cs0.05MA0.1FA0.85PbI3.0,1.73,MACl,14.6,PEAI,0.517,,,"4,4,4-NA",0.5,,,,,3000.0,30.0,100.0,10.0,1000,10,5000,40,10,160,110,25,PEAI,1.0,PDADI,0.5,PiPI,0.4,,,4900.0,30.0,8.0,130.0,100.0,5.0,22.2493,81.0233,1.11801,24.5619,199,CH4,20250522_合并结果.csv,
43217,20250522,111,Cs0.05MA0.1FA0.85PbI3.0,1.73,MACl,14.6,PEAI,0.517,,,"4,4,4-NA",0.5,,,,,3000.0,30.0,100.0,10.0,1000,10,5000,40,10,160,110,25,PEAI,1.0,PDADI,0.5,PiPI,0.4,,,4900.0,30.0,8.0,130.0,100.0,5.0,22.6101,81.5127,1.09649,25.2972,200,CH1,20250522_合并结果.csv,
43218,20250522,111,Cs0.05MA0.1FA0.85PbI3.0,1.73,MACl,14.6,PEAI,0.517,,,"4,4,4-NA",0.5,,,,,3000.0,30.0,100.0,10.0,1000,10,5000,40,10,160,110,25,PEAI,1.0,PDADI,0.5,PiPI,0.4,,,4900.0,30.0,8.0,130.0,100.0,5.0,22.7514,81.5824,1.09959,25.3618,200,CH2,20250522_合并结果.csv,
43219,20250522,111,Cs0.05MA0.1FA0.85PbI3.0,1.73,MACl,14.6,PEAI,0.517,,,"4,4,4-NA",0.5,,,,,3000.0,30.0,100.0,10.0,1000,10,5000,40,10,160,110,25,PEAI,1.0,PDADI,0.5,PiPI,0.4,,,4900.0,30.0,8.0,130.0,100.0,5.0,22.7985,81.8309,1.11102,25.0765,200,CH3,20250522_合并结果.csv,
43220,20250522,111,Cs0.05MA0.1FA0.85PbI3.0,1.73,MACl,14.6,PEAI,0.517,,,"4,4,4-NA",0.5,,,,,3000.0,30.0,100.0,10.0,1000,10,5000,40,10,160,110,25,PEAI,1.0,PDADI,0.5,PiPI,0.4,,,4900.0,30.0,8.0,130.0,100.0,5.0,22.4979,81.6386,1.11343,24.7504,200,CH4,20250522_合并结果.csv,
43221,20250522,111,Cs0.05MA0.1FA0.85PbI3.0,1.73,MACl,14.6,PEAI,0.517,,,Me-4PACz,0.189,DMACPA,0.126,4-ABnP,0.016,3000.0,30.0,100.0,10.0,1000,10,5000,40,10,160,110,25,PEAI,1.0,PDADI,0.5,PiPI,0.4,,,4900.0,30.0,8.0,130.0,100.0,5.0,21.8474,73.9572,1.16071,25.4504,201,CH1,20250522_合并结果.csv,
43222,20250522,111,Cs0.05MA0.1FA0.85PbI3.0,1.73,MACl,14.6,PEAI,0.517,,,Me-4PACz,0.189,DMACPA,0.126,4-ABnP,0.016,3000.0,30.0,100.0,10.0,1000,10,5000,40,10,160,110,25,PEAI,1.0,PDADI,0.5,PiPI,0.4,,,4900.0,30.0,8.0,130.0,100.0,5.0,21.9252,74.5619,1.15069,25.5545,201,CH2,20250522_合并结果.csv,
43223,20250522,111,Cs0.05MA0.1FA0.85PbI3.0,1.73,MACl,14.6,PEAI,0.517,,,Me-4PACz,0.189,DMACPA,0.126,4-ABnP,0.016,3000.0,30.0,100.0,10.0,1000,10,5000,40,10,160,110,25,PEAI,1.0,PDADI,0.5,PiPI,0.4,,,4900.0,30.0,8.0,130.0,100.0,5.0,0.673774,24.8952,0.123207,21.9665,201,CH3,20250522_合并结果.csv,
43224,20250522,111,Cs0.05MA0.1FA0.85PbI3.0,1.73,MACl,14.6,PEAI,0.517,,,Me-4PACz,0.189,DMACPA,0.126,4-ABnP,0.016,3000.0,30.0,100.0,10.0,1000,10,5000,40,10,160,110,25,PEAI,1.0,PDADI,0.5,PiPI,0.4,,,4900.0,30.0,8.0,130.0,100.0,5.0,21.9267,76.6223,1.14058,25.0896,201,CH4,20250522_合并结果.csv,
43225,20250522,111,Cs0.05MA0.1FA0.85PbI3.0,1.73,MACl,14.6,PEAI,0.517,,,Me-4PACz,0.189,DMACPA,0.126,4-ABnP,0.016,3000.0,30.0,100.0,10.0,1000,10,5000,40,10,160,110,25,PEAI,1.0,PDADI,0.5,PiPI,0.4,,,4900.0,30.0,8.0,130.0,100.0,5.0,23.8112,77.3271,1.16732,26.3791,202,CH1,20250522_合并结果.csv,
43226,20250522,111,Cs0.05MA0.1FA0.85PbI3.0,1.73,MACl,14.6,PEAI,0.517,,,Me-4PACz,0.189,DMACPA,0.126,4-ABnP,0.016,3000.0,30.0,100.0,10.0,1000,10,5000,40,10,160,110,25,PEAI,1.0,PDADI,0.5,PiPI,0.4,,,4900.0,30.0,8.0,130.0,100.0,5.0,23.6207,77.8074,1.15385,26.31,202,CH2,20250522_合并结果.csv,
43227,20250522,111,Cs0.05MA0.1FA0.85PbI3.0,1.73,MACl,14.6,PEAI,0.517,,,Me-4PACz,0.189,DMACPA,0.126,4-ABnP,0.016,3000.0,30.0,100.0,10.0,1000,10,5000,40,10,160,110,25,PEAI,1.0,PDADI,0.5,PiPI,0.4,,,4900.0,30.0,8.0,130.0,100.0,5.0,2.38215,26.8996,0.352959,25.0899,202,CH3,20250522_合并结果.csv,
43228,20250522,111,Cs0.05MA0.1FA0.85PbI3.0,1.73,MACl,14.6,PEAI,0.517,,,Me-4PACz,0.189,DMACPA,0.126,4-ABnP,0.016,3000.0,30.0,100.0,10.0,1000,10,5000,40,10,160,110,25,PEAI,1.0,PDADI,0.5,PiPI,0.4,,,4900.0,30.0,8.0,130.0,100.0,5.0,22.5763,77.3357,1.1398,25.6121,202,CH4,20250522_合并结果.csv,
43229,20250522,111,Cs0.05MA0.1FA0.85PbI3.0,1.73,MACl,14.6,PEAI,0.517,,,Me-4PACz,0.189,DMACPA,0.126,4-ABnP,0.016,3000.0,30.0,100.0,10.0,1000,10,5000,40,10,160,110,25,PEAI,1.0,PDADI,0.5,PiPI,0.4,,,4900.0,30.0,8.0,130.0,100.0,5.0,21.5818,74.6528,1.15839,24.9567,203,CH1,20250522_合并结果.csv,
43230,20250522,111,Cs0.05MA0.1FA0.85PbI3.0,1.73,MACl,14.6,PEAI,0.517,,,Me-4PACz,0.189,DMACPA,0.126,4-ABnP,0.016,3000.0,30.0,100.0,10.0,1000,10,5000,40,10,160,110,25,PEAI,1.0,PDADI,0.5,PiPI,0.4,,,4900.0,30.0,8.0,130.0,100.0,5.0,21.158,74.5385,1.15077,24.6663,203,CH2,20250522_合并结果.csv,
43231,20250522,111,Cs0.05MA0.1FA0.85PbI3.0,1.73,MACl,14.6,PEAI,0.517,,,Me-4PACz,0.189,DMACPA,0.126,4-ABnP,0.016,3000.0,30.0,100.0,10.0,1000,10,5000,40,10,160,110,25,PEAI,1.0,PDADI,0.5,PiPI,0.4,,,4900.0,30.0,8.0,130.0,100.0,5.0,20.9418,74.323,1.14455,24.6182,203,CH3,20250522_合并结果.csv,
43232,20250522,111,Cs0.05MA0.1FA0.85PbI3.0,1.73,MACl,14.6,PEAI,0.517,,,Me-4PACz,0.189,DMACPA,0.126,4-ABnP,0.016,3000.0,30.0,100.0,10.0,1000,10,5000,40,10,160,110,25,PEAI,1.0,PDADI,0.5,PiPI,0.4,,,4900.0,30.0,8.0,130.0,100.0,5.0,20.7103,74.6076,1.13775,24.3981,203,CH4,20250522_合并结果.csv,
43233,20250522,111,Cs0.05MA0.1FA0.85PbI3.0,1.73,MACl,14.6,PEAI,0.517,,,Me-4PACz,0.189,DMACPA,0.126,4-ABnP,0.016,3000.0,30.0,100.0,10.0,1000,10,5000,40,10,160,110,25,PEAI,1.0,PDADI,0.5,PiPI,0.4,,,4900.0,30.0,8.0,130.0,100.0,5.0,23.566,79.1531,1.16463,25.564,204,CH1,20250522_合并结果.csv,
43234,20250522,111,Cs0.05MA0.1FA0.85PbI3.0,1.73,MACl,14.6,PEAI,0.517,,,Me-4PACz,0.189,DMACPA,0.126,4-ABnP,0.016,3000.0,30.0,100.0,10.0,1000,10,5000,40,10,160,110,25,PEAI,1.0,PDADI,0.5,PiPI,0.4,,,4900.0,30.0,8.0,130.0,100.0,5.0,22.7847,78.0338,1.15117,25.3642,204,CH2,20250522_合并结果.csv,
43235,20250522,111,Cs0.05MA0.1FA0.85PbI3.0,1.73,MACl,14.6,PEAI,0.517,,,Me-4PACz,0.189,DMACPA,0.126,4-ABnP,0.016,3000.0,30.0,100.0,10.0,1000,10,5000,40,10,160,110,25,PEAI,1.0,PDADI,0.5,PiPI,0.4,,,4900.0,30.0,8.0,130.0,100.0,5.0,22.6011,77.8461,1.14616,25.3306,204,CH3,20250522_合并结果.csv,
43236,20250522,111,Cs0.05MA0.1FA0.85PbI3.0,1.73,MACl,14.6,PEAI,0.517,,,Me-4PACz,0.189,DMACPA,0.126,4-ABnP,0.016,3000.0,30.0,100.0,10.0,1000,10,5000,40,10,160,110,25,PEAI,1.0,PDADI,0.5,PiPI,0.4,,,4900.0,30.0,8.0,130.0,100.0,5.0,22.1262,77.6402,1.14033,24.9914,204,CH4,20250522_合并结果.csv,
43237,20250522,111,Cs0.05MA0.1FA0.85PbI3.0,1.73,MACl,14.6,PEAI,0.517,,,Me-4PACz,0.189,DMACPA,0.126,4-ABnP,0.016,3000.0,30.0,100.0,10.0,1000,10,5000,40,10,160,110,25,PEAI,1.0,PDADI,0.5,PiPI,0.4,,,4900.0,30.0,8.0,130.0,100.0,5.0,14.4964,58.1374,1.06788,23.3497,205,CH1,20250522_合并结果.csv,
43238,20250522,111,Cs0.05MA0.1FA0.85PbI3.0,1.73,MACl,14.6,PEAI,0.517,,,Me-4PACz,0.189,DMACPA,0.126,4-ABnP,0.016,3000.0,30.0,100.0,10.0,1000,10,5000,40,10,160,110,25,PEAI,1.0,PDADI,0.5,PiPI,0.4,,,4900.0,30.0,8.0,130.0,100.0,5.0,13.6214,55.408,1.0667,23.0466,205,CH2,20250522_合并结果.csv,
43239,20250522,111,Cs0.05MA0.1FA0.85PbI3.0,1.73,MACl,14.6,PEAI,0.517,,,Me-4PACz,0.189,DMACPA,0.126,4-ABnP,0.016,3000.0,30.0,100.0,10.0,1000,10,5000,40,10,160,110,25,PEAI,1.0,PDADI,0.5,PiPI,0.4,,,4900.0,30.0,8.0,130.0,100.0,5.0,14.8737,58.221,1.09545,23.321,205,CH3,20250522_合并结果.csv,
43240,20250522,111,Cs0.05MA0.1FA0.85PbI3.0,1.73,MACl,14.6,PEAI,0.517,,,Me-4PACz,0.189,DMACPA,0.126,4-ABnP,0.016,3000.0,30.0,100.0,10.0,1000,10,5000,40,10,160,110,25,PEAI,1.0,PDADI,0.5,PiPI,0.4,,,4900.0,30.0,8.0,130.0,100.0,5.0,15.8505,61.1474,1.10757,23.4043,205,CH4,20250522_合并结果.csv,
43241,20250522,111,Cs0.05MA0.1FA0.85PbI3.0,1.73,MACl,14.6,PEAI,0.517,,,Me-4PACz,0.189,DMACPA,0.126,4-ABnP,0.016,3000.0,30.0,100.0,10.0,1000,10,5000,40,10,160,110,25,PEAI,1.0,PDADI,0.5,PiPI,0.4,,,4900.0,30.0,8.0,130.0,100.0,5.0,11.858,49.5087,1.06853,22.4151,206,CH1,20250522_合并结果.csv,
43242,20250522,111,Cs0.05MA0.1FA0.85PbI3.0,1.73,MACl,14.6,PEAI,0.517,,,Me-4PACz,0.189,DMACPA,0.126,4-ABnP,0.016,3000.0,30.0,100.0,10.0,1000,10,5000,40,10,160,110,25,PEAI,1.0,PDADI,0.5,PiPI,0.4,,,4900.0,30.0,8.0,130.0,100.0,5.0,12.2798,49.0709,1.07289,23.3243,206,CH2,20250522_合并结果.csv,
43243,20250522,111,Cs0.05MA0.1FA0.85PbI3.0,1.73,MACl,14.6,PEAI,0.517,,,Me-4PACz,0.189,DMACPA,0.126,4-ABnP,0.016,3000.0,30.0,100.0,10.0,1000,10,5000,40,10,160,110,25,PEAI,1.0,PDADI,0.5,PiPI,0.4,,,4900.0,30.0,8.0,130.0,100.0,5.0,17.1546,59.8408,1.10523,25.9375,206,CH3,20250522_合并结果.csv,
43244,20250522,111,Cs0.05MA0.1FA0.85PbI3.0,1.73,MACl,14.6,PEAI,0.517,,,Me-4PACz,0.189,DMACPA,0.126,4-ABnP,0.016,3000.0,30.0,100.0,10.0,1000,10,5000,40,10,160,110,25,PEAI,1.0,PDADI,0.5,PiPI,0.4,,,4900.0,30.0,8.0,130.0,100.0,5.0,18.8001,64.4651,1.11498,26.1559,206,CH4,20250522_合并结果.csv,
43245,20250522,111,Cs0.05MA0.1FA0.85PbI3.0,1.73,MACl,14.6,PEAI,0.517,,,Me-4PACz,0.189,DMACPA,0.126,4-ABnP,0.016,3000.0,30.0,100.0,10.0,1000,10,5000,40,10,160,110,25,PEAI,1.0,PDADI,0.5,PiPI,0.4,,,4900.0,30.0,8.0,130.0,100.0,5.0,22.0952,73.7654,1.16669,25.6738,207,CH1,20250522_合并结果.csv,
43246,20250522,111,Cs0.05MA0.1FA0.85PbI3.0,1.73,MACl,14.6,PEAI,0.517,,,Me-4PACz,0.189,DMACPA,0.126,4-ABnP,0.016,3000.0,30.0,100.0,10.0,1000,10,5000,40,10,160,110,25,PEAI,1.0,PDADI,0.5,PiPI,0.4,,,4900.0,30.0,8.0,130.0,100.0,5.0,23.475,79.3004,1.16622,25.3833,207,CH2,20250522_合并结果.csv,
43247,20250522,111,Cs0.05MA0.1FA0.85PbI3.0,1.73,MACl,14.6,PEAI,0.517,,,Me-4PACz,0.189,DMACPA,0.126,4-ABnP,0.016,3000.0,30.0,100.0,10.0,1000,10,5000,40,10,160,110,25,PEAI,1.0,PDADI,0.5,PiPI,0.4,,,4900.0,30.0,8.0,130.0,100.0,5.0,11.8322,50.9729,1.0729,21.6356,207,CH3,20250522_合并结果.csv,
43248,20250522,111,Cs0.05MA0.1FA0.85PbI3.0,1.73,MACl,14.6,PEAI,0.517,,,Me-4PACz,0.189,DMACPA,0.126,4-ABnP,0.016,3000.0,30.0,100.0,10.0,1000,10,5000,40,10,160,110,25,PEAI,1.0,PDADI,0.5,PiPI,0.4,,,4900.0,30.0,8.0,130.0,100.0,5.0,10.299,47.9828,1.05182,20.4065,207,CH4,20250522_合并结果.csv,
43249,20250522,111,Cs0.05MA0.1FA0.85PbI3.0,1.73,MACl,14.6,PEAI,0.517,,,Me-4PACz,0.189,DMACPA,0.126,4-ABnP,0.016,3000.0,30.0,100.0,10.0,1000,10,5000,40,10,160,110,25,PEAI,1.0,PDADI,0.5,PiPI,0.4,,,4900.0,30.0,8.0,130.0,100.0,5.0,24.1732,79.6076,1.17664,25.8068,208,CH1,20250522_合并结果.csv,
43250,20250522,111,Cs0.05MA0.1FA0.85PbI3.0,1.73,MACl,14.6,PEAI,0.517,,,Me-4PACz,0.189,DMACPA,0.126,4-ABnP,0.016,3000.0,30.0,100.0,10.0,1000,10,5000,40,10,160,110,25,PEAI,1.0,PDADI,0.5,PiPI,0.4,,,4900.0,30.0,8.0,130.0,100.0,5.0,11.6373,45.2017,1.077,23.9046,208,CH2,20250522_合并结果.csv,
43251,20250522,111,Cs0.05MA0.1FA0.85PbI3.0,1.73,MACl,14.6,PEAI,0.517,,,Me-4PACz,0.189,DMACPA,0.126,4-ABnP,0.016,3000.0,30.0,100.0,10.0,1000,10,5000,40,10,160,110,25,PEAI,1.0,PDADI,0.5,PiPI,0.4,,,4900.0,30.0,8.0,130.0,100.0,5.0,10.4756,40.0661,1.0497,24.9077,208,CH3,20250522_合并结果.csv,
43252,20250522,111,Cs0.05MA0.1FA0.85PbI3.0,1.73,MACl,14.6,PEAI,0.517,,,Me-4PACz,0.189,DMACPA,0.126,4-ABnP,0.016,3000.0,30.0,100.0,10.0,1000,10,5000,40,10,160,110,25,PEAI,1.0,PDADI,0.5,PiPI,0.4,,,4900.0,30.0,8.0,130.0,100.0,5.0,11.025,46.7891,1.06198,22.1879,208,CH4,20250522_合并结果.csv,
43253,20250522,111,Cs0.05MA0.1FA0.85PbI3.0,1.73,MACl,14.6,PEAI,0.517,,,Me-4PACz,0.189,DMACPA,0.126,4-ABnP,0.016,3000.0,30.0,100.0,10.0,1000,10,5000,40,10,160,110,25,PEAI,1.0,PDADI,0.5,PiPI,0.4,,,4900.0,30.0,8.0,130.0,100.0,5.0,14.1571,56.0674,1.06262,23.7621,209,CH1,20250522_合并结果.csv,
43254,20250522,111,Cs0.05MA0.1FA0.85PbI3.0,1.73,MACl,14.6,PEAI,0.517,,,Me-4PACz,0.189,DMACPA,0.126,4-ABnP,0.016,3000.0,30.0,100.0,10.0,1000,10,5000,40,10,160,110,25,PEAI,1.0,PDADI,0.5,PiPI,0.4,,,4900.0,30.0,8.0,130.0,100.0,5.0,13.4755,54.7066,1.06313,23.1696,209,CH2,20250522_合并结果.csv,
43255,20250522,111,Cs0.05MA0.1FA0.85PbI3.0,1.73,MACl,14.6,PEAI,0.517,,,Me-4PACz,0.189,DMACPA,0.126,4-ABnP,0.016,3000.0,30.0,100.0,10.0,1000,10,5000,40,10,160,110,25,PEAI,1.0,PDADI,0.5,PiPI,0.4,,,4900.0,30.0,8.0,130.0,100.0,5.0,15.199,58.3997,1.09652,23.7349,209,CH3,20250522_合并结果.csv,
43256,20250522,111,Cs0.05MA0.1FA0.85PbI3.0,1.73,MACl,14.6,PEAI,0.517,,,Me-4PACz,0.189,DMACPA,0.126,4-ABnP,0.016,3000.0,30.0,100.0,10.0,1000,10,5000,40,10,160,110,25,PEAI,1.0,PDADI,0.5,PiPI,0.4,,,4900.0,30.0,8.0,130.0,100.0,5.0,15.67,60.0772,1.10127,23.6845,209,CH4,20250522_合并结果.csv,
43257,20250522,111,Cs0.05MA0.1FA0.85PbI3.0,1.73,MACl,14.6,PEAI,0.517,,,Me-4PACz,0.189,DMACPA,0.126,4-ABnP,0.016,3000.0,30.0,100.0,10.0,1000,10,5000,40,10,160,110,25,PEAI,1.0,PDADI,0.5,PiPI,0.4,,,4900.0,30.0,8.0,130.0,100.0,5.0,11.3181,47.1557,1.07033,22.4245,210,CH1,20250522_合并结果.csv,
43258,20250522,111,Cs0.05MA0.1FA0.85PbI3.0,1.73,MACl,14.6,PEAI,0.517,,,Me-4PACz,0.189,DMACPA,0.126,4-ABnP,0.016,3000.0,30.0,100.0,10.0,1000,10,5000,40,10,160,110,25,PEAI,1.0,PDADI,0.5,PiPI,0.4,,,4900.0,30.0,8.0,130.0,100.0,5.0,16.4045,56.8021,1.10422,26.1543,210,CH2,20250522_合并结果.csv,
43259,20250522,111,Cs0.05MA0.1FA0.85PbI3.0,1.73,MACl,14.6,PEAI,0.517,,,Me-4PACz,0.189,DMACPA,0.126,4-ABnP,0.016,3000.0,30.0,100.0,10.0,1000,10,5000,40,10,160,110,25,PEAI,1.0,PDADI,0.5,PiPI,0.4,,,4900.0,30.0,8.0,130.0,100.0,5.0,17.5213,59.7167,1.10686,26.508,210,CH3,20250522_合并结果.csv,
43260,20250522,111,Cs0.05MA0.1FA0.85PbI3.0,1.73,MACl,14.6,PEAI,0.517,,,Me-4PACz,0.189,DMACPA,0.126,4-ABnP,0.016,3000.0,30.0,100.0,10.0,1000,10,5000,40,10,160,110,25,PEAI,1.0,PDADI,0.5,PiPI,0.4,,,4900.0,30.0,8.0,130.0,100.0,5.0,16.6412,57.1141,1.10137,26.4549,210,CH4,20250522_合并结果.csv,
43261,20250522,111,Cs0.05MA0.1FA0.85PbI3.0,1.73,MACl,14.6,PEAI,0.517,,,Me-4PACz,0.189,DMACPA,0.126,4-ABnP,0.016,3000.0,30.0,100.0,10.0,1000,10,5000,40,10,160,110,25,PEAI,1.0,PDADI,0.5,PiPI,0.4,,,4900.0,30.0,8.0,130.0,100.0,5.0,21.0196,71.1909,1.15352,25.5962,211,CH1,20250522_合并结果.csv,
43262,20250522,111,Cs0.05MA0.1FA0.85PbI3.0,1.73,MACl,14.6,PEAI,0.517,,,Me-4PACz,0.189,DMACPA,0.126,4-ABnP,0.016,3000.0,30.0,100.0,10.0,1000,10,5000,40,10,160,110,25,PEAI,1.0,PDADI,0.5,PiPI,0.4,,,4900.0,30.0,8.0,130.0,100.0,5.0,21.1639,71.9381,1.14782,25.6307,211,CH2,20250522_合并结果.csv,
43263,20250522,111,Cs0.05MA0.1FA0.85PbI3.0,1.73,MACl,14.6,PEAI,0.517,,,Me-4PACz,0.189,DMACPA,0.126,4-ABnP,0.016,3000.0,30.0,100.0,10.0,1000,10,5000,40,10,160,110,25,PEAI,1.0,PDADI,0.5,PiPI,0.4,,,4900.0,30.0,8.0,130.0,100.0,5.0,20.9962,72.3479,1.13983,25.4611,211,CH3,20250522_合并结果.csv,
43264,20250522,111,Cs0.05MA0.1FA0.85PbI3.0,1.73,MACl,14.6,PEAI,0.517,,,Me-4PACz,0.189,DMACPA,0.126,4-ABnP,0.016,3000.0,30.0,100.0,10.0,1000,10,5000,40,10,160,110,25,PEAI,1.0,PDADI,0.5,PiPI,0.4,,,4900.0,30.0,8.0,130.0,100.0,5.0,20.9731,73.1018,1.13602,25.255,211,CH4,20250522_合并结果.csv,
43265,20250522,111,Cs0.05MA0.1FA0.85PbI3.0,1.73,MACl,14.6,PEAI,0.517,,,Me-4PACz,0.189,DMACPA,0.126,4-ABnP,0.016,3000.0,30.0,100.0,10.0,1000,10,5000,40,10,160,110,25,PEAI,1.0,PDADI,0.5,PiPI,0.4,,,4900.0,30.0,8.0,130.0,100.0,5.0,24.8385,80.2879,1.16473,26.5615,212,CH1,20250522_合并结果.csv,
43266,20250522,111,Cs0.05MA0.1FA0.85PbI3.0,1.73,MACl,14.6,PEAI,0.517,,,Me-4PACz,0.189,DMACPA,0.126,4-ABnP,0.016,3000.0,30.0,100.0,10.0,1000,10,5000,40,10,160,110,25,PEAI,1.0,PDADI,0.5,PiPI,0.4,,,4900.0,30.0,8.0,130.0,100.0,5.0,23.5739,78.3294,1.14415,26.3042,212,CH2,20250522_合并结果.csv,
43267,20250522,111,Cs0.05MA0.1FA0.85PbI3.0,1.73,MACl,14.6,PEAI,0.517,,,Me-4PACz,0.189,DMACPA,0.126,4-ABnP,0.016,3000.0,30.0,100.0,10.0,1000,10,5000,40,10,160,110,25,PEAI,1.0,PDADI,0.5,PiPI,0.4,,,4900.0,30.0,8.0,130.0,100.0,5.0,23.1736,77.8124,1.14083,26.1049,212,CH3,20250522_合并结果.csv,
43268,20250522,111,Cs0.05MA0.1FA0.85PbI3.0,1.73,MACl,14.6,PEAI,0.517,,,Me-4PACz,0.189,DMACPA,0.126,4-ABnP,0.016,3000.0,30.0,100.0,10.0,1000,10,5000,40,10,160,110,25,PEAI,1.0,PDADI,0.5,PiPI,0.4,,,4900.0,30.0,8.0,130.0,100.0,5.0,22.6875,77.4263,1.13752,25.7597,212,CH4,20250522_合并结果.csv,
43269,20250522,111,Cs0.05MA0.1FA0.85PbI3.0,1.73,MACl,14.6,PEAI,0.517,,,Me-4PACz,0.189,DMACPA,0.126,4-ABnP,0.016,3000.0,30.0,100.0,10.0,1000,10,5000,40,10,160,110,25,PEAI,1.0,PDADI,0.5,PiPI,0.4,,,4900.0,30.0,8.0,130.0,100.0,5.0,21.1222,72.1138,1.15318,25.3993,213,CH1,20250522_合并结果.csv,
43270,20250522,111,Cs0.05MA0.1FA0.85PbI3.0,1.73,MACl,14.6,PEAI,0.517,,,Me-4PACz,0.189,DMACPA,0.126,4-ABnP,0.016,3000.0,30.0,100.0,10.0,1000,10,5000,40,10,160,110,25,PEAI,1.0,PDADI,0.5,PiPI,0.4,,,4900.0,30.0,8.0,130.0,100.0,5.0,20.7454,71.8366,1.14659,25.1865,213,CH2,20250522_合并结果.csv,
43271,20250522,111,Cs0.05MA0.1FA0.85PbI3.0,1.73,MACl,14.6,PEAI,0.517,,,Me-4PACz,0.189,DMACPA,0.126,4-ABnP,0.016,3000.0,30.0,100.0,10.0,1000,10,5000,40,10,160,110,25,PEAI,1.0,PDADI,0.5,PiPI,0.4,,,4900.0,30.0,8.0,130.0,100.0,5.0,21.1116,72.9082,1.14432,25.3044,213,CH3,20250522_合并结果.csv,
43272,20250522,111,Cs0.05MA0.1FA0.85PbI3.0,1.73,MACl,14.6,PEAI,0.517,,,Me-4PACz,0.189,DMACPA,0.126,4-ABnP,0.016,3000.0,30.0,100.0,10.0,1000,10,5000,40,10,160,110,25,PEAI,1.0,PDADI,0.5,PiPI,0.4,,,4900.0,30.0,8.0,130.0,100.0,5.0,20.713,73.5497,1.13943,24.7158,213,CH4,20250522_合并结果.csv,
43273,20250522,111,Cs0.05MA0.1FA0.85PbI3.0,1.73,MACl,14.6,PEAI,0.517,,,Me-4PACz,0.189,DMACPA,0.126,4-ABnP,0.016,3000.0,30.0,100.0,10.0,1000,10,5000,40,10,160,110,25,PEAI,1.0,PDADI,0.5,PiPI,0.4,,,4900.0,30.0,8.0,130.0,100.0,5.0,24.1603,79.3785,1.16302,26.1705,214,CH1,20250522_合并结果.csv,
43274,20250522,111,Cs0.05MA0.1FA0.85PbI3.0,1.73,MACl,14.6,PEAI,0.517,,,Me-4PACz,0.189,DMACPA,0.126,4-ABnP,0.016,3000.0,30.0,100.0,10.0,1000,10,5000,40,10,160,110,25,PEAI,1.0,PDADI,0.5,PiPI,0.4,,,4900.0,30.0,8.0,130.0,100.0,5.0,23.1361,78.1468,1.14605,25.833,214,CH2,20250522_合并结果.csv,
43275,20250522,111,Cs0.05MA0.1FA0.85PbI3.0,1.73,MACl,14.6,PEAI,0.517,,,Me-4PACz,0.189,DMACPA,0.126,4-ABnP,0.016,3000.0,30.0,100.0,10.0,1000,10,5000,40,10,160,110,25,PEAI,1.0,PDADI,0.5,PiPI,0.4,,,4900.0,30.0,8.0,130.0,100.0,5.0,23.1063,78.1938,1.14626,25.7794,214,CH3,20250522_合并结果.csv,
43276,20250522,111,Cs0.05MA0.1FA0.85PbI3.0,1.73,MACl,14.6,PEAI,0.517,,,Me-4PACz,0.189,DMACPA,0.126,4-ABnP,0.016,3000.0,30.0,100.0,10.0,1000,10,5000,40,10,160,110,25,PEAI,1.0,PDADI,0.5,PiPI,0.4,,,4900.0,30.0,8.0,130.0,100.0,5.0,21.9353,76.81,1.14124,25.0235,214,CH4,20250522_合并结果.csv,
43277,20250522,111,Cs0.05MA0.1FA0.85PbI3.0,1.73,MACl,14.6,PEAI,0.517,,,Me-4PACz,0.189,DMACPA,0.126,4-ABnP,0.016,3000.0,30.0,100.0,10.0,1000,10,5000,40,10,160,110,25,PEAI,1.0,PDADI,0.5,PiPI,0.4,,,4900.0,30.0,8.0,130.0,100.0,5.0,24.2138,79.9156,1.17471,25.7928,215,CH1,20250522_合并结果.csv,
43278,20250522,111,Cs0.05MA0.1FA0.85PbI3.0,1.73,MACl,14.6,PEAI,0.517,,,Me-4PACz,0.189,DMACPA,0.126,4-ABnP,0.016,3000.0,30.0,100.0,10.0,1000,10,5000,40,10,160,110,25,PEAI,1.0,PDADI,0.5,PiPI,0.4,,,4900.0,30.0,8.0,130.0,100.0,5.0,23.2952,78.8562,1.1683,25.2857,215,CH2,20250522_合并结果.csv,
43279,20250522,111,Cs0.05MA0.1FA0.85PbI3.0,1.73,MACl,14.6,PEAI,0.517,,,Me-4PACz,0.189,DMACPA,0.126,4-ABnP,0.016,3000.0,30.0,100.0,10.0,1000,10,5000,40,10,160,110,25,PEAI,1.0,PDADI,0.5,PiPI,0.4,,,4900.0,30.0,8.0,130.0,100.0,5.0,22.1829,76.4841,1.15178,25.1813,215,CH3,20250522_合并结果.csv,
43280,20250522,111,Cs0.05MA0.1FA0.85PbI3.0,1.73,MACl,14.6,PEAI,0.517,,,Me-4PACz,0.189,DMACPA,0.126,4-ABnP,0.016,3000.0,30.0,100.0,10.0,1000,10,5000,40,10,160,110,25,PEAI,1.0,PDADI,0.5,PiPI,0.4,,,4900.0,30.0,8.0,130.0,100.0,5.0,21.6859,75.8129,1.14548,24.9716,215,CH4,20250522_合并结果.csv,
43281,20250522,111,Cs0.05MA0.1FA0.85PbI3.0,1.73,MACl,14.6,PEAI,0.517,,,Me-4PACz,0.189,DMACPA,0.126,4-ABnP,0.016,3000.0,30.0,100.0,10.0,1000,10,5000,40,10,160,110,25,PEAI,1.0,PDADI,0.5,PiPI,0.4,,,4900.0,30.0,8.0,130.0,100.0,5.0,25.5233,81.4578,1.17656,26.6311,216,CH1,20250522_合并结果.csv,
43282,20250522,111,Cs0.05MA0.1FA0.85PbI3.0,1.73,MACl,14.6,PEAI,0.517,,,Me-4PACz,0.189,DMACPA,0.126,4-ABnP,0.016,3000.0,30.0,100.0,10.0,1000,10,5000,40,10,160,110,25,PEAI,1.0,PDADI,0.5,PiPI,0.4,,,4900.0,30.0,8.0,130.0,100.0,5.0,24.6667,80.6574,1.16816,26.1796,216,CH2,20250522_合并结果.csv,
43283,20250522,111,Cs0.05MA0.1FA0.85PbI3.0,1.73,MACl,14.6,PEAI,0.517,,,Me-4PACz,0.189,DMACPA,0.126,4-ABnP,0.016,3000.0,30.0,100.0,10.0,1000,10,5000,40,10,160,110,25,PEAI,1.0,PDADI,0.5,PiPI,0.4,,,4900.0,30.0,8.0,130.0,100.0,5.0,24.0065,78.6041,1.16046,26.3181,216,CH3,20250522_合并结果.csv,
43284,20250522,111,Cs0.05MA0.1FA0.85PbI3.0,1.73,MACl,14.6,PEAI,0.517,,,Me-4PACz,0.189,DMACPA,0.126,4-ABnP,0.016,3000.0,30.0,100.0,10.0,1000,10,5000,40,10,160,110,25,PEAI,1.0,PDADI,0.5,PiPI,0.4,,,4900.0,30.0,8.0,130.0,100.0,5.0,23.3567,77.14,1.15676,26.1751,216,CH4,20250522_合并结果.csv,
43285,20250522,111,Cs0.05MA0.1FA0.85PbI3.0,1.73,MACl,14.6,PEAI,0.517,,,Me-4PACz,0.189,DMACPA,0.126,4-ABnP,0.016,3000.0,30.0,100.0,10.0,1000,10,5000,40,10,160,110,25,PEAI,1.0,PDADI,0.5,PiPI,0.4,,,4900.0,30.0,8.0,130.0,100.0,5.0,12.3669,51.3864,1.0552,22.8075,217,CH1,20250522_合并结果.csv,
43286,20250522,111,Cs0.05MA0.1FA0.85PbI3.0,1.73,MACl,14.6,PEAI,0.517,,,Me-4PACz,0.189,DMACPA,0.126,4-ABnP,0.016,3000.0,30.0,100.0,10.0,1000,10,5000,40,10,160,110,25,PEAI,1.0,PDADI,0.5,PiPI,0.4,,,4900.0,30.0,8.0,130.0,100.0,5.0,21.5584,73.5712,1.1458,25.5741,217,CH2,20250522_合并结果.csv,
43287,20250522,111,Cs0.05MA0.1FA0.85PbI3.0,1.73,MACl,14.6,PEAI,0.517,,,Me-4PACz,0.189,DMACPA,0.126,4-ABnP,0.016,3000.0,30.0,100.0,10.0,1000,10,5000,40,10,160,110,25,PEAI,1.0,PDADI,0.5,PiPI,0.4,,,4900.0,30.0,8.0,130.0,100.0,5.0,22.6268,76.7178,1.15378,25.5626,217,CH3,20250522_合并结果.csv,
43288,20250522,111,Cs0.05MA0.1FA0.85PbI3.0,1.73,MACl,14.6,PEAI,0.517,,,Me-4PACz,0.189,DMACPA,0.126,4-ABnP,0.016,3000.0,30.0,100.0,10.0,1000,10,5000,40,10,160,110,25,PEAI,1.0,PDADI,0.5,PiPI,0.4,,,4900.0,30.0,8.0,130.0,100.0,5.0,3.25844,27.0357,0.487986,24.6982,217,CH4,20250522_合并结果.csv,
43289,20250522,111,Cs0.05MA0.1FA0.85PbI3.0,1.73,MACl,14.6,PEAI,0.517,,,Me-4PACz,0.189,DMACPA,0.126,4-ABnP,0.016,3000.0,30.0,100.0,10.0,1000,10,5000,40,10,160,110,25,PEAI,1.0,PDADI,0.5,PiPI,0.4,,,4900.0,30.0,8.0,130.0,100.0,5.0,10.4328,44.5454,1.06964,21.8957,218,CH1,20250522_合并结果.csv,
43290,20250522,111,Cs0.05MA0.1FA0.85PbI3.0,1.73,MACl,14.6,PEAI,0.517,,,Me-4PACz,0.189,DMACPA,0.126,4-ABnP,0.016,3000.0,30.0,100.0,10.0,1000,10,5000,40,10,160,110,25,PEAI,1.0,PDADI,0.5,PiPI,0.4,,,4900.0,30.0,8.0,130.0,100.0,5.0,22.7702,74.8815,1.15588,26.3075,218,CH2,20250522_合并结果.csv,
43291,20250522,111,Cs0.05MA0.1FA0.85PbI3.0,1.73,MACl,14.6,PEAI,0.517,,,Me-4PACz,0.189,DMACPA,0.126,4-ABnP,0.016,3000.0,30.0,100.0,10.0,1000,10,5000,40,10,160,110,25,PEAI,1.0,PDADI,0.5,PiPI,0.4,,,4900.0,30.0,8.0,130.0,100.0,5.0,20.861,71.6094,1.14662,25.4066,218,CH3,20250522_合并结果.csv,
43292,20250522,111,Cs0.05MA0.1FA0.85PbI3.0,1.73,MACl,14.6,PEAI,0.517,,,Me-4PACz,0.189,DMACPA,0.126,4-ABnP,0.016,3000.0,30.0,100.0,10.0,1000,10,5000,40,10,160,110,25,PEAI,1.0,PDADI,0.5,PiPI,0.4,,,4900.0,30.0,8.0,130.0,100.0,5.0,11.6325,43.1464,1.06254,25.3736,218,CH4,20250522_合并结果.csv,
43293,20250522,111,Cs0.05MA0.1FA0.85PbI3.0,1.73,MACl,14.6,PEAI,0.517,,,Me-4PACz,0.189,DMACPA,0.126,4-ABnP,0.016,3000.0,30.0,100.0,10.0,1000,10,5000,40,10,160,110,25,PEAI,1.0,PDADI,0.5,PiPI,0.4,,,4900.0,30.0,8.0,130.0,100.0,5.0,20.913,70.526,1.16128,25.5347,219,CH1,20250522_合并结果.csv,
43294,20250522,111,Cs0.05MA0.1FA0.85PbI3.0,1.73,MACl,14.6,PEAI,0.517,,,Me-4PACz,0.189,DMACPA,0.126,4-ABnP,0.016,3000.0,30.0,100.0,10.0,1000,10,5000,40,10,160,110,25,PEAI,1.0,PDADI,0.5,PiPI,0.4,,,4900.0,30.0,8.0,130.0,100.0,5.0,13.4813,54.3373,1.06586,23.2772,219,CH2,20250522_合并结果.csv,
43295,20250522,111,Cs0.05MA0.1FA0.85PbI3.0,1.73,MACl,14.6,PEAI,0.517,,,Me-4PACz,0.189,DMACPA,0.126,4-ABnP,0.016,3000.0,30.0,100.0,10.0,1000,10,5000,40,10,160,110,25,PEAI,1.0,PDADI,0.5,PiPI,0.4,,,4900.0,30.0,8.0,130.0,100.0,5.0,0.506591,24.873,0.0953498,21.3604,219,CH3,20250522_合并结果.csv,
43296,20250522,111,Cs0.05MA0.1FA0.85PbI3.0,1.73,MACl,14.6,PEAI,0.517,,,Me-4PACz,0.189,DMACPA,0.126,4-ABnP,0.016,3000.0,30.0,100.0,10.0,1000,10,5000,40,10,160,110,25,PEAI,1.0,PDADI,0.5,PiPI,0.4,,,4900.0,30.0,8.0,130.0,100.0,5.0,22.4798,76.7539,1.14276,25.6293,219,CH4,20250522_合并结果.csv,
43297,20250522,111,Cs0.05MA0.1FA0.85PbI3.0,1.73,MACl,14.6,PEAI,0.517,,,Me-4PACz,0.189,DMACPA,0.126,4-ABnP,0.016,3000.0,30.0,100.0,10.0,1000,10,5000,40,10,160,110,25,PEAI,1.0,PDADI,0.5,PiPI,0.4,,,4900.0,30.0,8.0,130.0,100.0,5.0,23.461,77.5934,1.17075,25.8261,220,CH1,20250522_合并结果.csv,
43298,20250522,111,Cs0.05MA0.1FA0.85PbI3.0,1.73,MACl,14.6,PEAI,0.517,,,Me-4PACz,0.189,DMACPA,0.126,4-ABnP,0.016,3000.0,30.0,100.0,10.0,1000,10,5000,40,10,160,110,25,PEAI,1.0,PDADI,0.5,PiPI,0.4,,,4900.0,30.0,8.0,130.0,100.0,5.0,17.5461,67.3454,1.11682,23.3287,220,CH2,20250522_合并结果.csv,
43299,20250522,111,Cs0.05MA0.1FA0.85PbI3.0,1.73,MACl,14.6,PEAI,0.517,,,Me-4PACz,0.189,DMACPA,0.126,4-ABnP,0.016,3000.0,30.0,100.0,10.0,1000,10,5000,40,10,160,110,25,PEAI,1.0,PDADI,0.5,PiPI,0.4,,,4900.0,30.0,8.0,130.0,100.0,5.0,0.927801,25.0667,0.157922,23.4377,220,CH3,20250522_合并结果.csv,
43300,20250522,111,Cs0.05MA0.1FA0.85PbI3.0,1.73,MACl,14.6,PEAI,0.517,,,Me-4PACz,0.189,DMACPA,0.126,4-ABnP,0.016,3000.0,30.0,100.0,10.0,1000,10,5000,40,10,160,110,25,PEAI,1.0,PDADI,0.5,PiPI,0.4,,,4900.0,30.0,8.0,130.0,100.0,5.0,22.7449,76.3966,1.14413,26.0216,220,CH4,20250522_合并结果.csv,
43301,20250522,111,Cs0.05FA0.9MA0.05PbI3.0,1.65,MACl,15.0,m-F-PEACl,2.0,,,Me-4PACz,0.189,DMACPA,0.126,4-ABnP,0.016,3000.0,30.0,100.0,10.0,1000,5,5500,30,15,180,110,15,PDADI,0.5,,,,,,,5000.0,30.0,8.0,100.0,100.0,5.0,21.6187,75.9667,1.13588,25.0538,221,CH1,20250522_合并结果.csv,
43302,20250522,111,Cs0.05FA0.9MA0.05PbI3.0,1.65,MACl,15.0,m-F-PEACl,2.0,,,Me-4PACz,0.189,DMACPA,0.126,4-ABnP,0.016,3000.0,30.0,100.0,10.0,1000,5,5500,30,15,180,110,15,PDADI,0.5,,,,,,,5000.0,30.0,8.0,100.0,100.0,5.0,21.2535,74.8271,1.12888,25.1607,221,CH2,20250522_合并结果.csv,
43303,20250522,111,Cs0.05FA0.9MA0.05PbI3.0,1.65,MACl,15.0,m-F-PEACl,2.0,,,Me-4PACz,0.189,DMACPA,0.126,4-ABnP,0.016,3000.0,30.0,100.0,10.0,1000,5,5500,30,15,180,110,15,PDADI,0.5,,,,,,,5000.0,30.0,8.0,100.0,100.0,5.0,21.1236,75.2123,1.12185,25.0347,221,CH3,20250522_合并结果.csv,
43304,20250522,111,Cs0.05FA0.9MA0.05PbI3.0,1.65,MACl,15.0,m-F-PEACl,2.0,,,Me-4PACz,0.189,DMACPA,0.126,4-ABnP,0.016,3000.0,30.0,100.0,10.0,1000,5,5500,30,15,180,110,15,PDADI,0.5,,,,,,,5000.0,30.0,8.0,100.0,100.0,5.0,21.0338,75.5929,1.11518,24.9514,221,CH4,20250522_合并结果.csv,
43305,20250522,111,Cs0.05FA0.9MA0.05PbI3.0,1.65,MACl,15.0,m-F-PEACl,2.0,,,Me-4PACz,0.189,DMACPA,0.126,4-ABnP,0.016,3000.0,30.0,100.0,10.0,1000,5,5500,30,15,180,110,15,PDADI,0.5,,,,,,,5000.0,30.0,8.0,100.0,100.0,5.0,22.6639,76.6523,1.14822,25.7503,222,CH1,20250522_合并结果.csv,
43306,20250522,111,Cs0.05FA0.9MA0.05PbI3.0,1.65,MACl,15.0,m-F-PEACl,2.0,,,Me-4PACz,0.189,DMACPA,0.126,4-ABnP,0.016,3000.0,30.0,100.0,10.0,1000,5,5500,30,15,180,110,15,PDADI,0.5,,,,,,,5000.0,30.0,8.0,100.0,100.0,5.0,22.2993,75.254,1.14495,25.8807,222,CH2,20250522_合并结果.csv,
43307,20250522,111,Cs0.05FA0.9MA0.05PbI3.0,1.65,MACl,15.0,m-F-PEACl,2.0,,,Me-4PACz,0.189,DMACPA,0.126,4-ABnP,0.016,3000.0,30.0,100.0,10.0,1000,5,5500,30,15,180,110,15,PDADI,0.5,,,,,,,5000.0,30.0,8.0,100.0,100.0,5.0,21.6559,74.9611,1.13043,25.5562,222,CH3,20250522_合并结果.csv,
43308,20250522,111,Cs0.05FA0.9MA0.05PbI3.0,1.65,MACl,15.0,m-F-PEACl,2.0,,,Me-4PACz,0.189,DMACPA,0.126,4-ABnP,0.016,3000.0,30.0,100.0,10.0,1000,5,5500,30,15,180,110,15,PDADI,0.5,,,,,,,5000.0,30.0,8.0,100.0,100.0,5.0,21.4105,75.0076,1.12589,25.3528,222,CH4,20250522_合并结果.csv,
43309,20250522,111,Cs0.05FA0.9MA0.05PbI3.0,1.65,MACl,15.0,m-F-PEACl,2.0,,,Me-4PACz,0.189,DMACPA,0.126,4-ABnP,0.016,3000.0,30.0,100.0,10.0,1000,5,5500,30,15,180,110,15,PDADI,0.5,,,,,,,5000.0,30.0,8.0,100.0,100.0,5.0,22.249,77.3821,1.13953,25.2317,223,CH1,20250522_合并结果.csv,
43310,20250522,111,Cs0.05FA0.9MA0.05PbI3.0,1.65,MACl,15.0,m-F-PEACl,2.0,,,Me-4PACz,0.189,DMACPA,0.126,4-ABnP,0.016,3000.0,30.0,100.0,10.0,1000,5,5500,30,15,180,110,15,PDADI,0.5,,,,,,,5000.0,30.0,8.0,100.0,100.0,5.0,21.2919,76.1604,1.12602,24.8277,223,CH2,20250522_合并结果.csv,
43311,20250522,111,Cs0.05FA0.9MA0.05PbI3.0,1.65,MACl,15.0,m-F-PEACl,2.0,,,Me-4PACz,0.189,DMACPA,0.126,4-ABnP,0.016,3000.0,30.0,100.0,10.0,1000,5,5500,30,15,180,110,15,PDADI,0.5,,,,,,,5000.0,30.0,8.0,100.0,100.0,5.0,20.9047,75.8877,1.11883,24.6212,223,CH3,20250522_合并结果.csv,
43312,20250522,111,Cs0.05FA0.9MA0.05PbI3.0,1.65,MACl,15.0,m-F-PEACl,2.0,,,Me-4PACz,0.189,DMACPA,0.126,4-ABnP,0.016,3000.0,30.0,100.0,10.0,1000,5,5500,30,15,180,110,15,PDADI,0.5,,,,,,,5000.0,30.0,8.0,100.0,100.0,5.0,20.9368,76.744,1.1161,24.4435,223,CH4,20250522_合并结果.csv,
43313,20250522,111,Cs0.05FA0.9MA0.05PbI3.0,1.65,MACl,15.0,m-F-PEACl,2.0,,,Me-4PACz,0.189,DMACPA,0.126,4-ABnP,0.016,3000.0,30.0,100.0,10.0,1000,5,5500,30,15,180,110,15,PDADI,0.5,,,,,,,5000.0,30.0,8.0,100.0,100.0,5.0,23.3094,78.5985,1.15435,25.6909,224,CH1,20250522_合并结果.csv,
43314,20250522,111,Cs0.05FA0.9MA0.05PbI3.0,1.65,MACl,15.0,m-F-PEACl,2.0,,,Me-4PACz,0.189,DMACPA,0.126,4-ABnP,0.016,3000.0,30.0,100.0,10.0,1000,5,5500,30,15,180,110,15,PDADI,0.5,,,,,,,5000.0,30.0,8.0,100.0,100.0,5.0,22.7242,77.4695,1.14735,25.5659,224,CH2,20250522_合并结果.csv,
