Repository: MI-Materials-Intelligence/Recipe-Language-Model

# Learning Layer

## Overview

In the learning layer, the formulas and parameters are encoded and then tokenised into recipes as inputs. Through atomic skills of data extraction, cleaning, and matching, these data are organised into standardised datasets, providing the basis for RLM training and iterative recipe refinement.

Key Atomic Skills:
- **Cleaning**: Preprocessing and outlier cleaning
- **Matching**: Matching data pairs based on variables
- **Extraction**: Data extraction from robotic boxes

File: seven_ai_layers_robotics/learning/data/data50764_from_db.csv (part 207 of 253)
No,date,rank,Formula PVK,Concentration PVK,Formula Additive 1,Concentration Additive 1,Formula Additive 2,Concentration Additive 2,Formula Additive 3,Concentration Additive 3,Formula SAM 1,Concentration SAM 1,Formula SAM 2,Concentration SAM 2,Formula SAM 3,Concentration SAM 3,Spin Coating Speed SAM,Spin Coating Time SAM,Annealed Temperature SAM,Annealed Time SAM,Spin Coating Speed PVK 1,Spin Coating Time PVK 1,Spin Coating Speed PVK 2,Spin Coating Time PVK 2,Antisolvent Dropping Timing,Antisolvent Volume,Annealed Temperature PVK,Annealed Time PVK,Formula Passivator 1,Concentration Passivator 1,Formula Passivator 2,Concentration Passivator 2,Formula Passivator 3,Concentration Passivator 3,Formula Passivator 4,Concentration Passivator 4,Spin Coating Speed Passivator,Spin Coating Time Passivator,Passivator Dropping Timing,Passivator Volume,Annealed Temperature Passivator,Annealed Time Passivator,PCE,FF,Voc,Jsc,Product,Channel,From,upload_time
43315,20250522,111,Cs0.05FA0.9MA0.05PbI3.0,1.65,MACl,15.0,m-F-PEACl,2.0,,,Me-4PACz,0.189,DMACPA,0.126,4-ABnP,0.016,3000.0,30.0,100.0,10.0,1000,5,5500,30,15,180,110,15,PDADI,0.5,,,,,,,5000.0,30.0,8.0,100.0,100.0,5.0,22.2343,76.8076,1.13951,25.4039,224,CH3,20250522_合并结果.csv,
43316,20250522,111,Cs0.05FA0.9MA0.05PbI3.0,1.65,MACl,15.0,m-F-PEACl,2.0,,,Me-4PACz,0.189,DMACPA,0.126,4-ABnP,0.016,3000.0,30.0,100.0,10.0,1000,5,5500,30,15,180,110,15,PDADI,0.5,,,,,,,5000.0,30.0,8.0,100.0,100.0,5.0,21.7785,76.7837,1.13388,25.0144,224,CH4,20250522_合并结果.csv,
43317,20250522,111,Cs0.05FA0.9MA0.05PbI3.0,1.65,MACl,15.0,m-F-PEACl,2.0,,,Me-4PACz,0.189,DMACPA,0.126,4-ABnP,0.016,3000.0,30.0,100.0,10.0,1000,5,5500,30,15,180,110,15,PDADI,0.5,,,,,,,5000.0,30.0,8.0,100.0,100.0,5.0,20.9433,71.4404,1.14622,25.5759,225,CH1,20250522_合并结果.csv,
43318,20250522,111,Cs0.05FA0.9MA0.05PbI3.0,1.65,MACl,15.0,m-F-PEACl,2.0,,,Me-4PACz,0.189,DMACPA,0.126,4-ABnP,0.016,3000.0,30.0,100.0,10.0,1000,5,5500,30,15,180,110,15,PDADI,0.5,,,,,,,5000.0,30.0,8.0,100.0,100.0,5.0,20.9419,73.8169,1.13654,24.9617,225,CH2,20250522_合并结果.csv,
43319,20250522,111,Cs0.05FA0.9MA0.05PbI3.0,1.65,MACl,15.0,m-F-PEACl,2.0,,,Me-4PACz,0.189,DMACPA,0.126,4-ABnP,0.016,3000.0,30.0,100.0,10.0,1000,5,5500,30,15,180,110,15,PDADI,0.5,,,,,,,5000.0,30.0,8.0,100.0,100.0,5.0,20.0435,72.1565,1.12847,24.6154,225,CH3,20250522_合并结果.csv,
43320,20250522,111,Cs0.05FA0.9MA0.05PbI3.0,1.65,MACl,15.0,m-F-PEACl,2.0,,,Me-4PACz,0.189,DMACPA,0.126,4-ABnP,0.016,3000.0,30.0,100.0,10.0,1000,5,5500,30,15,180,110,15,PDADI,0.5,,,,,,,5000.0,30.0,8.0,100.0,100.0,5.0,18.7645,71.0276,1.11837,23.6225,225,CH4,20250522_合并结果.csv,
43321,20250522,111,Cs0.05FA0.9MA0.05PbI3.0,1.65,MACl,15.0,m-F-PEACl,2.0,,,Me-4PACz,0.189,DMACPA,0.126,4-ABnP,0.016,3000.0,30.0,100.0,10.0,1000,5,5500,30,15,180,110,15,PDADI,0.5,,,,,,,5000.0,30.0,8.0,100.0,100.0,5.0,21.3089,71.3893,1.15836,25.7681,226,CH1,20250522_合并结果.csv,
43322,20250522,111,Cs0.05FA0.9MA0.05PbI3.0,1.65,MACl,15.0,m-F-PEACl,2.0,,,Me-4PACz,0.189,DMACPA,0.126,4-ABnP,0.016,3000.0,30.0,100.0,10.0,1000,5,5500,30,15,180,110,15,PDADI,0.5,,,,,,,5000.0,30.0,8.0,100.0,100.0,5.0,22.4168,76.2832,1.15625,25.4152,226,CH2,20250522_合并结果.csv,
43323,20250522,111,Cs0.05FA0.9MA0.05PbI3.0,1.65,MACl,15.0,m-F-PEACl,2.0,,,Me-4PACz,0.189,DMACPA,0.126,4-ABnP,0.016,3000.0,30.0,100.0,10.0,1000,5,5500,30,15,180,110,15,PDADI,0.5,,,,,,,5000.0,30.0,8.0,100.0,100.0,5.0,22.0537,76.4097,1.14869,25.1264,226,CH3,20250522_合并结果.csv,
43324,20250522,111,Cs0.05FA0.9MA0.05PbI3.0,1.65,MACl,15.0,m-F-PEACl,2.0,,,Me-4PACz,0.189,DMACPA,0.126,4-ABnP,0.016,3000.0,30.0,100.0,10.0,1000,5,5500,30,15,180,110,15,PDADI,0.5,,,,,,,5000.0,30.0,8.0,100.0,100.0,5.0,20.2405,72.5288,1.13688,24.5469,226,CH4,20250522_合并结果.csv,
43325,20250522,111,Cs0.05FA0.9MA0.05PbI3.0,1.65,MACl,15.0,m-F-PEACl,2.0,,,Me-4PACz,0.189,DMACPA,0.126,4-ABnP,0.016,3000.0,30.0,100.0,10.0,1000,5,5500,30,15,180,110,15,PDADI,0.5,,,,,,,5000.0,30.0,8.0,100.0,100.0,5.0,23.2366,77.3065,1.14968,26.1443,227,CH1,20250522_合并结果.csv,
43326,20250522,111,Cs0.05FA0.9MA0.05PbI3.0,1.65,MACl,15.0,m-F-PEACl,2.0,,,Me-4PACz,0.189,DMACPA,0.126,4-ABnP,0.016,3000.0,30.0,100.0,10.0,1000,5,5500,30,15,180,110,15,PDADI,0.5,,,,,,,5000.0,30.0,8.0,100.0,100.0,5.0,22.4826,76.6896,1.13927,25.7327,227,CH2,20250522_合并结果.csv,
43327,20250522,111,Cs0.05FA0.9MA0.05PbI3.0,1.65,MACl,15.0,m-F-PEACl,2.0,,,Me-4PACz,0.189,DMACPA,0.126,4-ABnP,0.016,3000.0,30.0,100.0,10.0,1000,5,5500,30,15,180,110,15,PDADI,0.5,,,,,,,5000.0,30.0,8.0,100.0,100.0,5.0,21.844,75.3252,1.13299,25.5955,227,CH3,20250522_合并结果.csv,
43328,20250522,111,Cs0.05FA0.9MA0.05PbI3.0,1.65,MACl,15.0,m-F-PEACl,2.0,,,Me-4PACz,0.189,DMACPA,0.126,4-ABnP,0.016,3000.0,30.0,100.0,10.0,1000,5,5500,30,15,180,110,15,PDADI,0.5,,,,,,,5000.0,30.0,8.0,100.0,100.0,5.0,4.55e-06,0.0651705,0.00269606,2.58883,227,CH4,20250522_合并结果.csv,
43329,20250522,111,Cs0.05FA0.9MA0.05PbI3.0,1.65,MACl,15.0,m-F-PEACl,2.0,,,Me-4PACz,0.189,DMACPA,0.126,4-ABnP,0.016,3000.0,30.0,100.0,10.0,1000,5,5500,30,15,180,110,15,PDADI,0.5,,,,,,,5000.0,30.0,8.0,100.0,100.0,5.0,23.9853,77.1035,1.16519,26.6977,228,CH1,20250522_合并结果.csv,
43330,20250522,111,Cs0.05FA0.9MA0.05PbI3.0,1.65,MACl,15.0,m-F-PEACl,2.0,,,Me-4PACz,0.189,DMACPA,0.126,4-ABnP,0.016,3000.0,30.0,100.0,10.0,1000,5,5500,30,15,180,110,15,PDADI,0.5,,,,,,,5000.0,30.0,8.0,100.0,100.0,5.0,23.382,78.3079,1.14884,25.9907,228,CH2,20250522_合并结果.csv,
43331,20250522,111,Cs0.05FA0.9MA0.05PbI3.0,1.65,MACl,15.0,m-F-PEACl,2.0,,,Me-4PACz,0.189,DMACPA,0.126,4-ABnP,0.016,3000.0,30.0,100.0,10.0,1000,5,5500,30,15,180,110,15,PDADI,0.5,,,,,,,5000.0,30.0,8.0,100.0,100.0,5.0,22.8961,77.8959,1.14578,25.6536,228,CH3,20250522_合并结果.csv,
43332,20250522,111,Cs0.05FA0.9MA0.05PbI3.0,1.65,MACl,15.0,m-F-PEACl,2.0,,,Me-4PACz,0.189,DMACPA,0.126,4-ABnP,0.016,3000.0,30.0,100.0,10.0,1000,5,5500,30,15,180,110,15,PDADI,0.5,,,,,,,5000.0,30.0,8.0,100.0,100.0,5.0,4.91e-06,0.0688191,0.00272611,2.61514,228,CH4,20250522_合并结果.csv,
43333,20250522,111,Cs0.05FA0.9MA0.05PbI3.0,1.65,MACl,15.0,m-F-PEACl,2.0,,,Me-4PACz,0.189,DMACPA,0.126,4-ABnP,0.016,3000.0,30.0,100.0,10.0,1000,5,5500,30,15,180,110,15,PDADI,0.5,,,,,,,5000.0,30.0,8.0,100.0,100.0,5.0,22.1167,75.0617,1.15499,25.5108,229,CH1,20250522_合并结果.csv,
43334,20250522,111,Cs0.05FA0.9MA0.05PbI3.0,1.65,MACl,15.0,m-F-PEACl,2.0,,,Me-4PACz,0.189,DMACPA,0.126,4-ABnP,0.016,3000.0,30.0,100.0,10.0,1000,5,5500,30,15,180,110,15,PDADI,0.5,,,,,,,5000.0,30.0,8.0,100.0,100.0,5.0,21.5523,74.8722,1.13932,25.2654,229,CH2,20250522_合并结果.csv,
43335,20250522,111,Cs0.05FA0.9MA0.05PbI3.0,1.65,MACl,15.0,m-F-PEACl,2.0,,,Me-4PACz,0.189,DMACPA,0.126,4-ABnP,0.016,3000.0,30.0,100.0,10.0,1000,5,5500,30,15,180,110,15,PDADI,0.5,,,,,,,5000.0,30.0,8.0,100.0,100.0,5.0,21.4182,75.7473,1.13599,24.891,229,CH3,20250522_合并结果.csv,
43336,20250522,111,Cs0.05FA0.9MA0.05PbI3.0,1.65,MACl,15.0,m-F-PEACl,2.0,,,Me-4PACz,0.189,DMACPA,0.126,4-ABnP,0.016,3000.0,30.0,100.0,10.0,1000,5,5500,30,15,180,110,15,PDADI,0.5,,,,,,,5000.0,30.0,8.0,100.0,100.0,5.0,21.4117,75.5371,1.12908,25.1054,229,CH4,20250522_合并结果.csv,
43337,20250522,111,Cs0.05FA0.9MA0.05PbI3.0,1.65,MACl,15.0,m-F-PEACl,2.0,,,Me-4PACz,0.189,DMACPA,0.126,4-ABnP,0.016,3000.0,30.0,100.0,10.0,1000,5,5500,30,15,180,110,15,PDADI,0.5,,,,,,,5000.0,30.0,8.0,100.0,100.0,5.0,22.5334,74.6782,1.16452,25.9112,230,CH1,20250522_合并结果.csv,
43338,20250522,111,Cs0.05FA0.9MA0.05PbI3.0,1.65,MACl,15.0,m-F-PEACl,2.0,,,Me-4PACz,0.189,DMACPA,0.126,4-ABnP,0.016,3000.0,30.0,100.0,10.0,1000,5,5500,30,15,180,110,15,PDADI,0.5,,,,,,,5000.0,30.0,8.0,100.0,100.0,5.0,22.9128,76.8489,1.15531,25.8073,230,CH2,20250522_合并结果.csv,
43339,20250522,111,Cs0.05FA0.9MA0.05PbI3.0,1.65,MACl,15.0,m-F-PEACl,2.0,,,Me-4PACz,0.189,DMACPA,0.126,4-ABnP,0.016,3000.0,30.0,100.0,10.0,1000,5,5500,30,15,180,110,15,PDADI,0.5,,,,,,,5000.0,30.0,8.0,100.0,100.0,5.0,22.5892,77.3181,1.14841,25.4403,230,CH3,20250522_合并结果.csv,
43340,20250522,111,Cs0.05FA0.9MA0.05PbI3.0,1.65,MACl,15.0,m-F-PEACl,2.0,,,Me-4PACz,0.189,DMACPA,0.126,4-ABnP,0.016,3000.0,30.0,100.0,10.0,1000,5,5500,30,15,180,110,15,PDADI,0.5,,,,,,,5000.0,30.0,8.0,100.0,100.0,5.0,22.3893,76.075,1.14503,25.7028,230,CH4,20250522_合并结果.csv,
43341,20250522,111,Cs0.05FA0.9MA0.05PbI3.0,1.65,MACl,15.0,m-F-PEACl,2.0,,,Me-4PACz,0.189,DMACPA,0.126,4-ABnP,0.016,3000.0,30.0,100.0,10.0,1000,5,5500,30,15,180,110,15,PDADI,0.5,,,,,,,5000.0,30.0,8.0,100.0,100.0,5.0,17.7695,71.7929,1.14988,21.5249,231,CH1,20250522_合并结果.csv,
43342,20250522,111,Cs0.05FA0.9MA0.05PbI3.0,1.65,MACl,15.0,m-F-PEACl,2.0,,,Me-4PACz,0.189,DMACPA,0.126,4-ABnP,0.016,3000.0,30.0,100.0,10.0,1000,5,5500,30,15,180,110,15,PDADI,0.5,,,,,,,5000.0,30.0,8.0,100.0,100.0,5.0,17.5021,73.0264,1.14049,21.0145,231,CH2,20250522_合并结果.csv,
43343,20250522,111,Cs0.05FA0.9MA0.05PbI3.0,1.65,MACl,15.0,m-F-PEACl,2.0,,,Me-4PACz,0.189,DMACPA,0.126,4-ABnP,0.016,3000.0,30.0,100.0,10.0,1000,5,5500,30,15,180,110,15,PDADI,0.5,,,,,,,5000.0,30.0,8.0,100.0,100.0,5.0,17.1284,72.7789,1.13076,20.8133,231,CH3,20250522_合并结果.csv,
43344,20250522,111,Cs0.05FA0.9MA0.05PbI3.0,1.65,MACl,15.0,m-F-PEACl,2.0,,,Me-4PACz,0.189,DMACPA,0.126,4-ABnP,0.016,3000.0,30.0,100.0,10.0,1000,5,5500,30,15,180,110,15,PDADI,0.5,,,,,,,5000.0,30.0,8.0,100.0,100.0,5.0,17.8702,74.1277,1.12314,21.4643,231,CH4,20250522_合并结果.csv,
43345,20250522,111,Cs0.05FA0.9MA0.05PbI3.0,1.65,MACl,15.0,m-F-PEACl,2.0,,,Me-4PACz,0.189,DMACPA,0.126,4-ABnP,0.016,3000.0,30.0,100.0,10.0,1000,5,5500,30,15,180,110,15,PDADI,0.5,,,,,,,5000.0,30.0,8.0,100.0,100.0,5.0,20.1479,75.7296,1.16238,22.8884,232,CH1,20250522_合并结果.csv,
43346,20250522,111,Cs0.05FA0.9MA0.05PbI3.0,1.65,MACl,15.0,m-F-PEACl,2.0,,,Me-4PACz,0.189,DMACPA,0.126,4-ABnP,0.016,3000.0,30.0,100.0,10.0,1000,5,5500,30,15,180,110,15,PDADI,0.5,,,,,,,5000.0,30.0,8.0,100.0,100.0,5.0,20.0127,75.8356,1.15454,22.8573,232,CH2,20250522_合并结果.csv,
43347,20250522,111,Cs0.05FA0.9MA0.05PbI3.0,1.65,MACl,15.0,m-F-PEACl,2.0,,,Me-4PACz,0.189,DMACPA,0.126,4-ABnP,0.016,3000.0,30.0,100.0,10.0,1000,5,5500,30,15,180,110,15,PDADI,0.5,,,,,,,5000.0,30.0,8.0,100.0,100.0,5.0,17.4351,67.9318,1.14129,22.4882,232,CH3,20250522_合并结果.csv,
43348,20250522,111,Cs0.05FA0.9MA0.05PbI3.0,1.65,MACl,15.0,m-F-PEACl,2.0,,,Me-4PACz,0.189,DMACPA,0.126,4-ABnP,0.016,3000.0,30.0,100.0,10.0,1000,5,5500,30,15,180,110,15,PDADI,0.5,,,,,,,5000.0,30.0,8.0,100.0,100.0,5.0,19.914,76.7822,1.14336,22.6837,232,CH4,20250522_合并结果.csv,
43349,20250522,111,Cs0.05FA0.9MA0.05PbI3.0,1.65,MACl,15.0,m-F-PEACl,2.0,,,Me-4PACz,0.189,DMACPA,0.126,4-ABnP,0.016,3000.0,30.0,100.0,10.0,1000,5,5500,30,15,180,110,15,PDADI,0.5,,,,,,,5000.0,30.0,8.0,100.0,100.0,5.0,18.1729,74.455,1.15507,21.1311,233,CH1,20250522_合并结果.csv,
43350,20250522,111,Cs0.05FA0.9MA0.05PbI3.0,1.65,MACl,15.0,m-F-PEACl,2.0,,,Me-4PACz,0.189,DMACPA,0.126,4-ABnP,0.016,3000.0,30.0,100.0,10.0,1000,5,5500,30,15,180,110,15,PDADI,0.5,,,,,,,5000.0,30.0,8.0,100.0,100.0,5.0,17.0996,73.3571,1.14206,20.4105,233,CH2,20250522_合并结果.csv,
43351,20250522,111,Cs0.05FA0.9MA0.05PbI3.0,1.65,MACl,15.0,m-F-PEACl,2.0,,,Me-4PACz,0.189,DMACPA,0.126,4-ABnP,0.016,3000.0,30.0,100.0,10.0,1000,5,5500,30,15,180,110,15,PDADI,0.5,,,,,,,5000.0,30.0,8.0,100.0,100.0,5.0,16.6893,73.0727,1.13225,20.1717,233,CH3,20250522_合并结果.csv,
43352,20250522,111,Cs0.05FA0.9MA0.05PbI3.0,1.65,MACl,15.0,m-F-PEACl,2.0,,,Me-4PACz,0.189,DMACPA,0.126,4-ABnP,0.016,3000.0,30.0,100.0,10.0,1000,5,5500,30,15,180,110,15,PDADI,0.5,,,,,,,5000.0,30.0,8.0,100.0,100.0,5.0,16.6021,74.1803,1.12399,19.9118,233,CH4,20250522_合并结果.csv,
43353,20250522,111,Cs0.05FA0.9MA0.05PbI3.0,1.65,MACl,15.0,m-F-PEACl,2.0,,,Me-4PACz,0.189,DMACPA,0.126,4-ABnP,0.016,3000.0,30.0,100.0,10.0,1000,5,5500,30,15,180,110,15,PDADI,0.5,,,,,,,5000.0,30.0,8.0,100.0,100.0,5.0,19.6511,75.3051,1.165,22.3994,234,CH1,20250522_合并结果.csv,
43354,20250522,111,Cs0.05FA0.9MA0.05PbI3.0,1.65,MACl,15.0,m-F-PEACl,2.0,,,Me-4PACz,0.189,DMACPA,0.126,4-ABnP,0.016,3000.0,30.0,100.0,10.0,1000,5,5500,30,15,180,110,15,PDADI,0.5,,,,,,,5000.0,30.0,8.0,100.0,100.0,5.0,19.2786,75.212,1.15812,22.1328,234,CH2,20250522_合并结果.csv,
43355,20250522,111,Cs0.05FA0.9MA0.05PbI3.0,1.65,MACl,15.0,m-F-PEACl,2.0,,,Me-4PACz,0.189,DMACPA,0.126,4-ABnP,0.016,3000.0,30.0,100.0,10.0,1000,5,5500,30,15,180,110,15,PDADI,0.5,,,,,,,5000.0,30.0,8.0,100.0,100.0,5.0,17.9146,76.4228,1.13351,20.6804,234,CH3,20250522_合并结果.csv,
43356,20250522,111,Cs0.05FA0.9MA0.05PbI3.0,1.65,MACl,15.0,m-F-PEACl,2.0,,,Me-4PACz,0.189,DMACPA,0.126,4-ABnP,0.016,3000.0,30.0,100.0,10.0,1000,5,5500,30,15,180,110,15,PDADI,0.5,,,,,,,5000.0,30.0,8.0,100.0,100.0,5.0,17.9027,76.3932,1.13414,20.6632,234,CH4,20250522_合并结果.csv,
43357,20250522,111,Cs0.05FA0.9MA0.05PbI3.0,1.65,MACl,15.0,m-F-PEACl,2.0,,,Me-4PACz,0.189,DMACPA,0.126,4-ABnP,0.016,3000.0,30.0,100.0,10.0,1000,5,5500,30,15,180,110,15,PDADI,0.5,,,,,,,5000.0,30.0,8.0,100.0,100.0,5.0,16.5091,58.6231,1.14627,24.5679,235,CH1,20250522_合并结果.csv,
43358,20250522,111,Cs0.05FA0.9MA0.05PbI3.0,1.65,MACl,15.0,m-F-PEACl,2.0,,,Me-4PACz,0.189,DMACPA,0.126,4-ABnP,0.016,3000.0,30.0,100.0,10.0,1000,5,5500,30,15,180,110,15,PDADI,0.5,,,,,,,5000.0,30.0,8.0,100.0,100.0,5.0,16.8007,60.7516,1.14281,24.1988,235,CH2,20250522_合并结果.csv,
43359,20250522,111,Cs0.05FA0.9MA0.05PbI3.0,1.65,MACl,15.0,m-F-PEACl,2.0,,,Me-4PACz,0.189,DMACPA,0.126,4-ABnP,0.016,3000.0,30.0,100.0,10.0,1000,5,5500,30,15,180,110,15,PDADI,0.5,,,,,,,5000.0,30.0,8.0,100.0,100.0,5.0,18.3506,69.4879,1.13282,23.3121,235,CH3,20250522_合并结果.csv,
43360,20250522,111,Cs0.05FA0.9MA0.05PbI3.0,1.65,MACl,15.0,m-F-PEACl,2.0,,,Me-4PACz,0.189,DMACPA,0.126,4-ABnP,0.016,3000.0,30.0,100.0,10.0,1000,5,5500,30,15,180,110,15,PDADI,0.5,,,,,,,5000.0,30.0,8.0,100.0,100.0,5.0,18.7813,71.3039,1.12672,23.3775,235,CH4,20250522_合并结果.csv,
43361,20250522,111,Cs0.05FA0.9MA0.05PbI3.0,1.65,MACl,15.0,m-F-PEACl,2.0,,,Me-4PACz,0.189,DMACPA,0.126,4-ABnP,0.016,3000.0,30.0,100.0,10.0,1000,5,5500,30,15,180,110,15,PDADI,0.5,,,,,,,5000.0,30.0,8.0,100.0,100.0,5.0,17.4442,60.383,1.15502,25.0119,236,CH1,20250522_合并结果.csv,
43362,20250522,111,Cs0.05FA0.9MA0.05PbI3.0,1.65,MACl,15.0,m-F-PEACl,2.0,,,Me-4PACz,0.189,DMACPA,0.126,4-ABnP,0.016,3000.0,30.0,100.0,10.0,1000,5,5500,30,15,180,110,15,PDADI,0.5,,,,,,,5000.0,30.0,8.0,100.0,100.0,5.0,17.9566,62.6089,1.15523,24.8268,236,CH2,20250522_合并结果.csv,
43363,20250522,111,Cs0.05FA0.9MA0.05PbI3.0,1.65,MACl,15.0,m-F-PEACl,2.0,,,Me-4PACz,0.189,DMACPA,0.126,4-ABnP,0.016,3000.0,30.0,100.0,10.0,1000,5,5500,30,15,180,110,15,PDADI,0.5,,,,,,,5000.0,30.0,8.0,100.0,100.0,5.0,19.2714,67.8711,1.1545,24.5944,236,CH3,20250522_合并结果.csv,
43364,20250522,111,Cs0.05FA0.9MA0.05PbI3.0,1.65,MACl,15.0,m-F-PEACl,2.0,,,Me-4PACz,0.189,DMACPA,0.126,4-ABnP,0.016,3000.0,30.0,100.0,10.0,1000,5,5500,30,15,180,110,15,PDADI,0.5,,,,,,,5000.0,30.0,8.0,100.0,100.0,5.0,19.4152,69.1665,1.14879,24.4347,236,CH4,20250522_合并结果.csv,
43365,20250522,111,Cs0.05FA0.9MA0.05PbI3.0,1.65,MACl,15.0,m-F-PEACl,2.0,,,Me-4PACz,0.189,DMACPA,0.126,4-ABnP,0.016,3000.0,30.0,100.0,10.0,1000,5,5500,30,15,180,110,15,PDADI,0.5,,,,,,,5000.0,30.0,8.0,100.0,100.0,5.0,16.7227,61.0464,1.1444,23.9369,237,CH1,20250522_合并结果.csv,
43366,20250522,111,Cs0.05FA0.9MA0.05PbI3.0,1.65,MACl,15.0,m-F-PEACl,2.0,,,Me-4PACz,0.189,DMACPA,0.126,4-ABnP,0.016,3000.0,30.0,100.0,10.0,1000,5,5500,30,15,180,110,15,PDADI,0.5,,,,,,,5000.0,30.0,8.0,100.0,100.0,5.0,16.4274,61.2911,1.13123,23.693,237,CH2,20250522_合并结果.csv,
43367,20250522,111,Cs0.05FA0.9MA0.05PbI3.0,1.65,MACl,15.0,m-F-PEACl,2.0,,,Me-4PACz,0.189,DMACPA,0.126,4-ABnP,0.016,3000.0,30.0,100.0,10.0,1000,5,5500,30,15,180,110,15,PDADI,0.5,,,,,,,5000.0,30.0,8.0,100.0,100.0,5.0,18.0703,69.9243,1.12802,22.9097,237,CH3,20250522_合并结果.csv,
43368,20250522,111,Cs0.05FA0.9MA0.05PbI3.0,1.65,MACl,15.0,m-F-PEACl,2.0,,,Me-4PACz,0.189,DMACPA,0.126,4-ABnP,0.016,3000.0,30.0,100.0,10.0,1000,5,5500,30,15,180,110,15,PDADI,0.5,,,,,,,5000.0,30.0,8.0,100.0,100.0,5.0,18.686,72.0937,1.12691,23.0,237,CH4,20250522_合并结果.csv,
43369,20250522,111,Cs0.05FA0.9MA0.05PbI3.0,1.65,MACl,15.0,m-F-PEACl,2.0,,,Me-4PACz,0.189,DMACPA,0.126,4-ABnP,0.016,3000.0,30.0,100.0,10.0,1000,5,5500,30,15,180,110,15,PDADI,0.5,,,,,,,5000.0,30.0,8.0,100.0,100.0,5.0,17.6794,64.1171,1.15534,23.8663,238,CH1,20250522_合并结果.csv,
43370,20250522,111,Cs0.05FA0.9MA0.05PbI3.0,1.65,MACl,15.0,m-F-PEACl,2.0,,,Me-4PACz,0.189,DMACPA,0.126,4-ABnP,0.016,3000.0,30.0,100.0,10.0,1000,5,5500,30,15,180,110,15,PDADI,0.5,,,,,,,5000.0,30.0,8.0,100.0,100.0,5.0,17.9464,64.3255,1.14943,24.2725,238,CH2,20250522_合并结果.csv,
43371,20250522,111,Cs0.05FA0.9MA0.05PbI3.0,1.65,MACl,15.0,m-F-PEACl,2.0,,,Me-4PACz,0.189,DMACPA,0.126,4-ABnP,0.016,3000.0,30.0,100.0,10.0,1000,5,5500,30,15,180,110,15,PDADI,0.5,,,,,,,5000.0,30.0,8.0,100.0,100.0,5.0,18.9935,69.6479,1.14889,23.7366,238,CH3,20250522_合并结果.csv,
43372,20250522,111,Cs0.05FA0.9MA0.05PbI3.0,1.65,MACl,15.0,m-F-PEACl,2.0,,,Me-4PACz,0.189,DMACPA,0.126,4-ABnP,0.016,3000.0,30.0,100.0,10.0,1000,5,5500,30,15,180,110,15,PDADI,0.5,,,,,,,5000.0,30.0,8.0,100.0,100.0,5.0,19.6933,72.0648,1.14814,23.8013,238,CH4,20250522_合并结果.csv,
43373,20250523,112,Cs0.05FA0.9MA0.05PbI3.0,1.65,MACl,15.0,m-F-PEACl,2.0,,,"4,4,4-NA",0.5,,,,,3000.0,30.0,100.0,10.0,1000,5,5500,30,10,150,110,15,PDADI,0.5,,,,,,,5000.0,30.0,8.0,100.0,100.0,5.0,21.6034,71.8857,1.15267,26.0719,239,CH1,20250523_合并结果.csv,
43374,20250523,112,Cs0.05FA0.9MA0.05PbI3.0,1.65,MACl,15.0,m-F-PEACl,2.0,,,"4,4,4-NA",0.5,,,,,3000.0,30.0,100.0,10.0,1000,5,5500,30,10,150,110,15,PDADI,0.5,,,,,,,5000.0,30.0,8.0,100.0,100.0,5.0,21.6034,71.8857,1.15267,26.0719,239,CH2,20250523_合并结果.csv,
43375,20250523,112,Cs0.05FA0.9MA0.05PbI3.0,1.65,MACl,15.0,m-F-PEACl,2.0,,,"4,4,4-NA",0.5,,,,,3000.0,30.0,100.0,10.0,1000,5,5500,30,10,150,110,15,PDADI,0.5,,,,,,,5000.0,30.0,8.0,100.0,100.0,5.0,21.6034,71.8857,1.15267,26.0719,239,CH3,20250523_合并结果.csv,
43376,20250523,112,Cs0.05FA0.9MA0.05PbI3.0,1.65,MACl,15.0,m-F-PEACl,2.0,,,"4,4,4-NA",0.5,,,,,3000.0,30.0,100.0,10.0,1000,5,5500,30,10,150,110,15,PDADI,0.5,,,,,,,5000.0,30.0,8.0,100.0,100.0,5.0,21.6034,71.8857,1.15267,26.0719,239,CH4,20250523_合并结果.csv,
43377,20250523,112,Cs0.05FA0.9MA0.05PbI3.0,1.65,MACl,15.0,m-F-PEACl,2.0,,,"4,4,4-NA",0.5,,,,,3000.0,30.0,100.0,10.0,1000,5,5500,30,10,150,110,15,PDADI,0.5,,,,,,,5000.0,30.0,8.0,100.0,100.0,5.0,21.6034,71.8857,1.15267,26.0719,240,CH1,20250523_合并结果.csv,
43378,20250523,112,Cs0.05FA0.9MA0.05PbI3.0,1.65,MACl,15.0,m-F-PEACl,2.0,,,"4,4,4-NA",0.5,,,,,3000.0,30.0,100.0,10.0,1000,5,5500,30,10,150,110,15,PDADI,0.5,,,,,,,5000.0,30.0,8.0,100.0,100.0,5.0,22.9323,77.3377,1.14714,25.8489,240,CH2,20250523_合并结果.csv,
43379,20250523,112,Cs0.05FA0.9MA0.05PbI3.0,1.65,MACl,15.0,m-F-PEACl,2.0,,,"4,4,4-NA",0.5,,,,,3000.0,30.0,100.0,10.0,1000,5,5500,30,10,150,110,15,PDADI,0.5,,,,,,,5000.0,30.0,8.0,100.0,100.0,5.0,22.728,77.3892,1.1404,25.7527,240,CH3,20250523_合并结果.csv,
43380,20250523,112,Cs0.05FA0.9MA0.05PbI3.0,1.65,MACl,15.0,m-F-PEACl,2.0,,,"4,4,4-NA",0.5,,,,,3000.0,30.0,100.0,10.0,1000,5,5500,30,10,150,110,15,PDADI,0.5,,,,,,,5000.0,30.0,8.0,100.0,100.0,5.0,22.77,78.0098,1.13574,25.7002,240,CH4,20250523_合并结果.csv,
43381,20250523,112,Cs0.05FA0.9MA0.05PbI3.0,1.65,MACl,15.0,m-F-PEACl,2.0,,,"4,4,4-NA",0.5,,,,,3000.0,30.0,100.0,10.0,1000,5,5500,30,10,150,110,15,PDADI,0.5,,,,,,,5000.0,30.0,8.0,100.0,100.0,5.0,0.0339068,21.7663,0.0151796,10.2623,241,CH1,20250523_合并结果.csv,
43382,20250523,112,Cs0.05FA0.9MA0.05PbI3.0,1.65,MACl,15.0,m-F-PEACl,2.0,,,"4,4,4-NA",0.5,,,,,3000.0,30.0,100.0,10.0,1000,5,5500,30,10,150,110,15,PDADI,0.5,,,,,,,5000.0,30.0,8.0,100.0,100.0,5.0,22.5911,76.1526,1.14855,25.8288,241,CH2,20250523_合并结果.csv,
43383,20250523,112,Cs0.05FA0.9MA0.05PbI3.0,1.65,MACl,15.0,m-F-PEACl,2.0,,,"4,4,4-NA",0.5,,,,,3000.0,30.0,100.0,10.0,1000,5,5500,30,10,150,110,15,PDADI,0.5,,,,,,,5000.0,30.0,8.0,100.0,100.0,5.0,22.3278,75.7189,1.1458,25.7353,241,CH3,20250523_合并结果.csv,
43384,20250523,112,Cs0.05FA0.9MA0.05PbI3.0,1.65,MACl,15.0,m-F-PEACl,2.0,,,"4,4,4-NA",0.5,,,,,3000.0,30.0,100.0,10.0,1000,5,5500,30,10,150,110,15,PDADI,0.5,,,,,,,5000.0,30.0,8.0,100.0,100.0,5.0,2.01404,24.9698,0.333349,24.1965,241,CH4,20250523_合并结果.csv,
43385,20250523,112,Cs0.05FA0.9MA0.05PbI3.0,1.65,MACl,15.0,m-F-PEACl,2.0,,,"4,4,4-NA",0.5,,,,,3000.0,30.0,100.0,10.0,1000,5,5500,30,10,150,110,15,PDADI,0.5,,,,,,,5000.0,30.0,8.0,100.0,100.0,5.0,23.7032,76.0594,1.15454,26.9927,242,CH1,20250523_合并结果.csv,
43386,20250523,112,Cs0.05FA0.9MA0.05PbI3.0,1.65,MACl,15.0,m-F-PEACl,2.0,,,"4,4,4-NA",0.5,,,,,3000.0,30.0,100.0,10.0,1000,5,5500,30,10,150,110,15,PDADI,0.5,,,,,,,5000.0,30.0,8.0,100.0,100.0,5.0,0.782885,25.1423,0.140901,22.0993,242,CH2,20250523_合并结果.csv,
43387,20250523,112,Cs0.05FA0.9MA0.05PbI3.0,1.65,MACl,15.0,m-F-PEACl,2.0,,,"4,4,4-NA",0.5,,,,,3000.0,30.0,100.0,10.0,1000,5,5500,30,10,150,110,15,PDADI,0.5,,,,,,,5000.0,30.0,8.0,100.0,100.0,5.0,23.15,76.8104,1.13896,26.4621,242,CH3,20250523_合并结果.csv,
43388,20250523,112,Cs0.05FA0.9MA0.05PbI3.0,1.65,MACl,15.0,m-F-PEACl,2.0,,,"4,4,4-NA",0.5,,,,,3000.0,30.0,100.0,10.0,1000,5,5500,30,10,150,110,15,PDADI,0.5,,,,,,,5000.0,30.0,8.0,100.0,100.0,5.0,23.2724,77.7065,1.1384,26.308,242,CH4,20250523_合并结果.csv,
43389,20250523,112,Cs0.05FA0.9MA0.05PbI3.0,1.65,MACl,15.0,m-F-PEACl,2.0,,,"4,4,4-NA",0.5,,,,,3000.0,30.0,100.0,10.0,1000,5,5500,30,10,150,110,15,PDADI,0.5,,,,,,,5000.0,30.0,8.0,100.0,100.0,5.0,5.56883,28.7856,0.73305,26.391,243,CH1,20250523_合并结果.csv,
43390,20250523,112,Cs0.05FA0.9MA0.05PbI3.0,1.65,MACl,15.0,m-F-PEACl,2.0,,,"4,4,4-NA",0.5,,,,,3000.0,30.0,100.0,10.0,1000,5,5500,30,10,150,110,15,PDADI,0.5,,,,,,,5000.0,30.0,8.0,100.0,100.0,5.0,7.51289,34.8468,0.819303,26.3148,243,CH2,20250523_合并结果.csv,
43391,20250523,112,Cs0.05FA0.9MA0.05PbI3.0,1.65,MACl,15.0,m-F-PEACl,2.0,,,"4,4,4-NA",0.5,,,,,3000.0,30.0,100.0,10.0,1000,5,5500,30,10,150,110,15,PDADI,0.5,,,,,,,5000.0,30.0,8.0,100.0,100.0,5.0,23.5963,77.3933,1.14396,26.652,243,CH3,20250523_合并结果.csv,
43392,20250523,112,Cs0.05FA0.9MA0.05PbI3.0,1.65,MACl,15.0,m-F-PEACl,2.0,,,"4,4,4-NA",0.5,,,,,3000.0,30.0,100.0,10.0,1000,5,5500,30,10,150,110,15,PDADI,0.5,,,,,,,5000.0,30.0,8.0,100.0,100.0,5.0,23.4718,77.5166,1.14201,26.5145,243,CH4,20250523_合并结果.csv,
43393,20250523,112,Cs0.05FA0.9MA0.05PbI3.0,1.65,MACl,15.0,m-F-PEACl,2.0,,,"4,4,4-NA",0.5,,,,,3000.0,30.0,100.0,10.0,1000,5,5500,30,10,150,110,15,PDADI,0.5,,,,,,,5000.0,30.0,8.0,100.0,100.0,5.0,20.9564,71.5767,1.12821,25.9511,244,CH1,20250523_合并结果.csv,
43394,20250523,112,Cs0.05FA0.9MA0.05PbI3.0,1.65,MACl,15.0,m-F-PEACl,2.0,,,"4,4,4-NA",0.5,,,,,3000.0,30.0,100.0,10.0,1000,5,5500,30,10,150,110,15,PDADI,0.5,,,,,,,5000.0,30.0,8.0,100.0,100.0,5.0,18.4599,63.5515,1.1117,26.1285,244,CH2,20250523_合并结果.csv,
43395,20250523,112,Cs0.05FA0.9MA0.05PbI3.0,1.65,MACl,15.0,m-F-PEACl,2.0,,,"4,4,4-NA",0.5,,,,,3000.0,30.0,100.0,10.0,1000,5,5500,30,10,150,110,15,PDADI,0.5,,,,,,,5000.0,30.0,8.0,100.0,100.0,5.0,22.3378,76.2518,1.11627,26.2434,244,CH3,20250523_合并结果.csv,
43396,20250523,112,Cs0.05FA0.9MA0.05PbI3.0,1.65,MACl,15.0,m-F-PEACl,2.0,,,"4,4,4-NA",0.5,,,,,3000.0,30.0,100.0,10.0,1000,5,5500,30,10,150,110,15,PDADI,0.5,,,,,,,5000.0,30.0,8.0,100.0,100.0,5.0,22.4344,77.1793,1.10945,26.2002,244,CH4,20250523_合并结果.csv,
43397,20250523,112,Cs0.05FA0.9MA0.05PbI3.0,1.65,MACl,15.0,m-F-PEACl,2.0,,,"4,4,4-NA",0.5,,,,,3000.0,30.0,100.0,10.0,1000,5,5500,30,10,150,110,15,PDADI,0.5,,,,,,,5000.0,30.0,8.0,100.0,100.0,5.0,20.6949,73.6387,1.12555,24.9684,245,CH1,20250523_合并结果.csv,
43398,20250523,112,Cs0.05FA0.9MA0.05PbI3.0,1.65,MACl,15.0,m-F-PEACl,2.0,,,"4,4,4-NA",0.5,,,,,3000.0,30.0,100.0,10.0,1000,5,5500,30,10,150,110,15,PDADI,0.5,,,,,,,5000.0,30.0,8.0,100.0,100.0,5.0,18.0464,65.2115,1.1071,24.9965,245,CH2,20250523_合并结果.csv,
43399,20250523,112,Cs0.05FA0.9MA0.05PbI3.0,1.65,MACl,15.0,m-F-PEACl,2.0,,,"4,4,4-NA",0.5,,,,,3000.0,30.0,100.0,10.0,1000,5,5500,30,10,150,110,15,PDADI,0.5,,,,,,,5000.0,30.0,8.0,100.0,100.0,5.0,21.0831,76.081,1.10615,25.0521,245,CH3,20250523_合并结果.csv,
43400,20250523,112,Cs0.05FA0.9MA0.05PbI3.0,1.65,MACl,15.0,m-F-PEACl,2.0,,,"4,4,4-NA",0.5,,,,,3000.0,30.0,100.0,10.0,1000,5,5500,30,10,150,110,15,PDADI,0.5,,,,,,,5000.0,30.0,8.0,100.0,100.0,5.0,20.9952,76.5976,1.09918,24.9366,245,CH4,20250523_合并结果.csv,
43401,20250523,112,Cs0.05FA0.9MA0.05PbI3.0,1.65,MACl,15.0,m-F-PEACl,2.0,,,"4,4,4-NA",0.5,,,,,3000.0,30.0,100.0,10.0,1000,5,5500,30,10,150,110,15,PDADI,0.5,,,,,,,5000.0,30.0,8.0,100.0,100.0,5.0,20.8724,73.9609,1.11878,25.2247,246,CH1,20250523_合并结果.csv,
43402,20250523,112,Cs0.05FA0.9MA0.05PbI3.0,1.65,MACl,15.0,m-F-PEACl,2.0,,,"4,4,4-NA",0.5,,,,,3000.0,30.0,100.0,10.0,1000,5,5500,30,10,150,110,15,PDADI,0.5,,,,,,,5000.0,30.0,8.0,100.0,100.0,5.0,21.4373,76.6076,1.1134,25.1331,246,CH2,20250523_合并结果.csv,
43403,20250523,112,Cs0.05FA0.9MA0.05PbI3.0,1.65,MACl,15.0,m-F-PEACl,2.0,,,"4,4,4-NA",0.5,,,,,3000.0,30.0,100.0,10.0,1000,5,5500,30,10,150,110,15,PDADI,0.5,,,,,,,5000.0,30.0,8.0,100.0,100.0,5.0,19.5191,70.1212,1.10218,25.2556,246,CH3,20250523_合并结果.csv,
43404,20250523,112,Cs0.05FA0.9MA0.05PbI3.0,1.65,MACl,15.0,m-F-PEACl,2.0,,,"4,4,4-NA",0.5,,,,,3000.0,30.0,100.0,10.0,1000,5,5500,30,10,150,110,15,PDADI,0.5,,,,,,,5000.0,30.0,8.0,100.0,100.0,5.0,20.6703,75.8566,1.10552,24.6483,246,CH4,20250523_合并结果.csv,
43405,20250523,112,Cs0.05FA0.9MA0.05PbI3.0,1.65,MACl,15.0,m-F-PEACl,2.0,,,"4,4,4-NA",0.5,,,,,3000.0,30.0,100.0,10.0,1000,5,5500,30,10,150,110,15,PDADI,0.5,,,,,,,5000.0,30.0,8.0,100.0,100.0,5.0,21.3905,75.773,1.13068,24.9671,247,CH1,20250523_合并结果.csv,
43406,20250523,112,Cs0.05FA0.9MA0.05PbI3.0,1.65,MACl,15.0,m-F-PEACl,2.0,,,"4,4,4-NA",0.5,,,,,3000.0,30.0,100.0,10.0,1000,5,5500,30,10,150,110,15,PDADI,0.5,,,,,,,5000.0,30.0,8.0,100.0,100.0,5.0,20.5361,74.6892,1.12145,24.5176,247,CH2,20250523_合并结果.csv,
43407,20250523,112,Cs0.05FA0.9MA0.05PbI3.0,1.65,MACl,15.0,m-F-PEACl,2.0,,,"4,4,4-NA",0.5,,,,,3000.0,30.0,100.0,10.0,1000,5,5500,30,10,150,110,15,PDADI,0.5,,,,,,,5000.0,30.0,8.0,100.0,100.0,5.0,0.153014,24.8979,0.0427688,14.3696,247,CH3,20250523_合并结果.csv,
43408,20250523,112,Cs0.05FA0.9MA0.05PbI3.0,1.65,MACl,15.0,m-F-PEACl,2.0,,,"4,4,4-NA",0.5,,,,,3000.0,30.0,100.0,10.0,1000,5,5500,30,10,150,110,15,PDADI,0.5,,,,,,,5000.0,30.0,8.0,100.0,100.0,5.0,19.9956,73.5864,1.10861,24.5109,247,CH4,20250523_合并结果.csv,
43409,20250523,112,Cs0.05FA0.9MA0.05PbI3.0,1.65,MACl,15.0,m-F-PEACl,2.0,,,"4,4,4-NA",0.5,,,,,3000.0,30.0,100.0,10.0,1000,5,5500,30,10,150,110,15,PDADI,0.5,,,,,,,5000.0,30.0,8.0,100.0,100.0,5.0,22.1433,77.1776,1.10885,25.8749,248,CH1,20250523_合并结果.csv,
43410,20250523,112,Cs0.05FA0.9MA0.05PbI3.0,1.65,MACl,15.0,m-F-PEACl,2.0,,,"4,4,4-NA",0.5,,,,,3000.0,30.0,100.0,10.0,1000,5,5500,30,10,150,110,15,PDADI,0.5,,,,,,,5000.0,30.0,8.0,100.0,100.0,5.0,21.3567,74.9662,1.10421,25.8,248,CH2,20250523_合并结果.csv,
43411,20250523,112,Cs0.05FA0.9MA0.05PbI3.0,1.65,MACl,15.0,m-F-PEACl,2.0,,,"4,4,4-NA",0.5,,,,,3000.0,30.0,100.0,10.0,1000,5,5500,30,10,150,110,15,PDADI,0.5,,,,,,,5000.0,30.0,8.0,100.0,100.0,5.0,21.4405,76.2523,1.09787,25.6113,248,CH3,20250523_合并结果.csv,
43412,20250523,112,Cs0.05FA0.9MA0.05PbI3.0,1.65,MACl,15.0,m-F-PEACl,2.0,,,"4,4,4-NA",0.5,,,,,3000.0,30.0,100.0,10.0,1000,5,5500,30,10,150,110,15,PDADI,0.5,,,,,,,5000.0,30.0,8.0,100.0,100.0,5.0,21.1006,75.5703,1.09689,25.4555,248,CH4,20250523_合并结果.csv,
43413,20250523,112,Cs0.05MA0.1FA0.85PbI3.0,1.73,MACl,14.6,PEAI,0.517,,,"4,4,4-NA",0.5,,,,,3000.0,30.0,100.0,10.0,1000,10,5000,40,10,160,110,25,PEAI,1.0,PDADI,0.5,m-F-PEAI,2.0,,,4900.0,30.0,8.0,130.0,100.0,5.0,4.41248,27.9284,0.620959,25.4433,249,CH1,20250523_合并结果.csv,
43414,20250523,112,Cs0.05MA0.1FA0.85PbI3.0,1.73,MACl,14.6,PEAI,0.517,,,"4,4,4-NA",0.5,,,,,3000.0,30.0,100.0,10.0,1000,10,5000,40,10,160,110,25,PEAI,1.0,PDADI,0.5,m-F-PEAI,2.0,,,4900.0,30.0,8.0,130.0,100.0,5.0,0.403873,24.9025,0.0761078,21.3095,249,CH2,20250523_合并结果.csv,
43415,20250523,112,Cs0.05MA0.1FA0.85PbI3.0,1.73,MACl,14.6,PEAI,0.517,,,"4,4,4-NA",0.5,,,,,3000.0,30.0,100.0,10.0,1000,10,5000,40,10,160,110,25,PEAI,1.0,PDADI,0.5,m-F-PEAI,2.0,,,4900.0,30.0,8.0,130.0,100.0,5.0,22.6156,78.7692,1.13152,25.3741,249,CH3,20250523_合并结果.csv,
43416,20250523,112,Cs0.05MA0.1FA0.85PbI3.0,1.73,MACl,14.6,PEAI,0.517,,,"4,4,4-NA",0.5,,,,,3000.0,30.0,100.0,10.0,1000,10,5000,40,10,160,110,25,PEAI,1.0,PDADI,0.5,m-F-PEAI,2.0,,,4900.0,30.0,8.0,130.0,100.0,5.0,22.5332,78.9852,1.12652,25.3243,249,CH4,20250523_合并结果.csv,
43417,20250523,112,Cs0.05MA0.1FA0.85PbI3.0,1.73,MACl,14.6,PEAI,0.517,,,"4,4,4-NA",0.5,,,,,3000.0,30.0,100.0,10.0,1000,10,5000,40,10,160,110,25,PEAI,1.0,PDADI,0.5,m-F-PEAI,2.0,,,4900.0,30.0,8.0,130.0,100.0,5.0,1.03714,25.1465,0.180111,22.8992,250,CH1,20250523_合并结果.csv,
43418,20250523,112,Cs0.05MA0.1FA0.85PbI3.0,1.73,MACl,14.6,PEAI,0.517,,,"4,4,4-NA",0.5,,,,,3000.0,30.0,100.0,10.0,1000,10,5000,40,10,160,110,25,PEAI,1.0,PDADI,0.5,m-F-PEAI,2.0,,,4900.0,30.0,8.0,130.0,100.0,5.0,23.3035,80.6726,1.13402,25.4726,250,CH2,20250523_合并结果.csv,
43419,20250523,112,Cs0.05MA0.1FA0.85PbI3.0,1.73,MACl,14.6,PEAI,0.517,,,"4,4,4-NA",0.5,,,,,3000.0,30.0,100.0,10.0,1000,10,5000,40,10,160,110,25,PEAI,1.0,PDADI,0.5,m-F-PEAI,2.0,,,4900.0,30.0,8.0,130.0,100.0,5.0,21.5908,75.8132,1.11926,25.4444,250,CH3,20250523_合并结果.csv,
43420,20250523,112,Cs0.05MA0.1FA0.85PbI3.0,1.73,MACl,14.6,PEAI,0.517,,,"4,4,4-NA",0.5,,,,,3000.0,30.0,100.0,10.0,1000,10,5000,40,10,160,110,25,PEAI,1.0,PDADI,0.5,m-F-PEAI,2.0,,,4900.0,30.0,8.0,130.0,100.0,5.0,22.4748,79.5545,1.11657,25.3014,250,CH4,20250523_合并结果.csv,
43421,20250523,112,Cs0.05MA0.1FA0.85PbI3.0,1.73,MACl,14.6,PEAI,0.517,,,"4,4,4-NA",0.5,,,,,3000.0,30.0,100.0,10.0,1000,10,5000,40,10,160,110,25,PEAI,1.0,PDADI,0.5,m-F-PEAI,2.0,,,4900.0,30.0,8.0,130.0,100.0,5.0,0.00341823,4.14556,0.010497,7.85515,251,CH1,20250523_合并结果.csv,
43422,20250523,112,Cs0.05MA0.1FA0.85PbI3.0,1.73,MACl,14.6,PEAI,0.517,,,"4,4,4-NA",0.5,,,,,3000.0,30.0,100.0,10.0,1000,10,5000,40,10,160,110,25,PEAI,1.0,PDADI,0.5,m-F-PEAI,2.0,,,4900.0,30.0,8.0,130.0,100.0,5.0,1.42e-05,0.0244815,0.00912776,6.35036,251,CH2,20250523_合并结果.csv,
43423,20250523,112,Cs0.05MA0.1FA0.85PbI3.0,1.73,MACl,14.6,PEAI,0.517,,,"4,4,4-NA",0.5,,,,,3000.0,30.0,100.0,10.0,1000,10,5000,40,10,160,110,25,PEAI,1.0,PDADI,0.5,m-F-PEAI,2.0,,,4900.0,30.0,8.0,130.0,100.0,5.0,21.2019,74.4717,1.12843,25.2294,251,CH3,20250523_合并结果.csv,
43424,20250523,112,Cs0.05MA0.1FA0.85PbI3.0,1.73,MACl,14.6,PEAI,0.517,,,"4,4,4-NA",0.5,,,,,3000.0,30.0,100.0,10.0,1000,10,5000,40,10,160,110,25,PEAI,1.0,PDADI,0.5,m-F-PEAI,2.0,,,4900.0,30.0,8.0,130.0,100.0,5.0,21.013,74.6101,1.1211,25.1215,251,CH4,20250523_合并结果.csv,
43425,20250523,112,Cs0.05MA0.1FA0.85PbI3.0,1.73,MACl,14.6,PEAI,0.517,,,"4,4,4-NA",0.5,,,,,3000.0,30.0,100.0,10.0,1000,10,5000,40,10,160,110,25,PEAI,1.0,PDADI,0.5,m-F-PEAI,2.0,,,4900.0,30.0,8.0,130.0,100.0,5.0,0.414512,24.9738,0.0770912,21.5302,252,CH1,20250523_合并结果.csv,
43426,20250523,112,Cs0.05MA0.1FA0.85PbI3.0,1.73,MACl,14.6,PEAI,0.517,,,"4,4,4-NA",0.5,,,,,3000.0,30.0,100.0,10.0,1000,10,5000,40,10,160,110,25,PEAI,1.0,PDADI,0.5,m-F-PEAI,2.0,,,4900.0,30.0,8.0,130.0,100.0,5.0,0.194275,24.9171,0.0382163,20.4019,252,CH2,20250523_合并结果.csv,
43427,20250523,112,Cs0.05MA0.1FA0.85PbI3.0,1.73,MACl,14.6,PEAI,0.517,,,"4,4,4-NA",0.5,,,,,3000.0,30.0,100.0,10.0,1000,10,5000,40,10,160,110,25,PEAI,1.0,PDADI,0.5,m-F-PEAI,2.0,,,4900.0,30.0,8.0,130.0,100.0,5.0,0.26332,24.5549,0.0530507,20.2142,252,CH3,20250523_合并结果.csv,
43428,20250523,112,Cs0.05MA0.1FA0.85PbI3.0,1.73,MACl,14.6,PEAI,0.517,,,"4,4,4-NA",0.5,,,,,3000.0,30.0,100.0,10.0,1000,10,5000,40,10,160,110,25,PEAI,1.0,PDADI,0.5,m-F-PEAI,2.0,,,4900.0,30.0,8.0,130.0,100.0,5.0,2.00616,25.4849,0.322356,24.4201,252,CH4,20250523_合并结果.csv,
43429,20250523,112,Cs0.05MA0.1FA0.85PbI3.0,1.73,MACl,14.6,PEAI,0.517,,,"4,4,4-NA",0.5,,,,,3000.0,30.0,100.0,10.0,1000,10,5000,40,10,160,110,25,PEAI,1.0,PDADI,0.5,m-F-PEAI,2.0,,,4900.0,30.0,8.0,130.0,100.0,5.0,23.6283,81.1646,1.13821,25.5767,253,CH1,20250523_合并结果.csv,
43430,20250523,112,Cs0.05MA0.1FA0.85PbI3.0,1.73,MACl,14.6,PEAI,0.517,,,"4,4,4-NA",0.5,,,,,3000.0,30.0,100.0,10.0,1000,10,5000,40,10,160,110,25,PEAI,1.0,PDADI,0.5,m-F-PEAI,2.0,,,4900.0,30.0,8.0,130.0,100.0,5.0,23.1949,80.6991,1.13392,25.3479,253,CH2,20250523_合并结果.csv,
43431,20250523,112,Cs0.05MA0.1FA0.85PbI3.0,1.73,MACl,14.6,PEAI,0.517,,,"4,4,4-NA",0.5,,,,,3000.0,30.0,100.0,10.0,1000,10,5000,40,10,160,110,25,PEAI,1.0,PDADI,0.5,m-F-PEAI,2.0,,,4900.0,30.0,8.0,130.0,100.0,5.0,22.9194,80.5979,1.12737,25.224,253,CH3,20250523_合并结果.csv,
43432,20250523,112,Cs0.05MA0.1FA0.85PbI3.0,1.73,MACl,14.6,PEAI,0.517,,,"4,4,4-NA",0.5,,,,,3000.0,30.0,100.0,10.0,1000,10,5000,40,10,160,110,25,PEAI,1.0,PDADI,0.5,m-F-PEAI,2.0,,,4900.0,30.0,8.0,130.0,100.0,5.0,22.578,80.3222,1.12403,25.0075,253,CH4,20250523_合并结果.csv,
43433,20250523,112,Cs0.05MA0.1FA0.85PbI3.0,1.73,MACl,14.6,PEAI,0.517,,,"4,4,4-NA",0.5,,,,,3000.0,30.0,100.0,10.0,1000,10,5000,40,10,160,110,25,PDADI,0.5,,,,,,,4900.0,30.0,8.0,130.0,100.0,5.0,24.5943,82.7307,1.13528,26.1857,254,CH1,20250523_合并结果.csv,
43434,20250523,112,Cs0.05MA0.1FA0.85PbI3.0,1.73,MACl,14.6,PEAI,0.517,,,"4,4,4-NA",0.5,,,,,3000.0,30.0,100.0,10.0,1000,10,5000,40,10,160,110,25,PDADI,0.5,,,,,,,4900.0,30.0,8.0,130.0,100.0,5.0,23.956,81.418,1.13124,26.0098,254,CH2,20250523_合并结果.csv,
43435,20250523,112,Cs0.05MA0.1FA0.85PbI3.0,1.73,MACl,14.6,PEAI,0.517,,,"4,4,4-NA",0.5,,,,,3000.0,30.0,100.0,10.0,1000,10,5000,40,10,160,110,25,PDADI,0.5,,,,,,,4900.0,30.0,8.0,130.0,100.0,5.0,22.8951,79.2028,1.12352,25.729,254,CH3,20250523_合并结果.csv,
43436,20250523,112,Cs0.05MA0.1FA0.85PbI3.0,1.73,MACl,14.6,PEAI,0.517,,,"4,4,4-NA",0.5,,,,,3000.0,30.0,100.0,10.0,1000,10,5000,40,10,160,110,25,PDADI,0.5,,,,,,,4900.0,30.0,8.0,130.0,100.0,5.0,23.4002,80.7881,1.11574,25.9603,254,CH4,20250523_合并结果.csv,
43437,20250523,112,Cs0.05MA0.1FA0.85PbI3.0,1.73,MACl,14.6,PEAI,0.517,,,"4,4,4-NA",0.5,,,,,3000.0,30.0,100.0,10.0,1000,10,5000,40,10,160,110,25,PDADI,0.5,,,,,,,4900.0,30.0,8.0,130.0,100.0,5.0,20.49,72.1124,1.12776,25.1949,255,CH1,20250523_合并结果.csv,
43438,20250523,112,Cs0.05MA0.1FA0.85PbI3.0,1.73,MACl,14.6,PEAI,0.517,,,"4,4,4-NA",0.5,,,,,3000.0,30.0,100.0,10.0,1000,10,5000,40,10,160,110,25,PDADI,0.5,,,,,,,4900.0,30.0,8.0,130.0,100.0,5.0,23.722,81.4336,1.12836,25.8168,255,CH2,20250523_合并结果.csv,
43439,20250523,112,Cs0.05MA0.1FA0.85PbI3.0,1.73,MACl,14.6,PEAI,0.517,,,"4,4,4-NA",0.5,,,,,3000.0,30.0,100.0,10.0,1000,10,5000,40,10,160,110,25,PDADI,0.5,,,,,,,4900.0,30.0,8.0,130.0,100.0,5.0,22.8991,79.8651,1.12315,25.5284,255,CH3,20250523_合并结果.csv,
43440,20250523,112,Cs0.05MA0.1FA0.85PbI3.0,1.73,MACl,14.6,PEAI,0.517,,,"4,4,4-NA",0.5,,,,,3000.0,30.0,100.0,10.0,1000,10,5000,40,10,160,110,25,PDADI,0.5,,,,,,,4900.0,30.0,8.0,130.0,100.0,5.0,21.7563,76.9396,1.10966,25.4827,255,CH4,20250523_合并结果.csv,
43441,20250523,112,Cs0.05MA0.1FA0.85PbI3.0,1.73,MACl,14.6,PEAI,0.517,,,"4,4,4-NA",0.5,,,,,3000.0,30.0,100.0,10.0,1000,10,5000,40,10,160,110,25,PDADI,0.5,,,,,,,4900.0,30.0,8.0,130.0,100.0,5.0,0.80262,25.2721,0.135361,23.4625,256,CH1,20250523_合并结果.csv,
43442,20250523,112,Cs0.05MA0.1FA0.85PbI3.0,1.73,MACl,14.6,PEAI,0.517,,,"4,4,4-NA",0.5,,,,,3000.0,30.0,100.0,10.0,1000,10,5000,40,10,160,110,25,PDADI,0.5,,,,,,,4900.0,30.0,8.0,130.0,100.0,5.0,23.2061,81.3374,1.12379,25.388,256,CH2,20250523_合并结果.csv,
43443,20250523,112,Cs0.05MA0.1FA0.85PbI3.0,1.73,MACl,14.6,PEAI,0.517,,,"4,4,4-NA",0.5,,,,,3000.0,30.0,100.0,10.0,1000,10,5000,40,10,160,110,25,PDADI,0.5,,,,,,,4900.0,30.0,8.0,130.0,100.0,5.0,22.1439,79.1269,1.12043,24.9772,256,CH3,20250523_合并结果.csv,
43444,20250523,112,Cs0.05MA0.1FA0.85PbI3.0,1.73,MACl,14.6,PEAI,0.517,,,"4,4,4-NA",0.5,,,,,3000.0,30.0,100.0,10.0,1000,10,5000,40,10,160,110,25,PDADI,0.5,,,,,,,4900.0,30.0,8.0,130.0,100.0,5.0,20.4996,74.5627,1.10797,24.8139,256,CH4,20250523_合并结果.csv,
43445,20250523,112,Cs0.05MA0.1FA0.85PbI3.0,1.73,MACl,14.6,PEAI,0.517,,,"4,4,4-NA",0.5,,,,,3000.0,30.0,100.0,10.0,1000,10,5000,40,10,160,110,25,PDADI,0.5,,,,,,,4900.0,30.0,8.0,130.0,100.0,5.0,24.2458,82.2312,1.12981,26.0974,257,CH1,20250523_合并结果.csv,
43446,20250523,112,Cs0.05MA0.1FA0.85PbI3.0,1.73,MACl,14.6,PEAI,0.517,,,"4,4,4-NA",0.5,,,,,3000.0,30.0,100.0,10.0,1000,10,5000,40,10,160,110,25,PDADI,0.5,,,,,,,4900.0,30.0,8.0,130.0,100.0,5.0,2.59972,24.8876,0.426251,24.5063,257,CH2,20250523_合并结果.csv,
43447,20250523,112,Cs0.05MA0.1FA0.85PbI3.0,1.73,MACl,14.6,PEAI,0.517,,,"4,4,4-NA",0.5,,,,,3000.0,30.0,100.0,10.0,1000,10,5000,40,10,160,110,25,PDADI,0.5,,,,,,,4900.0,30.0,8.0,130.0,100.0,5.0,23.4329,81.5138,1.12734,25.5,257,CH3,20250523_合并结果.csv,
43448,20250523,112,Cs0.05MA0.1FA0.85PbI3.0,1.73,MACl,14.6,PEAI,0.517,,,"4,4,4-NA",0.5,,,,,3000.0,30.0,100.0,10.0,1000,10,5000,40,10,160,110,25,PDADI,0.5,,,,,,,4900.0,30.0,8.0,130.0,100.0,5.0,23.3695,81.7394,1.12141,25.4949,257,CH4,20250523_合并结果.csv,
43449,20250523,112,Cs0.05MA0.1FA0.85PbI3.0,1.73,MACl,14.6,PEAI,0.517,,,"4,4,4-NA",0.5,,,,,3000.0,30.0,100.0,10.0,1000,10,5000,40,10,160,110,25,PDADI,0.5,,,,,,,4900.0,30.0,8.0,130.0,100.0,5.0,24.2509,81.9786,1.13545,26.0531,258,CH1,20250523_合并结果.csv,
43450,20250523,112,Cs0.05MA0.1FA0.85PbI3.0,1.73,MACl,14.6,PEAI,0.517,,,"4,4,4-NA",0.5,,,,,3000.0,30.0,100.0,10.0,1000,10,5000,40,10,160,110,25,PDADI,0.5,,,,,,,4900.0,30.0,8.0,130.0,100.0,5.0,23.9033,81.9175,1.13281,25.7588,258,CH2,20250523_合并结果.csv,
43451,20250523,112,Cs0.05MA0.1FA0.85PbI3.0,1.73,MACl,14.6,PEAI,0.517,,,"4,4,4-NA",0.5,,,,,3000.0,30.0,100.0,10.0,1000,10,5000,40,10,160,110,25,PDADI,0.5,,,,,,,4900.0,30.0,8.0,130.0,100.0,5.0,23.5589,81.8368,1.12814,25.5178,258,CH3,20250523_合并结果.csv,
43452,20250523,112,Cs0.05MA0.1FA0.85PbI3.0,1.73,MACl,14.6,PEAI,0.517,,,"4,4,4-NA",0.5,,,,,3000.0,30.0,100.0,10.0,1000,10,5000,40,10,160,110,25,PDADI,0.5,,,,,,,4900.0,30.0,8.0,130.0,100.0,5.0,23.3288,81.976,1.11838,25.4457,258,CH4,20250523_合并结果.csv,
43453,20250523,112,Cs0.05MA0.1FA0.85PbI3.0,1.73,MACl,14.6,PEAI,0.517,,,"4,4,4-NA",0.5,,,,,3000.0,30.0,100.0,10.0,1000,10,5000,40,10,160,110,25,PEAI,1.0,PDADI,0.5,m-F-PEAI,2.0,,,4900.0,30.0,8.0,130.0,100.0,5.0,22.8322,76.6049,1.15273,25.8562,259,CH1,20250523_合并结果.csv,
43454,20250523,112,Cs0.05MA0.1FA0.85PbI3.0,1.73,MACl,14.6,PEAI,0.517,,,"4,4,4-NA",0.5,,,,,3000.0,30.0,100.0,10.0,1000,10,5000,40,10,160,110,25,PEAI,1.0,PDADI,0.5,m-F-PEAI,2.0,,,4900.0,30.0,8.0,130.0,100.0,5.0,22.3217,76.1078,1.14694,25.5717,259,CH2,20250523_合并结果.csv,
43455,20250523,112,Cs0.05MA0.1FA0.85PbI3.0,1.73,MACl,14.6,PEAI,0.517,,,"4,4,4-NA",0.5,,,,,3000.0,30.0,100.0,10.0,1000,10,5000,40,10,160,110,25,PEAI,1.0,PDADI,0.5,m-F-PEAI,2.0,,,4900.0,30.0,8.0,130.0,100.0,5.0,21.8096,75.4154,1.13037,25.5838,259,CH3,20250523_合并结果.csv,
43456,20250523,112,Cs0.05MA0.1FA0.85PbI3.0,1.73,MACl,14.6,PEAI,0.517,,,"4,4,4-NA",0.5,,,,,3000.0,30.0,100.0,10.0,1000,10,5000,40,10,160,110,25,PEAI,1.0,PDADI,0.5,m-F-PEAI,2.0,,,4900.0,30.0,8.0,130.0,100.0,5.0,20.9593,74.0791,1.10737,25.5499,259,CH4,20250523_合并结果.csv,
43457,20250523,112,Cs0.05MA0.1FA0.85PbI3.0,1.73,MACl,14.6,PEAI,0.517,,,"4,4,4-NA",0.5,,,,,3000.0,30.0,100.0,10.0,1000,10,5000,40,10,160,110,25,PEAI,1.0,PDADI,0.5,m-F-PEAI,2.0,,,4900.0,30.0,8.0,130.0,100.0,5.0,22.7473,75.9397,1.12793,26.5569,260,CH1,20250523_合并结果.csv,
43458,20250523,112,Cs0.05MA0.1FA0.85PbI3.0,1.73,MACl,14.6,PEAI,0.517,,,"4,4,4-NA",0.5,,,,,3000.0,30.0,100.0,10.0,1000,10,5000,40,10,160,110,25,PEAI,1.0,PDADI,0.5,m-F-PEAI,2.0,,,4900.0,30.0,8.0,130.0,100.0,5.0,22.8829,76.338,1.14559,26.1662,260,CH2,20250523_合并结果.csv,
43459,20250523,112,Cs0.05MA0.1FA0.85PbI3.0,1.73,MACl,14.6,PEAI,0.517,,,"4,4,4-NA",0.5,,,,,3000.0,30.0,100.0,10.0,1000,10,5000,40,10,160,110,25,PEAI,1.0,PDADI,0.5,m-F-PEAI,2.0,,,4900.0,30.0,8.0,130.0,100.0,5.0,22.5655,76.5161,1.13784,25.9186,260,CH3,20250523_合并结果.csv,
43460,20250523,112,Cs0.05MA0.1FA0.85PbI3.0,1.73,MACl,14.6,PEAI,0.517,,,"4,4,4-NA",0.5,,,,,3000.0,30.0,100.0,10.0,1000,10,5000,40,10,160,110,25,PEAI,1.0,PDADI,0.5,m-F-PEAI,2.0,,,4900.0,30.0,8.0,130.0,100.0,5.0,21.9456,75.3924,1.12519,25.8699,260,CH4,20250523_合并结果.csv,
43461,20250523,112,Cs0.05MA0.1FA0.85PbI3.0,1.73,MACl,14.6,PEAI,0.517,,,"4,4,4-NA",0.5,,,,,3000.0,30.0,100.0,10.0,1000,10,5000,40,10,160,110,25,PEAI,1.0,PDADI,0.5,m-F-PEAI,2.0,,,4900.0,30.0,8.0,130.0,100.0,5.0,23.4139,75.9777,1.13278,27.2046,261,CH1,20250523_合并结果.csv,
43462,20250523,112,Cs0.05MA0.1FA0.85PbI3.0,1.73,MACl,14.6,PEAI,0.517,,,"4,4,4-NA",0.5,,,,,3000.0,30.0,100.0,10.0,1000,10,5000,40,10,160,110,25,PEAI,1.0,PDADI,0.5,m-F-PEAI,2.0,,,4900.0,30.0,8.0,130.0,100.0,5.0,7.71e-06,0.04903,0.0044348,3.54528,261,CH2,20250523_合并结果.csv,
43463,20250523,112,Cs0.05MA0.1FA0.85PbI3.0,1.73,MACl,14.6,PEAI,0.517,,,"4,4,4-NA",0.5,,,,,3000.0,30.0,100.0,10.0,1000,10,5000,40,10,160,110,25,PEAI,1.0,PDADI,0.5,m-F-PEAI,2.0,,,4900.0,30.0,8.0,130.0,100.0,5.0,22.6066,74.2643,1.12531,27.0509,261,CH3,20250523_合并结果.csv,
43464,20250523,112,Cs0.05MA0.1FA0.85PbI3.0,1.73,MACl,14.6,PEAI,0.517,,,"4,4,4-NA",0.5,,,,,3000.0,30.0,100.0,10.0,1000,10,5000,40,10,160,110,25,PEAI,1.0,PDADI,0.5,m-F-PEAI,2.0,,,4900.0,30.0,8.0,130.0,100.0,5.0,22.4276,74.6322,1.11479,26.9566,261,CH4,20250523_合并结果.csv,
43465,20250523,112,Cs0.05MA0.1FA0.85PbI3.0,1.73,MACl,14.6,PEAI,0.517,,,"4,4,4-NA",0.5,,,,,3000.0,30.0,100.0,10.0,1000,10,5000,40,10,160,110,25,PEAI,1.0,PDADI,0.5,m-F-PEAI,2.0,,,4900.0,30.0,8.0,130.0,100.0,5.0,23.6866,77.2884,1.14697,26.72,262,CH1,20250523_合并结果.csv,
