Repository: MI-Materials-Intelligence/Recipe-Language-Model

# Learning Layer

## Overview

In the learning layer, the formulas and parameters are encoded and then tokenised into recipes as inputs. Through atomic skills of data extraction, cleaning, and matching, these data are organised into standardised datasets, providing the basis for RLM training and iterative recipe refinement.

Key Atomic Skills:
- **Cleaning**: Preprocessing and outlier cleaning
- **Matching**: Matching data pairs based on variables
- **Extraction**: Data extraction from robotic boxes

File: seven_ai_layers_robotics/learning/data/data50764_from_db.csv (part 208 of 253)
No,date,rank,Formula PVK,Concentration PVK,Formula Additive 1,Concentration Additive 1,Formula Additive 2,Concentration Additive 2,Formula Additive 3,Concentration Additive 3,Formula SAM 1,Concentration SAM 1,Formula SAM 2,Concentration SAM 2,Formula SAM 3,Concentration SAM 3,Spin Coating Speed SAM,Spin Coating Time SAM,Annealed Temperature SAM,Annealed Time SAM,Spin Coating Speed PVK 1,Spin Coating Time PVK 1,Spin Coating Speed PVK 2,Spin Coating Time PVK 2,Antisolvent Dropping Timing,Antisolvent Volume,Annealed Temperature PVK,Annealed Time PVK,Formula Passivator 1,Concentration Passivator 1,Formula Passivator 2,Concentration Passivator 2,Formula Passivator 3,Concentration Passivator 3,Formula Passivator 4,Concentration Passivator 4,Spin Coating Speed Passivator,Spin Coating Time Passivator,Passivator Dropping Timing,Passivator Volume,Annealed Temperature Passivator,Annealed Time Passivator,PCE,FF,Voc,Jsc,Product,Channel,From,upload_time
43466,20250523,112,Cs0.05MA0.1FA0.85PbI3.0,1.73,MACl,14.6,PEAI,0.517,,,"4,4,4-NA",0.5,,,,,3000.0,30.0,100.0,10.0,1000,10,5000,40,10,160,110,25,PEAI,1.0,PDADI,0.5,m-F-PEAI,2.0,,,4900.0,30.0,8.0,130.0,100.0,5.0,23.0737,76.226,1.14692,26.3926,262,CH2,20250523_合并结果.csv,
43467,20250523,112,Cs0.05MA0.1FA0.85PbI3.0,1.73,MACl,14.6,PEAI,0.517,,,"4,4,4-NA",0.5,,,,,3000.0,30.0,100.0,10.0,1000,10,5000,40,10,160,110,25,PEAI,1.0,PDADI,0.5,m-F-PEAI,2.0,,,4900.0,30.0,8.0,130.0,100.0,5.0,22.5584,75.7758,1.1336,26.2614,262,CH3,20250523_合并结果.csv,
43468,20250523,112,Cs0.05MA0.1FA0.85PbI3.0,1.73,MACl,14.6,PEAI,0.517,,,"4,4,4-NA",0.5,,,,,3000.0,30.0,100.0,10.0,1000,10,5000,40,10,160,110,25,PEAI,1.0,PDADI,0.5,m-F-PEAI,2.0,,,4900.0,30.0,8.0,130.0,100.0,5.0,5.24698,22.1769,0.907659,26.0667,262,CH4,20250523_合并结果.csv,
43469,20250523,112,Cs0.05MA0.1FA0.85PbI3.0,1.73,MACl,14.6,PEAI,0.517,,,"4,4,4-NA",0.5,,,,,3000.0,30.0,100.0,10.0,1000,10,5000,40,10,160,110,25,PEAI,1.0,PDADI,0.5,m-F-PEAI,2.0,,,4900.0,30.0,8.0,130.0,100.0,5.0,5.24698,22.1769,0.907659,26.0667,263,CH1,20250523_合并结果.csv,
43470,20250523,112,Cs0.05MA0.1FA0.85PbI3.0,1.73,MACl,14.6,PEAI,0.517,,,"4,4,4-NA",0.5,,,,,3000.0,30.0,100.0,10.0,1000,10,5000,40,10,160,110,25,PEAI,1.0,PDADI,0.5,m-F-PEAI,2.0,,,4900.0,30.0,8.0,130.0,100.0,5.0,5.24698,22.1769,0.907659,26.0667,263,CH2,20250523_合并结果.csv,
43471,20250523,112,Cs0.05MA0.1FA0.85PbI3.0,1.73,MACl,14.6,PEAI,0.517,,,"4,4,4-NA",0.5,,,,,3000.0,30.0,100.0,10.0,1000,10,5000,40,10,160,110,25,PEAI,1.0,PDADI,0.5,m-F-PEAI,2.0,,,4900.0,30.0,8.0,130.0,100.0,5.0,5.24698,22.1769,0.907659,26.0667,263,CH3,20250523_合并结果.csv,
43472,20250523,112,Cs0.05MA0.1FA0.85PbI3.0,1.73,MACl,14.6,PEAI,0.517,,,"4,4,4-NA",0.5,,,,,3000.0,30.0,100.0,10.0,1000,10,5000,40,10,160,110,25,PEAI,1.0,PDADI,0.5,m-F-PEAI,2.0,,,4900.0,30.0,8.0,130.0,100.0,5.0,5.24698,22.1769,0.907659,26.0667,263,CH4,20250523_合并结果.csv,
43473,20250523,112,Cs0.05MA0.1FA0.85PbI3.0,1.73,MACl,14.6,PEAI,0.517,,,"4,4,4-NA",0.5,,,,,3000.0,30.0,100.0,10.0,1000,10,5000,40,10,160,110,25,PDADI,0.5,,,,,,,4900.0,30.0,8.0,130.0,100.0,5.0,23.6638,76.0676,1.14453,27.1804,264,CH1,20250523_合并结果.csv,
43474,20250523,112,Cs0.05MA0.1FA0.85PbI3.0,1.73,MACl,14.6,PEAI,0.517,,,"4,4,4-NA",0.5,,,,,3000.0,30.0,100.0,10.0,1000,10,5000,40,10,160,110,25,PDADI,0.5,,,,,,,4900.0,30.0,8.0,130.0,100.0,5.0,22.9132,74.8417,1.13782,26.9072,264,CH2,20250523_合并结果.csv,
43475,20250523,112,Cs0.05MA0.1FA0.85PbI3.0,1.73,MACl,14.6,PEAI,0.517,,,"4,4,4-NA",0.5,,,,,3000.0,30.0,100.0,10.0,1000,10,5000,40,10,160,110,25,PDADI,0.5,,,,,,,4900.0,30.0,8.0,130.0,100.0,5.0,22.7612,74.9742,1.13457,26.758,264,CH3,20250523_合并结果.csv,
43476,20250523,112,Cs0.05MA0.1FA0.85PbI3.0,1.73,MACl,14.6,PEAI,0.517,,,"4,4,4-NA",0.5,,,,,3000.0,30.0,100.0,10.0,1000,10,5000,40,10,160,110,25,PDADI,0.5,,,,,,,4900.0,30.0,8.0,130.0,100.0,5.0,23.034,75.3927,1.13113,27.0101,264,CH4,20250523_合并结果.csv,
43477,20250523,112,Cs0.05MA0.1FA0.85PbI3.0,1.73,MACl,14.6,PEAI,0.517,,,"4,4,4-NA",0.5,,,,,3000.0,30.0,100.0,10.0,1000,10,5000,40,10,160,110,25,PDADI,0.5,,,,,,,4900.0,30.0,8.0,130.0,100.0,5.0,22.388,75.0254,1.14543,26.0518,265,CH1,20250523_合并结果.csv,
43478,20250523,112,Cs0.05MA0.1FA0.85PbI3.0,1.73,MACl,14.6,PEAI,0.517,,,"4,4,4-NA",0.5,,,,,3000.0,30.0,100.0,10.0,1000,10,5000,40,10,160,110,25,PDADI,0.5,,,,,,,4900.0,30.0,8.0,130.0,100.0,5.0,22.5823,77.0857,1.14508,25.5834,265,CH2,20250523_合并结果.csv,
43479,20250523,112,Cs0.05MA0.1FA0.85PbI3.0,1.73,MACl,14.6,PEAI,0.517,,,"4,4,4-NA",0.5,,,,,3000.0,30.0,100.0,10.0,1000,10,5000,40,10,160,110,25,PDADI,0.5,,,,,,,4900.0,30.0,8.0,130.0,100.0,5.0,19.9781,69.2685,1.13423,25.4282,265,CH3,20250523_合并结果.csv,
43480,20250523,112,Cs0.05MA0.1FA0.85PbI3.0,1.73,MACl,14.6,PEAI,0.517,,,"4,4,4-NA",0.5,,,,,3000.0,30.0,100.0,10.0,1000,10,5000,40,10,160,110,25,PDADI,0.5,,,,,,,4900.0,30.0,8.0,130.0,100.0,5.0,21.8255,75.731,1.13584,25.3731,265,CH4,20250523_合并结果.csv,
43481,20250523,112,Cs0.05MA0.1FA0.85PbI3.0,1.73,MACl,14.6,PEAI,0.517,,,"4,4,4-NA",0.5,,,,,3000.0,30.0,100.0,10.0,1000,10,5000,40,10,160,110,25,PDADI,0.5,,,,,,,4900.0,30.0,8.0,130.0,100.0,5.0,18.7628,66.111,1.14943,24.6911,266,CH1,20250523_合并结果.csv,
43482,20250523,112,Cs0.05MA0.1FA0.85PbI3.0,1.73,MACl,14.6,PEAI,0.517,,,"4,4,4-NA",0.5,,,,,3000.0,30.0,100.0,10.0,1000,10,5000,40,10,160,110,25,PDADI,0.5,,,,,,,4900.0,30.0,8.0,130.0,100.0,5.0,21.1731,75.8719,1.1411,24.4556,266,CH2,20250523_合并结果.csv,
43483,20250523,112,Cs0.05MA0.1FA0.85PbI3.0,1.73,MACl,14.6,PEAI,0.517,,,"4,4,4-NA",0.5,,,,,3000.0,30.0,100.0,10.0,1000,10,5000,40,10,160,110,25,PDADI,0.5,,,,,,,4900.0,30.0,8.0,130.0,100.0,5.0,20.7133,75.0406,1.13682,24.2807,266,CH3,20250523_合并结果.csv,
43484,20250523,112,Cs0.05MA0.1FA0.85PbI3.0,1.73,MACl,14.6,PEAI,0.517,,,"4,4,4-NA",0.5,,,,,3000.0,30.0,100.0,10.0,1000,10,5000,40,10,160,110,25,PDADI,0.5,,,,,,,4900.0,30.0,8.0,130.0,100.0,5.0,20.5353,73.0649,1.13524,24.7573,266,CH4,20250523_合并结果.csv,
43485,20250523,112,Cs0.05MA0.1FA0.85PbI3.0,1.73,MACl,14.6,PEAI,0.517,,,"4,4,4-NA",0.5,,,,,3000.0,30.0,100.0,10.0,1000,10,5000,40,10,160,110,25,PDADI,0.5,,,,,,,4900.0,30.0,8.0,130.0,100.0,5.0,22.8573,76.9094,1.14482,25.9603,267,CH1,20250523_合并结果.csv,
43486,20250523,112,Cs0.05MA0.1FA0.85PbI3.0,1.73,MACl,14.6,PEAI,0.517,,,"4,4,4-NA",0.5,,,,,3000.0,30.0,100.0,10.0,1000,10,5000,40,10,160,110,25,PDADI,0.5,,,,,,,4900.0,30.0,8.0,130.0,100.0,5.0,0.326195,24.9218,0.0647444,20.216,267,CH2,20250523_合并结果.csv,
43487,20250523,112,Cs0.05MA0.1FA0.85PbI3.0,1.73,MACl,14.6,PEAI,0.517,,,"4,4,4-NA",0.5,,,,,3000.0,30.0,100.0,10.0,1000,10,5000,40,10,160,110,25,PDADI,0.5,,,,,,,4900.0,30.0,8.0,130.0,100.0,5.0,22.1676,75.8477,1.1329,25.7979,267,CH3,20250523_合并结果.csv,
43488,20250523,112,Cs0.05MA0.1FA0.85PbI3.0,1.73,MACl,14.6,PEAI,0.517,,,"4,4,4-NA",0.5,,,,,3000.0,30.0,100.0,10.0,1000,10,5000,40,10,160,110,25,PDADI,0.5,,,,,,,4900.0,30.0,8.0,130.0,100.0,5.0,22.4637,75.923,1.13284,26.1179,267,CH4,20250523_合并结果.csv,
43489,20250523,112,Cs0.05MA0.1FA0.85PbI3.0,1.73,MACl,14.6,PEAI,0.517,,,"4,4,4-NA",0.5,,,,,3000.0,30.0,100.0,10.0,1000,10,5000,40,10,160,110,25,PDADI,0.5,,,,,,,4900.0,30.0,8.0,130.0,100.0,5.0,21.177,70.9047,1.15152,25.9368,268,CH1,20250523_合并结果.csv,
43490,20250523,112,Cs0.05MA0.1FA0.85PbI3.0,1.73,MACl,14.6,PEAI,0.517,,,"4,4,4-NA",0.5,,,,,3000.0,30.0,100.0,10.0,1000,10,5000,40,10,160,110,25,PDADI,0.5,,,,,,,4900.0,30.0,8.0,130.0,100.0,5.0,3.7168,27.2689,0.55199,24.6928,268,CH2,20250523_合并结果.csv,
43491,20250523,112,Cs0.05MA0.1FA0.85PbI3.0,1.73,MACl,14.6,PEAI,0.517,,,"4,4,4-NA",0.5,,,,,3000.0,30.0,100.0,10.0,1000,10,5000,40,10,160,110,25,PDADI,0.5,,,,,,,4900.0,30.0,8.0,130.0,100.0,5.0,21.7918,76.1271,1.13914,25.1291,268,CH3,20250523_合并结果.csv,
43492,20250523,112,Cs0.05MA0.1FA0.85PbI3.0,1.73,MACl,14.6,PEAI,0.517,,,"4,4,4-NA",0.5,,,,,3000.0,30.0,100.0,10.0,1000,10,5000,40,10,160,110,25,PDADI,0.5,,,,,,,4900.0,30.0,8.0,130.0,100.0,5.0,22.0461,77.1586,1.13621,25.1471,268,CH4,20250523_合并结果.csv,
43493,20250523,112,Cs0.05FA0.9MA0.05PbI3.0,1.65,MACl,15.0,m-F-PEACl,2.0,,,Me-4PACz,0.189,DMACPA,0.126,4-ABnP,0.016,3000.0,30.0,100.0,10.0,1000,5,5500,30,10,150,110,15,PEAI,1.0,PDADI,0.5,m-F-PEAI,2.0,,,5000.0,30.0,8.0,100.0,100.0,5.0,21.954,74.1616,1.13965,25.9754,269,CH1,20250523_合并结果.csv,
43494,20250523,112,Cs0.05FA0.9MA0.05PbI3.0,1.65,MACl,15.0,m-F-PEACl,2.0,,,Me-4PACz,0.189,DMACPA,0.126,4-ABnP,0.016,3000.0,30.0,100.0,10.0,1000,5,5500,30,10,150,110,15,PEAI,1.0,PDADI,0.5,m-F-PEAI,2.0,,,5000.0,30.0,8.0,100.0,100.0,5.0,21.6257,73.8498,1.1372,25.7504,269,CH2,20250523_合并结果.csv,
43495,20250523,112,Cs0.05FA0.9MA0.05PbI3.0,1.65,MACl,15.0,m-F-PEACl,2.0,,,Me-4PACz,0.189,DMACPA,0.126,4-ABnP,0.016,3000.0,30.0,100.0,10.0,1000,5,5500,30,10,150,110,15,PEAI,1.0,PDADI,0.5,m-F-PEAI,2.0,,,5000.0,30.0,8.0,100.0,100.0,5.0,21.6178,74.2512,1.13625,25.6234,269,CH3,20250523_合并结果.csv,
43496,20250523,112,Cs0.05FA0.9MA0.05PbI3.0,1.65,MACl,15.0,m-F-PEACl,2.0,,,Me-4PACz,0.189,DMACPA,0.126,4-ABnP,0.016,3000.0,30.0,100.0,10.0,1000,5,5500,30,10,150,110,15,PEAI,1.0,PDADI,0.5,m-F-PEAI,2.0,,,5000.0,30.0,8.0,100.0,100.0,5.0,21.5361,75.2155,1.13605,25.2034,269,CH4,20250523_合并结果.csv,
43497,20250523,112,Cs0.05FA0.9MA0.05PbI3.0,1.65,MACl,15.0,m-F-PEACl,2.0,,,Me-4PACz,0.189,DMACPA,0.126,4-ABnP,0.016,3000.0,30.0,100.0,10.0,1000,5,5500,30,10,150,110,15,PEAI,1.0,PDADI,0.5,m-F-PEAI,2.0,,,5000.0,30.0,8.0,100.0,100.0,5.0,21.8195,74.3068,1.14132,25.7282,270,CH1,20250523_合并结果.csv,
43498,20250523,112,Cs0.05FA0.9MA0.05PbI3.0,1.65,MACl,15.0,m-F-PEACl,2.0,,,Me-4PACz,0.189,DMACPA,0.126,4-ABnP,0.016,3000.0,30.0,100.0,10.0,1000,5,5500,30,10,150,110,15,PEAI,1.0,PDADI,0.5,m-F-PEAI,2.0,,,5000.0,30.0,8.0,100.0,100.0,5.0,11.4371,41.8503,1.08374,25.2169,270,CH2,20250523_合并结果.csv,
43499,20250523,112,Cs0.05FA0.9MA0.05PbI3.0,1.65,MACl,15.0,m-F-PEACl,2.0,,,Me-4PACz,0.189,DMACPA,0.126,4-ABnP,0.016,3000.0,30.0,100.0,10.0,1000,5,5500,30,10,150,110,15,PEAI,1.0,PDADI,0.5,m-F-PEAI,2.0,,,5000.0,30.0,8.0,100.0,100.0,5.0,20.8599,72.7302,1.13361,25.3007,270,CH3,20250523_合并结果.csv,
43500,20250523,112,Cs0.05FA0.9MA0.05PbI3.0,1.65,MACl,15.0,m-F-PEACl,2.0,,,Me-4PACz,0.189,DMACPA,0.126,4-ABnP,0.016,3000.0,30.0,100.0,10.0,1000,5,5500,30,10,150,110,15,PEAI,1.0,PDADI,0.5,m-F-PEAI,2.0,,,5000.0,30.0,8.0,100.0,100.0,5.0,19.5015,70.275,1.10378,25.1411,270,CH4,20250523_合并结果.csv,
43501,20250523,112,Cs0.05FA0.9MA0.05PbI3.0,1.65,MACl,15.0,m-F-PEACl,2.0,,,Me-4PACz,0.189,DMACPA,0.126,4-ABnP,0.016,3000.0,30.0,100.0,10.0,1000,5,5500,30,10,150,110,15,PEAI,1.0,PDADI,0.5,m-F-PEAI,2.0,,,5000.0,30.0,8.0,100.0,100.0,5.0,22.4895,75.4648,1.14699,25.9822,271,CH1,20250523_合并结果.csv,
43502,20250523,112,Cs0.05FA0.9MA0.05PbI3.0,1.65,MACl,15.0,m-F-PEACl,2.0,,,Me-4PACz,0.189,DMACPA,0.126,4-ABnP,0.016,3000.0,30.0,100.0,10.0,1000,5,5500,30,10,150,110,15,PEAI,1.0,PDADI,0.5,m-F-PEAI,2.0,,,5000.0,30.0,8.0,100.0,100.0,5.0,22.0478,74.003,1.14665,25.9827,271,CH2,20250523_合并结果.csv,
43503,20250523,112,Cs0.05FA0.9MA0.05PbI3.0,1.65,MACl,15.0,m-F-PEACl,2.0,,,Me-4PACz,0.189,DMACPA,0.126,4-ABnP,0.016,3000.0,30.0,100.0,10.0,1000,5,5500,30,10,150,110,15,PEAI,1.0,PDADI,0.5,m-F-PEAI,2.0,,,5000.0,30.0,8.0,100.0,100.0,5.0,22.3242,76.3662,1.14369,25.5604,271,CH3,20250523_合并结果.csv,
43504,20250523,112,Cs0.05FA0.9MA0.05PbI3.0,1.65,MACl,15.0,m-F-PEACl,2.0,,,Me-4PACz,0.189,DMACPA,0.126,4-ABnP,0.016,3000.0,30.0,100.0,10.0,1000,5,5500,30,10,150,110,15,PEAI,1.0,PDADI,0.5,m-F-PEAI,2.0,,,5000.0,30.0,8.0,100.0,100.0,5.0,21.5458,74.5576,1.12898,25.5966,271,CH4,20250523_合并结果.csv,
43505,20250523,112,Cs0.05FA0.9MA0.05PbI3.0,1.65,MACl,15.0,m-F-PEACl,2.0,,,Me-4PACz,0.189,DMACPA,0.126,4-ABnP,0.016,3000.0,30.0,100.0,10.0,1000,5,5500,30,10,150,110,15,PEAI,1.0,PDADI,0.5,m-F-PEAI,2.0,,,5000.0,30.0,8.0,100.0,100.0,5.0,23.311,75.9962,1.15339,26.5946,272,CH1,20250523_合并结果.csv,
43506,20250523,112,Cs0.05FA0.9MA0.05PbI3.0,1.65,MACl,15.0,m-F-PEACl,2.0,,,Me-4PACz,0.189,DMACPA,0.126,4-ABnP,0.016,3000.0,30.0,100.0,10.0,1000,5,5500,30,10,150,110,15,PEAI,1.0,PDADI,0.5,m-F-PEAI,2.0,,,5000.0,30.0,8.0,100.0,100.0,5.0,20.527,67.9634,1.13986,26.4972,272,CH2,20250523_合并结果.csv,
43507,20250523,112,Cs0.05FA0.9MA0.05PbI3.0,1.65,MACl,15.0,m-F-PEACl,2.0,,,Me-4PACz,0.189,DMACPA,0.126,4-ABnP,0.016,3000.0,30.0,100.0,10.0,1000,5,5500,30,10,150,110,15,PEAI,1.0,PDADI,0.5,m-F-PEAI,2.0,,,5000.0,30.0,8.0,100.0,100.0,5.0,1.34986,25.1564,0.226146,23.7276,272,CH3,20250523_合并结果.csv,
43508,20250523,112,Cs0.05FA0.9MA0.05PbI3.0,1.65,MACl,15.0,m-F-PEACl,2.0,,,Me-4PACz,0.189,DMACPA,0.126,4-ABnP,0.016,3000.0,30.0,100.0,10.0,1000,5,5500,30,10,150,110,15,PEAI,1.0,PDADI,0.5,m-F-PEAI,2.0,,,5000.0,30.0,8.0,100.0,100.0,5.0,22.6154,76.1117,1.14732,25.8982,272,CH4,20250523_合并结果.csv,
43509,20250523,112,Cs0.05FA0.9MA0.05PbI3.0,1.65,MACl,15.0,m-F-PEACl,2.0,,,Me-4PACz,0.189,DMACPA,0.126,4-ABnP,0.016,3000.0,30.0,100.0,10.0,1000,5,5500,30,10,150,110,15,PEAI,1.0,PDADI,0.5,m-F-PEAI,2.0,,,5000.0,30.0,8.0,100.0,100.0,5.0,22.2465,73.4107,1.13811,26.6266,273,CH1,20250523_合并结果.csv,
43510,20250523,112,Cs0.05FA0.9MA0.05PbI3.0,1.65,MACl,15.0,m-F-PEACl,2.0,,,Me-4PACz,0.189,DMACPA,0.126,4-ABnP,0.016,3000.0,30.0,100.0,10.0,1000,5,5500,30,10,150,110,15,PEAI,1.0,PDADI,0.5,m-F-PEAI,2.0,,,5000.0,30.0,8.0,100.0,100.0,5.0,22.3577,74.1425,1.13932,26.4676,273,CH2,20250523_合并结果.csv,
43511,20250523,112,Cs0.05FA0.9MA0.05PbI3.0,1.65,MACl,15.0,m-F-PEACl,2.0,,,Me-4PACz,0.189,DMACPA,0.126,4-ABnP,0.016,3000.0,30.0,100.0,10.0,1000,5,5500,30,10,150,110,15,PEAI,1.0,PDADI,0.5,m-F-PEAI,2.0,,,5000.0,30.0,8.0,100.0,100.0,5.0,22.5048,75.5795,1.14286,26.0541,273,CH3,20250523_合并结果.csv,
43512,20250523,112,Cs0.05FA0.9MA0.05PbI3.0,1.65,MACl,15.0,m-F-PEACl,2.0,,,Me-4PACz,0.189,DMACPA,0.126,4-ABnP,0.016,3000.0,30.0,100.0,10.0,1000,5,5500,30,10,150,110,15,PEAI,1.0,PDADI,0.5,m-F-PEAI,2.0,,,5000.0,30.0,8.0,100.0,100.0,5.0,22.3196,75.1833,1.1362,26.1283,273,CH4,20250523_合并结果.csv,
43513,20250523,112,Cs0.05FA0.9MA0.05PbI3.0,1.65,MACl,15.0,m-F-PEACl,2.0,,,Me-4PACz,0.189,DMACPA,0.126,4-ABnP,0.016,3000.0,30.0,100.0,10.0,1000,5,5500,30,10,150,110,15,PDADI,0.5,,,,,,,5000.0,30.0,8.0,100.0,100.0,5.0,21.8895,73.1156,1.15144,26.0007,274,CH1,20250523_合并结果.csv,
43514,20250523,112,Cs0.05FA0.9MA0.05PbI3.0,1.65,MACl,15.0,m-F-PEACl,2.0,,,Me-4PACz,0.189,DMACPA,0.126,4-ABnP,0.016,3000.0,30.0,100.0,10.0,1000,5,5500,30,10,150,110,15,PDADI,0.5,,,,,,,5000.0,30.0,8.0,100.0,100.0,5.0,21.4474,72.7585,1.14506,25.7433,274,CH2,20250523_合并结果.csv,
43515,20250523,112,Cs0.05FA0.9MA0.05PbI3.0,1.65,MACl,15.0,m-F-PEACl,2.0,,,Me-4PACz,0.189,DMACPA,0.126,4-ABnP,0.016,3000.0,30.0,100.0,10.0,1000,5,5500,30,10,150,110,15,PDADI,0.5,,,,,,,5000.0,30.0,8.0,100.0,100.0,5.0,21.6535,74.1053,1.13741,25.6898,274,CH3,20250523_合并结果.csv,
43516,20250523,112,Cs0.05FA0.9MA0.05PbI3.0,1.65,MACl,15.0,m-F-PEACl,2.0,,,Me-4PACz,0.189,DMACPA,0.126,4-ABnP,0.016,3000.0,30.0,100.0,10.0,1000,5,5500,30,10,150,110,15,PDADI,0.5,,,,,,,5000.0,30.0,8.0,100.0,100.0,5.0,3.90267,27.2087,0.566525,25.3183,274,CH4,20250523_合并结果.csv,
43517,20250523,112,Cs0.05FA0.9MA0.05PbI3.0,1.65,MACl,15.0,m-F-PEACl,2.0,,,Me-4PACz,0.189,DMACPA,0.126,4-ABnP,0.016,3000.0,30.0,100.0,10.0,1000,5,5500,30,10,150,110,15,PDADI,0.5,,,,,,,5000.0,30.0,8.0,100.0,100.0,5.0,0.0310015,22.0566,0.0153063,9.1828,275,CH1,20250523_合并结果.csv,
43518,20250523,112,Cs0.05FA0.9MA0.05PbI3.0,1.65,MACl,15.0,m-F-PEACl,2.0,,,Me-4PACz,0.189,DMACPA,0.126,4-ABnP,0.016,3000.0,30.0,100.0,10.0,1000,5,5500,30,10,150,110,15,PDADI,0.5,,,,,,,5000.0,30.0,8.0,100.0,100.0,5.0,0.694945,25.0447,0.119841,23.1542,275,CH2,20250523_合并结果.csv,
43519,20250523,112,Cs0.05FA0.9MA0.05PbI3.0,1.65,MACl,15.0,m-F-PEACl,2.0,,,Me-4PACz,0.189,DMACPA,0.126,4-ABnP,0.016,3000.0,30.0,100.0,10.0,1000,5,5500,30,10,150,110,15,PDADI,0.5,,,,,,,5000.0,30.0,8.0,100.0,100.0,5.0,0.0632966,23.8907,0.0252227,10.5041,275,CH3,20250523_合并结果.csv,
43520,20250523,112,Cs0.05FA0.9MA0.05PbI3.0,1.65,MACl,15.0,m-F-PEACl,2.0,,,Me-4PACz,0.189,DMACPA,0.126,4-ABnP,0.016,3000.0,30.0,100.0,10.0,1000,5,5500,30,10,150,110,15,PDADI,0.5,,,,,,,5000.0,30.0,8.0,100.0,100.0,5.0,21.791,73.719,1.13291,26.0917,275,CH4,20250523_合并结果.csv,
43521,20250523,112,Cs0.05FA0.9MA0.05PbI3.0,1.65,MACl,15.0,m-F-PEACl,2.0,,,Me-4PACz,0.189,DMACPA,0.126,4-ABnP,0.016,3000.0,30.0,100.0,10.0,1000,5,5500,30,10,150,110,15,PDADI,0.5,,,,,,,5000.0,30.0,8.0,100.0,100.0,5.0,21.8328,73.1354,1.14522,26.067,276,CH1,20250523_合并结果.csv,
43522,20250523,112,Cs0.05FA0.9MA0.05PbI3.0,1.65,MACl,15.0,m-F-PEACl,2.0,,,Me-4PACz,0.189,DMACPA,0.126,4-ABnP,0.016,3000.0,30.0,100.0,10.0,1000,5,5500,30,10,150,110,15,PDADI,0.5,,,,,,,5000.0,30.0,8.0,100.0,100.0,5.0,21.7675,73.7,1.14475,25.8007,276,CH2,20250523_合并结果.csv,
43523,20250523,112,Cs0.05FA0.9MA0.05PbI3.0,1.65,MACl,15.0,m-F-PEACl,2.0,,,Me-4PACz,0.189,DMACPA,0.126,4-ABnP,0.016,3000.0,30.0,100.0,10.0,1000,5,5500,30,10,150,110,15,PDADI,0.5,,,,,,,5000.0,30.0,8.0,100.0,100.0,5.0,21.7247,74.514,1.14076,25.5577,276,CH3,20250523_合并结果.csv,
43524,20250523,112,Cs0.05FA0.9MA0.05PbI3.0,1.65,MACl,15.0,m-F-PEACl,2.0,,,Me-4PACz,0.189,DMACPA,0.126,4-ABnP,0.016,3000.0,30.0,100.0,10.0,1000,5,5500,30,10,150,110,15,PDADI,0.5,,,,,,,5000.0,30.0,8.0,100.0,100.0,5.0,22.1476,75.8164,1.13837,25.6615,276,CH4,20250523_合并结果.csv,
43525,20250523,112,Cs0.05FA0.9MA0.05PbI3.0,1.65,MACl,15.0,m-F-PEACl,2.0,,,Me-4PACz,0.189,DMACPA,0.126,4-ABnP,0.016,3000.0,30.0,100.0,10.0,1000,5,5500,30,10,150,110,15,PDADI,0.5,,,,,,,5000.0,30.0,8.0,100.0,100.0,5.0,22.6193,75.7054,1.14891,26.0056,277,CH1,20250523_合并结果.csv,
43526,20250523,112,Cs0.05FA0.9MA0.05PbI3.0,1.65,MACl,15.0,m-F-PEACl,2.0,,,Me-4PACz,0.189,DMACPA,0.126,4-ABnP,0.016,3000.0,30.0,100.0,10.0,1000,5,5500,30,10,150,110,15,PDADI,0.5,,,,,,,5000.0,30.0,8.0,100.0,100.0,5.0,21.8996,74.4254,1.14483,25.7025,277,CH2,20250523_合并结果.csv,
43527,20250523,112,Cs0.05FA0.9MA0.05PbI3.0,1.65,MACl,15.0,m-F-PEACl,2.0,,,Me-4PACz,0.189,DMACPA,0.126,4-ABnP,0.016,3000.0,30.0,100.0,10.0,1000,5,5500,30,10,150,110,15,PDADI,0.5,,,,,,,5000.0,30.0,8.0,100.0,100.0,5.0,22.1478,75.8908,1.14161,25.5636,277,CH3,20250523_合并结果.csv,
43528,20250523,112,Cs0.05FA0.9MA0.05PbI3.0,1.65,MACl,15.0,m-F-PEACl,2.0,,,Me-4PACz,0.189,DMACPA,0.126,4-ABnP,0.016,3000.0,30.0,100.0,10.0,1000,5,5500,30,10,150,110,15,PDADI,0.5,,,,,,,5000.0,30.0,8.0,100.0,100.0,5.0,21.9369,76.1363,1.13353,25.4185,277,CH4,20250523_合并结果.csv,
43529,20250523,112,Cs0.05FA0.9MA0.05PbI3.0,1.65,MACl,15.0,m-F-PEACl,2.0,,,Me-4PACz,0.189,DMACPA,0.126,4-ABnP,0.016,3000.0,30.0,100.0,10.0,1000,5,5500,30,10,150,110,15,PDADI,0.5,,,,,,,5000.0,30.0,8.0,100.0,100.0,5.0,22.1204,75.6492,1.14859,25.458,278,CH1,20250523_合并结果.csv,
43530,20250523,112,Cs0.05FA0.9MA0.05PbI3.0,1.65,MACl,15.0,m-F-PEACl,2.0,,,Me-4PACz,0.189,DMACPA,0.126,4-ABnP,0.016,3000.0,30.0,100.0,10.0,1000,5,5500,30,10,150,110,15,PDADI,0.5,,,,,,,5000.0,30.0,8.0,100.0,100.0,5.0,22.0287,76.379,1.14503,25.1883,278,CH2,20250523_合并结果.csv,
43531,20250523,112,Cs0.05FA0.9MA0.05PbI3.0,1.65,MACl,15.0,m-F-PEACl,2.0,,,Me-4PACz,0.189,DMACPA,0.126,4-ABnP,0.016,3000.0,30.0,100.0,10.0,1000,5,5500,30,10,150,110,15,PDADI,0.5,,,,,,,5000.0,30.0,8.0,100.0,100.0,5.0,21.7678,76.772,1.13853,24.9039,278,CH3,20250523_合并结果.csv,
43532,20250523,112,Cs0.05FA0.9MA0.05PbI3.0,1.65,MACl,15.0,m-F-PEACl,2.0,,,Me-4PACz,0.189,DMACPA,0.126,4-ABnP,0.016,3000.0,30.0,100.0,10.0,1000,5,5500,30,10,150,110,15,PDADI,0.5,,,,,,,5000.0,30.0,8.0,100.0,100.0,5.0,21.9044,77.5861,1.13745,24.8208,278,CH4,20250523_合并结果.csv,
43533,20250526,113,Cs0.05MA0.1FA0.85PbI3.0,1.73,MACl,14.6,PEAI,0.517,,,Me-4PACz,0.189,DMACPA,0.126,4-ABnP,0.016,3000.0,30.0,100.0,10.0,1000,10,5000,40,10,160,110,25,PEAI,1.0,PDADI,0.5,,,,,4900.0,30.0,8.0,130.0,100.0,5.0,3.05e-05,25.4888,0.000165742,0.722354,279,CH1,20250526_合并结果.csv,
43534,20250526,113,Cs0.05MA0.1FA0.85PbI3.0,1.73,MACl,14.6,PEAI,0.517,,,Me-4PACz,0.189,DMACPA,0.126,4-ABnP,0.016,3000.0,30.0,100.0,10.0,1000,10,5000,40,10,160,110,25,PEAI,1.0,PDADI,0.5,,,,,4900.0,30.0,8.0,130.0,100.0,5.0,0.00114018,24.1639,1.00702,0.00468563,279,CH2,20250526_合并结果.csv,
43535,20250526,113,Cs0.05MA0.1FA0.85PbI3.0,1.73,MACl,14.6,PEAI,0.517,,,Me-4PACz,0.189,DMACPA,0.126,4-ABnP,0.016,3000.0,30.0,100.0,10.0,1000,10,5000,40,10,160,110,25,PEAI,1.0,PDADI,0.5,,,,,4900.0,30.0,8.0,130.0,100.0,5.0,0.00194971,24.4407,1.00007,0.00797668,279,CH3,20250526_合并结果.csv,
43536,20250526,113,Cs0.05MA0.1FA0.85PbI3.0,1.73,MACl,14.6,PEAI,0.517,,,Me-4PACz,0.189,DMACPA,0.126,4-ABnP,0.016,3000.0,30.0,100.0,10.0,1000,10,5000,40,10,160,110,25,PEAI,1.0,PDADI,0.5,,,,,4900.0,30.0,8.0,130.0,100.0,5.0,3.37e-05,20.7806,0.000326808,0.495859,279,CH4,20250526_合并结果.csv,
43537,20250526,113,Cs0.05MA0.1FA0.85PbI3.0,1.73,MACl,14.6,PEAI,0.517,,,Me-4PACz,0.189,DMACPA,0.126,4-ABnP,0.016,3000.0,30.0,100.0,10.0,1000,10,5000,40,10,160,110,25,PEAI,1.0,PDADI,0.5,,,,,4900.0,30.0,8.0,130.0,100.0,5.0,21.3357,73.786,1.13689,25.4339,280,CH1,20250526_合并结果.csv,
43538,20250526,113,Cs0.05MA0.1FA0.85PbI3.0,1.73,MACl,14.6,PEAI,0.517,,,Me-4PACz,0.189,DMACPA,0.126,4-ABnP,0.016,3000.0,30.0,100.0,10.0,1000,10,5000,40,10,160,110,25,PEAI,1.0,PDADI,0.5,,,,,4900.0,30.0,8.0,130.0,100.0,5.0,21.6691,75.2106,1.13169,25.4585,280,CH2,20250526_合并结果.csv,
43539,20250526,113,Cs0.05MA0.1FA0.85PbI3.0,1.73,MACl,14.6,PEAI,0.517,,,Me-4PACz,0.189,DMACPA,0.126,4-ABnP,0.016,3000.0,30.0,100.0,10.0,1000,10,5000,40,10,160,110,25,PEAI,1.0,PDADI,0.5,,,,,4900.0,30.0,8.0,130.0,100.0,5.0,20.5745,72.9341,1.12058,25.1743,280,CH3,20250526_合并结果.csv,
43540,20250526,113,Cs0.05MA0.1FA0.85PbI3.0,1.73,MACl,14.6,PEAI,0.517,,,Me-4PACz,0.189,DMACPA,0.126,4-ABnP,0.016,3000.0,30.0,100.0,10.0,1000,10,5000,40,10,160,110,25,PEAI,1.0,PDADI,0.5,,,,,4900.0,30.0,8.0,130.0,100.0,5.0,19.3916,70.4799,1.11053,24.7752,280,CH4,20250526_合并结果.csv,
43541,20250526,113,Cs0.05MA0.1FA0.85PbI3.0,1.73,MACl,14.6,PEAI,0.517,,,Me-4PACz,0.189,DMACPA,0.126,4-ABnP,0.016,3000.0,30.0,100.0,10.0,1000,10,5000,40,10,160,110,25,PEAI,1.0,PDADI,0.5,,,,,4900.0,30.0,8.0,130.0,100.0,5.0,22.8272,77.2944,1.13808,25.9497,281,CH1,20250526_合并结果.csv,
43542,20250526,113,Cs0.05MA0.1FA0.85PbI3.0,1.73,MACl,14.6,PEAI,0.517,,,Me-4PACz,0.189,DMACPA,0.126,4-ABnP,0.016,3000.0,30.0,100.0,10.0,1000,10,5000,40,10,160,110,25,PEAI,1.0,PDADI,0.5,,,,,4900.0,30.0,8.0,130.0,100.0,5.0,19.6477,68.2128,1.11854,25.7511,281,CH2,20250526_合并结果.csv,
43543,20250526,113,Cs0.05MA0.1FA0.85PbI3.0,1.73,MACl,14.6,PEAI,0.517,,,Me-4PACz,0.189,DMACPA,0.126,4-ABnP,0.016,3000.0,30.0,100.0,10.0,1000,10,5000,40,10,160,110,25,PEAI,1.0,PDADI,0.5,,,,,4900.0,30.0,8.0,130.0,100.0,5.0,21.4154,74.3848,1.12578,25.5734,281,CH3,20250526_合并结果.csv,
43544,20250526,113,Cs0.05MA0.1FA0.85PbI3.0,1.73,MACl,14.6,PEAI,0.517,,,Me-4PACz,0.189,DMACPA,0.126,4-ABnP,0.016,3000.0,30.0,100.0,10.0,1000,10,5000,40,10,160,110,25,PEAI,1.0,PDADI,0.5,,,,,4900.0,30.0,8.0,130.0,100.0,5.0,22.0463,76.3882,1.12867,25.5707,281,CH4,20250526_合并结果.csv,
43545,20250526,113,Cs0.05MA0.1FA0.85PbI3.0,1.73,MACl,14.6,PEAI,0.517,,,Me-4PACz,0.189,DMACPA,0.126,4-ABnP,0.016,3000.0,30.0,100.0,10.0,1000,10,5000,40,10,160,110,25,PEAI,1.0,PDADI,0.5,,,,,4900.0,30.0,8.0,130.0,100.0,5.0,22.0702,75.4279,1.15605,25.3104,282,CH1,20250526_合并结果.csv,
43546,20250526,113,Cs0.05MA0.1FA0.85PbI3.0,1.73,MACl,14.6,PEAI,0.517,,,Me-4PACz,0.189,DMACPA,0.126,4-ABnP,0.016,3000.0,30.0,100.0,10.0,1000,10,5000,40,10,160,110,25,PEAI,1.0,PDADI,0.5,,,,,4900.0,30.0,8.0,130.0,100.0,5.0,21.5112,74.9976,1.138,25.2042,282,CH2,20250526_合并结果.csv,
43547,20250526,113,Cs0.05MA0.1FA0.85PbI3.0,1.73,MACl,14.6,PEAI,0.517,,,Me-4PACz,0.189,DMACPA,0.126,4-ABnP,0.016,3000.0,30.0,100.0,10.0,1000,10,5000,40,10,160,110,25,PEAI,1.0,PDADI,0.5,,,,,4900.0,30.0,8.0,130.0,100.0,5.0,21.1803,75.1227,1.12571,25.0457,282,CH3,20250526_合并结果.csv,
43548,20250526,113,Cs0.05MA0.1FA0.85PbI3.0,1.73,MACl,14.6,PEAI,0.517,,,Me-4PACz,0.189,DMACPA,0.126,4-ABnP,0.016,3000.0,30.0,100.0,10.0,1000,10,5000,40,10,160,110,25,PEAI,1.0,PDADI,0.5,,,,,4900.0,30.0,8.0,130.0,100.0,5.0,20.9552,73.6568,1.13129,25.148,282,CH4,20250526_合并结果.csv,
43549,20250526,113,Cs0.05MA0.1FA0.85PbI3.0,1.73,MACl,14.6,PEAI,0.517,,,Me-4PACz,0.189,DMACPA,0.126,4-ABnP,0.016,3000.0,30.0,100.0,10.0,1000,10,5000,40,10,160,110,25,PEAI,1.0,PDADI,0.5,,,,,4900.0,30.0,8.0,130.0,100.0,5.0,22.5727,75.2702,1.13845,26.3419,283,CH1,20250526_合并结果.csv,
43550,20250526,113,Cs0.05MA0.1FA0.85PbI3.0,1.73,MACl,14.6,PEAI,0.517,,,Me-4PACz,0.189,DMACPA,0.126,4-ABnP,0.016,3000.0,30.0,100.0,10.0,1000,10,5000,40,10,160,110,25,PEAI,1.0,PDADI,0.5,,,,,4900.0,30.0,8.0,130.0,100.0,5.0,21.943,74.0917,1.12821,26.2504,283,CH2,20250526_合并结果.csv,
43551,20250526,113,Cs0.05MA0.1FA0.85PbI3.0,1.73,MACl,14.6,PEAI,0.517,,,Me-4PACz,0.189,DMACPA,0.126,4-ABnP,0.016,3000.0,30.0,100.0,10.0,1000,10,5000,40,10,160,110,25,PEAI,1.0,PDADI,0.5,,,,,4900.0,30.0,8.0,130.0,100.0,5.0,21.8872,73.7919,1.12939,26.2625,283,CH3,20250526_合并结果.csv,
43552,20250526,113,Cs0.05MA0.1FA0.85PbI3.0,1.73,MACl,14.6,PEAI,0.517,,,Me-4PACz,0.189,DMACPA,0.126,4-ABnP,0.016,3000.0,30.0,100.0,10.0,1000,10,5000,40,10,160,110,25,PEAI,1.0,PDADI,0.5,,,,,4900.0,30.0,8.0,130.0,100.0,5.0,18.9592,71.4688,1.02458,25.8915,283,CH4,20250526_合并结果.csv,
43553,20250526,113,Cs0.05MA0.1FA0.85PbI3.0,1.73,MACl,14.6,PEAI,0.517,,,Me-4PACz,0.189,DMACPA,0.126,4-ABnP,0.016,3000.0,30.0,100.0,10.0,1000,10,5000,40,10,160,110,25,PEAI,1.0,PDADI,0.5,,,,,4900.0,30.0,8.0,130.0,100.0,5.0,0.229261,24.3797,0.0479785,19.6,284,CH1,20250526_合并结果.csv,
43554,20250526,113,Cs0.05MA0.1FA0.85PbI3.0,1.73,MACl,14.6,PEAI,0.517,,,Me-4PACz,0.189,DMACPA,0.126,4-ABnP,0.016,3000.0,30.0,100.0,10.0,1000,10,5000,40,10,160,110,25,PEAI,1.0,PDADI,0.5,,,,,4900.0,30.0,8.0,130.0,100.0,5.0,21.6396,75.058,1.12857,25.5461,284,CH2,20250526_合并结果.csv,
43555,20250526,113,Cs0.05MA0.1FA0.85PbI3.0,1.73,MACl,14.6,PEAI,0.517,,,Me-4PACz,0.189,DMACPA,0.126,4-ABnP,0.016,3000.0,30.0,100.0,10.0,1000,10,5000,40,10,160,110,25,PEAI,1.0,PDADI,0.5,,,,,4900.0,30.0,8.0,130.0,100.0,5.0,22.3142,76.3775,1.15352,25.3273,284,CH3,20250526_合并结果.csv,
43556,20250526,113,Cs0.05MA0.1FA0.85PbI3.0,1.73,MACl,14.6,PEAI,0.517,,,Me-4PACz,0.189,DMACPA,0.126,4-ABnP,0.016,3000.0,30.0,100.0,10.0,1000,10,5000,40,10,160,110,25,PEAI,1.0,PDADI,0.5,,,,,4900.0,30.0,8.0,130.0,100.0,5.0,0.400664,24.893,0.0851502,18.9024,284,CH4,20250526_合并结果.csv,
43557,20250526,113,Cs0.05MA0.1FA0.85PbI3.0,1.73,MACl,14.6,PEAI,0.517,,,Me-4PACz,0.189,DMACPA,0.126,4-ABnP,0.016,3000.0,30.0,100.0,10.0,1000,10,5000,40,10,160,110,25,PEAI,1.0,PDADI,0.5,,,,,4900.0,30.0,8.0,130.0,100.0,5.0,22.5342,76.8659,1.14396,25.627,285,CH1,20250526_合并结果.csv,
43558,20250526,113,Cs0.05MA0.1FA0.85PbI3.0,1.73,MACl,14.6,PEAI,0.517,,,Me-4PACz,0.189,DMACPA,0.126,4-ABnP,0.016,3000.0,30.0,100.0,10.0,1000,10,5000,40,10,160,110,25,PEAI,1.0,PDADI,0.5,,,,,4900.0,30.0,8.0,130.0,100.0,5.0,21.8159,75.435,1.13386,25.5059,285,CH2,20250526_合并结果.csv,
43559,20250526,113,Cs0.05MA0.1FA0.85PbI3.0,1.73,MACl,14.6,PEAI,0.517,,,Me-4PACz,0.189,DMACPA,0.126,4-ABnP,0.016,3000.0,30.0,100.0,10.0,1000,10,5000,40,10,160,110,25,PEAI,1.0,PDADI,0.5,,,,,4900.0,30.0,8.0,130.0,100.0,5.0,21.7906,75.2569,1.14592,25.2679,285,CH3,20250526_合并结果.csv,
43560,20250526,113,Cs0.05MA0.1FA0.85PbI3.0,1.73,MACl,14.6,PEAI,0.517,,,Me-4PACz,0.189,DMACPA,0.126,4-ABnP,0.016,3000.0,30.0,100.0,10.0,1000,10,5000,40,10,160,110,25,PEAI,1.0,PDADI,0.5,,,,,4900.0,30.0,8.0,130.0,100.0,5.0,11.1893,45.1748,1.03574,23.9142,285,CH4,20250526_合并结果.csv,
43561,20250526,113,Cs0.05MA0.1FA0.85PbI3.0,1.73,MACl,14.6,PEAI,0.517,,,Me-4PACz,0.189,DMACPA,0.126,4-ABnP,0.016,3000.0,30.0,100.0,10.0,1000,10,5000,40,10,160,110,25,PEAI,1.0,PDADI,0.5,,,,,4900.0,30.0,8.0,130.0,100.0,5.0,22.8286,77.9538,1.15483,25.3584,286,CH1,20250526_合并结果.csv,
43562,20250526,113,Cs0.05MA0.1FA0.85PbI3.0,1.73,MACl,14.6,PEAI,0.517,,,Me-4PACz,0.189,DMACPA,0.126,4-ABnP,0.016,3000.0,30.0,100.0,10.0,1000,10,5000,40,10,160,110,25,PEAI,1.0,PDADI,0.5,,,,,4900.0,30.0,8.0,130.0,100.0,5.0,22.295,77.0854,1.14766,25.2012,286,CH2,20250526_合并结果.csv,
43563,20250526,113,Cs0.05MA0.1FA0.85PbI3.0,1.73,MACl,14.6,PEAI,0.517,,,Me-4PACz,0.189,DMACPA,0.126,4-ABnP,0.016,3000.0,30.0,100.0,10.0,1000,10,5000,40,10,160,110,25,PEAI,1.0,PDADI,0.5,,,,,4900.0,30.0,8.0,130.0,100.0,5.0,22.0362,77.2426,1.14106,25.0018,286,CH3,20250526_合并结果.csv,
43564,20250526,113,Cs0.05MA0.1FA0.85PbI3.0,1.73,MACl,14.6,PEAI,0.517,,,Me-4PACz,0.189,DMACPA,0.126,4-ABnP,0.016,3000.0,30.0,100.0,10.0,1000,10,5000,40,10,160,110,25,PEAI,1.0,PDADI,0.5,,,,,4900.0,30.0,8.0,130.0,100.0,5.0,21.9013,77.7843,1.13763,24.7502,286,CH4,20250526_合并结果.csv,
43565,20250526,113,Cs0.05MA0.1FA0.85PbI3.0,1.73,MACl,14.6,PEAI,0.517,,,Me-4PACz,0.189,DMACPA,0.126,4-ABnP,0.016,3000.0,30.0,100.0,10.0,1000,10,5000,40,10,160,110,25,PEAI,1.0,PDADI,0.5,,,,,4900.0,30.0,8.0,130.0,100.0,5.0,17.9052,70.2928,1.01503,25.0951,287,CH1,20250526_合并结果.csv,
43566,20250526,113,Cs0.05MA0.1FA0.85PbI3.0,1.73,MACl,14.6,PEAI,0.517,,,Me-4PACz,0.189,DMACPA,0.126,4-ABnP,0.016,3000.0,30.0,100.0,10.0,1000,10,5000,40,10,160,110,25,PEAI,1.0,PDADI,0.5,,,,,4900.0,30.0,8.0,130.0,100.0,5.0,21.177,72.3503,1.14559,25.5501,287,CH2,20250526_合并结果.csv,
43567,20250526,113,Cs0.05MA0.1FA0.85PbI3.0,1.73,MACl,14.6,PEAI,0.517,,,Me-4PACz,0.189,DMACPA,0.126,4-ABnP,0.016,3000.0,30.0,100.0,10.0,1000,10,5000,40,10,160,110,25,PEAI,1.0,PDADI,0.5,,,,,4900.0,30.0,8.0,130.0,100.0,5.0,20.7918,71.3545,1.1546,25.2372,287,CH3,20250526_合并结果.csv,
43568,20250526,113,Cs0.05MA0.1FA0.85PbI3.0,1.73,MACl,14.6,PEAI,0.517,,,Me-4PACz,0.189,DMACPA,0.126,4-ABnP,0.016,3000.0,30.0,100.0,10.0,1000,10,5000,40,10,160,110,25,PEAI,1.0,PDADI,0.5,,,,,4900.0,30.0,8.0,130.0,100.0,5.0,20.7592,72.8451,1.15409,24.6929,287,CH4,20250526_合并结果.csv,
43569,20250526,113,Cs0.05MA0.1FA0.85PbI3.0,1.73,MACl,14.6,PEAI,0.517,,,Me-4PACz,0.189,DMACPA,0.126,4-ABnP,0.016,3000.0,30.0,100.0,10.0,1000,10,5000,40,10,160,110,25,PEAI,1.0,PDADI,0.5,,,,,4900.0,30.0,8.0,130.0,100.0,5.0,21.7646,72.1428,1.15881,26.0343,288,CH1,20250526_合并结果.csv,
43570,20250526,113,Cs0.05MA0.1FA0.85PbI3.0,1.73,MACl,14.6,PEAI,0.517,,,Me-4PACz,0.189,DMACPA,0.126,4-ABnP,0.016,3000.0,30.0,100.0,10.0,1000,10,5000,40,10,160,110,25,PEAI,1.0,PDADI,0.5,,,,,4900.0,30.0,8.0,130.0,100.0,5.0,22.4309,73.6567,1.16381,26.1667,288,CH2,20250526_合并结果.csv,
43571,20250526,113,Cs0.05MA0.1FA0.85PbI3.0,1.73,MACl,14.6,PEAI,0.517,,,Me-4PACz,0.189,DMACPA,0.126,4-ABnP,0.016,3000.0,30.0,100.0,10.0,1000,10,5000,40,10,160,110,25,PEAI,1.0,PDADI,0.5,,,,,4900.0,30.0,8.0,130.0,100.0,5.0,22.1412,73.6884,1.1469,26.1984,288,CH3,20250526_合并结果.csv,
43572,20250526,113,Cs0.05MA0.1FA0.85PbI3.0,1.73,MACl,14.6,PEAI,0.517,,,Me-4PACz,0.189,DMACPA,0.126,4-ABnP,0.016,3000.0,30.0,100.0,10.0,1000,10,5000,40,10,160,110,25,PEAI,1.0,PDADI,0.5,,,,,4900.0,30.0,8.0,130.0,100.0,5.0,21.9017,74.2044,1.13465,26.0128,288,CH4,20250526_合并结果.csv,
43573,20250526,113,Cs0.05MA0.1FA0.85PbI3.0,1.73,MACl,14.6,PEAI,0.517,,,Me-4PACz,0.189,DMACPA,0.126,4-ABnP,0.016,3000.0,30.0,100.0,10.0,1000,10,5000,40,10,160,110,25,PEAI,1.0,PDADI,0.5,,,,,4900.0,30.0,8.0,130.0,100.0,5.0,0.0,0.0,0.0,0.0,289,CH1,20250526_合并结果.csv,
43574,20250526,113,Cs0.05MA0.1FA0.85PbI3.0,1.73,MACl,14.6,PEAI,0.517,,,Me-4PACz,0.189,DMACPA,0.126,4-ABnP,0.016,3000.0,30.0,100.0,10.0,1000,10,5000,40,10,160,110,25,PEAI,1.0,PDADI,0.5,,,,,4900.0,30.0,8.0,130.0,100.0,5.0,22.0865,74.953,1.13406,25.9837,289,CH2,20250526_合并结果.csv,
43575,20250526,113,Cs0.05MA0.1FA0.85PbI3.0,1.73,MACl,14.6,PEAI,0.517,,,Me-4PACz,0.189,DMACPA,0.126,4-ABnP,0.016,3000.0,30.0,100.0,10.0,1000,10,5000,40,10,160,110,25,PEAI,1.0,PDADI,0.5,,,,,4900.0,30.0,8.0,130.0,100.0,5.0,21.6847,74.4427,1.12173,25.9683,289,CH3,20250526_合并结果.csv,
43576,20250526,113,Cs0.05MA0.1FA0.85PbI3.0,1.73,MACl,14.6,PEAI,0.517,,,Me-4PACz,0.189,DMACPA,0.126,4-ABnP,0.016,3000.0,30.0,100.0,10.0,1000,10,5000,40,10,160,110,25,PEAI,1.0,PDADI,0.5,,,,,4900.0,30.0,8.0,130.0,100.0,5.0,15.7113,72.4028,0.880277,24.6512,289,CH4,20250526_合并结果.csv,
43577,20250526,113,Cs0.05MA0.1FA0.85PbI3.0,1.73,MACl,14.6,PEAI,0.517,,,Me-4PACz,0.189,DMACPA,0.126,4-ABnP,0.016,3000.0,30.0,100.0,10.0,1000,10,5000,40,10,160,110,25,PEAI,1.0,PDADI,0.5,,,,,4900.0,30.0,8.0,130.0,100.0,5.0,22.2773,75.9514,1.14673,25.5779,290,CH1,20250526_合并结果.csv,
43578,20250526,113,Cs0.05MA0.1FA0.85PbI3.0,1.73,MACl,14.6,PEAI,0.517,,,Me-4PACz,0.189,DMACPA,0.126,4-ABnP,0.016,3000.0,30.0,100.0,10.0,1000,10,5000,40,10,160,110,25,PEAI,1.0,PDADI,0.5,,,,,4900.0,30.0,8.0,130.0,100.0,5.0,21.5787,74.6503,1.13492,25.4699,290,CH2,20250526_合并结果.csv,
43579,20250526,113,Cs0.05MA0.1FA0.85PbI3.0,1.73,MACl,14.6,PEAI,0.517,,,Me-4PACz,0.189,DMACPA,0.126,4-ABnP,0.016,3000.0,30.0,100.0,10.0,1000,10,5000,40,10,160,110,25,PEAI,1.0,PDADI,0.5,,,,,4900.0,30.0,8.0,130.0,100.0,5.0,21.8256,75.1323,1.1478,25.3089,290,CH3,20250526_合并结果.csv,
43580,20250526,113,Cs0.05MA0.1FA0.85PbI3.0,1.73,MACl,14.6,PEAI,0.517,,,Me-4PACz,0.189,DMACPA,0.126,4-ABnP,0.016,3000.0,30.0,100.0,10.0,1000,10,5000,40,10,160,110,25,PEAI,1.0,PDADI,0.5,,,,,4900.0,30.0,8.0,130.0,100.0,5.0,21.9629,76.2976,1.1473,25.09,290,CH4,20250526_合并结果.csv,
43581,20250526,113,Cs0.05MA0.1FA0.85PbI3.0,1.73,MACl,14.6,PEAI,0.517,,,Me-4PACz,0.189,DMACPA,0.126,4-ABnP,0.016,3000.0,30.0,100.0,10.0,1000,10,5000,40,10,160,110,25,PEAI,1.0,PDADI,0.5,,,,,4900.0,30.0,8.0,130.0,100.0,5.0,22.9882,75.0587,1.16288,26.3372,291,CH1,20250526_合并结果.csv,
43582,20250526,113,Cs0.05MA0.1FA0.85PbI3.0,1.73,MACl,14.6,PEAI,0.517,,,Me-4PACz,0.189,DMACPA,0.126,4-ABnP,0.016,3000.0,30.0,100.0,10.0,1000,10,5000,40,10,160,110,25,PEAI,1.0,PDADI,0.5,,,,,4900.0,30.0,8.0,130.0,100.0,5.0,22.615,74.3946,1.16158,26.1702,291,CH2,20250526_合并结果.csv,
43583,20250526,113,Cs0.05MA0.1FA0.85PbI3.0,1.73,MACl,14.6,PEAI,0.517,,,Me-4PACz,0.189,DMACPA,0.126,4-ABnP,0.016,3000.0,30.0,100.0,10.0,1000,10,5000,40,10,160,110,25,PEAI,1.0,PDADI,0.5,,,,,4900.0,30.0,8.0,130.0,100.0,5.0,22.5772,75.0534,1.14639,26.2401,291,CH3,20250526_合并结果.csv,
43584,20250526,113,Cs0.05MA0.1FA0.85PbI3.0,1.73,MACl,14.6,PEAI,0.517,,,Me-4PACz,0.189,DMACPA,0.126,4-ABnP,0.016,3000.0,30.0,100.0,10.0,1000,10,5000,40,10,160,110,25,PEAI,1.0,PDADI,0.5,,,,,4900.0,30.0,8.0,130.0,100.0,5.0,22.1121,75.5967,1.12358,26.0329,291,CH4,20250526_合并结果.csv,
43585,20250526,113,Cs0.05MA0.1FA0.85PbI3.0,1.73,MACl,14.6,PEAI,0.517,,,Me-4PACz,0.189,DMACPA,0.126,4-ABnP,0.016,3000.0,30.0,100.0,10.0,1000,10,5000,40,10,160,110,25,PEAI,1.0,PDADI,0.5,,,,,4900.0,30.0,8.0,130.0,100.0,5.0,19.3763,64.1575,1.13784,26.5425,292,CH1,20250526_合并结果.csv,
43586,20250526,113,Cs0.05MA0.1FA0.85PbI3.0,1.73,MACl,14.6,PEAI,0.517,,,Me-4PACz,0.189,DMACPA,0.126,4-ABnP,0.016,3000.0,30.0,100.0,10.0,1000,10,5000,40,10,160,110,25,PEAI,1.0,PDADI,0.5,,,,,4900.0,30.0,8.0,130.0,100.0,5.0,21.5679,71.7716,1.13464,26.485,292,CH2,20250526_合并结果.csv,
43587,20250526,113,Cs0.05MA0.1FA0.85PbI3.0,1.73,MACl,14.6,PEAI,0.517,,,Me-4PACz,0.189,DMACPA,0.126,4-ABnP,0.016,3000.0,30.0,100.0,10.0,1000,10,5000,40,10,160,110,25,PEAI,1.0,PDADI,0.5,,,,,4900.0,30.0,8.0,130.0,100.0,5.0,0.387976,24.8957,0.0769889,20.242,292,CH3,20250526_合并结果.csv,
43588,20250526,113,Cs0.05MA0.1FA0.85PbI3.0,1.73,MACl,14.6,PEAI,0.517,,,Me-4PACz,0.189,DMACPA,0.126,4-ABnP,0.016,3000.0,30.0,100.0,10.0,1000,10,5000,40,10,160,110,25,PEAI,1.0,PDADI,0.5,,,,,4900.0,30.0,8.0,130.0,100.0,5.0,21.6986,74.2943,1.11682,26.1514,292,CH4,20250526_合并结果.csv,
43589,20250526,113,Cs0.05MA0.1FA0.85PbI3.0,1.73,MACl,14.6,PEAI,0.517,,,Me-4PACz,0.189,DMACPA,0.126,4-ABnP,0.016,3000.0,30.0,100.0,10.0,1000,10,5000,40,10,160,110,25,PEAI,1.0,PDADI,0.5,,,,,4900.0,30.0,8.0,130.0,100.0,5.0,22.1795,75.4194,1.15824,25.3904,293,CH1,20250526_合并结果.csv,
43590,20250526,113,Cs0.05MA0.1FA0.85PbI3.0,1.73,MACl,14.6,PEAI,0.517,,,Me-4PACz,0.189,DMACPA,0.126,4-ABnP,0.016,3000.0,30.0,100.0,10.0,1000,10,5000,40,10,160,110,25,PEAI,1.0,PDADI,0.5,,,,,4900.0,30.0,8.0,130.0,100.0,5.0,21.427,74.0238,1.14586,25.2615,293,CH2,20250526_合并结果.csv,
43591,20250526,113,Cs0.05MA0.1FA0.85PbI3.0,1.73,MACl,14.6,PEAI,0.517,,,Me-4PACz,0.189,DMACPA,0.126,4-ABnP,0.016,3000.0,30.0,100.0,10.0,1000,10,5000,40,10,160,110,25,PEAI,1.0,PDADI,0.5,,,,,4900.0,30.0,8.0,130.0,100.0,5.0,18.8564,68.0194,1.11466,24.8704,293,CH3,20250526_合并结果.csv,
43592,20250526,113,Cs0.05MA0.1FA0.85PbI3.0,1.73,MACl,14.6,PEAI,0.517,,,Me-4PACz,0.189,DMACPA,0.126,4-ABnP,0.016,3000.0,30.0,100.0,10.0,1000,10,5000,40,10,160,110,25,PEAI,1.0,PDADI,0.5,,,,,4900.0,30.0,8.0,130.0,100.0,5.0,20.0833,71.3526,1.13307,24.8408,293,CH4,20250526_合并结果.csv,
43593,20250526,113,Cs0.05MA0.1FA0.85PbI3.0,1.73,MACl,14.6,PEAI,0.517,,,Me-4PACz,0.189,DMACPA,0.126,4-ABnP,0.016,3000.0,30.0,100.0,10.0,1000,10,5000,40,10,160,110,25,PDADI,0.5,,,,,,,5000.0,30.0,8.0,100.0,100.0,5.0,20.0833,71.3526,1.13307,24.8408,294,CH1,20250526_合并结果.csv,
43594,20250526,113,Cs0.05MA0.1FA0.85PbI3.0,1.73,MACl,14.6,PEAI,0.517,,,Me-4PACz,0.189,DMACPA,0.126,4-ABnP,0.016,3000.0,30.0,100.0,10.0,1000,10,5000,40,10,160,110,25,PDADI,0.5,,,,,,,5000.0,30.0,8.0,100.0,100.0,5.0,20.0833,71.3526,1.13307,24.8408,294,CH2,20250526_合并结果.csv,
43595,20250526,113,Cs0.05MA0.1FA0.85PbI3.0,1.73,MACl,14.6,PEAI,0.517,,,Me-4PACz,0.189,DMACPA,0.126,4-ABnP,0.016,3000.0,30.0,100.0,10.0,1000,10,5000,40,10,160,110,25,PDADI,0.5,,,,,,,5000.0,30.0,8.0,100.0,100.0,5.0,20.0833,71.3526,1.13307,24.8408,294,CH3,20250526_合并结果.csv,
43596,20250526,113,Cs0.05MA0.1FA0.85PbI3.0,1.73,MACl,14.6,PEAI,0.517,,,Me-4PACz,0.189,DMACPA,0.126,4-ABnP,0.016,3000.0,30.0,100.0,10.0,1000,10,5000,40,10,160,110,25,PDADI,0.5,,,,,,,5000.0,30.0,8.0,100.0,100.0,5.0,20.0833,71.3526,1.13307,24.8408,294,CH4,20250526_合并结果.csv,
43597,20250526,113,Cs0.05MA0.1FA0.85PbI3.0,1.73,MACl,14.6,PEAI,0.517,,,Me-4PACz,0.189,DMACPA,0.126,4-ABnP,0.016,3000.0,30.0,100.0,10.0,1000,10,5000,40,10,160,110,25,PDADI,0.5,,,,,,,5000.0,30.0,8.0,100.0,100.0,5.0,22.3642,76.706,1.15752,25.188,295,CH1,20250526_合并结果.csv,
43598,20250526,113,Cs0.05MA0.1FA0.85PbI3.0,1.73,MACl,14.6,PEAI,0.517,,,Me-4PACz,0.189,DMACPA,0.126,4-ABnP,0.016,3000.0,30.0,100.0,10.0,1000,10,5000,40,10,160,110,25,PDADI,0.5,,,,,,,5000.0,30.0,8.0,100.0,100.0,5.0,21.9543,76.6685,1.15551,24.7816,295,CH2,20250526_合并结果.csv,
43599,20250526,113,Cs0.05MA0.1FA0.85PbI3.0,1.73,MACl,14.6,PEAI,0.517,,,Me-4PACz,0.189,DMACPA,0.126,4-ABnP,0.016,3000.0,30.0,100.0,10.0,1000,10,5000,40,10,160,110,25,PDADI,0.5,,,,,,,5000.0,30.0,8.0,100.0,100.0,5.0,21.9087,75.9659,1.14664,25.1518,295,CH3,20250526_合并结果.csv,
43600,20250526,113,Cs0.05MA0.1FA0.85PbI3.0,1.73,MACl,14.6,PEAI,0.517,,,Me-4PACz,0.189,DMACPA,0.126,4-ABnP,0.016,3000.0,30.0,100.0,10.0,1000,10,5000,40,10,160,110,25,PDADI,0.5,,,,,,,5000.0,30.0,8.0,100.0,100.0,5.0,21.5293,75.1752,1.13647,25.1998,295,CH4,20250526_合并结果.csv,
43601,20250526,113,Cs0.05MA0.1FA0.85PbI3.0,1.73,MACl,14.6,PEAI,0.517,,,Me-4PACz,0.189,DMACPA,0.126,4-ABnP,0.016,3000.0,30.0,100.0,10.0,1000,10,5000,40,10,160,110,25,PDADI,0.5,,,,,,,5000.0,30.0,8.0,100.0,100.0,5.0,22.4973,76.7061,1.16352,25.2074,296,CH1,20250526_合并结果.csv,
43602,20250526,113,Cs0.05MA0.1FA0.85PbI3.0,1.73,MACl,14.6,PEAI,0.517,,,Me-4PACz,0.189,DMACPA,0.126,4-ABnP,0.016,3000.0,30.0,100.0,10.0,1000,10,5000,40,10,160,110,25,PDADI,0.5,,,,,,,5000.0,30.0,8.0,100.0,100.0,5.0,22.2921,76.7823,1.16341,24.955,296,CH2,20250526_合并结果.csv,
43603,20250526,113,Cs0.05MA0.1FA0.85PbI3.0,1.73,MACl,14.6,PEAI,0.517,,,Me-4PACz,0.189,DMACPA,0.126,4-ABnP,0.016,3000.0,30.0,100.0,10.0,1000,10,5000,40,10,160,110,25,PDADI,0.5,,,,,,,5000.0,30.0,8.0,100.0,100.0,5.0,21.9418,75.6162,1.15375,25.1505,296,CH3,20250526_合并结果.csv,
43604,20250526,113,Cs0.05MA0.1FA0.85PbI3.0,1.73,MACl,14.6,PEAI,0.517,,,Me-4PACz,0.189,DMACPA,0.126,4-ABnP,0.016,3000.0,30.0,100.0,10.0,1000,10,5000,40,10,160,110,25,PDADI,0.5,,,,,,,5000.0,30.0,8.0,100.0,100.0,5.0,21.1934,74.4233,1.13957,24.9891,296,CH4,20250526_合并结果.csv,
43605,20250526,113,Cs0.05MA0.1FA0.85PbI3.0,1.73,MACl,14.6,PEAI,0.517,,,Me-4PACz,0.189,DMACPA,0.126,4-ABnP,0.016,3000.0,30.0,100.0,10.0,1000,10,5000,40,10,160,110,25,PDADI,0.5,,,,,,,5000.0,30.0,8.0,100.0,100.0,5.0,23.2016,77.1309,1.15732,25.9919,297,CH1,20250526_合并结果.csv,
43606,20250526,113,Cs0.05MA0.1FA0.85PbI3.0,1.73,MACl,14.6,PEAI,0.517,,,Me-4PACz,0.189,DMACPA,0.126,4-ABnP,0.016,3000.0,30.0,100.0,10.0,1000,10,5000,40,10,160,110,25,PDADI,0.5,,,,,,,5000.0,30.0,8.0,100.0,100.0,5.0,22.2396,74.6756,1.15219,25.8478,297,CH2,20250526_合并结果.csv,
43607,20250526,113,Cs0.05MA0.1FA0.85PbI3.0,1.73,MACl,14.6,PEAI,0.517,,,Me-4PACz,0.189,DMACPA,0.126,4-ABnP,0.016,3000.0,30.0,100.0,10.0,1000,10,5000,40,10,160,110,25,PDADI,0.5,,,,,,,5000.0,30.0,8.0,100.0,100.0,5.0,21.8395,74.2974,1.14428,25.6883,297,CH3,20250526_合并结果.csv,
43608,20250526,113,Cs0.05MA0.1FA0.85PbI3.0,1.73,MACl,14.6,PEAI,0.517,,,Me-4PACz,0.189,DMACPA,0.126,4-ABnP,0.016,3000.0,30.0,100.0,10.0,1000,10,5000,40,10,160,110,25,PDADI,0.5,,,,,,,5000.0,30.0,8.0,100.0,100.0,5.0,21.3704,73.9441,1.13499,25.4634,297,CH4,20250526_合并结果.csv,
43609,20250526,113,Cs0.05MA0.1FA0.85PbI3.0,1.73,MACl,14.6,PEAI,0.517,,,Me-4PACz,0.189,DMACPA,0.126,4-ABnP,0.016,3000.0,30.0,100.0,10.0,1000,10,5000,40,10,160,110,25,PDADI,0.5,,,,,,,5000.0,30.0,8.0,100.0,100.0,5.0,22.8995,75.8568,1.1557,26.1208,298,CH1,20250526_合并结果.csv,
43610,20250526,113,Cs0.05MA0.1FA0.85PbI3.0,1.73,MACl,14.6,PEAI,0.517,,,Me-4PACz,0.189,DMACPA,0.126,4-ABnP,0.016,3000.0,30.0,100.0,10.0,1000,10,5000,40,10,160,110,25,PDADI,0.5,,,,,,,5000.0,30.0,8.0,100.0,100.0,5.0,21.0727,70.4876,1.147,26.0641,298,CH2,20250526_合并结果.csv,
