Repository: MI-Materials-Intelligence/Recipe-Language-Model

# Learning Layer

## Overview

In the learning layer, the formulas and parameters are encoded and then tokenised into recipes as inputs. Through atomic skills of data extraction, cleaning, and matching, these data are organised into standardised datasets, providing the basis for RLM training and iterative recipe refinement.

Key Atomic Skills:
- **Cleaning**: Preprocessing and outlier cleaning
- **Matching**: Matching data pairs based on variables
- **Extraction**: Data extraction from robotic boxes

File: seven_ai_layers_robotics/learning/data/data50764_from_db.csv (part 209 of 253)
No,date,rank,Formula PVK,Concentration PVK,Formula Additive 1,Concentration Additive 1,Formula Additive 2,Concentration Additive 2,Formula Additive 3,Concentration Additive 3,Formula SAM 1,Concentration SAM 1,Formula SAM 2,Concentration SAM 2,Formula SAM 3,Concentration SAM 3,Spin Coating Speed SAM,Spin Coating Time SAM,Annealed Temperature SAM,Annealed Time SAM,Spin Coating Speed PVK 1,Spin Coating Time PVK 1,Spin Coating Speed PVK 2,Spin Coating Time PVK 2,Antisolvent Dropping Timing,Antisolvent Volume,Annealed Temperature PVK,Annealed Time PVK,Formula Passivator 1,Concentration Passivator 1,Formula Passivator 2,Concentration Passivator 2,Formula Passivator 3,Concentration Passivator 3,Formula Passivator 4,Concentration Passivator 4,Spin Coating Speed Passivator,Spin Coating Time Passivator,Passivator Dropping Timing,Passivator Volume,Annealed Temperature Passivator,Annealed Time Passivator,PCE,FF,Voc,Jsc,Product,Channel,From,upload_time
43611,20250526,113,Cs0.05MA0.1FA0.85PbI3.0,1.73,MACl,14.6,PEAI,0.517,,,Me-4PACz,0.189,DMACPA,0.126,4-ABnP,0.016,3000.0,30.0,100.0,10.0,1000,10,5000,40,10,160,110,25,PDADI,0.5,,,,,,,5000.0,30.0,8.0,100.0,100.0,5.0,22.199,74.5326,1.14697,25.9679,298,CH3,20250526_合并结果.csv,
43612,20250526,113,Cs0.05MA0.1FA0.85PbI3.0,1.73,MACl,14.6,PEAI,0.517,,,Me-4PACz,0.189,DMACPA,0.126,4-ABnP,0.016,3000.0,30.0,100.0,10.0,1000,10,5000,40,10,160,110,25,PDADI,0.5,,,,,,,5000.0,30.0,8.0,100.0,100.0,5.0,22.3323,75.6947,1.14558,25.7538,298,CH4,20250526_合并结果.csv,
43613,20250526,113,Cs0.05MA0.1FA0.85PbI3.0,1.73,MACl,14.6,PEAI,0.517,,,Me-4PACz,0.189,DMACPA,0.126,4-ABnP,0.016,3000.0,30.0,100.0,10.0,1000,10,5000,40,10,160,110,25,PDADI,0.5,,,,,,,5000.0,30.0,8.0,100.0,100.0,5.0,20.4467,69.5428,1.16051,25.3351,299,CH1,20250526_合并结果.csv,
43614,20250526,113,Cs0.05MA0.1FA0.85PbI3.0,1.73,MACl,14.6,PEAI,0.517,,,Me-4PACz,0.189,DMACPA,0.126,4-ABnP,0.016,3000.0,30.0,100.0,10.0,1000,10,5000,40,10,160,110,25,PDADI,0.5,,,,,,,5000.0,30.0,8.0,100.0,100.0,5.0,0.0872882,25.0657,0.0325238,10.7072,299,CH2,20250526_合并结果.csv,
43615,20250526,113,Cs0.05MA0.1FA0.85PbI3.0,1.73,MACl,14.6,PEAI,0.517,,,Me-4PACz,0.189,DMACPA,0.126,4-ABnP,0.016,3000.0,30.0,100.0,10.0,1000,10,5000,40,10,160,110,25,PDADI,0.5,,,,,,,5000.0,30.0,8.0,100.0,100.0,5.0,21.1488,72.859,1.14982,25.2449,299,CH3,20250526_合并结果.csv,
43616,20250526,113,Cs0.05MA0.1FA0.85PbI3.0,1.73,MACl,14.6,PEAI,0.517,,,Me-4PACz,0.189,DMACPA,0.126,4-ABnP,0.016,3000.0,30.0,100.0,10.0,1000,10,5000,40,10,160,110,25,PDADI,0.5,,,,,,,5000.0,30.0,8.0,100.0,100.0,5.0,20.9357,74.1775,1.14765,24.5926,299,CH4,20250526_合并结果.csv,
43617,20250526,113,Cs0.05MA0.1FA0.85PbI3.0,1.73,MACl,14.6,PEAI,0.517,,,Me-4PACz,0.189,DMACPA,0.126,4-ABnP,0.016,3000.0,30.0,100.0,10.0,1000,10,5000,40,10,160,110,25,PDADI,0.5,,,,,,,5000.0,30.0,8.0,100.0,100.0,5.0,23.3222,77.2887,1.16274,25.9521,300,CH1,20250526_合并结果.csv,
43618,20250526,113,Cs0.05MA0.1FA0.85PbI3.0,1.73,MACl,14.6,PEAI,0.517,,,Me-4PACz,0.189,DMACPA,0.126,4-ABnP,0.016,3000.0,30.0,100.0,10.0,1000,10,5000,40,10,160,110,25,PDADI,0.5,,,,,,,5000.0,30.0,8.0,100.0,100.0,5.0,22.605,77.0196,1.16108,25.2779,300,CH2,20250526_合并结果.csv,
43619,20250526,113,Cs0.05MA0.1FA0.85PbI3.0,1.73,MACl,14.6,PEAI,0.517,,,Me-4PACz,0.189,DMACPA,0.126,4-ABnP,0.016,3000.0,30.0,100.0,10.0,1000,10,5000,40,10,160,110,25,PDADI,0.5,,,,,,,5000.0,30.0,8.0,100.0,100.0,5.0,21.306,72.6168,1.14617,25.5986,300,CH3,20250526_合并结果.csv,
43620,20250526,113,Cs0.05MA0.1FA0.85PbI3.0,1.73,MACl,14.6,PEAI,0.517,,,Me-4PACz,0.189,DMACPA,0.126,4-ABnP,0.016,3000.0,30.0,100.0,10.0,1000,10,5000,40,10,160,110,25,PDADI,0.5,,,,,,,5000.0,30.0,8.0,100.0,100.0,5.0,21.5913,73.5531,1.14288,25.6848,300,CH4,20250526_合并结果.csv,
43621,20250526,113,Cs0.05MA0.1FA0.85PbI3.0,1.73,MACl,14.6,PEAI,0.517,,,Me-4PACz,0.189,DMACPA,0.126,4-ABnP,0.016,3000.0,30.0,100.0,10.0,1000,10,5000,40,10,160,110,25,PDADI,0.5,,,,,,,5000.0,30.0,8.0,100.0,100.0,5.0,20.2701,72.7052,1.14799,24.2859,301,CH1,20250526_合并结果.csv,
43622,20250526,113,Cs0.05MA0.1FA0.85PbI3.0,1.73,MACl,14.6,PEAI,0.517,,,Me-4PACz,0.189,DMACPA,0.126,4-ABnP,0.016,3000.0,30.0,100.0,10.0,1000,10,5000,40,10,160,110,25,PDADI,0.5,,,,,,,5000.0,30.0,8.0,100.0,100.0,5.0,19.1905,69.651,1.14474,24.0687,301,CH2,20250526_合并结果.csv,
43623,20250526,113,Cs0.05MA0.1FA0.85PbI3.0,1.73,MACl,14.6,PEAI,0.517,,,Me-4PACz,0.189,DMACPA,0.126,4-ABnP,0.016,3000.0,30.0,100.0,10.0,1000,10,5000,40,10,160,110,25,PDADI,0.5,,,,,,,5000.0,30.0,8.0,100.0,100.0,5.0,20.2048,72.5735,1.14345,24.3477,301,CH3,20250526_合并结果.csv,
43624,20250526,113,Cs0.05MA0.1FA0.85PbI3.0,1.73,MACl,14.6,PEAI,0.517,,,Me-4PACz,0.189,DMACPA,0.126,4-ABnP,0.016,3000.0,30.0,100.0,10.0,1000,10,5000,40,10,160,110,25,PDADI,0.5,,,,,,,5000.0,30.0,8.0,100.0,100.0,5.0,18.9999,70.2155,1.10763,24.4301,301,CH4,20250526_合并结果.csv,
43625,20250526,113,Cs0.05MA0.1FA0.85PbI3.0,1.73,MACl,14.6,PEAI,0.517,,,Me-4PACz,0.189,DMACPA,0.126,4-ABnP,0.016,3000.0,30.0,100.0,10.0,1000,10,5000,40,10,160,110,25,PDADI,0.5,,,,,,,5000.0,30.0,8.0,100.0,100.0,5.0,22.8123,75.8752,1.15562,26.0169,302,CH1,20250526_合并结果.csv,
43626,20250526,113,Cs0.05MA0.1FA0.85PbI3.0,1.73,MACl,14.6,PEAI,0.517,,,Me-4PACz,0.189,DMACPA,0.126,4-ABnP,0.016,3000.0,30.0,100.0,10.0,1000,10,5000,40,10,160,110,25,PDADI,0.5,,,,,,,5000.0,30.0,8.0,100.0,100.0,5.0,21.9676,74.3901,1.14846,25.7129,302,CH2,20250526_合并结果.csv,
43627,20250526,113,Cs0.05MA0.1FA0.85PbI3.0,1.73,MACl,14.6,PEAI,0.517,,,Me-4PACz,0.189,DMACPA,0.126,4-ABnP,0.016,3000.0,30.0,100.0,10.0,1000,10,5000,40,10,160,110,25,PDADI,0.5,,,,,,,5000.0,30.0,8.0,100.0,100.0,5.0,12.5108,44.8867,1.08903,25.5934,302,CH3,20250526_合并结果.csv,
43628,20250526,113,Cs0.05MA0.1FA0.85PbI3.0,1.73,MACl,14.6,PEAI,0.517,,,Me-4PACz,0.189,DMACPA,0.126,4-ABnP,0.016,3000.0,30.0,100.0,10.0,1000,10,5000,40,10,160,110,25,PDADI,0.5,,,,,,,5000.0,30.0,8.0,100.0,100.0,5.0,21.3245,74.3664,1.13973,25.1594,302,CH4,20250526_合并结果.csv,
43629,20250526,113,Cs0.05MA0.1FA0.85PbI3.0,1.73,MACl,14.6,PEAI,0.517,,,Me-4PACz,0.189,DMACPA,0.126,4-ABnP,0.016,3000.0,30.0,100.0,10.0,1000,10,5000,40,10,160,110,25,PDADI,0.5,,,,,,,5000.0,30.0,8.0,100.0,100.0,5.0,20.4157,78.4803,1.07533,24.1914,303,CH1,20250526_合并结果.csv,
43630,20250526,113,Cs0.05MA0.1FA0.85PbI3.0,1.73,MACl,14.6,PEAI,0.517,,,Me-4PACz,0.189,DMACPA,0.126,4-ABnP,0.016,3000.0,30.0,100.0,10.0,1000,10,5000,40,10,160,110,25,PDADI,0.5,,,,,,,5000.0,30.0,8.0,100.0,100.0,5.0,20.4901,79.6394,1.07146,24.0127,303,CH2,20250526_合并结果.csv,
43631,20250526,113,Cs0.05MA0.1FA0.85PbI3.0,1.73,MACl,14.6,PEAI,0.517,,,Me-4PACz,0.189,DMACPA,0.126,4-ABnP,0.016,3000.0,30.0,100.0,10.0,1000,10,5000,40,10,160,110,25,PDADI,0.5,,,,,,,5000.0,30.0,8.0,100.0,100.0,5.0,18.2567,72.5447,1.06661,23.5946,303,CH3,20250526_合并结果.csv,
43632,20250526,113,Cs0.05MA0.1FA0.85PbI3.0,1.73,MACl,14.6,PEAI,0.517,,,Me-4PACz,0.189,DMACPA,0.126,4-ABnP,0.016,3000.0,30.0,100.0,10.0,1000,10,5000,40,10,160,110,25,PDADI,0.5,,,,,,,5000.0,30.0,8.0,100.0,100.0,5.0,20.2386,80.3664,1.06473,23.6519,303,CH4,20250526_合并结果.csv,
43633,20250526,113,Cs0.05MA0.1FA0.85PbI3.0,1.73,MACl,14.6,PEAI,0.517,,,Me-4PACz,0.189,DMACPA,0.126,4-ABnP,0.016,3000.0,30.0,100.0,10.0,1000,10,5000,40,10,160,110,25,PDADI,0.5,,,,,,,5000.0,30.0,8.0,100.0,100.0,5.0,0.147677,24.9633,0.0382405,15.47,304,CH1,20250526_合并结果.csv,
43634,20250526,113,Cs0.05MA0.1FA0.85PbI3.0,1.73,MACl,14.6,PEAI,0.517,,,Me-4PACz,0.189,DMACPA,0.126,4-ABnP,0.016,3000.0,30.0,100.0,10.0,1000,10,5000,40,10,160,110,25,PDADI,0.5,,,,,,,5000.0,30.0,8.0,100.0,100.0,5.0,21.1046,74.0175,1.15633,24.6582,304,CH2,20250526_合并结果.csv,
43635,20250526,113,Cs0.05MA0.1FA0.85PbI3.0,1.73,MACl,14.6,PEAI,0.517,,,Me-4PACz,0.189,DMACPA,0.126,4-ABnP,0.016,3000.0,30.0,100.0,10.0,1000,10,5000,40,10,160,110,25,PDADI,0.5,,,,,,,5000.0,30.0,8.0,100.0,100.0,5.0,20.8889,73.605,1.14807,24.7195,304,CH3,20250526_合并结果.csv,
43636,20250526,113,Cs0.05MA0.1FA0.85PbI3.0,1.73,MACl,14.6,PEAI,0.517,,,Me-4PACz,0.189,DMACPA,0.126,4-ABnP,0.016,3000.0,30.0,100.0,10.0,1000,10,5000,40,10,160,110,25,PDADI,0.5,,,,,,,5000.0,30.0,8.0,100.0,100.0,5.0,20.918,74.0384,1.13912,24.8025,304,CH4,20250526_合并结果.csv,
43637,20250526,113,Cs0.05MA0.1FA0.85PbI3.0,1.73,MACl,14.6,PEAI,0.517,,,Me-4PACz,0.189,DMACPA,0.126,4-ABnP,0.016,3000.0,30.0,100.0,10.0,1000,10,5000,40,10,160,110,25,PDADI,0.5,,,,,,,5000.0,30.0,8.0,100.0,100.0,5.0,22.314,76.6893,1.16743,24.9237,305,CH1,20250526_合并结果.csv,
43638,20250526,113,Cs0.05MA0.1FA0.85PbI3.0,1.73,MACl,14.6,PEAI,0.517,,,Me-4PACz,0.189,DMACPA,0.126,4-ABnP,0.016,3000.0,30.0,100.0,10.0,1000,10,5000,40,10,160,110,25,PDADI,0.5,,,,,,,5000.0,30.0,8.0,100.0,100.0,5.0,21.4137,76.6074,1.16393,24.0157,305,CH2,20250526_合并结果.csv,
43639,20250526,113,Cs0.05MA0.1FA0.85PbI3.0,1.73,MACl,14.6,PEAI,0.517,,,Me-4PACz,0.189,DMACPA,0.126,4-ABnP,0.016,3000.0,30.0,100.0,10.0,1000,10,5000,40,10,160,110,25,PDADI,0.5,,,,,,,5000.0,30.0,8.0,100.0,100.0,5.0,19.9042,72.7258,1.14789,23.8428,305,CH3,20250526_合并结果.csv,
43640,20250526,113,Cs0.05MA0.1FA0.85PbI3.0,1.73,MACl,14.6,PEAI,0.517,,,Me-4PACz,0.189,DMACPA,0.126,4-ABnP,0.016,3000.0,30.0,100.0,10.0,1000,10,5000,40,10,160,110,25,PDADI,0.5,,,,,,,5000.0,30.0,8.0,100.0,100.0,5.0,4.34264,29.9366,0.613883,23.6301,305,CH4,20250526_合并结果.csv,
43641,20250526,113,Cs0.05MA0.1FA0.85PbI3.0,1.73,MACl,14.6,PEAI,0.517,,,Me-4PACz,0.189,DMACPA,0.126,4-ABnP,0.016,3000.0,30.0,100.0,10.0,1000,10,5000,40,10,160,110,25,PDADI,0.5,,,,,,,5000.0,30.0,8.0,100.0,100.0,5.0,0.224753,24.991,0.0572515,15.7085,306,CH1,20250526_合并结果.csv,
43642,20250526,113,Cs0.05MA0.1FA0.85PbI3.0,1.73,MACl,14.6,PEAI,0.517,,,Me-4PACz,0.189,DMACPA,0.126,4-ABnP,0.016,3000.0,30.0,100.0,10.0,1000,10,5000,40,10,160,110,25,PDADI,0.5,,,,,,,5000.0,30.0,8.0,100.0,100.0,5.0,6.56513,32.9902,0.802932,24.7844,306,CH2,20250526_合并结果.csv,
43643,20250526,113,Cs0.05MA0.1FA0.85PbI3.0,1.73,MACl,14.6,PEAI,0.517,,,Me-4PACz,0.189,DMACPA,0.126,4-ABnP,0.016,3000.0,30.0,100.0,10.0,1000,10,5000,40,10,160,110,25,PDADI,0.5,,,,,,,5000.0,30.0,8.0,100.0,100.0,5.0,18.1398,64.7068,1.13924,24.6075,306,CH3,20250526_合并结果.csv,
43644,20250526,113,Cs0.05MA0.1FA0.85PbI3.0,1.73,MACl,14.6,PEAI,0.517,,,Me-4PACz,0.189,DMACPA,0.126,4-ABnP,0.016,3000.0,30.0,100.0,10.0,1000,10,5000,40,10,160,110,25,PDADI,0.5,,,,,,,5000.0,30.0,8.0,100.0,100.0,5.0,20.1513,71.0003,1.13518,25.0021,306,CH4,20250526_合并结果.csv,
43645,20250526,113,Cs0.05MA0.1FA0.85PbI3.0,1.73,MACl,14.6,PEAI,0.517,,,Me-4PACz,0.189,DMACPA,0.126,4-ABnP,0.016,3000.0,30.0,100.0,10.0,1000,10,5000,40,10,160,110,25,PDADI,0.5,,,,,,,5000.0,30.0,8.0,100.0,100.0,5.0,0.0565935,23.3738,0.0173504,13.955,307,CH1,20250526_合并结果.csv,
43646,20250526,113,Cs0.05MA0.1FA0.85PbI3.0,1.73,MACl,14.6,PEAI,0.517,,,Me-4PACz,0.189,DMACPA,0.126,4-ABnP,0.016,3000.0,30.0,100.0,10.0,1000,10,5000,40,10,160,110,25,PDADI,0.5,,,,,,,5000.0,30.0,8.0,100.0,100.0,5.0,17.8163,65.4849,1.15105,23.6366,307,CH2,20250526_合并结果.csv,
43647,20250526,113,Cs0.05MA0.1FA0.85PbI3.0,1.73,MACl,14.6,PEAI,0.517,,,Me-4PACz,0.189,DMACPA,0.126,4-ABnP,0.016,3000.0,30.0,100.0,10.0,1000,10,5000,40,10,160,110,25,PDADI,0.5,,,,,,,5000.0,30.0,8.0,100.0,100.0,5.0,16.0648,63.4614,1.14449,22.1183,307,CH3,20250526_合并结果.csv,
43648,20250526,113,Cs0.05MA0.1FA0.85PbI3.0,1.73,MACl,14.6,PEAI,0.517,,,Me-4PACz,0.189,DMACPA,0.126,4-ABnP,0.016,3000.0,30.0,100.0,10.0,1000,10,5000,40,10,160,110,25,PDADI,0.5,,,,,,,5000.0,30.0,8.0,100.0,100.0,5.0,15.3173,61.4993,1.13578,21.9289,307,CH4,20250526_合并结果.csv,
43649,20250526,113,Cs0.05MA0.1FA0.85PbI3.0,1.73,MACl,14.6,PEAI,0.517,,,Me-4PACz,0.189,DMACPA,0.126,4-ABnP,0.016,3000.0,30.0,100.0,10.0,1000,10,5000,40,10,160,110,25,PDADI,0.5,,,,,,,5000.0,30.0,8.0,100.0,100.0,5.0,0.246967,24.7698,0.0554482,17.9817,308,CH1,20250526_合并结果.csv,
43650,20250526,113,Cs0.05MA0.1FA0.85PbI3.0,1.73,MACl,14.6,PEAI,0.517,,,Me-4PACz,0.189,DMACPA,0.126,4-ABnP,0.016,3000.0,30.0,100.0,10.0,1000,10,5000,40,10,160,110,25,PDADI,0.5,,,,,,,5000.0,30.0,8.0,100.0,100.0,5.0,3.81e-06,0.039526,0.00369301,2.61077,308,CH2,20250526_合并结果.csv,
43651,20250526,113,Cs0.05MA0.1FA0.85PbI3.0,1.73,MACl,14.6,PEAI,0.517,,,Me-4PACz,0.189,DMACPA,0.126,4-ABnP,0.016,3000.0,30.0,100.0,10.0,1000,10,5000,40,10,160,110,25,PDADI,0.5,,,,,,,5000.0,30.0,8.0,100.0,100.0,5.0,20.9946,73.9911,1.14598,24.76,308,CH3,20250526_合并结果.csv,
43652,20250526,113,Cs0.05MA0.1FA0.85PbI3.0,1.73,MACl,14.6,PEAI,0.517,,,Me-4PACz,0.189,DMACPA,0.126,4-ABnP,0.016,3000.0,30.0,100.0,10.0,1000,10,5000,40,10,160,110,25,PDADI,0.5,,,,,,,5000.0,30.0,8.0,100.0,100.0,5.0,20.7617,73.8843,1.14582,24.5241,308,CH4,20250526_合并结果.csv,
43653,20250526,113,Cs0.05MA0.1FA0.85PbI3.0,1.73,MACl,14.6,PEAI,0.517,,,"4,4,4-NA",0.5,,,,,3000.0,30.0,100.0,10.0,1000,10,5000,40,10,160,110,25,PDADI,0.5,,,,,,,5000.0,30.0,8.0,100.0,100.0,5.0,17.1783,69.3896,1.14374,21.645,309,CH1,20250526_合并结果.csv,
43654,20250526,113,Cs0.05MA0.1FA0.85PbI3.0,1.73,MACl,14.6,PEAI,0.517,,,"4,4,4-NA",0.5,,,,,3000.0,30.0,100.0,10.0,1000,10,5000,40,10,160,110,25,PDADI,0.5,,,,,,,5000.0,30.0,8.0,100.0,100.0,5.0,17.6817,71.4551,1.13952,21.7154,309,CH2,20250526_合并结果.csv,
43655,20250526,113,Cs0.05MA0.1FA0.85PbI3.0,1.73,MACl,14.6,PEAI,0.517,,,"4,4,4-NA",0.5,,,,,3000.0,30.0,100.0,10.0,1000,10,5000,40,10,160,110,25,PDADI,0.5,,,,,,,5000.0,30.0,8.0,100.0,100.0,5.0,0.0,0.0,0.0,0.0,309,CH3,20250526_合并结果.csv,
43656,20250526,113,Cs0.05MA0.1FA0.85PbI3.0,1.73,MACl,14.6,PEAI,0.517,,,"4,4,4-NA",0.5,,,,,3000.0,30.0,100.0,10.0,1000,10,5000,40,10,160,110,25,PDADI,0.5,,,,,,,5000.0,30.0,8.0,100.0,100.0,5.0,0.0,0.0,0.0,0.0,309,CH4,20250526_合并结果.csv,
43657,20250526,113,Cs0.05MA0.1FA0.85PbI3.0,1.73,MACl,14.6,PEAI,0.517,,,"4,4,4-NA",0.5,,,,,3000.0,30.0,100.0,10.0,1000,10,5000,40,10,160,110,25,PDADI,0.5,,,,,,,5000.0,30.0,8.0,100.0,100.0,5.0,0.0,0.0,0.0,0.0,310,CH1,20250526_合并结果.csv,
43658,20250526,113,Cs0.05MA0.1FA0.85PbI3.0,1.73,MACl,14.6,PEAI,0.517,,,"4,4,4-NA",0.5,,,,,3000.0,30.0,100.0,10.0,1000,10,5000,40,10,160,110,25,PDADI,0.5,,,,,,,5000.0,30.0,8.0,100.0,100.0,5.0,0.0,0.0,0.0,0.0,310,CH2,20250526_合并结果.csv,
43659,20250526,113,Cs0.05MA0.1FA0.85PbI3.0,1.73,MACl,14.6,PEAI,0.517,,,"4,4,4-NA",0.5,,,,,3000.0,30.0,100.0,10.0,1000,10,5000,40,10,160,110,25,PDADI,0.5,,,,,,,5000.0,30.0,8.0,100.0,100.0,5.0,18.9891,72.6174,1.11162,23.5238,310,CH3,20250526_合并结果.csv,
43660,20250526,113,Cs0.05MA0.1FA0.85PbI3.0,1.73,MACl,14.6,PEAI,0.517,,,"4,4,4-NA",0.5,,,,,3000.0,30.0,100.0,10.0,1000,10,5000,40,10,160,110,25,PDADI,0.5,,,,,,,5000.0,30.0,8.0,100.0,100.0,5.0,19.6135,75.7663,1.10903,23.3418,310,CH4,20250526_合并结果.csv,
43661,20250526,113,Cs0.05MA0.1FA0.85PbI3.0,1.73,MACl,14.6,PEAI,0.517,,,"4,4,4-NA",0.5,,,,,3000.0,30.0,100.0,10.0,1000,10,5000,40,10,160,110,25,PDADI,0.5,,,,,,,5000.0,30.0,8.0,100.0,100.0,5.0,19.1044,74.873,1.13724,22.4365,311,CH1,20250526_合并结果.csv,
43662,20250526,113,Cs0.05MA0.1FA0.85PbI3.0,1.73,MACl,14.6,PEAI,0.517,,,"4,4,4-NA",0.5,,,,,3000.0,30.0,100.0,10.0,1000,10,5000,40,10,160,110,25,PDADI,0.5,,,,,,,5000.0,30.0,8.0,100.0,100.0,5.0,19.2134,74.6551,1.13516,22.672,311,CH2,20250526_合并结果.csv,
43663,20250526,113,Cs0.05MA0.1FA0.85PbI3.0,1.73,MACl,14.6,PEAI,0.517,,,"4,4,4-NA",0.5,,,,,3000.0,30.0,100.0,10.0,1000,10,5000,40,10,160,110,25,PDADI,0.5,,,,,,,5000.0,30.0,8.0,100.0,100.0,5.0,19.3767,74.6998,1.12428,23.0721,311,CH3,20250526_合并结果.csv,
43664,20250526,113,Cs0.05MA0.1FA0.85PbI3.0,1.73,MACl,14.6,PEAI,0.517,,,"4,4,4-NA",0.5,,,,,3000.0,30.0,100.0,10.0,1000,10,5000,40,10,160,110,25,PDADI,0.5,,,,,,,5000.0,30.0,8.0,100.0,100.0,5.0,19.4942,75.356,1.11707,23.1583,311,CH4,20250526_合并结果.csv,
43665,20250526,113,Cs0.05MA0.1FA0.85PbI3.0,1.73,MACl,14.6,PEAI,0.517,,,"4,4,4-NA",0.5,,,,,3000.0,30.0,100.0,10.0,1000,10,5000,40,10,160,110,25,PDADI,0.5,,,,,,,5000.0,30.0,8.0,100.0,100.0,5.0,20.1765,74.4685,1.13573,23.856,312,CH1,20250526_合并结果.csv,
43666,20250526,113,Cs0.05MA0.1FA0.85PbI3.0,1.73,MACl,14.6,PEAI,0.517,,,"4,4,4-NA",0.5,,,,,3000.0,30.0,100.0,10.0,1000,10,5000,40,10,160,110,25,PDADI,0.5,,,,,,,5000.0,30.0,8.0,100.0,100.0,5.0,20.0324,74.1842,1.1345,23.8021,312,CH2,20250526_合并结果.csv,
43667,20250526,113,Cs0.05MA0.1FA0.85PbI3.0,1.73,MACl,14.6,PEAI,0.517,,,"4,4,4-NA",0.5,,,,,3000.0,30.0,100.0,10.0,1000,10,5000,40,10,160,110,25,PDADI,0.5,,,,,,,5000.0,30.0,8.0,100.0,100.0,5.0,20.1385,74.9455,1.12544,23.8758,312,CH3,20250526_合并结果.csv,
43668,20250526,113,Cs0.05MA0.1FA0.85PbI3.0,1.73,MACl,14.6,PEAI,0.517,,,"4,4,4-NA",0.5,,,,,3000.0,30.0,100.0,10.0,1000,10,5000,40,10,160,110,25,PDADI,0.5,,,,,,,5000.0,30.0,8.0,100.0,100.0,5.0,20.575,76.3744,1.11931,24.0681,312,CH4,20250526_合并结果.csv,
43669,20250526,113,Cs0.05MA0.1FA0.85PbI3.0,1.73,MACl,14.6,PEAI,0.517,,,"4,4,4-NA",0.5,,,,,3000.0,30.0,100.0,10.0,1000,10,5000,40,10,160,110,25,PDADI,0.5,,,,,,,5000.0,30.0,8.0,100.0,100.0,5.0,21.3299,76.6139,1.13673,24.4921,313,CH1,20250526_合并结果.csv,
43670,20250526,113,Cs0.05MA0.1FA0.85PbI3.0,1.73,MACl,14.6,PEAI,0.517,,,"4,4,4-NA",0.5,,,,,3000.0,30.0,100.0,10.0,1000,10,5000,40,10,160,110,25,PDADI,0.5,,,,,,,5000.0,30.0,8.0,100.0,100.0,5.0,19.7543,73.3474,1.13536,23.7216,313,CH2,20250526_合并结果.csv,
43671,20250526,113,Cs0.05MA0.1FA0.85PbI3.0,1.73,MACl,14.6,PEAI,0.517,,,"4,4,4-NA",0.5,,,,,3000.0,30.0,100.0,10.0,1000,10,5000,40,10,160,110,25,PDADI,0.5,,,,,,,5000.0,30.0,8.0,100.0,100.0,5.0,19.8328,73.7515,1.131,23.7766,313,CH3,20250526_合并结果.csv,
43672,20250526,113,Cs0.05MA0.1FA0.85PbI3.0,1.73,MACl,14.6,PEAI,0.517,,,"4,4,4-NA",0.5,,,,,3000.0,30.0,100.0,10.0,1000,10,5000,40,10,160,110,25,PDADI,0.5,,,,,,,5000.0,30.0,8.0,100.0,100.0,5.0,19.7227,75.0356,1.12126,23.4419,313,CH4,20250526_合并结果.csv,
43673,20250526,113,Cs0.05MA0.1FA0.85PbI3.0,1.73,MACl,14.6,PEAI,0.517,,,"4,4,4-NA",0.5,,,,,3000.0,30.0,100.0,10.0,1000,10,5000,40,10,160,110,25,PDADI,0.5,,,,,,,5000.0,30.0,8.0,100.0,100.0,5.0,21.5992,78.1528,1.13668,24.314,314,CH1,20250526_合并结果.csv,
43674,20250526,113,Cs0.05MA0.1FA0.85PbI3.0,1.73,MACl,14.6,PEAI,0.517,,,"4,4,4-NA",0.5,,,,,3000.0,30.0,100.0,10.0,1000,10,5000,40,10,160,110,25,PDADI,0.5,,,,,,,5000.0,30.0,8.0,100.0,100.0,5.0,20.4142,75.2509,1.13291,23.9456,314,CH2,20250526_合并结果.csv,
43675,20250526,113,Cs0.05MA0.1FA0.85PbI3.0,1.73,MACl,14.6,PEAI,0.517,,,"4,4,4-NA",0.5,,,,,3000.0,30.0,100.0,10.0,1000,10,5000,40,10,160,110,25,PDADI,0.5,,,,,,,5000.0,30.0,8.0,100.0,100.0,5.0,20.217,74.7819,1.12619,24.0054,314,CH3,20250526_合并结果.csv,
43676,20250526,113,Cs0.05MA0.1FA0.85PbI3.0,1.73,MACl,14.6,PEAI,0.517,,,"4,4,4-NA",0.5,,,,,3000.0,30.0,100.0,10.0,1000,10,5000,40,10,160,110,25,PDADI,0.5,,,,,,,5000.0,30.0,8.0,100.0,100.0,5.0,20.5672,76.0607,1.11565,24.2374,314,CH4,20250526_合并结果.csv,
43677,20250526,113,Cs0.05MA0.1FA0.85PbI3.0,1.73,MACl,14.6,PEAI,0.517,,,"4,4,4-NA",0.5,,,,,3000.0,30.0,100.0,10.0,1000,10,5000,40,10,160,110,25,PDADI,0.5,,,,,,,5000.0,30.0,8.0,100.0,100.0,5.0,19.6784,72.8956,1.13818,23.718,315,CH1,20250526_合并结果.csv,
43678,20250526,113,Cs0.05MA0.1FA0.85PbI3.0,1.73,MACl,14.6,PEAI,0.517,,,"4,4,4-NA",0.5,,,,,3000.0,30.0,100.0,10.0,1000,10,5000,40,10,160,110,25,PDADI,0.5,,,,,,,5000.0,30.0,8.0,100.0,100.0,5.0,19.9882,74.9127,1.13615,23.4845,315,CH2,20250526_合并结果.csv,
43679,20250526,113,Cs0.05MA0.1FA0.85PbI3.0,1.73,MACl,14.6,PEAI,0.517,,,"4,4,4-NA",0.5,,,,,3000.0,30.0,100.0,10.0,1000,10,5000,40,10,160,110,25,PDADI,0.5,,,,,,,5000.0,30.0,8.0,100.0,100.0,5.0,19.9844,75.7703,1.12721,23.3984,315,CH3,20250526_合并结果.csv,
43680,20250526,113,Cs0.05MA0.1FA0.85PbI3.0,1.73,MACl,14.6,PEAI,0.517,,,"4,4,4-NA",0.5,,,,,3000.0,30.0,100.0,10.0,1000,10,5000,40,10,160,110,25,PDADI,0.5,,,,,,,5000.0,30.0,8.0,100.0,100.0,5.0,20.2719,76.5562,1.12039,23.6344,315,CH4,20250526_合并结果.csv,
43681,20250526,113,Cs0.05MA0.1FA0.85PbI3.0,1.73,MACl,14.6,PEAI,0.517,,,"4,4,4-NA",0.5,,,,,3000.0,30.0,100.0,10.0,1000,10,5000,40,10,160,110,25,PDADI,0.5,,,,,,,5000.0,30.0,8.0,100.0,100.0,5.0,21.4989,76.9291,1.14569,24.3927,316,CH1,20250526_合并结果.csv,
43682,20250526,113,Cs0.05MA0.1FA0.85PbI3.0,1.73,MACl,14.6,PEAI,0.517,,,"4,4,4-NA",0.5,,,,,3000.0,30.0,100.0,10.0,1000,10,5000,40,10,160,110,25,PDADI,0.5,,,,,,,5000.0,30.0,8.0,100.0,100.0,5.0,17.8747,68.3837,1.13682,22.9929,316,CH2,20250526_合并结果.csv,
43683,20250526,113,Cs0.05MA0.1FA0.85PbI3.0,1.73,MACl,14.6,PEAI,0.517,,,"4,4,4-NA",0.5,,,,,3000.0,30.0,100.0,10.0,1000,10,5000,40,10,160,110,25,PDADI,0.5,,,,,,,5000.0,30.0,8.0,100.0,100.0,5.0,15.9753,61.9987,1.12548,22.8943,316,CH3,20250526_合并结果.csv,
43684,20250526,113,Cs0.05MA0.1FA0.85PbI3.0,1.73,MACl,14.6,PEAI,0.517,,,"4,4,4-NA",0.5,,,,,3000.0,30.0,100.0,10.0,1000,10,5000,40,10,160,110,25,PDADI,0.5,,,,,,,5000.0,30.0,8.0,100.0,100.0,5.0,18.3562,73.2101,1.12593,22.269,316,CH4,20250526_合并结果.csv,
43685,20250526,113,Cs0.05MA0.1FA0.85PbI3.0,1.73,MACl,14.6,PEAI,0.517,,,"4,4,4-NA",0.5,,,,,3000.0,30.0,100.0,10.0,1000,10,5000,40,10,160,110,25,PDADI,0.5,,,,,,,5000.0,30.0,8.0,100.0,100.0,5.0,0.860758,25.1087,0.158392,21.6432,317,CH1,20250526_合并结果.csv,
43686,20250526,113,Cs0.05MA0.1FA0.85PbI3.0,1.73,MACl,14.6,PEAI,0.517,,,"4,4,4-NA",0.5,,,,,3000.0,30.0,100.0,10.0,1000,10,5000,40,10,160,110,25,PDADI,0.5,,,,,,,5000.0,30.0,8.0,100.0,100.0,5.0,19.0669,72.5354,1.13402,23.1797,317,CH2,20250526_合并结果.csv,
43687,20250526,113,Cs0.05MA0.1FA0.85PbI3.0,1.73,MACl,14.6,PEAI,0.517,,,"4,4,4-NA",0.5,,,,,3000.0,30.0,100.0,10.0,1000,10,5000,40,10,160,110,25,PDADI,0.5,,,,,,,5000.0,30.0,8.0,100.0,100.0,5.0,18.9569,72.944,1.12747,23.0501,317,CH3,20250526_合并结果.csv,
43688,20250526,113,Cs0.05MA0.1FA0.85PbI3.0,1.73,MACl,14.6,PEAI,0.517,,,"4,4,4-NA",0.5,,,,,3000.0,30.0,100.0,10.0,1000,10,5000,40,10,160,110,25,PDADI,0.5,,,,,,,5000.0,30.0,8.0,100.0,100.0,5.0,19.1715,73.8387,1.11896,23.2037,317,CH4,20250526_合并结果.csv,
43689,20250526,113,Cs0.05MA0.1FA0.85PbI3.0,1.73,MACl,14.6,PEAI,0.517,,,"4,4,4-NA",0.5,,,,,3000.0,30.0,100.0,10.0,1000,10,5000,40,10,160,110,25,PDADI,0.5,,,,,,,5000.0,30.0,8.0,100.0,100.0,5.0,20.2721,73.6137,1.1461,24.0279,318,CH1,20250526_合并结果.csv,
43690,20250526,113,Cs0.05MA0.1FA0.85PbI3.0,1.73,MACl,14.6,PEAI,0.517,,,"4,4,4-NA",0.5,,,,,3000.0,30.0,100.0,10.0,1000,10,5000,40,10,160,110,25,PDADI,0.5,,,,,,,5000.0,30.0,8.0,100.0,100.0,5.0,19.6414,72.9381,1.14075,23.6064,318,CH2,20250526_合并结果.csv,
43691,20250526,113,Cs0.05MA0.1FA0.85PbI3.0,1.73,MACl,14.6,PEAI,0.517,,,"4,4,4-NA",0.5,,,,,3000.0,30.0,100.0,10.0,1000,10,5000,40,10,160,110,25,PDADI,0.5,,,,,,,5000.0,30.0,8.0,100.0,100.0,5.0,17.0859,65.978,1.11466,23.2326,318,CH3,20250526_合并结果.csv,
43692,20250526,113,Cs0.05MA0.1FA0.85PbI3.0,1.73,MACl,14.6,PEAI,0.517,,,"4,4,4-NA",0.5,,,,,3000.0,30.0,100.0,10.0,1000,10,5000,40,10,160,110,25,PDADI,0.5,,,,,,,5000.0,30.0,8.0,100.0,100.0,5.0,20.2075,75.3704,1.12587,23.8135,318,CH4,20250526_合并结果.csv,
43693,20250526,113,Cs0.05FA0.9MA0.05PbI3.0,1.65,MACl,15.0,m-F-PEACl,2.0,,,"4,4,4-NA",0.5,,,,,3000.0,30.0,100.0,10.0,1000,5,5500,30,10,150,110,15,PDADI,0.5,,,,,,,5000.0,30.0,8.0,100.0,100.0,5.0,21.0769,75.2401,1.16848,23.9738,319,CH1,20250526_合并结果.csv,
43694,20250526,113,Cs0.05FA0.9MA0.05PbI3.0,1.65,MACl,15.0,m-F-PEACl,2.0,,,"4,4,4-NA",0.5,,,,,3000.0,30.0,100.0,10.0,1000,5,5500,30,10,150,110,15,PDADI,0.5,,,,,,,5000.0,30.0,8.0,100.0,100.0,5.0,20.4225,73.9254,1.16118,23.791,319,CH2,20250526_合并结果.csv,
43695,20250526,113,Cs0.05FA0.9MA0.05PbI3.0,1.65,MACl,15.0,m-F-PEACl,2.0,,,"4,4,4-NA",0.5,,,,,3000.0,30.0,100.0,10.0,1000,5,5500,30,10,150,110,15,PDADI,0.5,,,,,,,5000.0,30.0,8.0,100.0,100.0,5.0,20.4119,74.194,1.15359,23.8487,319,CH3,20250526_合并结果.csv,
43696,20250526,113,Cs0.05FA0.9MA0.05PbI3.0,1.65,MACl,15.0,m-F-PEACl,2.0,,,"4,4,4-NA",0.5,,,,,3000.0,30.0,100.0,10.0,1000,5,5500,30,10,150,110,15,PDADI,0.5,,,,,,,5000.0,30.0,8.0,100.0,100.0,5.0,20.6307,75.0063,1.14731,23.9736,319,CH4,20250526_合并结果.csv,
43697,20250526,113,Cs0.05FA0.9MA0.05PbI3.0,1.65,MACl,15.0,m-F-PEACl,2.0,,,"4,4,4-NA",0.5,,,,,3000.0,30.0,100.0,10.0,1000,5,5500,30,10,150,110,15,PDADI,0.5,,,,,,,5000.0,30.0,8.0,100.0,100.0,5.0,0.0912473,22.5324,0.0288278,14.0476,320,CH1,20250526_合并结果.csv,
43698,20250526,113,Cs0.05FA0.9MA0.05PbI3.0,1.65,MACl,15.0,m-F-PEACl,2.0,,,"4,4,4-NA",0.5,,,,,3000.0,30.0,100.0,10.0,1000,5,5500,30,10,150,110,15,PDADI,0.5,,,,,,,5000.0,30.0,8.0,100.0,100.0,5.0,19.9629,71.7344,1.17181,23.7487,320,CH2,20250526_合并结果.csv,
43699,20250526,113,Cs0.05FA0.9MA0.05PbI3.0,1.65,MACl,15.0,m-F-PEACl,2.0,,,"4,4,4-NA",0.5,,,,,3000.0,30.0,100.0,10.0,1000,5,5500,30,10,150,110,15,PDADI,0.5,,,,,,,5000.0,30.0,8.0,100.0,100.0,5.0,0.432727,24.8023,0.0915391,19.0597,320,CH3,20250526_合并结果.csv,
43700,20250526,113,Cs0.05FA0.9MA0.05PbI3.0,1.65,MACl,15.0,m-F-PEACl,2.0,,,"4,4,4-NA",0.5,,,,,3000.0,30.0,100.0,10.0,1000,5,5500,30,10,150,110,15,PDADI,0.5,,,,,,,5000.0,30.0,8.0,100.0,100.0,5.0,20.4891,74.0299,1.14848,24.0986,320,CH4,20250526_合并结果.csv,
43701,20250526,113,Cs0.05FA0.9MA0.05PbI3.0,1.65,MACl,15.0,m-F-PEACl,2.0,,,"4,4,4-NA",0.5,,,,,3000.0,30.0,100.0,10.0,1000,5,5500,30,10,150,110,15,PDADI,0.5,,,,,,,5000.0,30.0,8.0,100.0,100.0,5.0,21.5968,74.121,1.16825,24.941,321,CH1,20250526_合并结果.csv,
43702,20250526,113,Cs0.05FA0.9MA0.05PbI3.0,1.65,MACl,15.0,m-F-PEACl,2.0,,,"4,4,4-NA",0.5,,,,,3000.0,30.0,100.0,10.0,1000,5,5500,30,10,150,110,15,PDADI,0.5,,,,,,,5000.0,30.0,8.0,100.0,100.0,5.0,20.3854,71.5679,1.16106,24.5328,321,CH2,20250526_合并结果.csv,
43703,20250526,113,Cs0.05FA0.9MA0.05PbI3.0,1.65,MACl,15.0,m-F-PEACl,2.0,,,"4,4,4-NA",0.5,,,,,3000.0,30.0,100.0,10.0,1000,5,5500,30,10,150,110,15,PDADI,0.5,,,,,,,5000.0,30.0,8.0,100.0,100.0,5.0,20.0501,71.6484,1.15238,24.2837,321,CH3,20250526_合并结果.csv,
43704,20250526,113,Cs0.05FA0.9MA0.05PbI3.0,1.65,MACl,15.0,m-F-PEACl,2.0,,,"4,4,4-NA",0.5,,,,,3000.0,30.0,100.0,10.0,1000,5,5500,30,10,150,110,15,PDADI,0.5,,,,,,,5000.0,30.0,8.0,100.0,100.0,5.0,20.1831,72.5703,1.14606,24.2673,321,CH4,20250526_合并结果.csv,
43705,20250526,113,Cs0.05FA0.9MA0.05PbI3.0,1.65,MACl,15.0,m-F-PEACl,2.0,,,"4,4,4-NA",0.5,,,,,3000.0,30.0,100.0,10.0,1000,5,5500,30,10,150,110,15,PDADI,0.5,,,,,,,5000.0,30.0,8.0,100.0,100.0,5.0,20.0533,73.9508,1.16759,23.2249,322,CH1,20250526_合并结果.csv,
43706,20250526,113,Cs0.05FA0.9MA0.05PbI3.0,1.65,MACl,15.0,m-F-PEACl,2.0,,,"4,4,4-NA",0.5,,,,,3000.0,30.0,100.0,10.0,1000,5,5500,30,10,150,110,15,PDADI,0.5,,,,,,,5000.0,30.0,8.0,100.0,100.0,5.0,18.9487,72.0111,1.15579,22.7667,322,CH2,20250526_合并结果.csv,
43707,20250526,113,Cs0.05FA0.9MA0.05PbI3.0,1.65,MACl,15.0,m-F-PEACl,2.0,,,"4,4,4-NA",0.5,,,,,3000.0,30.0,100.0,10.0,1000,5,5500,30,10,150,110,15,PDADI,0.5,,,,,,,5000.0,30.0,8.0,100.0,100.0,5.0,19.1666,73.2766,1.14839,22.7766,322,CH3,20250526_合并结果.csv,
43708,20250526,113,Cs0.05FA0.9MA0.05PbI3.0,1.65,MACl,15.0,m-F-PEACl,2.0,,,"4,4,4-NA",0.5,,,,,3000.0,30.0,100.0,10.0,1000,5,5500,30,10,150,110,15,PDADI,0.5,,,,,,,5000.0,30.0,8.0,100.0,100.0,5.0,18.5885,71.2122,1.14218,22.8537,322,CH4,20250526_合并结果.csv,
43709,20250526,113,Cs0.05FA0.9MA0.05PbI3.0,1.65,MACl,15.0,m-F-PEACl,2.0,,,"4,4,4-NA",0.5,,,,,3000.0,30.0,100.0,10.0,1000,5,5500,30,10,150,110,15,PDADI,0.5,,,,,,,5000.0,30.0,8.0,100.0,100.0,5.0,20.7577,73.2263,1.16927,24.2436,323,CH1,20250526_合并结果.csv,
43710,20250526,113,Cs0.05FA0.9MA0.05PbI3.0,1.65,MACl,15.0,m-F-PEACl,2.0,,,"4,4,4-NA",0.5,,,,,3000.0,30.0,100.0,10.0,1000,5,5500,30,10,150,110,15,PDADI,0.5,,,,,,,5000.0,30.0,8.0,100.0,100.0,5.0,20.1197,72.1183,1.1593,24.0647,323,CH2,20250526_合并结果.csv,
43711,20250526,113,Cs0.05FA0.9MA0.05PbI3.0,1.65,MACl,15.0,m-F-PEACl,2.0,,,"4,4,4-NA",0.5,,,,,3000.0,30.0,100.0,10.0,1000,5,5500,30,10,150,110,15,PDADI,0.5,,,,,,,5000.0,30.0,8.0,100.0,100.0,5.0,19.9427,72.8606,1.1489,23.8237,323,CH3,20250526_合并结果.csv,
43712,20250526,113,Cs0.05FA0.9MA0.05PbI3.0,1.65,MACl,15.0,m-F-PEACl,2.0,,,"4,4,4-NA",0.5,,,,,3000.0,30.0,100.0,10.0,1000,5,5500,30,10,150,110,15,PDADI,0.5,,,,,,,5000.0,30.0,8.0,100.0,100.0,5.0,20.4117,74.3425,1.14569,23.9648,323,CH4,20250526_合并结果.csv,
43713,20250526,113,Cs0.05FA0.9MA0.05PbI3.0,1.65,MACl,15.0,m-F-PEACl,2.0,,,"4,4,4-NA",0.5,,,,,3000.0,30.0,100.0,10.0,1000,5,5500,30,10,150,110,15,PDADI,0.5,,,,,,,5000.0,30.0,8.0,100.0,100.0,5.0,22.2405,74.2259,1.17633,25.4717,324,CH1,20250526_合并结果.csv,
43714,20250526,113,Cs0.05FA0.9MA0.05PbI3.0,1.65,MACl,15.0,m-F-PEACl,2.0,,,"4,4,4-NA",0.5,,,,,3000.0,30.0,100.0,10.0,1000,5,5500,30,10,150,110,15,PDADI,0.5,,,,,,,5000.0,30.0,8.0,100.0,100.0,5.0,21.1514,73.1002,1.16594,24.8167,324,CH2,20250526_合并结果.csv,
43715,20250526,113,Cs0.05FA0.9MA0.05PbI3.0,1.65,MACl,15.0,m-F-PEACl,2.0,,,"4,4,4-NA",0.5,,,,,3000.0,30.0,100.0,10.0,1000,5,5500,30,10,150,110,15,PDADI,0.5,,,,,,,5000.0,30.0,8.0,100.0,100.0,5.0,20.7913,73.5771,1.15725,24.4182,324,CH3,20250526_合并结果.csv,
43716,20250526,113,Cs0.05FA0.9MA0.05PbI3.0,1.65,MACl,15.0,m-F-PEACl,2.0,,,"4,4,4-NA",0.5,,,,,3000.0,30.0,100.0,10.0,1000,5,5500,30,10,150,110,15,PDADI,0.5,,,,,,,5000.0,30.0,8.0,100.0,100.0,5.0,20.894,74.9856,1.152,24.1876,324,CH4,20250526_合并结果.csv,
43717,20250526,113,Cs0.05FA0.9MA0.05PbI3.0,1.65,MACl,15.0,m-F-PEACl,2.0,,,"4,4,4-NA",0.5,,,,,3000.0,30.0,100.0,10.0,1000,5,5500,30,10,150,110,15,PDADI,0.5,,,,,,,5000.0,30.0,8.0,100.0,100.0,5.0,0.00048467,25.2059,0.400401,0.0048023,325,CH1,20250526_合并结果.csv,
43718,20250526,113,Cs0.05FA0.9MA0.05PbI3.0,1.65,MACl,15.0,m-F-PEACl,2.0,,,"4,4,4-NA",0.5,,,,,3000.0,30.0,100.0,10.0,1000,5,5500,30,10,150,110,15,PDADI,0.5,,,,,,,5000.0,30.0,8.0,100.0,100.0,5.0,0.00165294,25.0363,0.76386,0.00864316,325,CH2,20250526_合并结果.csv,
43719,20250526,113,Cs0.05FA0.9MA0.05PbI3.0,1.65,MACl,15.0,m-F-PEACl,2.0,,,"4,4,4-NA",0.5,,,,,3000.0,30.0,100.0,10.0,1000,5,5500,30,10,150,110,15,PDADI,0.5,,,,,,,5000.0,30.0,8.0,100.0,100.0,5.0,20.7663,73.9085,1.14562,24.5258,325,CH3,20250526_合并结果.csv,
43720,20250526,113,Cs0.05FA0.9MA0.05PbI3.0,1.65,MACl,15.0,m-F-PEACl,2.0,,,"4,4,4-NA",0.5,,,,,3000.0,30.0,100.0,10.0,1000,5,5500,30,10,150,110,15,PDADI,0.5,,,,,,,5000.0,30.0,8.0,100.0,100.0,5.0,21.6752,75.4263,1.14674,25.0596,325,CH4,20250526_合并结果.csv,
43721,20250526,113,Cs0.05FA0.9MA0.05PbI3.0,1.65,MACl,15.0,m-F-PEACl,2.0,,,"4,4,4-NA",0.5,,,,,3000.0,30.0,100.0,10.0,1000,5,5500,30,10,150,110,15,PDADI,0.5,,,,,,,5000.0,30.0,8.0,100.0,100.0,5.0,1.03529,25.3045,0.178651,22.9012,326,CH1,20250526_合并结果.csv,
43722,20250526,113,Cs0.05FA0.9MA0.05PbI3.0,1.65,MACl,15.0,m-F-PEACl,2.0,,,"4,4,4-NA",0.5,,,,,3000.0,30.0,100.0,10.0,1000,5,5500,30,10,150,110,15,PDADI,0.5,,,,,,,5000.0,30.0,8.0,100.0,100.0,5.0,21.2119,73.1943,1.1658,24.8588,326,CH2,20250526_合并结果.csv,
43723,20250526,113,Cs0.05FA0.9MA0.05PbI3.0,1.65,MACl,15.0,m-F-PEACl,2.0,,,"4,4,4-NA",0.5,,,,,3000.0,30.0,100.0,10.0,1000,5,5500,30,10,150,110,15,PDADI,0.5,,,,,,,5000.0,30.0,8.0,100.0,100.0,5.0,21.2468,75.1509,1.15569,24.4635,326,CH3,20250526_合并结果.csv,
43724,20250526,113,Cs0.05FA0.9MA0.05PbI3.0,1.65,MACl,15.0,m-F-PEACl,2.0,,,"4,4,4-NA",0.5,,,,,3000.0,30.0,100.0,10.0,1000,5,5500,30,10,150,110,15,PDADI,0.5,,,,,,,5000.0,30.0,8.0,100.0,100.0,5.0,21.3536,75.8463,1.15066,24.4674,326,CH4,20250526_合并结果.csv,
43725,20250526,113,Cs0.05FA0.9MA0.05PbI3.0,1.65,MACl,15.0,m-F-PEACl,2.0,,,"4,4,4-NA",0.5,,,,,3000.0,30.0,100.0,10.0,1000,5,5500,30,10,150,110,15,PDADI,0.5,,,,,,,5000.0,30.0,8.0,100.0,100.0,5.0,21.2141,76.0819,1.17541,23.7222,327,CH1,20250526_合并结果.csv,
43726,20250526,113,Cs0.05FA0.9MA0.05PbI3.0,1.65,MACl,15.0,m-F-PEACl,2.0,,,"4,4,4-NA",0.5,,,,,3000.0,30.0,100.0,10.0,1000,5,5500,30,10,150,110,15,PDADI,0.5,,,,,,,5000.0,30.0,8.0,100.0,100.0,5.0,20.1213,74.0607,1.16584,23.3039,327,CH2,20250526_合并结果.csv,
43727,20250526,113,Cs0.05FA0.9MA0.05PbI3.0,1.65,MACl,15.0,m-F-PEACl,2.0,,,"4,4,4-NA",0.5,,,,,3000.0,30.0,100.0,10.0,1000,5,5500,30,10,150,110,15,PDADI,0.5,,,,,,,5000.0,30.0,8.0,100.0,100.0,5.0,20.2154,74.8537,1.1557,23.3683,327,CH3,20250526_合并结果.csv,
43728,20250526,113,Cs0.05FA0.9MA0.05PbI3.0,1.65,MACl,15.0,m-F-PEACl,2.0,,,"4,4,4-NA",0.5,,,,,3000.0,30.0,100.0,10.0,1000,5,5500,30,10,150,110,15,PDADI,0.5,,,,,,,5000.0,30.0,8.0,100.0,100.0,5.0,20.2932,75.5071,1.14858,23.3991,327,CH4,20250526_合并结果.csv,
43729,20250526,113,Cs0.05FA0.9MA0.05PbI3.0,1.65,MACl,15.0,m-F-PEACl,2.0,,,"4,4,4-NA",0.5,,,,,3000.0,30.0,100.0,10.0,1000,5,5500,30,10,150,110,15,PDADI,0.5,,,,,,,5000.0,30.0,8.0,100.0,100.0,5.0,20.5727,71.0034,1.18105,24.5327,328,CH1,20250526_合并结果.csv,
43730,20250526,113,Cs0.05FA0.9MA0.05PbI3.0,1.65,MACl,15.0,m-F-PEACl,2.0,,,"4,4,4-NA",0.5,,,,,3000.0,30.0,100.0,10.0,1000,5,5500,30,10,150,110,15,PDADI,0.5,,,,,,,5000.0,30.0,8.0,100.0,100.0,5.0,20.5445,74.2761,1.16648,23.7121,328,CH2,20250526_合并结果.csv,
43731,20250526,113,Cs0.05FA0.9MA0.05PbI3.0,1.65,MACl,15.0,m-F-PEACl,2.0,,,"4,4,4-NA",0.5,,,,,3000.0,30.0,100.0,10.0,1000,5,5500,30,10,150,110,15,PDADI,0.5,,,,,,,5000.0,30.0,8.0,100.0,100.0,5.0,20.1908,74.2191,1.15816,23.4893,328,CH3,20250526_合并结果.csv,
43732,20250526,113,Cs0.05FA0.9MA0.05PbI3.0,1.65,MACl,15.0,m-F-PEACl,2.0,,,"4,4,4-NA",0.5,,,,,3000.0,30.0,100.0,10.0,1000,5,5500,30,10,150,110,15,PDADI,0.5,,,,,,,5000.0,30.0,8.0,100.0,100.0,5.0,20.46,75.3399,1.15501,23.5123,328,CH4,20250526_合并结果.csv,
43733,20250526,113,Cs0.05FA0.9MA0.05PbI3.0,1.65,MACl,15.0,m-F-PEACl,2.0,,,"4,4,4-NA",0.5,,,,,3000.0,30.0,100.0,10.0,1000,5,5500,30,10,150,110,15,PEAI,1.0,PDADI,0.5,,,,,4900.0,30.0,8.0,130.0,100.0,5.0,23.1004,75.9362,1.153,26.3841,329,CH1,20250526_合并结果.csv,
43734,20250526,113,Cs0.05FA0.9MA0.05PbI3.0,1.65,MACl,15.0,m-F-PEACl,2.0,,,"4,4,4-NA",0.5,,,,,3000.0,30.0,100.0,10.0,1000,5,5500,30,10,150,110,15,PEAI,1.0,PDADI,0.5,,,,,4900.0,30.0,8.0,130.0,100.0,5.0,22.6061,75.6002,1.14316,26.1575,329,CH2,20250526_合并结果.csv,
43735,20250526,113,Cs0.05FA0.9MA0.05PbI3.0,1.65,MACl,15.0,m-F-PEACl,2.0,,,"4,4,4-NA",0.5,,,,,3000.0,30.0,100.0,10.0,1000,5,5500,30,10,150,110,15,PEAI,1.0,PDADI,0.5,,,,,4900.0,30.0,8.0,130.0,100.0,5.0,22.0252,74.1271,1.13315,26.2214,329,CH3,20250526_合并结果.csv,
43736,20250526,113,Cs0.05FA0.9MA0.05PbI3.0,1.65,MACl,15.0,m-F-PEACl,2.0,,,"4,4,4-NA",0.5,,,,,3000.0,30.0,100.0,10.0,1000,5,5500,30,10,150,110,15,PEAI,1.0,PDADI,0.5,,,,,4900.0,30.0,8.0,130.0,100.0,5.0,22.0268,75.5016,1.12955,25.8279,329,CH4,20250526_合并结果.csv,
43737,20250526,113,Cs0.05FA0.9MA0.05PbI3.0,1.65,MACl,15.0,m-F-PEACl,2.0,,,"4,4,4-NA",0.5,,,,,3000.0,30.0,100.0,10.0,1000,5,5500,30,10,150,110,15,PEAI,1.0,PDADI,0.5,,,,,4900.0,30.0,8.0,130.0,100.0,5.0,22.6868,76.5982,1.1533,25.6809,330,CH1,20250526_合并结果.csv,
43738,20250526,113,Cs0.05FA0.9MA0.05PbI3.0,1.65,MACl,15.0,m-F-PEACl,2.0,,,"4,4,4-NA",0.5,,,,,3000.0,30.0,100.0,10.0,1000,5,5500,30,10,150,110,15,PEAI,1.0,PDADI,0.5,,,,,4900.0,30.0,8.0,130.0,100.0,5.0,22.3896,75.856,1.14177,25.8509,330,CH2,20250526_合并结果.csv,
43739,20250526,113,Cs0.05FA0.9MA0.05PbI3.0,1.65,MACl,15.0,m-F-PEACl,2.0,,,"4,4,4-NA",0.5,,,,,3000.0,30.0,100.0,10.0,1000,5,5500,30,10,150,110,15,PEAI,1.0,PDADI,0.5,,,,,4900.0,30.0,8.0,130.0,100.0,5.0,22.3437,75.9175,1.13618,25.9039,330,CH3,20250526_合并结果.csv,
43740,20250526,113,Cs0.05FA0.9MA0.05PbI3.0,1.65,MACl,15.0,m-F-PEACl,2.0,,,"4,4,4-NA",0.5,,,,,3000.0,30.0,100.0,10.0,1000,5,5500,30,10,150,110,15,PEAI,1.0,PDADI,0.5,,,,,4900.0,30.0,8.0,130.0,100.0,5.0,21.9968,75.5085,1.1288,25.8076,330,CH4,20250526_合并结果.csv,
43741,20250526,113,Cs0.05FA0.9MA0.05PbI3.0,1.65,MACl,15.0,m-F-PEACl,2.0,,,"4,4,4-NA",0.5,,,,,3000.0,30.0,100.0,10.0,1000,5,5500,30,10,150,110,15,PEAI,1.0,PDADI,0.5,,,,,4900.0,30.0,8.0,130.0,100.0,5.0,22.192,76.7259,1.14779,25.1995,331,CH1,20250526_合并结果.csv,
43742,20250526,113,Cs0.05FA0.9MA0.05PbI3.0,1.65,MACl,15.0,m-F-PEACl,2.0,,,"4,4,4-NA",0.5,,,,,3000.0,30.0,100.0,10.0,1000,5,5500,30,10,150,110,15,PEAI,1.0,PDADI,0.5,,,,,4900.0,30.0,8.0,130.0,100.0,5.0,21.7813,75.6179,1.13868,25.2963,331,CH2,20250526_合并结果.csv,
43743,20250526,113,Cs0.05FA0.9MA0.05PbI3.0,1.65,MACl,15.0,m-F-PEACl,2.0,,,"4,4,4-NA",0.5,,,,,3000.0,30.0,100.0,10.0,1000,5,5500,30,10,150,110,15,PEAI,1.0,PDADI,0.5,,,,,4900.0,30.0,8.0,130.0,100.0,5.0,20.9882,75.2655,1.13205,24.6328,331,CH3,20250526_合并结果.csv,
43744,20250526,113,Cs0.05FA0.9MA0.05PbI3.0,1.65,MACl,15.0,m-F-PEACl,2.0,,,"4,4,4-NA",0.5,,,,,3000.0,30.0,100.0,10.0,1000,5,5500,30,10,150,110,15,PEAI,1.0,PDADI,0.5,,,,,4900.0,30.0,8.0,130.0,100.0,5.0,19.8952,76.1936,1.12573,23.1952,331,CH4,20250526_合并结果.csv,
43745,20250526,113,Cs0.05FA0.9MA0.05PbI3.0,1.65,MACl,15.0,m-F-PEACl,2.0,,,"4,4,4-NA",0.5,,,,,3000.0,30.0,100.0,10.0,1000,5,5500,30,10,150,110,15,PEAI,1.0,PDADI,0.5,,,,,4900.0,30.0,8.0,130.0,100.0,5.0,21.7058,74.7588,1.1495,25.2584,332,CH1,20250526_合并结果.csv,
43746,20250526,113,Cs0.05FA0.9MA0.05PbI3.0,1.65,MACl,15.0,m-F-PEACl,2.0,,,"4,4,4-NA",0.5,,,,,3000.0,30.0,100.0,10.0,1000,5,5500,30,10,150,110,15,PEAI,1.0,PDADI,0.5,,,,,4900.0,30.0,8.0,130.0,100.0,5.0,21.3761,74.8608,1.13868,25.0768,332,CH2,20250526_合并结果.csv,
43747,20250526,113,Cs0.05FA0.9MA0.05PbI3.0,1.65,MACl,15.0,m-F-PEACl,2.0,,,"4,4,4-NA",0.5,,,,,3000.0,30.0,100.0,10.0,1000,5,5500,30,10,150,110,15,PEAI,1.0,PDADI,0.5,,,,,4900.0,30.0,8.0,130.0,100.0,5.0,21.2096,75.2612,1.12991,24.9412,332,CH3,20250526_合并结果.csv,
43748,20250526,113,Cs0.05FA0.9MA0.05PbI3.0,1.65,MACl,15.0,m-F-PEACl,2.0,,,"4,4,4-NA",0.5,,,,,3000.0,30.0,100.0,10.0,1000,5,5500,30,10,150,110,15,PEAI,1.0,PDADI,0.5,,,,,4900.0,30.0,8.0,130.0,100.0,5.0,6.37758,29.5301,0.894955,24.1318,332,CH4,20250526_合并结果.csv,
43749,20250526,113,Cs0.05FA0.9MA0.05PbI3.0,1.65,MACl,15.0,m-F-PEACl,2.0,,,"4,4,4-NA",0.5,,,,,3000.0,30.0,100.0,10.0,1000,5,5500,30,10,150,110,15,PEAI,1.0,PDADI,0.5,,,,,4900.0,30.0,8.0,130.0,100.0,5.0,22.7488,76.0047,1.15145,25.9941,333,CH1,20250526_合并结果.csv,
43750,20250526,113,Cs0.05FA0.9MA0.05PbI3.0,1.65,MACl,15.0,m-F-PEACl,2.0,,,"4,4,4-NA",0.5,,,,,3000.0,30.0,100.0,10.0,1000,5,5500,30,10,150,110,15,PEAI,1.0,PDADI,0.5,,,,,4900.0,30.0,8.0,130.0,100.0,5.0,22.6681,76.1268,1.14547,25.9952,333,CH2,20250526_合并结果.csv,
43751,20250526,113,Cs0.05FA0.9MA0.05PbI3.0,1.65,MACl,15.0,m-F-PEACl,2.0,,,"4,4,4-NA",0.5,,,,,3000.0,30.0,100.0,10.0,1000,5,5500,30,10,150,110,15,PEAI,1.0,PDADI,0.5,,,,,4900.0,30.0,8.0,130.0,100.0,5.0,22.1406,75.4853,1.13705,25.7957,333,CH3,20250526_合并结果.csv,
43752,20250526,113,Cs0.05FA0.9MA0.05PbI3.0,1.65,MACl,15.0,m-F-PEACl,2.0,,,"4,4,4-NA",0.5,,,,,3000.0,30.0,100.0,10.0,1000,5,5500,30,10,150,110,15,PEAI,1.0,PDADI,0.5,,,,,4900.0,30.0,8.0,130.0,100.0,5.0,21.8844,75.5742,1.12862,25.6573,333,CH4,20250526_合并结果.csv,
43753,20250526,113,Cs0.05FA0.9MA0.05PbI3.0,1.65,MACl,15.0,m-F-PEACl,2.0,,,"4,4,4-NA",0.5,,,,,3000.0,30.0,100.0,10.0,1000,5,5500,30,10,150,110,15,PEAI,1.0,PDADI,0.5,,,,,4900.0,30.0,8.0,130.0,100.0,5.0,22.0057,77.1926,1.15045,24.7794,334,CH1,20250526_合并结果.csv,
43754,20250526,113,Cs0.05FA0.9MA0.05PbI3.0,1.65,MACl,15.0,m-F-PEACl,2.0,,,"4,4,4-NA",0.5,,,,,3000.0,30.0,100.0,10.0,1000,5,5500,30,10,150,110,15,PEAI,1.0,PDADI,0.5,,,,,4900.0,30.0,8.0,130.0,100.0,5.0,22.0869,76.698,1.14407,25.1709,334,CH2,20250526_合并结果.csv,
43755,20250526,113,Cs0.05FA0.9MA0.05PbI3.0,1.65,MACl,15.0,m-F-PEACl,2.0,,,"4,4,4-NA",0.5,,,,,3000.0,30.0,100.0,10.0,1000,5,5500,30,10,150,110,15,PEAI,1.0,PDADI,0.5,,,,,4900.0,30.0,8.0,130.0,100.0,5.0,21.2458,76.2878,1.1313,24.6173,334,CH3,20250526_合并结果.csv,
43756,20250526,113,Cs0.05FA0.9MA0.05PbI3.0,1.65,MACl,15.0,m-F-PEACl,2.0,,,"4,4,4-NA",0.5,,,,,3000.0,30.0,100.0,10.0,1000,5,5500,30,10,150,110,15,PEAI,1.0,PDADI,0.5,,,,,4900.0,30.0,8.0,130.0,100.0,5.0,10.7914,42.9806,1.05328,23.8377,334,CH4,20250526_合并结果.csv,
43757,20250526,113,Cs0.05FA0.9MA0.05PbI3.0,1.65,MACl,15.0,m-F-PEACl,2.0,,,"4,4,4-NA",0.5,,,,,3000.0,30.0,100.0,10.0,1000,5,5500,30,10,150,110,15,PEAI,1.0,PDADI,0.5,,,,,4900.0,30.0,8.0,130.0,100.0,5.0,21.2014,77.8077,1.15629,23.5655,335,CH1,20250526_合并结果.csv,
43758,20250526,113,Cs0.05FA0.9MA0.05PbI3.0,1.65,MACl,15.0,m-F-PEACl,2.0,,,"4,4,4-NA",0.5,,,,,3000.0,30.0,100.0,10.0,1000,5,5500,30,10,150,110,15,PEAI,1.0,PDADI,0.5,,,,,4900.0,30.0,8.0,130.0,100.0,5.0,21.2816,76.6224,1.14651,24.2255,335,CH2,20250526_合并结果.csv,
43759,20250526,113,Cs0.05FA0.9MA0.05PbI3.0,1.65,MACl,15.0,m-F-PEACl,2.0,,,"4,4,4-NA",0.5,,,,,3000.0,30.0,100.0,10.0,1000,5,5500,30,10,150,110,15,PEAI,1.0,PDADI,0.5,,,,,4900.0,30.0,8.0,130.0,100.0,5.0,21.4228,76.2796,1.13835,24.6714,335,CH3,20250526_合并结果.csv,
43760,20250526,113,Cs0.05FA0.9MA0.05PbI3.0,1.65,MACl,15.0,m-F-PEACl,2.0,,,"4,4,4-NA",0.5,,,,,3000.0,30.0,100.0,10.0,1000,5,5500,30,10,150,110,15,PEAI,1.0,PDADI,0.5,,,,,4900.0,30.0,8.0,130.0,100.0,5.0,8.44933,39.4112,0.859301,24.9492,335,CH4,20250526_合并结果.csv,
43761,20250526,113,Cs0.05FA0.9MA0.05PbI3.0,1.65,MACl,15.0,m-F-PEACl,2.0,,,"4,4,4-NA",0.5,,,,,3000.0,30.0,100.0,10.0,1000,5,5500,30,10,150,110,15,PEAI,1.0,PDADI,0.5,,,,,4900.0,30.0,8.0,130.0,100.0,5.0,22.4073,74.5924,1.15582,25.99,336,CH1,20250526_合并结果.csv,
43762,20250526,113,Cs0.05FA0.9MA0.05PbI3.0,1.65,MACl,15.0,m-F-PEACl,2.0,,,"4,4,4-NA",0.5,,,,,3000.0,30.0,100.0,10.0,1000,5,5500,30,10,150,110,15,PEAI,1.0,PDADI,0.5,,,,,4900.0,30.0,8.0,130.0,100.0,5.0,22.2899,74.8802,1.14734,25.9448,336,CH2,20250526_合并结果.csv,
43763,20250526,113,Cs0.05FA0.9MA0.05PbI3.0,1.65,MACl,15.0,m-F-PEACl,2.0,,,"4,4,4-NA",0.5,,,,,3000.0,30.0,100.0,10.0,1000,5,5500,30,10,150,110,15,PEAI,1.0,PDADI,0.5,,,,,4900.0,30.0,8.0,130.0,100.0,5.0,21.9595,74.5024,1.13944,25.8679,336,CH3,20250526_合并结果.csv,
43764,20250526,113,Cs0.05FA0.9MA0.05PbI3.0,1.65,MACl,15.0,m-F-PEACl,2.0,,,"4,4,4-NA",0.5,,,,,3000.0,30.0,100.0,10.0,1000,5,5500,30,10,150,110,15,PEAI,1.0,PDADI,0.5,,,,,4900.0,30.0,8.0,130.0,100.0,5.0,21.4073,74.9865,1.13375,25.1803,336,CH4,20250526_合并结果.csv,
43765,20250526,113,Cs0.05FA0.9MA0.05PbI3.0,1.65,MACl,15.0,m-F-PEACl,2.0,,,"4,4,4-NA",0.5,,,,,3000.0,30.0,100.0,10.0,1000,5,5500,30,10,150,110,15,PEAI,1.0,PDADI,0.5,,,,,4900.0,30.0,8.0,130.0,100.0,5.0,21.7019,73.2049,1.13014,26.2316,337,CH1,20250526_合并结果.csv,
