Repository: MI-Materials-Intelligence/Recipe-Language-Model

# Learning Layer

## Overview

In the learning layer, the formulas and parameters are encoded and then tokenised into recipes as inputs. Through atomic skills of data extraction, cleaning, and matching, these data are organised into standardised datasets, providing the basis for RLM training and iterative recipe refinement.

Key Atomic Skills:
- **Cleaning**: Preprocessing and outlier cleaning
- **Matching**: Matching data pairs based on variables
- **Extraction**: Data extraction from robotic boxes

File: seven_ai_layers_robotics/learning/data/data50764_from_db.csv (part 210 of 253)
No,date,rank,Formula PVK,Concentration PVK,Formula Additive 1,Concentration Additive 1,Formula Additive 2,Concentration Additive 2,Formula Additive 3,Concentration Additive 3,Formula SAM 1,Concentration SAM 1,Formula SAM 2,Concentration SAM 2,Formula SAM 3,Concentration SAM 3,Spin Coating Speed SAM,Spin Coating Time SAM,Annealed Temperature SAM,Annealed Time SAM,Spin Coating Speed PVK 1,Spin Coating Time PVK 1,Spin Coating Speed PVK 2,Spin Coating Time PVK 2,Antisolvent Dropping Timing,Antisolvent Volume,Annealed Temperature PVK,Annealed Time PVK,Formula Passivator 1,Concentration Passivator 1,Formula Passivator 2,Concentration Passivator 2,Formula Passivator 3,Concentration Passivator 3,Formula Passivator 4,Concentration Passivator 4,Spin Coating Speed Passivator,Spin Coating Time Passivator,Passivator Dropping Timing,Passivator Volume,Annealed Temperature Passivator,Annealed Time Passivator,PCE,FF,Voc,Jsc,Product,Channel,From,upload_time
43766,20250526,113,Cs0.05FA0.9MA0.05PbI3.0,1.65,MACl,15.0,m-F-PEACl,2.0,,,"4,4,4-NA",0.5,,,,,3000.0,30.0,100.0,10.0,1000,5,5500,30,10,150,110,15,PEAI,1.0,PDADI,0.5,,,,,4900.0,30.0,8.0,130.0,100.0,5.0,22.3156,75.6004,1.1446,25.7887,337,CH2,20250526_合并结果.csv,
43767,20250526,113,Cs0.05FA0.9MA0.05PbI3.0,1.65,MACl,15.0,m-F-PEACl,2.0,,,"4,4,4-NA",0.5,,,,,3000.0,30.0,100.0,10.0,1000,5,5500,30,10,150,110,15,PEAI,1.0,PDADI,0.5,,,,,4900.0,30.0,8.0,130.0,100.0,5.0,21.7398,74.7428,1.13433,25.6417,337,CH3,20250526_合并结果.csv,
43768,20250526,113,Cs0.05FA0.9MA0.05PbI3.0,1.65,MACl,15.0,m-F-PEACl,2.0,,,"4,4,4-NA",0.5,,,,,3000.0,30.0,100.0,10.0,1000,5,5500,30,10,150,110,15,PEAI,1.0,PDADI,0.5,,,,,4900.0,30.0,8.0,130.0,100.0,5.0,21.6029,75.1488,1.12948,25.4514,337,CH4,20250526_合并结果.csv,
43769,20250526,113,Cs0.05FA0.9MA0.05PbI3.0,1.65,MACl,15.0,m-F-PEACl,2.0,,,"4,4,4-NA",0.5,,,,,3000.0,30.0,100.0,10.0,1000,5,5500,30,10,150,110,15,PEAI,1.0,PDADI,0.5,,,,,4900.0,30.0,8.0,130.0,100.0,5.0,22.2436,74.2753,1.15617,25.9023,338,CH1,20250526_合并结果.csv,
43770,20250526,113,Cs0.05FA0.9MA0.05PbI3.0,1.65,MACl,15.0,m-F-PEACl,2.0,,,"4,4,4-NA",0.5,,,,,3000.0,30.0,100.0,10.0,1000,5,5500,30,10,150,110,15,PEAI,1.0,PDADI,0.5,,,,,4900.0,30.0,8.0,130.0,100.0,5.0,21.8647,74.0875,1.14907,25.6833,338,CH2,20250526_合并结果.csv,
43771,20250526,113,Cs0.05FA0.9MA0.05PbI3.0,1.65,MACl,15.0,m-F-PEACl,2.0,,,"4,4,4-NA",0.5,,,,,3000.0,30.0,100.0,10.0,1000,5,5500,30,10,150,110,15,PEAI,1.0,PDADI,0.5,,,,,4900.0,30.0,8.0,130.0,100.0,5.0,21.408,73.5062,1.14334,25.4729,338,CH3,20250526_合并结果.csv,
43772,20250526,113,Cs0.05FA0.9MA0.05PbI3.0,1.65,MACl,15.0,m-F-PEACl,2.0,,,"4,4,4-NA",0.5,,,,,3000.0,30.0,100.0,10.0,1000,5,5500,30,10,150,110,15,PEAI,1.0,PDADI,0.5,,,,,4900.0,30.0,8.0,130.0,100.0,5.0,21.0821,73.8883,1.13669,25.1014,338,CH4,20250526_合并结果.csv,
43773,20250527,114,Cs0.05FA0.9MA0.05PbI3.0,1.65,MACl,15.0,m-F-PEACl,2.0,,,"4,4,4-NA",0.5,,,,,3000.0,30.0,100.0,10.0,1000,5,5500,30,10,150,110,15,PDADI,0.5,,,,,,,5000.0,30.0,8.0,100.0,100.0,5.0,1.08806,25.8016,0.193843,21.7549,339,CH1,20250527_合并结果.csv,
43774,20250527,114,Cs0.05FA0.9MA0.05PbI3.0,1.65,MACl,15.0,m-F-PEACl,2.0,,,"4,4,4-NA",0.5,,,,,3000.0,30.0,100.0,10.0,1000,5,5500,30,10,150,110,15,PDADI,0.5,,,,,,,5000.0,30.0,8.0,100.0,100.0,5.0,21.8999,77.7114,1.14658,24.5783,339,CH2,20250527_合并结果.csv,
43775,20250527,114,Cs0.05FA0.9MA0.05PbI3.0,1.65,MACl,15.0,m-F-PEACl,2.0,,,"4,4,4-NA",0.5,,,,,3000.0,30.0,100.0,10.0,1000,5,5500,30,10,150,110,15,PDADI,0.5,,,,,,,5000.0,30.0,8.0,100.0,100.0,5.0,21.589,76.7466,1.14665,24.5326,339,CH3,20250527_合并结果.csv,
43776,20250527,114,Cs0.05FA0.9MA0.05PbI3.0,1.65,MACl,15.0,m-F-PEACl,2.0,,,"4,4,4-NA",0.5,,,,,3000.0,30.0,100.0,10.0,1000,5,5500,30,10,150,110,15,PDADI,0.5,,,,,,,5000.0,30.0,8.0,100.0,100.0,5.0,21.2554,76.7449,1.14576,24.1726,339,CH4,20250527_合并结果.csv,
43777,20250527,114,Cs0.05FA0.9MA0.05PbI3.0,1.65,MACl,15.0,m-F-PEACl,2.0,,,"4,4,4-NA",0.5,,,,,3000.0,30.0,100.0,10.0,1000,5,5500,30,10,150,110,15,PDADI,0.5,,,,,,,5000.0,30.0,8.0,100.0,100.0,5.0,24.0203,80.7873,1.17447,25.316,340,CH1,20250527_合并结果.csv,
43778,20250527,114,Cs0.05FA0.9MA0.05PbI3.0,1.65,MACl,15.0,m-F-PEACl,2.0,,,"4,4,4-NA",0.5,,,,,3000.0,30.0,100.0,10.0,1000,5,5500,30,10,150,110,15,PDADI,0.5,,,,,,,5000.0,30.0,8.0,100.0,100.0,5.0,22.7736,78.4425,1.1596,25.0364,340,CH2,20250527_合并结果.csv,
43779,20250527,114,Cs0.05FA0.9MA0.05PbI3.0,1.65,MACl,15.0,m-F-PEACl,2.0,,,"4,4,4-NA",0.5,,,,,3000.0,30.0,100.0,10.0,1000,5,5500,30,10,150,110,15,PDADI,0.5,,,,,,,5000.0,30.0,8.0,100.0,100.0,5.0,22.3653,78.2452,1.15076,24.8388,340,CH3,20250527_合并结果.csv,
43780,20250527,114,Cs0.05FA0.9MA0.05PbI3.0,1.65,MACl,15.0,m-F-PEACl,2.0,,,"4,4,4-NA",0.5,,,,,3000.0,30.0,100.0,10.0,1000,5,5500,30,10,150,110,15,PDADI,0.5,,,,,,,5000.0,30.0,8.0,100.0,100.0,5.0,22.0577,78.2994,1.14555,24.5916,340,CH4,20250527_合并结果.csv,
43781,20250527,114,Cs0.05FA0.9MA0.05PbI3.0,1.65,MACl,15.0,m-F-PEACl,2.0,,,"4,4,4-NA",0.5,,,,,3000.0,30.0,100.0,10.0,1000,5,5500,30,10,150,110,15,PDADI,0.5,,,,,,,5000.0,30.0,8.0,100.0,100.0,5.0,0.162896,22.3028,0.0154548,47.2593,341,CH1,20250527_合并结果.csv,
43782,20250527,114,Cs0.05FA0.9MA0.05PbI3.0,1.65,MACl,15.0,m-F-PEACl,2.0,,,"4,4,4-NA",0.5,,,,,3000.0,30.0,100.0,10.0,1000,5,5500,30,10,150,110,15,PDADI,0.5,,,,,,,5000.0,30.0,8.0,100.0,100.0,5.0,0.233935,22.3381,0.0296736,35.2922,341,CH2,20250527_合并结果.csv,
43783,20250527,114,Cs0.05FA0.9MA0.05PbI3.0,1.65,MACl,15.0,m-F-PEACl,2.0,,,"4,4,4-NA",0.5,,,,,3000.0,30.0,100.0,10.0,1000,5,5500,30,10,150,110,15,PDADI,0.5,,,,,,,5000.0,30.0,8.0,100.0,100.0,5.0,22.7362,76.0496,1.13822,26.266,341,CH3,20250527_合并结果.csv,
43784,20250527,114,Cs0.05FA0.9MA0.05PbI3.0,1.65,MACl,15.0,m-F-PEACl,2.0,,,"4,4,4-NA",0.5,,,,,3000.0,30.0,100.0,10.0,1000,5,5500,30,10,150,110,15,PDADI,0.5,,,,,,,5000.0,30.0,8.0,100.0,100.0,5.0,22.5158,76.725,1.14152,25.7079,341,CH4,20250527_合并结果.csv,
43785,20250527,114,Cs0.05FA0.9MA0.05PbI3.0,1.65,MACl,15.0,m-F-PEACl,2.0,,,"4,4,4-NA",0.5,,,,,3000.0,30.0,100.0,10.0,1000,5,5500,30,10,150,110,15,PDADI,0.5,,,,,,,5000.0,30.0,8.0,100.0,100.0,5.0,24.521,80.7872,1.17566,25.8176,342,CH1,20250527_合并结果.csv,
43786,20250527,114,Cs0.05FA0.9MA0.05PbI3.0,1.65,MACl,15.0,m-F-PEACl,2.0,,,"4,4,4-NA",0.5,,,,,3000.0,30.0,100.0,10.0,1000,5,5500,30,10,150,110,15,PDADI,0.5,,,,,,,5000.0,30.0,8.0,100.0,100.0,5.0,23.7629,79.5928,1.16476,25.6325,342,CH2,20250527_合并结果.csv,
43787,20250527,114,Cs0.05FA0.9MA0.05PbI3.0,1.65,MACl,15.0,m-F-PEACl,2.0,,,"4,4,4-NA",0.5,,,,,3000.0,30.0,100.0,10.0,1000,5,5500,30,10,150,110,15,PDADI,0.5,,,,,,,5000.0,30.0,8.0,100.0,100.0,5.0,23.3758,79.4249,1.15577,25.4647,342,CH3,20250527_合并结果.csv,
43788,20250527,114,Cs0.05FA0.9MA0.05PbI3.0,1.65,MACl,15.0,m-F-PEACl,2.0,,,"4,4,4-NA",0.5,,,,,3000.0,30.0,100.0,10.0,1000,5,5500,30,10,150,110,15,PDADI,0.5,,,,,,,5000.0,30.0,8.0,100.0,100.0,5.0,22.9215,78.8628,1.1513,25.2454,342,CH4,20250527_合并结果.csv,
43789,20250527,114,Cs0.05FA0.9MA0.05PbI3.0,1.65,MACl,15.0,m-F-PEACl,2.0,,,"4,4,4-NA",0.5,,,,,3000.0,30.0,100.0,10.0,1000,5,5500,30,10,150,110,15,PDADI,0.5,,,,,,,5000.0,30.0,8.0,100.0,100.0,5.0,22.9696,79.6706,1.17258,24.5874,343,CH1,20250527_合并结果.csv,
43790,20250527,114,Cs0.05FA0.9MA0.05PbI3.0,1.65,MACl,15.0,m-F-PEACl,2.0,,,"4,4,4-NA",0.5,,,,,3000.0,30.0,100.0,10.0,1000,5,5500,30,10,150,110,15,PDADI,0.5,,,,,,,5000.0,30.0,8.0,100.0,100.0,5.0,22.8921,79.4984,1.16304,24.7589,343,CH2,20250527_合并结果.csv,
43791,20250527,114,Cs0.05FA0.9MA0.05PbI3.0,1.65,MACl,15.0,m-F-PEACl,2.0,,,"4,4,4-NA",0.5,,,,,3000.0,30.0,100.0,10.0,1000,5,5500,30,10,150,110,15,PDADI,0.5,,,,,,,5000.0,30.0,8.0,100.0,100.0,5.0,22.5657,79.2315,1.1555,24.6479,343,CH3,20250527_合并结果.csv,
43792,20250527,114,Cs0.05FA0.9MA0.05PbI3.0,1.65,MACl,15.0,m-F-PEACl,2.0,,,"4,4,4-NA",0.5,,,,,3000.0,30.0,100.0,10.0,1000,5,5500,30,10,150,110,15,PDADI,0.5,,,,,,,5000.0,30.0,8.0,100.0,100.0,5.0,22.3241,79.2568,1.15415,24.4047,343,CH4,20250527_合并结果.csv,
43793,20250527,114,Cs0.05FA0.9MA0.05PbI3.0,1.65,MACl,15.0,m-F-PEACl,2.0,,,"4,4,4-NA",0.5,,,,,3000.0,30.0,100.0,10.0,1000,5,5500,30,10,150,110,15,PDADI,0.5,,,,,,,5000.0,30.0,8.0,100.0,100.0,5.0,22.4104,77.521,1.16679,24.7763,344,CH1,20250527_合并结果.csv,
43794,20250527,114,Cs0.05FA0.9MA0.05PbI3.0,1.65,MACl,15.0,m-F-PEACl,2.0,,,"4,4,4-NA",0.5,,,,,3000.0,30.0,100.0,10.0,1000,5,5500,30,10,150,110,15,PDADI,0.5,,,,,,,5000.0,30.0,8.0,100.0,100.0,5.0,22.5354,79.2016,1.15756,24.5803,344,CH2,20250527_合并结果.csv,
43795,20250527,114,Cs0.05FA0.9MA0.05PbI3.0,1.65,MACl,15.0,m-F-PEACl,2.0,,,"4,4,4-NA",0.5,,,,,3000.0,30.0,100.0,10.0,1000,5,5500,30,10,150,110,15,PDADI,0.5,,,,,,,5000.0,30.0,8.0,100.0,100.0,5.0,22.2304,79.056,1.14903,24.4726,344,CH3,20250527_合并结果.csv,
43796,20250527,114,Cs0.05FA0.9MA0.05PbI3.0,1.65,MACl,15.0,m-F-PEACl,2.0,,,"4,4,4-NA",0.5,,,,,3000.0,30.0,100.0,10.0,1000,5,5500,30,10,150,110,15,PDADI,0.5,,,,,,,5000.0,30.0,8.0,100.0,100.0,5.0,21.7291,79.1633,1.14613,23.9488,344,CH4,20250527_合并结果.csv,
43797,20250527,114,Cs0.05FA0.9MA0.05PbI3.0,1.65,MACl,15.0,m-F-PEACl,2.0,,,"4,4,4-NA",0.5,,,,,3000.0,30.0,100.0,10.0,1000,5,5500,30,10,150,110,15,PDADI,0.5,,,,,,,5000.0,30.0,8.0,100.0,100.0,5.0,24.3477,74.3332,1.15891,28.2635,345,CH1,20250527_合并结果.csv,
43798,20250527,114,Cs0.05FA0.9MA0.05PbI3.0,1.65,MACl,15.0,m-F-PEACl,2.0,,,"4,4,4-NA",0.5,,,,,3000.0,30.0,100.0,10.0,1000,5,5500,30,10,150,110,15,PDADI,0.5,,,,,,,5000.0,30.0,8.0,100.0,100.0,5.0,23.6024,75.0185,1.15487,27.243,345,CH2,20250527_合并结果.csv,
43799,20250527,114,Cs0.05FA0.9MA0.05PbI3.0,1.65,MACl,15.0,m-F-PEACl,2.0,,,"4,4,4-NA",0.5,,,,,3000.0,30.0,100.0,10.0,1000,5,5500,30,10,150,110,15,PDADI,0.5,,,,,,,5000.0,30.0,8.0,100.0,100.0,5.0,23.0887,76.6262,1.14798,26.2475,345,CH3,20250527_合并结果.csv,
43800,20250527,114,Cs0.05FA0.9MA0.05PbI3.0,1.65,MACl,15.0,m-F-PEACl,2.0,,,"4,4,4-NA",0.5,,,,,3000.0,30.0,100.0,10.0,1000,5,5500,30,10,150,110,15,PDADI,0.5,,,,,,,5000.0,30.0,8.0,100.0,100.0,5.0,22.8816,78.0188,1.14829,25.5409,345,CH4,20250527_合并结果.csv,
43801,20250527,114,Cs0.05FA0.9MA0.05PbI3.0,1.65,MACl,15.0,m-F-PEACl,2.0,,,"4,4,4-NA",0.5,,,,,3000.0,30.0,100.0,10.0,1000,5,5500,30,10,150,110,15,PDADI,0.5,,,,,,,5000.0,30.0,8.0,100.0,100.0,5.0,22.429,80.2449,1.16428,24.0068,346,CH1,20250527_合并结果.csv,
43802,20250527,114,Cs0.05FA0.9MA0.05PbI3.0,1.65,MACl,15.0,m-F-PEACl,2.0,,,"4,4,4-NA",0.5,,,,,3000.0,30.0,100.0,10.0,1000,5,5500,30,10,150,110,15,PDADI,0.5,,,,,,,5000.0,30.0,8.0,100.0,100.0,5.0,21.8351,79.1613,1.1483,24.0208,346,CH2,20250527_合并结果.csv,
43803,20250527,114,Cs0.05FA0.9MA0.05PbI3.0,1.65,MACl,15.0,m-F-PEACl,2.0,,,"4,4,4-NA",0.5,,,,,3000.0,30.0,100.0,10.0,1000,5,5500,30,10,150,110,15,PDADI,0.5,,,,,,,5000.0,30.0,8.0,100.0,100.0,5.0,0.12094,23.7524,0.0327303,15.5565,346,CH3,20250527_合并结果.csv,
43804,20250527,114,Cs0.05FA0.9MA0.05PbI3.0,1.65,MACl,15.0,m-F-PEACl,2.0,,,"4,4,4-NA",0.5,,,,,3000.0,30.0,100.0,10.0,1000,5,5500,30,10,150,110,15,PDADI,0.5,,,,,,,5000.0,30.0,8.0,100.0,100.0,5.0,21.5007,78.2547,1.14597,23.9756,346,CH4,20250527_合并结果.csv,
43805,20250527,114,Cs0.05FA0.9MA0.05PbI3.0,1.65,MACl,15.0,m-F-PEACl,2.0,,,"4,4,4-NA",0.5,,,,,3000.0,30.0,100.0,10.0,1000,5,5500,30,10,150,110,15,PDADI,0.5,,,,,,,5000.0,30.0,8.0,100.0,100.0,5.0,12.4739,43.484,1.11714,25.6783,347,CH1,20250527_合并结果.csv,
43806,20250527,114,Cs0.05FA0.9MA0.05PbI3.0,1.65,MACl,15.0,m-F-PEACl,2.0,,,"4,4,4-NA",0.5,,,,,3000.0,30.0,100.0,10.0,1000,5,5500,30,10,150,110,15,PDADI,0.5,,,,,,,5000.0,30.0,8.0,100.0,100.0,5.0,23.9729,79.8216,1.15824,25.9299,347,CH2,20250527_合并结果.csv,
43807,20250527,114,Cs0.05FA0.9MA0.05PbI3.0,1.65,MACl,15.0,m-F-PEACl,2.0,,,"4,4,4-NA",0.5,,,,,3000.0,30.0,100.0,10.0,1000,5,5500,30,10,150,110,15,PDADI,0.5,,,,,,,5000.0,30.0,8.0,100.0,100.0,5.0,23.5013,79.205,1.15173,25.7625,347,CH3,20250527_合并结果.csv,
43808,20250527,114,Cs0.05FA0.9MA0.05PbI3.0,1.65,MACl,15.0,m-F-PEACl,2.0,,,"4,4,4-NA",0.5,,,,,3000.0,30.0,100.0,10.0,1000,5,5500,30,10,150,110,15,PDADI,0.5,,,,,,,5000.0,30.0,8.0,100.0,100.0,5.0,23.0645,79.2307,1.14834,25.3501,347,CH4,20250527_合并结果.csv,
43809,20250527,114,Cs0.05FA0.9MA0.05PbI3.0,1.65,MACl,15.0,m-F-PEACl,2.0,,,"4,4,4-NA",0.5,,,,,3000.0,30.0,100.0,10.0,1000,5,5500,30,10,150,110,15,PDADI,0.5,,,,,,,5000.0,30.0,8.0,100.0,100.0,5.0,24.1614,80.632,1.17353,25.5342,348,CH1,20250527_合并结果.csv,
43810,20250527,114,Cs0.05FA0.9MA0.05PbI3.0,1.65,MACl,15.0,m-F-PEACl,2.0,,,"4,4,4-NA",0.5,,,,,3000.0,30.0,100.0,10.0,1000,5,5500,30,10,150,110,15,PDADI,0.5,,,,,,,5000.0,30.0,8.0,100.0,100.0,5.0,23.9507,79.0467,1.16152,26.0861,348,CH2,20250527_合并结果.csv,
43811,20250527,114,Cs0.05FA0.9MA0.05PbI3.0,1.65,MACl,15.0,m-F-PEACl,2.0,,,"4,4,4-NA",0.5,,,,,3000.0,30.0,100.0,10.0,1000,5,5500,30,10,150,110,15,PDADI,0.5,,,,,,,5000.0,30.0,8.0,100.0,100.0,5.0,23.7214,78.9528,1.15588,25.9933,348,CH3,20250527_合并结果.csv,
43812,20250527,114,Cs0.05FA0.9MA0.05PbI3.0,1.65,MACl,15.0,m-F-PEACl,2.0,,,"4,4,4-NA",0.5,,,,,3000.0,30.0,100.0,10.0,1000,5,5500,30,10,150,110,15,PDADI,0.5,,,,,,,5000.0,30.0,8.0,100.0,100.0,5.0,23.3279,79.0457,1.14865,25.6928,348,CH4,20250527_合并结果.csv,
43813,20250527,114,Cs0.05FA0.9MA0.05PbI3.0,1.65,MACl,15.0,m-F-PEACl,2.0,,,"4,4,4-NA",0.5,,,,,3000.0,30.0,100.0,10.0,1000,5,5500,30,10,150,110,15,PDADI,0.5,,,,,,,5000.0,30.0,8.0,100.0,100.0,5.0,21.3906,70.6183,1.16441,26.0134,349,CH1,20250527_合并结果.csv,
43814,20250527,114,Cs0.05FA0.9MA0.05PbI3.0,1.65,MACl,15.0,m-F-PEACl,2.0,,,"4,4,4-NA",0.5,,,,,3000.0,30.0,100.0,10.0,1000,5,5500,30,10,150,110,15,PDADI,0.5,,,,,,,5000.0,30.0,8.0,100.0,100.0,5.0,1.66516,25.2807,0.281613,23.3891,349,CH2,20250527_合并结果.csv,
43815,20250527,114,Cs0.05FA0.9MA0.05PbI3.0,1.65,MACl,15.0,m-F-PEACl,2.0,,,"4,4,4-NA",0.5,,,,,3000.0,30.0,100.0,10.0,1000,5,5500,30,10,150,110,15,PDADI,0.5,,,,,,,5000.0,30.0,8.0,100.0,100.0,5.0,23.4994,79.1205,1.15484,25.7186,349,CH3,20250527_合并结果.csv,
43816,20250527,114,Cs0.05FA0.9MA0.05PbI3.0,1.65,MACl,15.0,m-F-PEACl,2.0,,,"4,4,4-NA",0.5,,,,,3000.0,30.0,100.0,10.0,1000,5,5500,30,10,150,110,15,PDADI,0.5,,,,,,,5000.0,30.0,8.0,100.0,100.0,5.0,23.295,78.9689,1.14912,25.6709,349,CH4,20250527_合并结果.csv,
43817,20250527,114,Cs0.05FA0.9MA0.05PbI3.0,1.65,MACl,15.0,m-F-PEACl,2.0,,,"4,4,4-NA",0.5,,,,,3000.0,30.0,100.0,10.0,1000,5,5500,30,10,150,110,15,PDADI,0.5,,,,,,,5000.0,30.0,8.0,100.0,100.0,5.0,23.4677,77.8328,1.1687,25.7991,350,CH1,20250527_合并结果.csv,
43818,20250527,114,Cs0.05FA0.9MA0.05PbI3.0,1.65,MACl,15.0,m-F-PEACl,2.0,,,"4,4,4-NA",0.5,,,,,3000.0,30.0,100.0,10.0,1000,5,5500,30,10,150,110,15,PDADI,0.5,,,,,,,5000.0,30.0,8.0,100.0,100.0,5.0,23.6161,78.5156,1.15753,25.9848,350,CH2,20250527_合并结果.csv,
43819,20250527,114,Cs0.05FA0.9MA0.05PbI3.0,1.65,MACl,15.0,m-F-PEACl,2.0,,,"4,4,4-NA",0.5,,,,,3000.0,30.0,100.0,10.0,1000,5,5500,30,10,150,110,15,PDADI,0.5,,,,,,,5000.0,30.0,8.0,100.0,100.0,5.0,23.2913,78.6347,1.1461,25.8437,350,CH3,20250527_合并结果.csv,
43820,20250527,114,Cs0.05FA0.9MA0.05PbI3.0,1.65,MACl,15.0,m-F-PEACl,2.0,,,"4,4,4-NA",0.5,,,,,3000.0,30.0,100.0,10.0,1000,5,5500,30,10,150,110,15,PDADI,0.5,,,,,,,5000.0,30.0,8.0,100.0,100.0,5.0,23.2384,78.8696,1.14156,25.8106,350,CH4,20250527_合并结果.csv,
43821,20250527,114,Cs0.05FA0.9MA0.05PbI3.0,1.65,MACl,15.0,m-F-PEACl,2.0,,,"4,4,4-NA",0.5,,,,,3000.0,30.0,100.0,10.0,1000,5,5500,30,10,150,110,15,PDADI,0.5,,,,,,,5000.0,30.0,8.0,100.0,100.0,5.0,0.00375247,24.9422,0.17498,0.0859796,351,CH1,20250527_合并结果.csv,
43822,20250527,114,Cs0.05FA0.9MA0.05PbI3.0,1.65,MACl,15.0,m-F-PEACl,2.0,,,"4,4,4-NA",0.5,,,,,3000.0,30.0,100.0,10.0,1000,5,5500,30,10,150,110,15,PDADI,0.5,,,,,,,5000.0,30.0,8.0,100.0,100.0,5.0,8.28e-05,24.6868,0.175244,0.00191466,351,CH2,20250527_合并结果.csv,
43823,20250527,114,Cs0.05FA0.9MA0.05PbI3.0,1.65,MACl,15.0,m-F-PEACl,2.0,,,"4,4,4-NA",0.5,,,,,3000.0,30.0,100.0,10.0,1000,5,5500,30,10,150,110,15,PDADI,0.5,,,,,,,5000.0,30.0,8.0,100.0,100.0,5.0,8.6e+34,5.81e+40,0.1232,0.00120108,351,CH3,20250527_合并结果.csv,
43824,20250527,114,Cs0.05FA0.9MA0.05PbI3.0,1.65,MACl,15.0,m-F-PEACl,2.0,,,"4,4,4-NA",0.5,,,,,3000.0,30.0,100.0,10.0,1000,5,5500,30,10,150,110,15,PDADI,0.5,,,,,,,5000.0,30.0,8.0,100.0,100.0,5.0,2.51e-05,24.7682,0.0885129,0.00114292,351,CH4,20250527_合并结果.csv,
43825,20250527,114,Cs0.05FA0.9MA0.05PbI3.0,1.65,MACl,15.0,m-F-PEACl,2.0,,,"4,4,4-NA",0.5,,,,,3000.0,30.0,100.0,10.0,1000,5,5500,30,10,150,110,15,PDADI,0.5,,,,,,,5000.0,30.0,8.0,100.0,100.0,5.0,23.8484,80.1357,1.17055,25.4241,352,CH1,20250527_合并结果.csv,
43826,20250527,114,Cs0.05FA0.9MA0.05PbI3.0,1.65,MACl,15.0,m-F-PEACl,2.0,,,"4,4,4-NA",0.5,,,,,3000.0,30.0,100.0,10.0,1000,5,5500,30,10,150,110,15,PDADI,0.5,,,,,,,5000.0,30.0,8.0,100.0,100.0,5.0,23.5078,79.6221,1.15938,25.4655,352,CH2,20250527_合并结果.csv,
43827,20250527,114,Cs0.05FA0.9MA0.05PbI3.0,1.65,MACl,15.0,m-F-PEACl,2.0,,,"4,4,4-NA",0.5,,,,,3000.0,30.0,100.0,10.0,1000,5,5500,30,10,150,110,15,PDADI,0.5,,,,,,,5000.0,30.0,8.0,100.0,100.0,5.0,23.0789,79.3922,1.15348,25.2015,352,CH3,20250527_合并结果.csv,
43828,20250527,114,Cs0.05FA0.9MA0.05PbI3.0,1.65,MACl,15.0,m-F-PEACl,2.0,,,"4,4,4-NA",0.5,,,,,3000.0,30.0,100.0,10.0,1000,5,5500,30,10,150,110,15,PDADI,0.5,,,,,,,5000.0,30.0,8.0,100.0,100.0,5.0,22.994,79.4447,1.14573,25.2618,352,CH4,20250527_合并结果.csv,
43829,20250527,114,Cs0.05FA0.9MA0.05PbI3.0,1.65,MACl,15.0,m-F-PEACl,2.0,,,"4,4,4-NA",0.5,,,,,3000.0,30.0,100.0,10.0,1000,5,5500,30,10,150,110,15,PDADI,0.5,,,,,,,5000.0,30.0,8.0,100.0,100.0,5.0,24.1532,80.0783,1.17617,25.6441,353,CH1,20250527_合并结果.csv,
43830,20250527,114,Cs0.05FA0.9MA0.05PbI3.0,1.65,MACl,15.0,m-F-PEACl,2.0,,,"4,4,4-NA",0.5,,,,,3000.0,30.0,100.0,10.0,1000,5,5500,30,10,150,110,15,PDADI,0.5,,,,,,,5000.0,30.0,8.0,100.0,100.0,5.0,23.0015,78.6317,1.15298,25.371,353,CH2,20250527_合并结果.csv,
43831,20250527,114,Cs0.05FA0.9MA0.05PbI3.0,1.65,MACl,15.0,m-F-PEACl,2.0,,,"4,4,4-NA",0.5,,,,,3000.0,30.0,100.0,10.0,1000,5,5500,30,10,150,110,15,PDADI,0.5,,,,,,,5000.0,30.0,8.0,100.0,100.0,5.0,23.4705,79.2173,1.15335,25.6887,353,CH3,20250527_合并结果.csv,
43832,20250527,114,Cs0.05FA0.9MA0.05PbI3.0,1.65,MACl,15.0,m-F-PEACl,2.0,,,"4,4,4-NA",0.5,,,,,3000.0,30.0,100.0,10.0,1000,5,5500,30,10,150,110,15,PDADI,0.5,,,,,,,5000.0,30.0,8.0,100.0,100.0,5.0,23.567,79.6013,1.14674,25.8179,353,CH4,20250527_合并结果.csv,
43833,20250527,114,Cs0.05MA0.1FA0.85PbI3.0,1.73,MACl,14.6,PEAI,0.517,,,Me-4PACz,0.189,DMACPA,0.126,4-ABnP,0.016,3000.0,30.0,100.0,10.0,1000,10,5000,40,10,160,110,25,PEAI,1.0,PDADI,0.5,,,,,4900.0,30.0,8.0,130.0,100.0,5.0,23.2132,75.8135,1.1579,26.4433,354,CH1,20250527_合并结果.csv,
43834,20250527,114,Cs0.05MA0.1FA0.85PbI3.0,1.73,MACl,14.6,PEAI,0.517,,,Me-4PACz,0.189,DMACPA,0.126,4-ABnP,0.016,3000.0,30.0,100.0,10.0,1000,10,5000,40,10,160,110,25,PEAI,1.0,PDADI,0.5,,,,,4900.0,30.0,8.0,130.0,100.0,5.0,21.9881,73.5596,1.14317,26.148,354,CH2,20250527_合并结果.csv,
43835,20250527,114,Cs0.05MA0.1FA0.85PbI3.0,1.73,MACl,14.6,PEAI,0.517,,,Me-4PACz,0.189,DMACPA,0.126,4-ABnP,0.016,3000.0,30.0,100.0,10.0,1000,10,5000,40,10,160,110,25,PEAI,1.0,PDADI,0.5,,,,,4900.0,30.0,8.0,130.0,100.0,5.0,22.8875,76.5069,1.1477,26.0657,354,CH3,20250527_合并结果.csv,
43836,20250527,114,Cs0.05MA0.1FA0.85PbI3.0,1.73,MACl,14.6,PEAI,0.517,,,Me-4PACz,0.189,DMACPA,0.126,4-ABnP,0.016,3000.0,30.0,100.0,10.0,1000,10,5000,40,10,160,110,25,PEAI,1.0,PDADI,0.5,,,,,4900.0,30.0,8.0,130.0,100.0,5.0,23.0689,77.7572,1.14299,25.9563,354,CH4,20250527_合并结果.csv,
43837,20250527,114,Cs0.05MA0.1FA0.85PbI3.0,1.73,MACl,14.6,PEAI,0.517,,,Me-4PACz,0.189,DMACPA,0.126,4-ABnP,0.016,3000.0,30.0,100.0,10.0,1000,10,5000,40,10,160,110,25,PEAI,1.0,PDADI,0.5,,,,,4900.0,30.0,8.0,130.0,100.0,5.0,20.4508,71.7356,1.14573,24.8826,355,CH1,20250527_合并结果.csv,
43838,20250527,114,Cs0.05MA0.1FA0.85PbI3.0,1.73,MACl,14.6,PEAI,0.517,,,Me-4PACz,0.189,DMACPA,0.126,4-ABnP,0.016,3000.0,30.0,100.0,10.0,1000,10,5000,40,10,160,110,25,PEAI,1.0,PDADI,0.5,,,,,4900.0,30.0,8.0,130.0,100.0,5.0,18.5638,70.5214,1.11215,23.6691,355,CH2,20250527_合并结果.csv,
43839,20250527,114,Cs0.05MA0.1FA0.85PbI3.0,1.73,MACl,14.6,PEAI,0.517,,,Me-4PACz,0.189,DMACPA,0.126,4-ABnP,0.016,3000.0,30.0,100.0,10.0,1000,10,5000,40,10,160,110,25,PEAI,1.0,PDADI,0.5,,,,,4900.0,30.0,8.0,130.0,100.0,5.0,19.6855,69.9482,1.14461,24.5874,355,CH3,20250527_合并结果.csv,
43840,20250527,114,Cs0.05MA0.1FA0.85PbI3.0,1.73,MACl,14.6,PEAI,0.517,,,Me-4PACz,0.189,DMACPA,0.126,4-ABnP,0.016,3000.0,30.0,100.0,10.0,1000,10,5000,40,10,160,110,25,PEAI,1.0,PDADI,0.5,,,,,4900.0,30.0,8.0,130.0,100.0,5.0,0.397919,24.9176,0.0805025,19.8371,355,CH4,20250527_合并结果.csv,
43841,20250527,114,Cs0.05MA0.1FA0.85PbI3.0,1.73,MACl,14.6,PEAI,0.517,,,Me-4PACz,0.189,DMACPA,0.126,4-ABnP,0.016,3000.0,30.0,100.0,10.0,1000,10,5000,40,10,160,110,25,PEAI,1.0,PDADI,0.5,,,,,4900.0,30.0,8.0,130.0,100.0,5.0,20.3927,73.6459,1.14411,24.2023,356,CH1,20250527_合并结果.csv,
43842,20250527,114,Cs0.05MA0.1FA0.85PbI3.0,1.73,MACl,14.6,PEAI,0.517,,,Me-4PACz,0.189,DMACPA,0.126,4-ABnP,0.016,3000.0,30.0,100.0,10.0,1000,10,5000,40,10,160,110,25,PEAI,1.0,PDADI,0.5,,,,,4900.0,30.0,8.0,130.0,100.0,5.0,19.9469,72.0806,1.1444,24.1813,356,CH2,20250527_合并结果.csv,
43843,20250527,114,Cs0.05MA0.1FA0.85PbI3.0,1.73,MACl,14.6,PEAI,0.517,,,Me-4PACz,0.189,DMACPA,0.126,4-ABnP,0.016,3000.0,30.0,100.0,10.0,1000,10,5000,40,10,160,110,25,PEAI,1.0,PDADI,0.5,,,,,4900.0,30.0,8.0,130.0,100.0,5.0,19.9628,72.3209,1.14365,24.1359,356,CH3,20250527_合并结果.csv,
43844,20250527,114,Cs0.05MA0.1FA0.85PbI3.0,1.73,MACl,14.6,PEAI,0.517,,,Me-4PACz,0.189,DMACPA,0.126,4-ABnP,0.016,3000.0,30.0,100.0,10.0,1000,10,5000,40,10,160,110,25,PEAI,1.0,PDADI,0.5,,,,,4900.0,30.0,8.0,130.0,100.0,5.0,19.7423,72.1301,1.13154,24.1886,356,CH4,20250527_合并结果.csv,
43845,20250527,114,Cs0.05MA0.1FA0.85PbI3.0,1.73,MACl,14.6,PEAI,0.517,,,Me-4PACz,0.189,DMACPA,0.126,4-ABnP,0.016,3000.0,30.0,100.0,10.0,1000,10,5000,40,10,160,110,25,PEAI,1.0,PDADI,0.5,,,,,4900.0,30.0,8.0,130.0,100.0,5.0,4.73896,29.065,0.661679,24.6414,357,CH1,20250527_合并结果.csv,
43846,20250527,114,Cs0.05MA0.1FA0.85PbI3.0,1.73,MACl,14.6,PEAI,0.517,,,Me-4PACz,0.189,DMACPA,0.126,4-ABnP,0.016,3000.0,30.0,100.0,10.0,1000,10,5000,40,10,160,110,25,PEAI,1.0,PDADI,0.5,,,,,4900.0,30.0,8.0,130.0,100.0,5.0,1.43067,24.6762,0.254022,22.8239,357,CH2,20250527_合并结果.csv,
43847,20250527,114,Cs0.05MA0.1FA0.85PbI3.0,1.73,MACl,14.6,PEAI,0.517,,,Me-4PACz,0.189,DMACPA,0.126,4-ABnP,0.016,3000.0,30.0,100.0,10.0,1000,10,5000,40,10,160,110,25,PEAI,1.0,PDADI,0.5,,,,,4900.0,30.0,8.0,130.0,100.0,5.0,18.0798,67.8943,1.07803,24.7018,357,CH3,20250527_合并结果.csv,
43848,20250527,114,Cs0.05MA0.1FA0.85PbI3.0,1.73,MACl,14.6,PEAI,0.517,,,Me-4PACz,0.189,DMACPA,0.126,4-ABnP,0.016,3000.0,30.0,100.0,10.0,1000,10,5000,40,10,160,110,25,PEAI,1.0,PDADI,0.5,,,,,4900.0,30.0,8.0,130.0,100.0,5.0,16.7694,65.0726,1.0571,24.3781,357,CH4,20250527_合并结果.csv,
43849,20250527,114,Cs0.05MA0.1FA0.85PbI3.0,1.73,MACl,14.6,PEAI,0.517,,,Me-4PACz,0.189,DMACPA,0.126,4-ABnP,0.016,3000.0,30.0,100.0,10.0,1000,10,5000,40,10,160,110,25,PEAI,1.0,PDADI,0.5,,,,,4900.0,30.0,8.0,130.0,100.0,5.0,19.4238,68.1114,1.0854,26.2738,358,CH1,20250527_合并结果.csv,
43850,20250527,114,Cs0.05MA0.1FA0.85PbI3.0,1.73,MACl,14.6,PEAI,0.517,,,Me-4PACz,0.189,DMACPA,0.126,4-ABnP,0.016,3000.0,30.0,100.0,10.0,1000,10,5000,40,10,160,110,25,PEAI,1.0,PDADI,0.5,,,,,4900.0,30.0,8.0,130.0,100.0,5.0,18.6816,65.4537,1.09296,26.1143,358,CH2,20250527_合并结果.csv,
43851,20250527,114,Cs0.05MA0.1FA0.85PbI3.0,1.73,MACl,14.6,PEAI,0.517,,,Me-4PACz,0.189,DMACPA,0.126,4-ABnP,0.016,3000.0,30.0,100.0,10.0,1000,10,5000,40,10,160,110,25,PEAI,1.0,PDADI,0.5,,,,,4900.0,30.0,8.0,130.0,100.0,5.0,22.0157,73.8353,1.13394,26.2952,358,CH3,20250527_合并结果.csv,
43852,20250527,114,Cs0.05MA0.1FA0.85PbI3.0,1.73,MACl,14.6,PEAI,0.517,,,Me-4PACz,0.189,DMACPA,0.126,4-ABnP,0.016,3000.0,30.0,100.0,10.0,1000,10,5000,40,10,160,110,25,PEAI,1.0,PDADI,0.5,,,,,4900.0,30.0,8.0,130.0,100.0,5.0,21.5673,74.1018,1.12545,25.8607,358,CH4,20250527_合并结果.csv,
43853,20250527,114,Cs0.05MA0.1FA0.85PbI3.0,1.73,MACl,14.6,PEAI,0.517,,,Me-4PACz,0.189,DMACPA,0.126,4-ABnP,0.016,3000.0,30.0,100.0,10.0,1000,10,5000,40,10,160,110,25,PEAI,1.0,PDADI,0.5,,,,,4900.0,30.0,8.0,130.0,100.0,5.0,23.1625,75.6726,1.1577,26.4393,359,CH1,20250527_合并结果.csv,
43854,20250527,114,Cs0.05MA0.1FA0.85PbI3.0,1.73,MACl,14.6,PEAI,0.517,,,Me-4PACz,0.189,DMACPA,0.126,4-ABnP,0.016,3000.0,30.0,100.0,10.0,1000,10,5000,40,10,160,110,25,PEAI,1.0,PDADI,0.5,,,,,4900.0,30.0,8.0,130.0,100.0,5.0,23.3411,76.0726,1.156,26.5422,359,CH2,20250527_合并结果.csv,
43855,20250527,114,Cs0.05MA0.1FA0.85PbI3.0,1.73,MACl,14.6,PEAI,0.517,,,Me-4PACz,0.189,DMACPA,0.126,4-ABnP,0.016,3000.0,30.0,100.0,10.0,1000,10,5000,40,10,160,110,25,PEAI,1.0,PDADI,0.5,,,,,4900.0,30.0,8.0,130.0,100.0,5.0,23.8744,78.135,1.15544,26.4447,359,CH3,20250527_合并结果.csv,
43856,20250527,114,Cs0.05MA0.1FA0.85PbI3.0,1.73,MACl,14.6,PEAI,0.517,,,Me-4PACz,0.189,DMACPA,0.126,4-ABnP,0.016,3000.0,30.0,100.0,10.0,1000,10,5000,40,10,160,110,25,PEAI,1.0,PDADI,0.5,,,,,4900.0,30.0,8.0,130.0,100.0,5.0,23.5402,77.6547,1.14763,26.4144,359,CH4,20250527_合并结果.csv,
43857,20250527,114,Cs0.05MA0.1FA0.85PbI3.0,1.73,MACl,14.6,PEAI,0.517,,,Me-4PACz,0.189,DMACPA,0.126,4-ABnP,0.016,3000.0,30.0,100.0,10.0,1000,10,5000,40,10,160,110,25,PEAI,1.0,PDADI,0.5,,,,,4900.0,30.0,8.0,130.0,100.0,5.0,22.3085,73.3685,1.1463,26.5254,360,CH1,20250527_合并结果.csv,
43858,20250527,114,Cs0.05MA0.1FA0.85PbI3.0,1.73,MACl,14.6,PEAI,0.517,,,Me-4PACz,0.189,DMACPA,0.126,4-ABnP,0.016,3000.0,30.0,100.0,10.0,1000,10,5000,40,10,160,110,25,PEAI,1.0,PDADI,0.5,,,,,4900.0,30.0,8.0,130.0,100.0,5.0,21.4699,71.1999,1.13734,26.5131,360,CH2,20250527_合并结果.csv,
43859,20250527,114,Cs0.05MA0.1FA0.85PbI3.0,1.73,MACl,14.6,PEAI,0.517,,,Me-4PACz,0.189,DMACPA,0.126,4-ABnP,0.016,3000.0,30.0,100.0,10.0,1000,10,5000,40,10,160,110,25,PEAI,1.0,PDADI,0.5,,,,,4900.0,30.0,8.0,130.0,100.0,5.0,22.9139,75.0685,1.14532,26.6511,360,CH3,20250527_合并结果.csv,
43860,20250527,114,Cs0.05MA0.1FA0.85PbI3.0,1.73,MACl,14.6,PEAI,0.517,,,Me-4PACz,0.189,DMACPA,0.126,4-ABnP,0.016,3000.0,30.0,100.0,10.0,1000,10,5000,40,10,160,110,25,PEAI,1.0,PDADI,0.5,,,,,4900.0,30.0,8.0,130.0,100.0,5.0,22.8417,75.8925,1.13481,26.5222,360,CH4,20250527_合并结果.csv,
43861,20250527,114,Cs0.05MA0.1FA0.85PbI3.0,1.73,MACl,14.6,PEAI,0.517,,,Me-4PACz,0.189,DMACPA,0.126,4-ABnP,0.016,3000.0,30.0,100.0,10.0,1000,10,5000,40,10,160,110,25,PEAI,1.0,PDADI,0.5,,,,,4900.0,30.0,8.0,130.0,100.0,5.0,23.1098,77.0182,1.16332,25.793,361,CH1,20250527_合并结果.csv,
43862,20250527,114,Cs0.05MA0.1FA0.85PbI3.0,1.73,MACl,14.6,PEAI,0.517,,,Me-4PACz,0.189,DMACPA,0.126,4-ABnP,0.016,3000.0,30.0,100.0,10.0,1000,10,5000,40,10,160,110,25,PEAI,1.0,PDADI,0.5,,,,,4900.0,30.0,8.0,130.0,100.0,5.0,22.6069,75.8779,1.15609,25.7713,361,CH2,20250527_合并结果.csv,
43863,20250527,114,Cs0.05MA0.1FA0.85PbI3.0,1.73,MACl,14.6,PEAI,0.517,,,Me-4PACz,0.189,DMACPA,0.126,4-ABnP,0.016,3000.0,30.0,100.0,10.0,1000,10,5000,40,10,160,110,25,PEAI,1.0,PDADI,0.5,,,,,4900.0,30.0,8.0,130.0,100.0,5.0,22.6404,76.6726,1.14834,25.7143,361,CH3,20250527_合并结果.csv,
43864,20250527,114,Cs0.05MA0.1FA0.85PbI3.0,1.73,MACl,14.6,PEAI,0.517,,,Me-4PACz,0.189,DMACPA,0.126,4-ABnP,0.016,3000.0,30.0,100.0,10.0,1000,10,5000,40,10,160,110,25,PEAI,1.0,PDADI,0.5,,,,,4900.0,30.0,8.0,130.0,100.0,5.0,22.6615,78.5558,1.14498,25.1948,361,CH4,20250527_合并结果.csv,
43865,20250527,114,Cs0.05MA0.1FA0.85PbI3.0,1.73,MACl,14.6,PEAI,0.517,,,Me-4PACz,0.189,DMACPA,0.126,4-ABnP,0.016,3000.0,30.0,100.0,10.0,1000,10,5000,40,10,160,110,25,PEAI,1.0,PDADI,0.5,,,,,4900.0,30.0,8.0,130.0,100.0,5.0,23.4089,76.8886,1.1703,26.0149,362,CH1,20250527_合并结果.csv,
43866,20250527,114,Cs0.05MA0.1FA0.85PbI3.0,1.73,MACl,14.6,PEAI,0.517,,,Me-4PACz,0.189,DMACPA,0.126,4-ABnP,0.016,3000.0,30.0,100.0,10.0,1000,10,5000,40,10,160,110,25,PEAI,1.0,PDADI,0.5,,,,,4900.0,30.0,8.0,130.0,100.0,5.0,1.00089,24.9952,0.178144,22.4779,362,CH2,20250527_合并结果.csv,
43867,20250527,114,Cs0.05MA0.1FA0.85PbI3.0,1.73,MACl,14.6,PEAI,0.517,,,Me-4PACz,0.189,DMACPA,0.126,4-ABnP,0.016,3000.0,30.0,100.0,10.0,1000,10,5000,40,10,160,110,25,PEAI,1.0,PDADI,0.5,,,,,4900.0,30.0,8.0,130.0,100.0,5.0,21.4154,72.0097,1.14115,26.0611,362,CH3,20250527_合并结果.csv,
43868,20250527,114,Cs0.05MA0.1FA0.85PbI3.0,1.73,MACl,14.6,PEAI,0.517,,,Me-4PACz,0.189,DMACPA,0.126,4-ABnP,0.016,3000.0,30.0,100.0,10.0,1000,10,5000,40,10,160,110,25,PEAI,1.0,PDADI,0.5,,,,,4900.0,30.0,8.0,130.0,100.0,5.0,22.8057,76.8488,1.14367,25.9481,362,CH4,20250527_合并结果.csv,
43869,20250527,114,Cs0.05MA0.1FA0.85PbI3.0,1.73,MACl,14.6,PEAI,0.517,,,Me-4PACz,0.189,DMACPA,0.126,4-ABnP,0.016,3000.0,30.0,100.0,10.0,1000,10,5000,40,10,160,110,25,PEAI,1.0,PDADI,0.5,,,,,4900.0,30.0,8.0,130.0,100.0,5.0,19.0337,63.818,1.11831,26.6696,363,CH1,20250527_合并结果.csv,
43870,20250527,114,Cs0.05MA0.1FA0.85PbI3.0,1.73,MACl,14.6,PEAI,0.517,,,Me-4PACz,0.189,DMACPA,0.126,4-ABnP,0.016,3000.0,30.0,100.0,10.0,1000,10,5000,40,10,160,110,25,PEAI,1.0,PDADI,0.5,,,,,4900.0,30.0,8.0,130.0,100.0,5.0,1.88e-05,0.0284612,0.00910724,7.24397,363,CH2,20250527_合并结果.csv,
43871,20250527,114,Cs0.05MA0.1FA0.85PbI3.0,1.73,MACl,14.6,PEAI,0.517,,,Me-4PACz,0.189,DMACPA,0.126,4-ABnP,0.016,3000.0,30.0,100.0,10.0,1000,10,5000,40,10,160,110,25,PEAI,1.0,PDADI,0.5,,,,,4900.0,30.0,8.0,130.0,100.0,5.0,0.18568,24.85,0.0429387,17.4017,363,CH3,20250527_合并结果.csv,
43872,20250527,114,Cs0.05MA0.1FA0.85PbI3.0,1.73,MACl,14.6,PEAI,0.517,,,Me-4PACz,0.189,DMACPA,0.126,4-ABnP,0.016,3000.0,30.0,100.0,10.0,1000,10,5000,40,10,160,110,25,PEAI,1.0,PDADI,0.5,,,,,4900.0,30.0,8.0,130.0,100.0,5.0,23.3663,77.4889,1.139,26.4744,363,CH4,20250527_合并结果.csv,
43873,20250527,114,Cs0.05MA0.1FA0.85PbI3.0,1.73,MACl,14.6,PEAI,0.517,,,Me-4PACz,0.189,DMACPA,0.126,4-ABnP,0.016,3000.0,30.0,100.0,10.0,1000,10,5000,40,10,160,110,25,PEAI,1.0,PDADI,0.5,,,,,4900.0,30.0,8.0,130.0,100.0,5.0,22.1874,75.156,1.1539,25.5843,364,CH1,20250527_合并结果.csv,
43874,20250527,114,Cs0.05MA0.1FA0.85PbI3.0,1.73,MACl,14.6,PEAI,0.517,,,Me-4PACz,0.189,DMACPA,0.126,4-ABnP,0.016,3000.0,30.0,100.0,10.0,1000,10,5000,40,10,160,110,25,PEAI,1.0,PDADI,0.5,,,,,4900.0,30.0,8.0,130.0,100.0,5.0,21.1103,72.9313,1.14604,25.2569,364,CH2,20250527_合并结果.csv,
43875,20250527,114,Cs0.05MA0.1FA0.85PbI3.0,1.73,MACl,14.6,PEAI,0.517,,,Me-4PACz,0.189,DMACPA,0.126,4-ABnP,0.016,3000.0,30.0,100.0,10.0,1000,10,5000,40,10,160,110,25,PEAI,1.0,PDADI,0.5,,,,,4900.0,30.0,8.0,130.0,100.0,5.0,20.6768,72.7964,1.13791,24.9613,364,CH3,20250527_合并结果.csv,
43876,20250527,114,Cs0.05MA0.1FA0.85PbI3.0,1.73,MACl,14.6,PEAI,0.517,,,Me-4PACz,0.189,DMACPA,0.126,4-ABnP,0.016,3000.0,30.0,100.0,10.0,1000,10,5000,40,10,160,110,25,PEAI,1.0,PDADI,0.5,,,,,4900.0,30.0,8.0,130.0,100.0,5.0,21.6783,76.0118,1.13527,25.1214,364,CH4,20250527_合并结果.csv,
43877,20250527,114,Cs0.05MA0.1FA0.85PbI3.0,1.73,MACl,14.6,PEAI,0.517,,,Me-4PACz,0.189,DMACPA,0.126,4-ABnP,0.016,3000.0,30.0,100.0,10.0,1000,10,5000,40,10,160,110,25,PEAI,1.0,PDADI,0.5,,,,,4900.0,30.0,8.0,130.0,100.0,5.0,19.4991,70.3582,1.09161,25.3882,365,CH1,20250527_合并结果.csv,
43878,20250527,114,Cs0.05MA0.1FA0.85PbI3.0,1.73,MACl,14.6,PEAI,0.517,,,Me-4PACz,0.189,DMACPA,0.126,4-ABnP,0.016,3000.0,30.0,100.0,10.0,1000,10,5000,40,10,160,110,25,PEAI,1.0,PDADI,0.5,,,,,4900.0,30.0,8.0,130.0,100.0,5.0,21.3312,70.6759,1.15868,26.0482,365,CH2,20250527_合并结果.csv,
43879,20250527,114,Cs0.05MA0.1FA0.85PbI3.0,1.73,MACl,14.6,PEAI,0.517,,,Me-4PACz,0.189,DMACPA,0.126,4-ABnP,0.016,3000.0,30.0,100.0,10.0,1000,10,5000,40,10,160,110,25,PEAI,1.0,PDADI,0.5,,,,,4900.0,30.0,8.0,130.0,100.0,5.0,0.197045,24.6821,0.0448472,17.8011,365,CH3,20250527_合并结果.csv,
43880,20250527,114,Cs0.05MA0.1FA0.85PbI3.0,1.73,MACl,14.6,PEAI,0.517,,,Me-4PACz,0.189,DMACPA,0.126,4-ABnP,0.016,3000.0,30.0,100.0,10.0,1000,10,5000,40,10,160,110,25,PEAI,1.0,PDADI,0.5,,,,,4900.0,30.0,8.0,130.0,100.0,5.0,0.181833,24.9712,0.0392981,18.5294,365,CH4,20250527_合并结果.csv,
43881,20250527,114,Cs0.05MA0.1FA0.85PbI3.0,1.73,MACl,14.6,PEAI,0.517,,,Me-4PACz,0.189,DMACPA,0.126,4-ABnP,0.016,3000.0,30.0,100.0,10.0,1000,10,5000,40,10,160,110,25,PEAI,1.0,PDADI,0.5,,,,,4900.0,30.0,8.0,130.0,100.0,5.0,20.7727,73.9773,1.09586,25.6234,366,CH1,20250527_合并结果.csv,
43882,20250527,114,Cs0.05MA0.1FA0.85PbI3.0,1.73,MACl,14.6,PEAI,0.517,,,Me-4PACz,0.189,DMACPA,0.126,4-ABnP,0.016,3000.0,30.0,100.0,10.0,1000,10,5000,40,10,160,110,25,PEAI,1.0,PDADI,0.5,,,,,4900.0,30.0,8.0,130.0,100.0,5.0,18.869,69.6372,1.0797,25.096,366,CH2,20250527_合并结果.csv,
43883,20250527,114,Cs0.05MA0.1FA0.85PbI3.0,1.73,MACl,14.6,PEAI,0.517,,,Me-4PACz,0.189,DMACPA,0.126,4-ABnP,0.016,3000.0,30.0,100.0,10.0,1000,10,5000,40,10,160,110,25,PEAI,1.0,PDADI,0.5,,,,,4900.0,30.0,8.0,130.0,100.0,5.0,19.1766,71.4976,1.08505,24.7189,366,CH3,20250527_合并结果.csv,
43884,20250527,114,Cs0.05MA0.1FA0.85PbI3.0,1.73,MACl,14.6,PEAI,0.517,,,Me-4PACz,0.189,DMACPA,0.126,4-ABnP,0.016,3000.0,30.0,100.0,10.0,1000,10,5000,40,10,160,110,25,PEAI,1.0,PDADI,0.5,,,,,4900.0,30.0,8.0,130.0,100.0,5.0,20.5717,76.3429,1.08517,24.8316,366,CH4,20250527_合并结果.csv,
43885,20250527,114,Cs0.05MA0.1FA0.85PbI3.0,1.73,MACl,14.6,PEAI,0.517,,,Me-4PACz,0.189,DMACPA,0.126,4-ABnP,0.016,3000.0,30.0,100.0,10.0,1000,10,5000,40,10,160,110,25,PEAI,1.0,PDADI,0.5,,,,,4900.0,30.0,8.0,130.0,100.0,5.0,17.765,67.5579,1.08767,24.1765,367,CH1,20250527_合并结果.csv,
43886,20250527,114,Cs0.05MA0.1FA0.85PbI3.0,1.73,MACl,14.6,PEAI,0.517,,,Me-4PACz,0.189,DMACPA,0.126,4-ABnP,0.016,3000.0,30.0,100.0,10.0,1000,10,5000,40,10,160,110,25,PEAI,1.0,PDADI,0.5,,,,,4900.0,30.0,8.0,130.0,100.0,5.0,14.075,58.0953,1.06804,22.6839,367,CH2,20250527_合并结果.csv,
43887,20250527,114,Cs0.05MA0.1FA0.85PbI3.0,1.73,MACl,14.6,PEAI,0.517,,,Me-4PACz,0.189,DMACPA,0.126,4-ABnP,0.016,3000.0,30.0,100.0,10.0,1000,10,5000,40,10,160,110,25,PEAI,1.0,PDADI,0.5,,,,,4900.0,30.0,8.0,130.0,100.0,5.0,12.5247,52.4378,1.05765,22.5828,367,CH3,20250527_合并结果.csv,
43888,20250527,114,Cs0.05MA0.1FA0.85PbI3.0,1.73,MACl,14.6,PEAI,0.517,,,Me-4PACz,0.189,DMACPA,0.126,4-ABnP,0.016,3000.0,30.0,100.0,10.0,1000,10,5000,40,10,160,110,25,PEAI,1.0,PDADI,0.5,,,,,4900.0,30.0,8.0,130.0,100.0,5.0,17.6774,68.641,1.08618,23.7101,367,CH4,20250527_合并结果.csv,
43889,20250528,115,Cs0.05MA0.05FA0.90PbI3.0,1.6,MACl,15.0,m-F-PEACl,2.0,,,DMACPA,0.33,,,,,3000.0,30.0,100.0,10.0,1000,5,5500,30,10,150,110,15,PEAI,1.0,PDADI,0.5,,,,,4900.0,30.0,8.0,130.0,100.0,5.0,0.00398955,23.3625,0.0312153,0.547064,368,CH1,20250528_合并结果.csv,
43890,20250528,115,Cs0.05MA0.05FA0.90PbI3.0,1.6,MACl,15.0,m-F-PEACl,2.0,,,DMACPA,0.33,,,,,3000.0,30.0,100.0,10.0,1000,5,5500,30,10,150,110,15,PEAI,1.0,PDADI,0.5,,,,,4900.0,30.0,8.0,130.0,100.0,5.0,0.0436841,23.1156,0.0167699,11.2691,368,CH2,20250528_合并结果.csv,
43891,20250528,115,Cs0.05MA0.05FA0.90PbI3.0,1.6,MACl,15.0,m-F-PEACl,2.0,,,DMACPA,0.33,,,,,3000.0,30.0,100.0,10.0,1000,5,5500,30,10,150,110,15,PEAI,1.0,PDADI,0.5,,,,,4900.0,30.0,8.0,130.0,100.0,5.0,5.56841,39.3867,0.690718,20.4682,368,CH3,20250528_合并结果.csv,
43892,20250528,115,Cs0.05MA0.05FA0.90PbI3.0,1.6,MACl,15.0,m-F-PEACl,2.0,,,DMACPA,0.33,,,,,3000.0,30.0,100.0,10.0,1000,5,5500,30,10,150,110,15,PEAI,1.0,PDADI,0.5,,,,,4900.0,30.0,8.0,130.0,100.0,5.0,0.589118,24.49,0.128847,18.6698,368,CH4,20250528_合并结果.csv,
43893,20250528,115,Cs0.05MA0.05FA0.90PbI3.0,1.6,MACl,15.0,m-F-PEACl,2.0,,,DMACPA,0.33,,,,,3000.0,30.0,100.0,10.0,1000,5,5500,30,10,150,110,15,PEAI,1.0,PDADI,0.5,,,,,4900.0,30.0,8.0,130.0,100.0,5.0,0.289826,24.923,0.057094,20.3679,369,CH1,20250528_合并结果.csv,
43894,20250528,115,Cs0.05MA0.05FA0.90PbI3.0,1.6,MACl,15.0,m-F-PEACl,2.0,,,DMACPA,0.33,,,,,3000.0,30.0,100.0,10.0,1000,5,5500,30,10,150,110,15,PEAI,1.0,PDADI,0.5,,,,,4900.0,30.0,8.0,130.0,100.0,5.0,0.0995863,24.349,0.0258763,15.8058,369,CH2,20250528_合并结果.csv,
43895,20250528,115,Cs0.05MA0.05FA0.90PbI3.0,1.6,MACl,15.0,m-F-PEACl,2.0,,,DMACPA,0.33,,,,,3000.0,30.0,100.0,10.0,1000,5,5500,30,10,150,110,15,PEAI,1.0,PDADI,0.5,,,,,4900.0,30.0,8.0,130.0,100.0,5.0,10.3459,40.7572,1.04006,24.4065,369,CH3,20250528_合并结果.csv,
43896,20250528,115,Cs0.05MA0.05FA0.90PbI3.0,1.6,MACl,15.0,m-F-PEACl,2.0,,,DMACPA,0.33,,,,,3000.0,30.0,100.0,10.0,1000,5,5500,30,10,150,110,15,PEAI,1.0,PDADI,0.5,,,,,4900.0,30.0,8.0,130.0,100.0,5.0,1.4361,24.5448,0.267705,21.856,369,CH4,20250528_合并结果.csv,
43897,20250528,115,Cs0.05MA0.05FA0.90PbI3.0,1.6,MACl,15.0,m-F-PEACl,2.0,,,DMACPA,0.33,,,,,3000.0,30.0,100.0,10.0,1000,5,5500,30,10,150,110,15,PEAI,1.0,PDADI,0.5,,,,,4900.0,30.0,8.0,130.0,100.0,5.0,21.9511,78.956,1.1686,23.7906,370,CH1,20250528_合并结果.csv,
43898,20250528,115,Cs0.05MA0.05FA0.90PbI3.0,1.6,MACl,15.0,m-F-PEACl,2.0,,,DMACPA,0.33,,,,,3000.0,30.0,100.0,10.0,1000,5,5500,30,10,150,110,15,PEAI,1.0,PDADI,0.5,,,,,4900.0,30.0,8.0,130.0,100.0,5.0,0.165398,24.354,0.0477207,14.2316,370,CH2,20250528_合并结果.csv,
43899,20250528,115,Cs0.05MA0.05FA0.90PbI3.0,1.6,MACl,15.0,m-F-PEACl,2.0,,,DMACPA,0.33,,,,,3000.0,30.0,100.0,10.0,1000,5,5500,30,10,150,110,15,PEAI,1.0,PDADI,0.5,,,,,4900.0,30.0,8.0,130.0,100.0,5.0,0.137865,24.4758,0.035022,16.0834,370,CH3,20250528_合并结果.csv,
43900,20250528,115,Cs0.05MA0.05FA0.90PbI3.0,1.6,MACl,15.0,m-F-PEACl,2.0,,,DMACPA,0.33,,,,,3000.0,30.0,100.0,10.0,1000,5,5500,30,10,150,110,15,PEAI,1.0,PDADI,0.5,,,,,4900.0,30.0,8.0,130.0,100.0,5.0,2.22e-05,17.4351,0.000328208,0.387332,370,CH4,20250528_合并结果.csv,
43901,20250528,115,Cs0.05MA0.05FA0.90PbI3.0,1.6,MACl,15.0,m-F-PEACl,2.0,,,DMACPA,0.33,,,,,3000.0,30.0,100.0,10.0,1000,5,5500,30,10,150,110,15,PEAI,1.0,PDADI,0.5,,,,,4900.0,30.0,8.0,130.0,100.0,5.0,23.2824,80.157,1.19288,24.3495,371,CH1,20250528_合并结果.csv,
43902,20250528,115,Cs0.05MA0.05FA0.90PbI3.0,1.6,MACl,15.0,m-F-PEACl,2.0,,,DMACPA,0.33,,,,,3000.0,30.0,100.0,10.0,1000,5,5500,30,10,150,110,15,PEAI,1.0,PDADI,0.5,,,,,4900.0,30.0,8.0,130.0,100.0,5.0,0.461404,24.916,0.102176,18.1241,371,CH2,20250528_合并结果.csv,
43903,20250528,115,Cs0.05MA0.05FA0.90PbI3.0,1.6,MACl,15.0,m-F-PEACl,2.0,,,DMACPA,0.33,,,,,3000.0,30.0,100.0,10.0,1000,5,5500,30,10,150,110,15,PEAI,1.0,PDADI,0.5,,,,,4900.0,30.0,8.0,130.0,100.0,5.0,0.665652,24.8364,0.126554,21.178,371,CH3,20250528_合并结果.csv,
43904,20250528,115,Cs0.05MA0.05FA0.90PbI3.0,1.6,MACl,15.0,m-F-PEACl,2.0,,,DMACPA,0.33,,,,,3000.0,30.0,100.0,10.0,1000,5,5500,30,10,150,110,15,PEAI,1.0,PDADI,0.5,,,,,4900.0,30.0,8.0,130.0,100.0,5.0,8.15e-05,12.0626,0.000805183,0.839587,371,CH4,20250528_合并结果.csv,
43905,20250528,115,Cs0.05MA0.05FA0.90PbI3.0,1.6,MACl,15.0,m-F-PEACl,2.0,,,DMACPA,0.33,,,,,3000.0,30.0,100.0,10.0,1000,5,5500,30,10,150,110,15,PEAI,1.0,PDADI,0.5,,,,,4900.0,30.0,8.0,130.0,100.0,5.0,1.16093,24.3864,0.21957,21.6813,372,CH1,20250528_合并结果.csv,
43906,20250528,115,Cs0.05MA0.05FA0.90PbI3.0,1.6,MACl,15.0,m-F-PEACl,2.0,,,DMACPA,0.33,,,,,3000.0,30.0,100.0,10.0,1000,5,5500,30,10,150,110,15,PEAI,1.0,PDADI,0.5,,,,,4900.0,30.0,8.0,130.0,100.0,5.0,20.7663,76.1624,1.1611,23.4828,372,CH2,20250528_合并结果.csv,
43907,20250528,115,Cs0.05MA0.05FA0.90PbI3.0,1.6,MACl,15.0,m-F-PEACl,2.0,,,DMACPA,0.33,,,,,3000.0,30.0,100.0,10.0,1000,5,5500,30,10,150,110,15,PEAI,1.0,PDADI,0.5,,,,,4900.0,30.0,8.0,130.0,100.0,5.0,20.3699,76.1403,1.1548,23.1669,372,CH3,20250528_合并结果.csv,
43908,20250528,115,Cs0.05MA0.05FA0.90PbI3.0,1.6,MACl,15.0,m-F-PEACl,2.0,,,DMACPA,0.33,,,,,3000.0,30.0,100.0,10.0,1000,5,5500,30,10,150,110,15,PEAI,1.0,PDADI,0.5,,,,,4900.0,30.0,8.0,130.0,100.0,5.0,3.39177,24.5419,0.612713,22.5559,372,CH4,20250528_合并结果.csv,
43909,20250528,115,Cs0.05MA0.05FA0.90PbI3.0,1.6,MACl,15.0,m-F-PEACl,2.0,,,DMACPA,0.33,,,,,3000.0,30.0,100.0,10.0,1000,5,5500,30,10,150,110,15,PEAI,1.0,PDADI,0.5,,,,,4900.0,30.0,8.0,130.0,100.0,5.0,3.57e-06,205.492,1.17065,1.48e-06,373,CH1,20250528_合并结果.csv,
43910,20250528,115,Cs0.05MA0.05FA0.90PbI3.0,1.6,MACl,15.0,m-F-PEACl,2.0,,,DMACPA,0.33,,,,,3000.0,30.0,100.0,10.0,1000,5,5500,30,10,150,110,15,PEAI,1.0,PDADI,0.5,,,,,4900.0,30.0,8.0,130.0,100.0,5.0,9.00305,33.9406,1.10559,23.9926,373,CH2,20250528_合并结果.csv,
43911,20250528,115,Cs0.05MA0.05FA0.90PbI3.0,1.6,MACl,15.0,m-F-PEACl,2.0,,,DMACPA,0.33,,,,,3000.0,30.0,100.0,10.0,1000,5,5500,30,10,150,110,15,PEAI,1.0,PDADI,0.5,,,,,4900.0,30.0,8.0,130.0,100.0,5.0,22.3522,78.7172,1.1789,24.0865,373,CH3,20250528_合并结果.csv,
43912,20250528,115,Cs0.05MA0.05FA0.90PbI3.0,1.6,MACl,15.0,m-F-PEACl,2.0,,,DMACPA,0.33,,,,,3000.0,30.0,100.0,10.0,1000,5,5500,30,10,150,110,15,PEAI,1.0,PDADI,0.5,,,,,4900.0,30.0,8.0,130.0,100.0,5.0,21.8446,79.0504,1.16498,23.7204,373,CH4,20250528_合并结果.csv,
43913,20250528,115,Cs0.05MA0.05FA0.90PbI3.0,1.6,MACl,15.0,m-F-PEACl,2.0,,,DMACPA,0.33,,,,,3000.0,30.0,100.0,10.0,1000,5,5500,30,10,150,110,15,PEAI,1.0,PDADI,0.5,,,,,4900.0,30.0,8.0,130.0,100.0,5.0,21.7362,78.5239,1.16877,23.6838,374,CH1,20250528_合并结果.csv,
43914,20250528,115,Cs0.05MA0.05FA0.90PbI3.0,1.6,MACl,15.0,m-F-PEACl,2.0,,,DMACPA,0.33,,,,,3000.0,30.0,100.0,10.0,1000,5,5500,30,10,150,110,15,PEAI,1.0,PDADI,0.5,,,,,4900.0,30.0,8.0,130.0,100.0,5.0,1.0397,24.7323,0.196,21.4481,374,CH2,20250528_合并结果.csv,
43915,20250528,115,Cs0.05MA0.05FA0.90PbI3.0,1.6,MACl,15.0,m-F-PEACl,2.0,,,DMACPA,0.33,,,,,3000.0,30.0,100.0,10.0,1000,5,5500,30,10,150,110,15,PEAI,1.0,PDADI,0.5,,,,,4900.0,30.0,8.0,130.0,100.0,5.0,20.6684,76.9488,1.15557,23.2439,374,CH3,20250528_合并结果.csv,
43916,20250528,115,Cs0.05MA0.05FA0.90PbI3.0,1.6,MACl,15.0,m-F-PEACl,2.0,,,DMACPA,0.33,,,,,3000.0,30.0,100.0,10.0,1000,5,5500,30,10,150,110,15,PEAI,1.0,PDADI,0.5,,,,,4900.0,30.0,8.0,130.0,100.0,5.0,0.224396,24.7601,0.0548942,16.5096,374,CH4,20250528_合并结果.csv,
