Repository: MI-Materials-Intelligence/Recipe-Language-Model

# Learning Layer

## Overview

In the learning layer, the formulas and parameters are encoded and then tokenised into recipes as inputs. Through atomic skills of data extraction, cleaning, and matching, these data are organised into standardised datasets, providing the basis for RLM training and iterative recipe refinement.

Key Atomic Skills:
- **Cleaning**: Preprocessing and outlier cleaning
- **Matching**: Matching data pairs based on variables
- **Extraction**: Data extraction from robotic boxes

File: seven_ai_layers_robotics/learning/data/data50764_from_db.csv (part 211 of 253)
No,date,rank,Formula PVK,Concentration PVK,Formula Additive 1,Concentration Additive 1,Formula Additive 2,Concentration Additive 2,Formula Additive 3,Concentration Additive 3,Formula SAM 1,Concentration SAM 1,Formula SAM 2,Concentration SAM 2,Formula SAM 3,Concentration SAM 3,Spin Coating Speed SAM,Spin Coating Time SAM,Annealed Temperature SAM,Annealed Time SAM,Spin Coating Speed PVK 1,Spin Coating Time PVK 1,Spin Coating Speed PVK 2,Spin Coating Time PVK 2,Antisolvent Dropping Timing,Antisolvent Volume,Annealed Temperature PVK,Annealed Time PVK,Formula Passivator 1,Concentration Passivator 1,Formula Passivator 2,Concentration Passivator 2,Formula Passivator 3,Concentration Passivator 3,Formula Passivator 4,Concentration Passivator 4,Spin Coating Speed Passivator,Spin Coating Time Passivator,Passivator Dropping Timing,Passivator Volume,Annealed Temperature Passivator,Annealed Time Passivator,PCE,FF,Voc,Jsc,Product,Channel,From,upload_time
43917,20250528,115,Cs0.05MA0.05FA0.90PbI3.0,1.6,MACl,15.0,m-F-PEACl,2.0,,,DMACPA,0.33,,,,,3000.0,30.0,100.0,10.0,1000,5,5500,30,10,150,110,15,PEAI,1.0,PDADI,0.5,,,,,4900.0,30.0,8.0,130.0,100.0,5.0,5.03724,27.859,0.777424,23.2579,375,CH1,20250528_合并结果.csv,
43918,20250528,115,Cs0.05MA0.05FA0.90PbI3.0,1.6,MACl,15.0,m-F-PEACl,2.0,,,DMACPA,0.33,,,,,3000.0,30.0,100.0,10.0,1000,5,5500,30,10,150,110,15,PEAI,1.0,PDADI,0.5,,,,,4900.0,30.0,8.0,130.0,100.0,5.0,23.0907,79.9177,1.18647,24.3521,375,CH2,20250528_合并结果.csv,
43919,20250528,115,Cs0.05MA0.05FA0.90PbI3.0,1.6,MACl,15.0,m-F-PEACl,2.0,,,DMACPA,0.33,,,,,3000.0,30.0,100.0,10.0,1000,5,5500,30,10,150,110,15,PEAI,1.0,PDADI,0.5,,,,,4900.0,30.0,8.0,130.0,100.0,5.0,1.83293,25.6012,0.315183,22.7156,375,CH3,20250528_合并结果.csv,
43920,20250528,115,Cs0.05MA0.05FA0.90PbI3.0,1.6,MACl,15.0,m-F-PEACl,2.0,,,DMACPA,0.33,,,,,3000.0,30.0,100.0,10.0,1000,5,5500,30,10,150,110,15,PEAI,1.0,PDADI,0.5,,,,,4900.0,30.0,8.0,130.0,100.0,5.0,22.6021,80.7393,1.16756,23.9764,375,CH4,20250528_合并结果.csv,
43921,20250528,115,Cs0.05MA0.05FA0.90PbI3.0,1.6,MACl,15.0,m-F-PEACl,2.0,,,DMACPA,0.33,,,,,3000.0,30.0,100.0,10.0,1000,5,5500,30,10,150,110,15,PEAI,1.0,PDADI,0.5,,,,,4900.0,30.0,8.0,130.0,100.0,5.0,0.045022,24.9358,0.0219128,8.23958,376,CH1,20250528_合并结果.csv,
43922,20250528,115,Cs0.05MA0.05FA0.90PbI3.0,1.6,MACl,15.0,m-F-PEACl,2.0,,,DMACPA,0.33,,,,,3000.0,30.0,100.0,10.0,1000,5,5500,30,10,150,110,15,PEAI,1.0,PDADI,0.5,,,,,4900.0,30.0,8.0,130.0,100.0,5.0,1.09217,24.9588,0.216106,20.2488,376,CH2,20250528_合并结果.csv,
43923,20250528,115,Cs0.05MA0.05FA0.90PbI3.0,1.6,MACl,15.0,m-F-PEACl,2.0,,,DMACPA,0.33,,,,,3000.0,30.0,100.0,10.0,1000,5,5500,30,10,150,110,15,PEAI,1.0,PDADI,0.5,,,,,4900.0,30.0,8.0,130.0,100.0,5.0,20.607,77.9557,1.14625,23.0614,376,CH3,20250528_合并结果.csv,
43924,20250528,115,Cs0.05MA0.05FA0.90PbI3.0,1.6,MACl,15.0,m-F-PEACl,2.0,,,DMACPA,0.33,,,,,3000.0,30.0,100.0,10.0,1000,5,5500,30,10,150,110,15,PEAI,1.0,PDADI,0.5,,,,,4900.0,30.0,8.0,130.0,100.0,5.0,4.0471,26.0384,0.686664,22.6352,376,CH4,20250528_合并结果.csv,
43925,20250528,115,Cs0.05MA0.05FA0.90PbI3.0,1.6,MACl,15.0,m-F-PEACl,2.0,,,DMACPA,0.33,,,,,3000.0,30.0,100.0,10.0,1000,5,5500,30,10,150,110,15,PEAI,1.0,PDADI,0.5,,,,,4900.0,30.0,8.0,130.0,100.0,5.0,0.0700984,23.9139,0.0248515,11.7952,377,CH1,20250528_合并结果.csv,
43926,20250528,115,Cs0.05MA0.05FA0.90PbI3.0,1.6,MACl,15.0,m-F-PEACl,2.0,,,DMACPA,0.33,,,,,3000.0,30.0,100.0,10.0,1000,5,5500,30,10,150,110,15,PEAI,1.0,PDADI,0.5,,,,,4900.0,30.0,8.0,130.0,100.0,5.0,2.10427,26.9069,0.355461,22.0012,377,CH2,20250528_合并结果.csv,
43927,20250528,115,Cs0.05MA0.05FA0.90PbI3.0,1.6,MACl,15.0,m-F-PEACl,2.0,,,DMACPA,0.33,,,,,3000.0,30.0,100.0,10.0,1000,5,5500,30,10,150,110,15,PEAI,1.0,PDADI,0.5,,,,,4900.0,30.0,8.0,130.0,100.0,5.0,20.9214,78.6529,1.14352,23.2611,377,CH3,20250528_合并结果.csv,
43928,20250528,115,Cs0.05MA0.05FA0.90PbI3.0,1.6,MACl,15.0,m-F-PEACl,2.0,,,DMACPA,0.33,,,,,3000.0,30.0,100.0,10.0,1000,5,5500,30,10,150,110,15,PEAI,1.0,PDADI,0.5,,,,,4900.0,30.0,8.0,130.0,100.0,5.0,4.55189,27.0831,0.727,23.1185,377,CH4,20250528_合并结果.csv,
43929,20250528,115,Cs0.05MA0.1FA0.85PbI3.0,1.73,MACl,14.6,PEAI,0.517,,,DMACPA,0.33,,,,,3000.0,30.0,100.0,10.0,1000,10,5000,40,10,160,110,25,PEAI,1.0,PDADI,0.5,,,,,4900.0,30.0,8.0,130.0,100.0,5.0,45.5301,65.2247,1.16356,59.9926,378,CH1,20250528_合并结果.csv,
43930,20250528,115,Cs0.05MA0.1FA0.85PbI3.0,1.73,MACl,14.6,PEAI,0.517,,,DMACPA,0.33,,,,,3000.0,30.0,100.0,10.0,1000,10,5000,40,10,160,110,25,PEAI,1.0,PDADI,0.5,,,,,4900.0,30.0,8.0,130.0,100.0,5.0,41.5888,55.8787,1.12825,65.9664,378,CH2,20250528_合并结果.csv,
43931,20250528,115,Cs0.05MA0.1FA0.85PbI3.0,1.73,MACl,14.6,PEAI,0.517,,,DMACPA,0.33,,,,,3000.0,30.0,100.0,10.0,1000,10,5000,40,10,160,110,25,PEAI,1.0,PDADI,0.5,,,,,4900.0,30.0,8.0,130.0,100.0,5.0,23.1433,42.9016,1.12579,47.9176,378,CH3,20250528_合并结果.csv,
43932,20250528,115,Cs0.05MA0.1FA0.85PbI3.0,1.73,MACl,14.6,PEAI,0.517,,,DMACPA,0.33,,,,,3000.0,30.0,100.0,10.0,1000,10,5000,40,10,160,110,25,PEAI,1.0,PDADI,0.5,,,,,4900.0,30.0,8.0,130.0,100.0,5.0,0.170467,24.6731,0.0362121,19.0793,378,CH4,20250528_合并结果.csv,
43933,20250528,115,Cs0.05MA0.1FA0.85PbI3.0,1.73,MACl,14.6,PEAI,0.517,,,DMACPA,0.33,,,,,3000.0,30.0,100.0,10.0,1000,10,5000,40,10,160,110,25,PEAI,1.0,PDADI,0.5,,,,,4900.0,30.0,8.0,130.0,100.0,5.0,36.8233,49.3244,1.13142,65.9836,379,CH1,20250528_合并结果.csv,
43934,20250528,115,Cs0.05MA0.1FA0.85PbI3.0,1.73,MACl,14.6,PEAI,0.517,,,DMACPA,0.33,,,,,3000.0,30.0,100.0,10.0,1000,10,5000,40,10,160,110,25,PEAI,1.0,PDADI,0.5,,,,,4900.0,30.0,8.0,130.0,100.0,5.0,43.153,56.0381,1.11535,69.0426,379,CH2,20250528_合并结果.csv,
43935,20250528,115,Cs0.05MA0.1FA0.85PbI3.0,1.73,MACl,14.6,PEAI,0.517,,,DMACPA,0.33,,,,,3000.0,30.0,100.0,10.0,1000,10,5000,40,10,160,110,25,PEAI,1.0,PDADI,0.5,,,,,4900.0,30.0,8.0,130.0,100.0,5.0,24.354,45.3923,1.10688,48.4714,379,CH3,20250528_合并结果.csv,
43936,20250528,115,Cs0.05MA0.1FA0.85PbI3.0,1.73,MACl,14.6,PEAI,0.517,,,DMACPA,0.33,,,,,3000.0,30.0,100.0,10.0,1000,10,5000,40,10,160,110,25,PEAI,1.0,PDADI,0.5,,,,,4900.0,30.0,8.0,130.0,100.0,5.0,4.23155,28.2463,0.606022,24.72,379,CH4,20250528_合并结果.csv,
43937,20250528,115,Cs0.05MA0.1FA0.85PbI3.0,1.73,MACl,14.6,PEAI,0.517,,,DMACPA,0.33,,,,,3000.0,30.0,100.0,10.0,1000,10,5000,40,10,160,110,25,PEAI,1.0,PDADI,0.5,,,,,4900.0,30.0,8.0,130.0,100.0,5.0,5.62606,25.7753,0.773099,28.2335,380,CH1,20250528_合并结果.csv,
43938,20250528,115,Cs0.05MA0.1FA0.85PbI3.0,1.73,MACl,14.6,PEAI,0.517,,,DMACPA,0.33,,,,,3000.0,30.0,100.0,10.0,1000,10,5000,40,10,160,110,25,PEAI,1.0,PDADI,0.5,,,,,4900.0,30.0,8.0,130.0,100.0,5.0,5.62332,28.5959,0.717983,27.389,380,CH2,20250528_合并结果.csv,
43939,20250528,115,Cs0.05MA0.1FA0.85PbI3.0,1.73,MACl,14.6,PEAI,0.517,,,DMACPA,0.33,,,,,3000.0,30.0,100.0,10.0,1000,10,5000,40,10,160,110,25,PEAI,1.0,PDADI,0.5,,,,,4900.0,30.0,8.0,130.0,100.0,5.0,0.166351,24.4231,0.0529429,12.8652,380,CH3,20250528_合并结果.csv,
43940,20250528,115,Cs0.05MA0.1FA0.85PbI3.0,1.73,MACl,14.6,PEAI,0.517,,,DMACPA,0.33,,,,,3000.0,30.0,100.0,10.0,1000,10,5000,40,10,160,110,25,PEAI,1.0,PDADI,0.5,,,,,4900.0,30.0,8.0,130.0,100.0,5.0,0.0491086,24.8806,0.0197888,9.97417,380,CH4,20250528_合并结果.csv,
43941,20250528,115,Cs0.05MA0.1FA0.85PbI3.0,1.73,MACl,14.6,PEAI,0.517,,,DMACPA,0.33,,,,,3000.0,30.0,100.0,10.0,1000,10,5000,40,10,160,110,25,PEAI,1.0,PDADI,0.5,,,,,4900.0,30.0,8.0,130.0,100.0,5.0,6.28002,26.3307,0.813958,29.3019,381,CH1,20250528_合并结果.csv,
43942,20250528,115,Cs0.05MA0.1FA0.85PbI3.0,1.73,MACl,14.6,PEAI,0.517,,,DMACPA,0.33,,,,,3000.0,30.0,100.0,10.0,1000,10,5000,40,10,160,110,25,PEAI,1.0,PDADI,0.5,,,,,4900.0,30.0,8.0,130.0,100.0,5.0,6.66025,29.8433,0.798965,27.9329,381,CH2,20250528_合并结果.csv,
43943,20250528,115,Cs0.05MA0.1FA0.85PbI3.0,1.73,MACl,14.6,PEAI,0.517,,,DMACPA,0.33,,,,,3000.0,30.0,100.0,10.0,1000,10,5000,40,10,160,110,25,PEAI,1.0,PDADI,0.5,,,,,4900.0,30.0,8.0,130.0,100.0,5.0,0.263484,24.5846,0.0687059,15.599,381,CH3,20250528_合并结果.csv,
43944,20250528,115,Cs0.05MA0.1FA0.85PbI3.0,1.73,MACl,14.6,PEAI,0.517,,,DMACPA,0.33,,,,,3000.0,30.0,100.0,10.0,1000,10,5000,40,10,160,110,25,PEAI,1.0,PDADI,0.5,,,,,4900.0,30.0,8.0,130.0,100.0,5.0,0.144205,24.7438,0.0365578,15.9417,381,CH4,20250528_合并结果.csv,
43945,20250528,115,Cs0.05MA0.1FA0.85PbI3.0,1.73,MACl,14.6,PEAI,0.517,,,DMACPA,0.33,,,,,3000.0,30.0,100.0,10.0,1000,10,5000,40,10,160,110,25,PEAI,1.0,PDADI,0.5,,,,,4900.0,30.0,8.0,130.0,100.0,5.0,22.407,70.0695,1.15874,27.5974,382,CH1,20250528_合并结果.csv,
43946,20250528,115,Cs0.05MA0.1FA0.85PbI3.0,1.73,MACl,14.6,PEAI,0.517,,,DMACPA,0.33,,,,,3000.0,30.0,100.0,10.0,1000,10,5000,40,10,160,110,25,PEAI,1.0,PDADI,0.5,,,,,4900.0,30.0,8.0,130.0,100.0,5.0,21.6325,70.507,1.15324,26.6045,382,CH2,20250528_合并结果.csv,
43947,20250528,115,Cs0.05MA0.1FA0.85PbI3.0,1.73,MACl,14.6,PEAI,0.517,,,DMACPA,0.33,,,,,3000.0,30.0,100.0,10.0,1000,10,5000,40,10,160,110,25,PEAI,1.0,PDADI,0.5,,,,,4900.0,30.0,8.0,130.0,100.0,5.0,21.0347,71.3983,1.14406,25.7514,382,CH3,20250528_合并结果.csv,
43948,20250528,115,Cs0.05MA0.1FA0.85PbI3.0,1.73,MACl,14.6,PEAI,0.517,,,DMACPA,0.33,,,,,3000.0,30.0,100.0,10.0,1000,10,5000,40,10,160,110,25,PEAI,1.0,PDADI,0.5,,,,,4900.0,30.0,8.0,130.0,100.0,5.0,2.11103,25.388,0.303778,27.3722,382,CH4,20250528_合并结果.csv,
43949,20250528,115,Cs0.05MA0.1FA0.85PbI3.0,1.73,MACl,14.6,PEAI,0.517,,,DMACPA,0.33,,,,,3000.0,30.0,100.0,10.0,1000,10,5000,40,10,160,110,25,PEAI,1.0,PDADI,0.5,,,,,4900.0,30.0,8.0,130.0,100.0,5.0,23.2903,68.6655,1.15045,29.4828,383,CH1,20250528_合并结果.csv,
43950,20250528,115,Cs0.05MA0.1FA0.85PbI3.0,1.73,MACl,14.6,PEAI,0.517,,,DMACPA,0.33,,,,,3000.0,30.0,100.0,10.0,1000,10,5000,40,10,160,110,25,PEAI,1.0,PDADI,0.5,,,,,4900.0,30.0,8.0,130.0,100.0,5.0,21.8697,68.8758,1.13611,27.9482,383,CH2,20250528_合并结果.csv,
43951,20250528,115,Cs0.05MA0.1FA0.85PbI3.0,1.73,MACl,14.6,PEAI,0.517,,,DMACPA,0.33,,,,,3000.0,30.0,100.0,10.0,1000,10,5000,40,10,160,110,25,PEAI,1.0,PDADI,0.5,,,,,4900.0,30.0,8.0,130.0,100.0,5.0,21.471,70.704,1.13082,26.8545,383,CH3,20250528_合并结果.csv,
43952,20250528,115,Cs0.05MA0.1FA0.85PbI3.0,1.73,MACl,14.6,PEAI,0.517,,,DMACPA,0.33,,,,,3000.0,30.0,100.0,10.0,1000,10,5000,40,10,160,110,25,PEAI,1.0,PDADI,0.5,,,,,4900.0,30.0,8.0,130.0,100.0,5.0,2.42728,25.6936,0.333504,28.3265,383,CH4,20250528_合并结果.csv,
43953,20250528,115,Cs0.05MA0.1FA0.85PbI3.0,1.73,MACl,14.6,PEAI,0.517,,,DMACPA,0.33,,,,,3000.0,30.0,100.0,10.0,1000,10,5000,40,10,160,110,25,PEAI,1.0,PDADI,0.5,,,,,4900.0,30.0,8.0,130.0,100.0,5.0,1.5282,25.6935,0.250507,23.743,384,CH1,20250528_合并结果.csv,
43954,20250528,115,Cs0.05MA0.1FA0.85PbI3.0,1.73,MACl,14.6,PEAI,0.517,,,DMACPA,0.33,,,,,3000.0,30.0,100.0,10.0,1000,10,5000,40,10,160,110,25,PEAI,1.0,PDADI,0.5,,,,,4900.0,30.0,8.0,130.0,100.0,5.0,0.54984,25.1926,0.0576402,37.865,384,CH2,20250528_合并结果.csv,
43955,20250528,115,Cs0.05MA0.1FA0.85PbI3.0,1.73,MACl,14.6,PEAI,0.517,,,DMACPA,0.33,,,,,3000.0,30.0,100.0,10.0,1000,10,5000,40,10,160,110,25,PEAI,1.0,PDADI,0.5,,,,,4900.0,30.0,8.0,130.0,100.0,5.0,13.0078,30.1944,0.884964,48.6802,384,CH3,20250528_合并结果.csv,
43956,20250528,115,Cs0.05MA0.1FA0.85PbI3.0,1.73,MACl,14.6,PEAI,0.517,,,DMACPA,0.33,,,,,3000.0,30.0,100.0,10.0,1000,10,5000,40,10,160,110,25,PEAI,1.0,PDADI,0.5,,,,,4900.0,30.0,8.0,130.0,100.0,5.0,14.1691,33.2154,1.0963,38.9113,384,CH4,20250528_合并结果.csv,
43957,20250528,115,Cs0.05MA0.1FA0.85PbI3.0,1.73,MACl,14.6,PEAI,0.517,,,DMACPA,0.33,,,,,3000.0,30.0,100.0,10.0,1000,10,5000,40,10,160,110,25,PEAI,1.0,PDADI,0.5,,,,,4900.0,30.0,8.0,130.0,100.0,5.0,21.7212,76.4334,1.14157,24.8942,385,CH1,20250528_合并结果.csv,
43958,20250528,115,Cs0.05MA0.1FA0.85PbI3.0,1.73,MACl,14.6,PEAI,0.517,,,DMACPA,0.33,,,,,3000.0,30.0,100.0,10.0,1000,10,5000,40,10,160,110,25,PEAI,1.0,PDADI,0.5,,,,,4900.0,30.0,8.0,130.0,100.0,5.0,0.908992,25.659,0.0756606,46.8221,385,CH2,20250528_合并结果.csv,
43959,20250528,115,Cs0.05MA0.1FA0.85PbI3.0,1.73,MACl,14.6,PEAI,0.517,,,DMACPA,0.33,,,,,3000.0,30.0,100.0,10.0,1000,10,5000,40,10,160,110,25,PEAI,1.0,PDADI,0.5,,,,,4900.0,30.0,8.0,130.0,100.0,5.0,13.5018,33.1439,0.820008,49.6786,385,CH3,20250528_合并结果.csv,
43960,20250528,115,Cs0.05MA0.1FA0.85PbI3.0,1.73,MACl,14.6,PEAI,0.517,,,DMACPA,0.33,,,,,3000.0,30.0,100.0,10.0,1000,10,5000,40,10,160,110,25,PEAI,1.0,PDADI,0.5,,,,,4900.0,30.0,8.0,130.0,100.0,5.0,13.602,32.5261,1.06611,39.2254,385,CH4,20250528_合并结果.csv,
43961,20250528,115,Cs0.05MA0.1FA0.85PbI3.0,1.73,MACl,14.6,PEAI,0.517,,,DMACPA,0.33,,,,,3000.0,30.0,100.0,10.0,1000,10,5000,40,10,160,110,25,PEAI,1.0,PDADI,0.5,,,,,4900.0,30.0,8.0,130.0,100.0,5.0,22.0401,79.145,1.15151,24.1837,386,CH1,20250528_合并结果.csv,
43962,20250528,115,Cs0.05MA0.1FA0.85PbI3.0,1.73,MACl,14.6,PEAI,0.517,,,DMACPA,0.33,,,,,3000.0,30.0,100.0,10.0,1000,10,5000,40,10,160,110,25,PEAI,1.0,PDADI,0.5,,,,,4900.0,30.0,8.0,130.0,100.0,5.0,0.29214,24.9489,0.0762232,15.3622,386,CH2,20250528_合并结果.csv,
43963,20250528,115,Cs0.05MA0.1FA0.85PbI3.0,1.73,MACl,14.6,PEAI,0.517,,,DMACPA,0.33,,,,,3000.0,30.0,100.0,10.0,1000,10,5000,40,10,160,110,25,PEAI,1.0,PDADI,0.5,,,,,4900.0,30.0,8.0,130.0,100.0,5.0,21.8164,79.1133,1.13547,24.286,386,CH3,20250528_合并结果.csv,
43964,20250528,115,Cs0.05MA0.1FA0.85PbI3.0,1.73,MACl,14.6,PEAI,0.517,,,DMACPA,0.33,,,,,3000.0,30.0,100.0,10.0,1000,10,5000,40,10,160,110,25,PEAI,1.0,PDADI,0.5,,,,,4900.0,30.0,8.0,130.0,100.0,5.0,3.33e-05,0.0562255,0.00678005,8.73135,386,CH4,20250528_合并结果.csv,
43965,20250528,115,Cs0.05MA0.1FA0.85PbI3.0,1.73,MACl,14.6,PEAI,0.517,,,DMACPA,0.33,,,,,3000.0,30.0,100.0,10.0,1000,10,5000,40,10,160,110,25,PEAI,1.0,PDADI,0.5,,,,,4900.0,30.0,8.0,130.0,100.0,5.0,3.96534,24.8635,0.328419,48.5613,387,CH1,20250528_合并结果.csv,
43966,20250528,115,Cs0.05MA0.1FA0.85PbI3.0,1.73,MACl,14.6,PEAI,0.517,,,DMACPA,0.33,,,,,3000.0,30.0,100.0,10.0,1000,10,5000,40,10,160,110,25,PEAI,1.0,PDADI,0.5,,,,,4900.0,30.0,8.0,130.0,100.0,5.0,6.26933,25.117,0.48919,51.0242,387,CH2,20250528_合并结果.csv,
43967,20250528,115,Cs0.05MA0.1FA0.85PbI3.0,1.73,MACl,14.6,PEAI,0.517,,,DMACPA,0.33,,,,,3000.0,30.0,100.0,10.0,1000,10,5000,40,10,160,110,25,PEAI,1.0,PDADI,0.5,,,,,4900.0,30.0,8.0,130.0,100.0,5.0,5.70265,25.0334,0.433289,52.5749,387,CH3,20250528_合并结果.csv,
43968,20250528,115,Cs0.05MA0.1FA0.85PbI3.0,1.73,MACl,14.6,PEAI,0.517,,,DMACPA,0.33,,,,,3000.0,30.0,100.0,10.0,1000,10,5000,40,10,160,110,25,PEAI,1.0,PDADI,0.5,,,,,4900.0,30.0,8.0,130.0,100.0,5.0,3.26767,24.9717,0.238977,54.7562,387,CH4,20250528_合并结果.csv,
43969,20250528,115,Cs0.05MA0.05FA0.90PbI3.0,1.6,MACl,15.0,m-F-PEACl,2.0,,,4PADCB,0.33,,,,,3000.0,30.0,100.0,10.0,1000,5,5500,30,10,150,110,15,PEAI,1.0,PDADI,0.5,,,,,4900.0,30.0,8.0,130.0,100.0,5.0,23.922,80.1703,1.16585,25.5943,388,CH1,20250528_合并结果.csv,
43970,20250528,115,Cs0.05MA0.05FA0.90PbI3.0,1.6,MACl,15.0,m-F-PEACl,2.0,,,4PADCB,0.33,,,,,3000.0,30.0,100.0,10.0,1000,5,5500,30,10,150,110,15,PEAI,1.0,PDADI,0.5,,,,,4900.0,30.0,8.0,130.0,100.0,5.0,0.188989,24.9967,0.0420223,17.9918,388,CH2,20250528_合并结果.csv,
43971,20250528,115,Cs0.05MA0.05FA0.90PbI3.0,1.6,MACl,15.0,m-F-PEACl,2.0,,,4PADCB,0.33,,,,,3000.0,30.0,100.0,10.0,1000,5,5500,30,10,150,110,15,PEAI,1.0,PDADI,0.5,,,,,4900.0,30.0,8.0,130.0,100.0,5.0,13.7293,49.0722,1.10631,25.2894,388,CH3,20250528_合并结果.csv,
43972,20250528,115,Cs0.05MA0.05FA0.90PbI3.0,1.6,MACl,15.0,m-F-PEACl,2.0,,,4PADCB,0.33,,,,,3000.0,30.0,100.0,10.0,1000,5,5500,30,10,150,110,15,PEAI,1.0,PDADI,0.5,,,,,4900.0,30.0,8.0,130.0,100.0,5.0,17.3392,61.9817,1.1246,24.8754,388,CH4,20250528_合并结果.csv,
43973,20250528,115,Cs0.05MA0.05FA0.90PbI3.0,1.6,MACl,15.0,m-F-PEACl,2.0,,,4PADCB,0.33,,,,,3000.0,30.0,100.0,10.0,1000,5,5500,30,10,150,110,15,PEAI,1.0,PDADI,0.5,,,,,4900.0,30.0,8.0,130.0,100.0,5.0,21.3351,70.0725,1.16729,26.0836,389,CH1,20250528_合并结果.csv,
43974,20250528,115,Cs0.05MA0.05FA0.90PbI3.0,1.6,MACl,15.0,m-F-PEACl,2.0,,,4PADCB,0.33,,,,,3000.0,30.0,100.0,10.0,1000,5,5500,30,10,150,110,15,PEAI,1.0,PDADI,0.5,,,,,4900.0,30.0,8.0,130.0,100.0,5.0,0.409478,24.8584,0.0768621,21.4311,389,CH2,20250528_合并结果.csv,
43975,20250528,115,Cs0.05MA0.05FA0.90PbI3.0,1.6,MACl,15.0,m-F-PEACl,2.0,,,4PADCB,0.33,,,,,3000.0,30.0,100.0,10.0,1000,5,5500,30,10,150,110,15,PEAI,1.0,PDADI,0.5,,,,,4900.0,30.0,8.0,130.0,100.0,5.0,19.7365,66.2384,1.15167,25.8721,389,CH3,20250528_合并结果.csv,
43976,20250528,115,Cs0.05MA0.05FA0.90PbI3.0,1.6,MACl,15.0,m-F-PEACl,2.0,,,4PADCB,0.33,,,,,3000.0,30.0,100.0,10.0,1000,5,5500,30,10,150,110,15,PEAI,1.0,PDADI,0.5,,,,,4900.0,30.0,8.0,130.0,100.0,5.0,20.2823,68.4046,1.15159,25.7476,389,CH4,20250528_合并结果.csv,
43977,20250528,115,Cs0.05MA0.05FA0.90PbI3.0,1.6,MACl,15.0,m-F-PEACl,2.0,,,4PADCB,0.33,,,,,3000.0,30.0,100.0,10.0,1000,5,5500,30,10,150,110,15,PEAI,1.0,PDADI,0.5,,,,,4900.0,30.0,8.0,130.0,100.0,5.0,0.210036,24.1895,0.0485991,17.8665,390,CH1,20250528_合并结果.csv,
43978,20250528,115,Cs0.05MA0.05FA0.90PbI3.0,1.6,MACl,15.0,m-F-PEACl,2.0,,,4PADCB,0.33,,,,,3000.0,30.0,100.0,10.0,1000,5,5500,30,10,150,110,15,PEAI,1.0,PDADI,0.5,,,,,4900.0,30.0,8.0,130.0,100.0,5.0,21.6011,76.293,1.15914,24.4263,390,CH2,20250528_合并结果.csv,
43979,20250528,115,Cs0.05MA0.05FA0.90PbI3.0,1.6,MACl,15.0,m-F-PEACl,2.0,,,4PADCB,0.33,,,,,3000.0,30.0,100.0,10.0,1000,5,5500,30,10,150,110,15,PEAI,1.0,PDADI,0.5,,,,,4900.0,30.0,8.0,130.0,100.0,5.0,3.7866,25.9183,0.625484,23.3575,390,CH3,20250528_合并结果.csv,
43980,20250528,115,Cs0.05MA0.05FA0.90PbI3.0,1.6,MACl,15.0,m-F-PEACl,2.0,,,4PADCB,0.33,,,,,3000.0,30.0,100.0,10.0,1000,5,5500,30,10,150,110,15,PEAI,1.0,PDADI,0.5,,,,,4900.0,30.0,8.0,130.0,100.0,5.0,21.8237,78.2955,1.15585,24.1152,390,CH4,20250528_合并结果.csv,
43981,20250528,115,Cs0.05MA0.05FA0.90PbI3.0,1.6,MACl,15.0,m-F-PEACl,2.0,,,4PADCB,0.33,,,,,3000.0,30.0,100.0,10.0,1000,5,5500,30,10,150,110,15,PEAI,1.0,PDADI,0.5,,,,,4900.0,30.0,8.0,130.0,100.0,5.0,0.24302,24.6729,0.0541446,18.1914,391,CH1,20250528_合并结果.csv,
43982,20250528,115,Cs0.05MA0.05FA0.90PbI3.0,1.6,MACl,15.0,m-F-PEACl,2.0,,,4PADCB,0.33,,,,,3000.0,30.0,100.0,10.0,1000,5,5500,30,10,150,110,15,PEAI,1.0,PDADI,0.5,,,,,4900.0,30.0,8.0,130.0,100.0,5.0,22.2402,76.085,1.17304,24.9187,391,CH2,20250528_合并结果.csv,
43983,20250528,115,Cs0.05MA0.05FA0.90PbI3.0,1.6,MACl,15.0,m-F-PEACl,2.0,,,4PADCB,0.33,,,,,3000.0,30.0,100.0,10.0,1000,5,5500,30,10,150,110,15,PEAI,1.0,PDADI,0.5,,,,,4900.0,30.0,8.0,130.0,100.0,5.0,8.67994,34.6392,1.01813,24.6119,391,CH3,20250528_合并结果.csv,
43984,20250528,115,Cs0.05MA0.05FA0.90PbI3.0,1.6,MACl,15.0,m-F-PEACl,2.0,,,4PADCB,0.33,,,,,3000.0,30.0,100.0,10.0,1000,5,5500,30,10,150,110,15,PEAI,1.0,PDADI,0.5,,,,,4900.0,30.0,8.0,130.0,100.0,5.0,22.7286,78.329,1.16581,24.8898,391,CH4,20250528_合并结果.csv,
43985,20250528,115,Cs0.05MA0.05FA0.90PbI3.0,1.6,MACl,15.0,m-F-PEACl,2.0,,,4PADCB,0.33,,,,,3000.0,30.0,100.0,10.0,1000,5,5500,30,10,150,110,15,PEAI,1.0,PDADI,0.5,,,,,4900.0,30.0,8.0,130.0,100.0,5.0,11.3435,44.4608,1.16329,21.9324,392,CH1,20250528_合并结果.csv,
43986,20250528,115,Cs0.05MA0.05FA0.90PbI3.0,1.6,MACl,15.0,m-F-PEACl,2.0,,,4PADCB,0.33,,,,,3000.0,30.0,100.0,10.0,1000,5,5500,30,10,150,110,15,PEAI,1.0,PDADI,0.5,,,,,4900.0,30.0,8.0,130.0,100.0,5.0,19.7343,68.4474,1.1599,24.8567,392,CH2,20250528_合并结果.csv,
43987,20250528,115,Cs0.05MA0.05FA0.90PbI3.0,1.6,MACl,15.0,m-F-PEACl,2.0,,,4PADCB,0.33,,,,,3000.0,30.0,100.0,10.0,1000,5,5500,30,10,150,110,15,PEAI,1.0,PDADI,0.5,,,,,4900.0,30.0,8.0,130.0,100.0,5.0,0.91754,24.4976,0.191356,19.5731,392,CH3,20250528_合并结果.csv,
43988,20250528,115,Cs0.05MA0.05FA0.90PbI3.0,1.6,MACl,15.0,m-F-PEACl,2.0,,,4PADCB,0.33,,,,,3000.0,30.0,100.0,10.0,1000,5,5500,30,10,150,110,15,PEAI,1.0,PDADI,0.5,,,,,4900.0,30.0,8.0,130.0,100.0,5.0,1.82231,27.0587,0.359454,18.7358,392,CH4,20250528_合并结果.csv,
43989,20250528,115,Cs0.05MA0.05FA0.90PbI3.0,1.6,MACl,15.0,m-F-PEACl,2.0,,,4PADCB,0.33,,,,,3000.0,30.0,100.0,10.0,1000,5,5500,30,10,150,110,15,PEAI,1.0,PDADI,0.5,,,,,4900.0,30.0,8.0,130.0,100.0,5.0,10.2904,40.8038,1.16762,21.5988,393,CH1,20250528_合并结果.csv,
43990,20250528,115,Cs0.05MA0.05FA0.90PbI3.0,1.6,MACl,15.0,m-F-PEACl,2.0,,,4PADCB,0.33,,,,,3000.0,30.0,100.0,10.0,1000,5,5500,30,10,150,110,15,PEAI,1.0,PDADI,0.5,,,,,4900.0,30.0,8.0,130.0,100.0,5.0,19.262,66.4221,1.16813,24.8255,393,CH2,20250528_合并结果.csv,
43991,20250528,115,Cs0.05MA0.05FA0.90PbI3.0,1.6,MACl,15.0,m-F-PEACl,2.0,,,4PADCB,0.33,,,,,3000.0,30.0,100.0,10.0,1000,5,5500,30,10,150,110,15,PEAI,1.0,PDADI,0.5,,,,,4900.0,30.0,8.0,130.0,100.0,5.0,1.47767,25.248,0.303041,19.3129,393,CH3,20250528_合并结果.csv,
43992,20250528,115,Cs0.05MA0.05FA0.90PbI3.0,1.6,MACl,15.0,m-F-PEACl,2.0,,,4PADCB,0.33,,,,,3000.0,30.0,100.0,10.0,1000,5,5500,30,10,150,110,15,PEAI,1.0,PDADI,0.5,,,,,4900.0,30.0,8.0,130.0,100.0,5.0,4.05011,27.0081,1.08785,13.7849,393,CH4,20250528_合并结果.csv,
43993,20250528,115,Cs0.05MA0.05FA0.90PbI3.0,1.6,MACl,15.0,m-F-PEACl,2.0,,,4PADCB,0.33,,,,,3000.0,30.0,100.0,10.0,1000,5,5500,30,10,150,110,15,PEAI,1.0,PDADI,0.5,,,,,4900.0,30.0,8.0,130.0,100.0,5.0,7.19e-05,0.0686051,0.00334221,31.3521,394,CH1,20250528_合并结果.csv,
43994,20250528,115,Cs0.05MA0.05FA0.90PbI3.0,1.6,MACl,15.0,m-F-PEACl,2.0,,,4PADCB,0.33,,,,,3000.0,30.0,100.0,10.0,1000,5,5500,30,10,150,110,15,PEAI,1.0,PDADI,0.5,,,,,4900.0,30.0,8.0,130.0,100.0,5.0,2.81e-05,0.0172873,0.00534325,30.4059,394,CH2,20250528_合并结果.csv,
43995,20250528,115,Cs0.05MA0.05FA0.90PbI3.0,1.6,MACl,15.0,m-F-PEACl,2.0,,,4PADCB,0.33,,,,,3000.0,30.0,100.0,10.0,1000,5,5500,30,10,150,110,15,PEAI,1.0,PDADI,0.5,,,,,4900.0,30.0,8.0,130.0,100.0,5.0,0.11258,22.9862,0.0156812,31.2331,394,CH3,20250528_合并结果.csv,
43996,20250528,115,Cs0.05MA0.05FA0.90PbI3.0,1.6,MACl,15.0,m-F-PEACl,2.0,,,4PADCB,0.33,,,,,3000.0,30.0,100.0,10.0,1000,5,5500,30,10,150,110,15,PEAI,1.0,PDADI,0.5,,,,,4900.0,30.0,8.0,130.0,100.0,5.0,0.0,0.0,-0.00156298,-2.98148,394,CH4,20250528_合并结果.csv,
43997,20250528,115,Cs0.05MA0.05FA0.90PbI3.0,1.6,MACl,15.0,m-F-PEACl,2.0,,,4PADCB,0.33,,,,,3000.0,30.0,100.0,10.0,1000,5,5500,30,10,150,110,15,PEAI,1.0,PDADI,0.5,,,,,4900.0,30.0,8.0,130.0,100.0,5.0,0.191088,20.6231,0.0145085,63.8644,395,CH1,20250528_合并结果.csv,
43998,20250528,115,Cs0.05MA0.05FA0.90PbI3.0,1.6,MACl,15.0,m-F-PEACl,2.0,,,4PADCB,0.33,,,,,3000.0,30.0,100.0,10.0,1000,5,5500,30,10,150,110,15,PEAI,1.0,PDADI,0.5,,,,,4900.0,30.0,8.0,130.0,100.0,5.0,0.231685,22.9356,0.0160912,62.7767,395,CH2,20250528_合并结果.csv,
43999,20250528,115,Cs0.05MA0.05FA0.90PbI3.0,1.6,MACl,15.0,m-F-PEACl,2.0,,,4PADCB,0.33,,,,,3000.0,30.0,100.0,10.0,1000,5,5500,30,10,150,110,15,PEAI,1.0,PDADI,0.5,,,,,4900.0,30.0,8.0,130.0,100.0,5.0,0.277664,23.5075,0.0264302,44.6901,395,CH3,20250528_合并结果.csv,
44000,20250528,115,Cs0.05MA0.05FA0.90PbI3.0,1.6,MACl,15.0,m-F-PEACl,2.0,,,4PADCB,0.33,,,,,3000.0,30.0,100.0,10.0,1000,5,5500,30,10,150,110,15,PEAI,1.0,PDADI,0.5,,,,,4900.0,30.0,8.0,130.0,100.0,5.0,5.75e-05,0.322789,0.00258525,6.89498,395,CH4,20250528_合并结果.csv,
44001,20250528,115,Cs0.05MA0.05FA0.90PbI3.0,1.6,MACl,15.0,m-F-PEACl,2.0,,,4PADCB,0.33,,,,,3000.0,30.0,100.0,10.0,1000,5,5500,30,10,150,110,15,PEAI,1.0,PDADI,0.5,,,,,4900.0,30.0,8.0,130.0,100.0,5.0,3.95859,25.0773,0.320222,49.2955,396,CH1,20250528_合并结果.csv,
44002,20250528,115,Cs0.05MA0.05FA0.90PbI3.0,1.6,MACl,15.0,m-F-PEACl,2.0,,,4PADCB,0.33,,,,,3000.0,30.0,100.0,10.0,1000,5,5500,30,10,150,110,15,PEAI,1.0,PDADI,0.5,,,,,4900.0,30.0,8.0,130.0,100.0,5.0,5.68908,25.0191,0.468272,48.5593,396,CH2,20250528_合并结果.csv,
44003,20250528,115,Cs0.05MA0.05FA0.90PbI3.0,1.6,MACl,15.0,m-F-PEACl,2.0,,,4PADCB,0.33,,,,,3000.0,30.0,100.0,10.0,1000,5,5500,30,10,150,110,15,PEAI,1.0,PDADI,0.5,,,,,4900.0,30.0,8.0,130.0,100.0,5.0,5.3318,25.0082,0.410908,51.8855,396,CH3,20250528_合并结果.csv,
44004,20250528,115,Cs0.05MA0.05FA0.90PbI3.0,1.6,MACl,15.0,m-F-PEACl,2.0,,,4PADCB,0.33,,,,,3000.0,30.0,100.0,10.0,1000,5,5500,30,10,150,110,15,PEAI,1.0,PDADI,0.5,,,,,4900.0,30.0,8.0,130.0,100.0,5.0,3.11957,24.9597,0.228787,54.6292,396,CH4,20250528_合并结果.csv,
44005,20250528,115,Cs0.05MA0.05FA0.90PbI3.0,1.6,MACl,15.0,m-F-PEACl,2.0,,,4PADCB,0.33,,,,,3000.0,30.0,100.0,10.0,1000,5,5500,30,10,150,110,15,PEAI,1.0,PDADI,0.5,,,,,4900.0,30.0,8.0,130.0,100.0,5.0,22.2426,76.912,1.15822,24.9688,397,CH1,20250528_合并结果.csv,
44006,20250528,115,Cs0.05MA0.05FA0.90PbI3.0,1.6,MACl,15.0,m-F-PEACl,2.0,,,4PADCB,0.33,,,,,3000.0,30.0,100.0,10.0,1000,5,5500,30,10,150,110,15,PEAI,1.0,PDADI,0.5,,,,,4900.0,30.0,8.0,130.0,100.0,5.0,1.40352,24.8341,0.262608,21.521,397,CH2,20250528_合并结果.csv,
44007,20250528,115,Cs0.05MA0.05FA0.90PbI3.0,1.6,MACl,15.0,m-F-PEACl,2.0,,,4PADCB,0.33,,,,,3000.0,30.0,100.0,10.0,1000,5,5500,30,10,150,110,15,PEAI,1.0,PDADI,0.5,,,,,4900.0,30.0,8.0,130.0,100.0,5.0,21.2134,75.7305,1.12309,24.9416,397,CH3,20250528_合并结果.csv,
44008,20250528,115,Cs0.05MA0.05FA0.90PbI3.0,1.6,MACl,15.0,m-F-PEACl,2.0,,,4PADCB,0.33,,,,,3000.0,30.0,100.0,10.0,1000,5,5500,30,10,150,110,15,PEAI,1.0,PDADI,0.5,,,,,4900.0,30.0,8.0,130.0,100.0,5.0,3.15e-05,0.0288648,0.00557373,19.5545,397,CH4,20250528_合并结果.csv,
44009,20250528,115,Cs0.05MA0.1FA0.85PbI3.0,1.73,MACl,14.6,PEAI,0.517,,,4PADCB,0.33,,,,,3000.0,30.0,100.0,10.0,1000,10,5000,40,10,160,110,25,PEAI,1.0,PDADI,0.5,,,,,4900.0,30.0,8.0,130.0,100.0,5.0,23.0041,81.9279,1.16255,24.1524,398,CH1,20250528_合并结果.csv,
44010,20250528,115,Cs0.05MA0.1FA0.85PbI3.0,1.73,MACl,14.6,PEAI,0.517,,,4PADCB,0.33,,,,,3000.0,30.0,100.0,10.0,1000,10,5000,40,10,160,110,25,PEAI,1.0,PDADI,0.5,,,,,4900.0,30.0,8.0,130.0,100.0,5.0,1.21195,24.7574,0.226642,21.5993,398,CH2,20250528_合并结果.csv,
44011,20250528,115,Cs0.05MA0.1FA0.85PbI3.0,1.73,MACl,14.6,PEAI,0.517,,,4PADCB,0.33,,,,,3000.0,30.0,100.0,10.0,1000,10,5000,40,10,160,110,25,PEAI,1.0,PDADI,0.5,,,,,4900.0,30.0,8.0,130.0,100.0,5.0,21.4943,79.0462,1.13732,23.9089,398,CH3,20250528_合并结果.csv,
44012,20250528,115,Cs0.05MA0.1FA0.85PbI3.0,1.73,MACl,14.6,PEAI,0.517,,,4PADCB,0.33,,,,,3000.0,30.0,100.0,10.0,1000,10,5000,40,10,160,110,25,PEAI,1.0,PDADI,0.5,,,,,4900.0,30.0,8.0,130.0,100.0,5.0,2.84525,25.5667,0.478542,23.2555,398,CH4,20250528_合并结果.csv,
44013,20250528,115,Cs0.05MA0.1FA0.85PbI3.0,1.73,MACl,14.6,PEAI,0.517,,,4PADCB,0.33,,,,,3000.0,30.0,100.0,10.0,1000,10,5000,40,10,160,110,25,PEAI,1.0,PDADI,0.5,,,,,4900.0,30.0,8.0,130.0,100.0,5.0,21.3182,75.8331,1.13416,24.7867,399,CH1,20250528_合并结果.csv,
44014,20250528,115,Cs0.05MA0.1FA0.85PbI3.0,1.73,MACl,14.6,PEAI,0.517,,,4PADCB,0.33,,,,,3000.0,30.0,100.0,10.0,1000,10,5000,40,10,160,110,25,PEAI,1.0,PDADI,0.5,,,,,4900.0,30.0,8.0,130.0,100.0,5.0,2.6857,24.7845,0.46787,23.1607,399,CH2,20250528_合并结果.csv,
44015,20250528,115,Cs0.05MA0.1FA0.85PbI3.0,1.73,MACl,14.6,PEAI,0.517,,,4PADCB,0.33,,,,,3000.0,30.0,100.0,10.0,1000,10,5000,40,10,160,110,25,PEAI,1.0,PDADI,0.5,,,,,4900.0,30.0,8.0,130.0,100.0,5.0,20.7598,75.8669,1.10511,24.7608,399,CH3,20250528_合并结果.csv,
44016,20250528,115,Cs0.05MA0.1FA0.85PbI3.0,1.73,MACl,14.6,PEAI,0.517,,,4PADCB,0.33,,,,,3000.0,30.0,100.0,10.0,1000,10,5000,40,10,160,110,25,PEAI,1.0,PDADI,0.5,,,,,4900.0,30.0,8.0,130.0,100.0,5.0,5.84698,26.8874,0.896987,24.2436,399,CH4,20250528_合并结果.csv,
44017,20250528,115,Cs0.05MA0.1FA0.85PbI3.0,1.73,MACl,14.6,PEAI,0.517,,,4PADCB,0.33,,,,,3000.0,30.0,100.0,10.0,1000,10,5000,40,10,160,110,25,PEAI,1.0,PDADI,0.5,,,,,4900.0,30.0,8.0,130.0,100.0,5.0,3.13607,26.0372,0.449018,26.8243,400,CH1,20250528_合并结果.csv,
44018,20250528,115,Cs0.05MA0.1FA0.85PbI3.0,1.73,MACl,14.6,PEAI,0.517,,,4PADCB,0.33,,,,,3000.0,30.0,100.0,10.0,1000,10,5000,40,10,160,110,25,PEAI,1.0,PDADI,0.5,,,,,4900.0,30.0,8.0,130.0,100.0,5.0,22.5042,74.3903,1.14215,26.4864,400,CH2,20250528_合并结果.csv,
44019,20250528,115,Cs0.05MA0.1FA0.85PbI3.0,1.73,MACl,14.6,PEAI,0.517,,,4PADCB,0.33,,,,,3000.0,30.0,100.0,10.0,1000,10,5000,40,10,160,110,25,PEAI,1.0,PDADI,0.5,,,,,4900.0,30.0,8.0,130.0,100.0,5.0,22.9941,77.8622,1.13772,25.9569,400,CH3,20250528_合并结果.csv,
44020,20250528,115,Cs0.05MA0.1FA0.85PbI3.0,1.73,MACl,14.6,PEAI,0.517,,,4PADCB,0.33,,,,,3000.0,30.0,100.0,10.0,1000,10,5000,40,10,160,110,25,PEAI,1.0,PDADI,0.5,,,,,4900.0,30.0,8.0,130.0,100.0,5.0,22.8196,77.5623,1.13155,26.0005,400,CH4,20250528_合并结果.csv,
44021,20250528,115,Cs0.05MA0.1FA0.85PbI3.0,1.73,MACl,14.6,PEAI,0.517,,,4PADCB,0.33,,,,,3000.0,30.0,100.0,10.0,1000,10,5000,40,10,160,110,25,PEAI,1.0,PDADI,0.5,,,,,4900.0,30.0,8.0,130.0,100.0,5.0,4.68981,28.8294,0.587081,27.709,401,CH1,20250528_合并结果.csv,
44022,20250528,115,Cs0.05MA0.1FA0.85PbI3.0,1.73,MACl,14.6,PEAI,0.517,,,4PADCB,0.33,,,,,3000.0,30.0,100.0,10.0,1000,10,5000,40,10,160,110,25,PEAI,1.0,PDADI,0.5,,,,,4900.0,30.0,8.0,130.0,100.0,5.0,21.9446,71.0355,1.11697,27.6574,401,CH2,20250528_合并结果.csv,
44023,20250528,115,Cs0.05MA0.1FA0.85PbI3.0,1.73,MACl,14.6,PEAI,0.517,,,4PADCB,0.33,,,,,3000.0,30.0,100.0,10.0,1000,10,5000,40,10,160,110,25,PEAI,1.0,PDADI,0.5,,,,,4900.0,30.0,8.0,130.0,100.0,5.0,22.9062,75.8836,1.11436,27.0882,401,CH3,20250528_合并结果.csv,
44024,20250528,115,Cs0.05MA0.1FA0.85PbI3.0,1.73,MACl,14.6,PEAI,0.517,,,4PADCB,0.33,,,,,3000.0,30.0,100.0,10.0,1000,10,5000,40,10,160,110,25,PEAI,1.0,PDADI,0.5,,,,,4900.0,30.0,8.0,130.0,100.0,5.0,23.1352,76.6933,1.10663,27.2591,401,CH4,20250528_合并结果.csv,
44025,20250528,115,Cs0.05MA0.1FA0.85PbI3.0,1.73,MACl,14.6,PEAI,0.517,,,4PADCB,0.33,,,,,3000.0,30.0,100.0,10.0,1000,10,5000,40,10,160,110,25,PEAI,1.0,PDADI,0.5,,,,,4900.0,30.0,8.0,130.0,100.0,5.0,0.154838,24.4134,0.0348587,18.1944,402,CH1,20250528_合并结果.csv,
44026,20250528,115,Cs0.05MA0.1FA0.85PbI3.0,1.73,MACl,14.6,PEAI,0.517,,,4PADCB,0.33,,,,,3000.0,30.0,100.0,10.0,1000,10,5000,40,10,160,110,25,PEAI,1.0,PDADI,0.5,,,,,4900.0,30.0,8.0,130.0,100.0,5.0,0.776198,24.897,0.0853165,36.542,402,CH2,20250528_合并结果.csv,
44027,20250528,115,Cs0.05MA0.1FA0.85PbI3.0,1.73,MACl,14.6,PEAI,0.517,,,4PADCB,0.33,,,,,3000.0,30.0,100.0,10.0,1000,10,5000,40,10,160,110,25,PEAI,1.0,PDADI,0.5,,,,,4900.0,30.0,8.0,130.0,100.0,5.0,1.26938,25.0181,0.163043,31.1196,402,CH3,20250528_合并结果.csv,
44028,20250528,115,Cs0.05MA0.1FA0.85PbI3.0,1.73,MACl,14.6,PEAI,0.517,,,4PADCB,0.33,,,,,3000.0,30.0,100.0,10.0,1000,10,5000,40,10,160,110,25,PEAI,1.0,PDADI,0.5,,,,,4900.0,30.0,8.0,130.0,100.0,5.0,22.4843,76.7277,1.11785,26.2145,402,CH4,20250528_合并结果.csv,
44029,20250528,115,Cs0.05MA0.1FA0.85PbI3.0,1.73,MACl,14.6,PEAI,0.517,,,4PADCB,0.33,,,,,3000.0,30.0,100.0,10.0,1000,10,5000,40,10,160,110,25,PEAI,1.0,PDADI,0.5,,,,,4900.0,30.0,8.0,130.0,100.0,5.0,1.01584,24.9338,0.135978,29.9616,403,CH1,20250528_合并结果.csv,
44030,20250528,115,Cs0.05MA0.1FA0.85PbI3.0,1.73,MACl,14.6,PEAI,0.517,,,4PADCB,0.33,,,,,3000.0,30.0,100.0,10.0,1000,10,5000,40,10,160,110,25,PEAI,1.0,PDADI,0.5,,,,,4900.0,30.0,8.0,130.0,100.0,5.0,2.93827,25.0446,0.230537,50.8904,403,CH2,20250528_合并结果.csv,
44031,20250528,115,Cs0.05MA0.1FA0.85PbI3.0,1.73,MACl,14.6,PEAI,0.517,,,4PADCB,0.33,,,,,3000.0,30.0,100.0,10.0,1000,10,5000,40,10,160,110,25,PEAI,1.0,PDADI,0.5,,,,,4900.0,30.0,8.0,130.0,100.0,5.0,3.79439,25.0508,0.340417,44.4947,403,CH3,20250528_合并结果.csv,
44032,20250528,115,Cs0.05MA0.1FA0.85PbI3.0,1.73,MACl,14.6,PEAI,0.517,,,4PADCB,0.33,,,,,3000.0,30.0,100.0,10.0,1000,10,5000,40,10,160,110,25,PEAI,1.0,PDADI,0.5,,,,,4900.0,30.0,8.0,130.0,100.0,5.0,19.3774,66.0854,1.08706,26.9735,403,CH4,20250528_合并结果.csv,
44033,20250528,115,Cs0.05MA0.1FA0.85PbI3.0,1.73,MACl,14.6,PEAI,0.517,,,4PADCB,0.33,,,,,3000.0,30.0,100.0,10.0,1000,10,5000,40,10,160,110,25,PEAI,1.0,PDADI,0.5,,,,,4900.0,30.0,8.0,130.0,100.0,5.0,23.4627,80.9409,1.16067,24.9748,404,CH1,20250528_合并结果.csv,
44034,20250528,115,Cs0.05MA0.1FA0.85PbI3.0,1.73,MACl,14.6,PEAI,0.517,,,4PADCB,0.33,,,,,3000.0,30.0,100.0,10.0,1000,10,5000,40,10,160,110,25,PEAI,1.0,PDADI,0.5,,,,,4900.0,30.0,8.0,130.0,100.0,5.0,12.0835,43.6706,1.11626,24.7879,404,CH2,20250528_合并结果.csv,
44035,20250528,115,Cs0.05MA0.1FA0.85PbI3.0,1.73,MACl,14.6,PEAI,0.517,,,4PADCB,0.33,,,,,3000.0,30.0,100.0,10.0,1000,10,5000,40,10,160,110,25,PEAI,1.0,PDADI,0.5,,,,,4900.0,30.0,8.0,130.0,100.0,5.0,21.5989,77.1791,1.15122,24.3093,404,CH3,20250528_合并结果.csv,
44036,20250528,115,Cs0.05MA0.1FA0.85PbI3.0,1.73,MACl,14.6,PEAI,0.517,,,4PADCB,0.33,,,,,3000.0,30.0,100.0,10.0,1000,10,5000,40,10,160,110,25,PEAI,1.0,PDADI,0.5,,,,,4900.0,30.0,8.0,130.0,100.0,5.0,5.35377,29.0899,0.750305,24.529,404,CH4,20250528_合并结果.csv,
44037,20250528,115,Cs0.05MA0.1FA0.85PbI3.0,1.73,MACl,14.6,PEAI,0.517,,,4PADCB,0.33,,,,,3000.0,30.0,100.0,10.0,1000,10,5000,40,10,160,110,25,PEAI,1.0,PDADI,0.5,,,,,4900.0,30.0,8.0,130.0,100.0,5.0,21.5635,74.9122,1.13569,25.3459,405,CH1,20250528_合并结果.csv,
44038,20250528,115,Cs0.05MA0.1FA0.85PbI3.0,1.73,MACl,14.6,PEAI,0.517,,,4PADCB,0.33,,,,,3000.0,30.0,100.0,10.0,1000,10,5000,40,10,160,110,25,PEAI,1.0,PDADI,0.5,,,,,4900.0,30.0,8.0,130.0,100.0,5.0,16.9594,60.4702,1.1194,25.0544,405,CH2,20250528_合并结果.csv,
44039,20250528,115,Cs0.05MA0.1FA0.85PbI3.0,1.73,MACl,14.6,PEAI,0.517,,,4PADCB,0.33,,,,,3000.0,30.0,100.0,10.0,1000,10,5000,40,10,160,110,25,PEAI,1.0,PDADI,0.5,,,,,4900.0,30.0,8.0,130.0,100.0,5.0,22.1246,77.199,1.1457,25.0145,405,CH3,20250528_合并结果.csv,
44040,20250528,115,Cs0.05MA0.1FA0.85PbI3.0,1.73,MACl,14.6,PEAI,0.517,,,4PADCB,0.33,,,,,3000.0,30.0,100.0,10.0,1000,10,5000,40,10,160,110,25,PEAI,1.0,PDADI,0.5,,,,,4900.0,30.0,8.0,130.0,100.0,5.0,8.58862,36.5607,0.935889,25.1006,405,CH4,20250528_合并结果.csv,
44041,20250528,115,Cs0.05MA0.1FA0.85PbI3.0,1.73,MACl,14.6,PEAI,0.517,,,4PADCB,0.33,,,,,3000.0,30.0,100.0,10.0,1000,10,5000,40,10,160,110,25,PEAI,1.0,PDADI,0.5,,,,,4900.0,30.0,8.0,130.0,100.0,5.0,24.322,80.5659,1.15256,26.1931,406,CH1,20250528_合并结果.csv,
44042,20250528,115,Cs0.05MA0.1FA0.85PbI3.0,1.73,MACl,14.6,PEAI,0.517,,,4PADCB,0.33,,,,,3000.0,30.0,100.0,10.0,1000,10,5000,40,10,160,110,25,PEAI,1.0,PDADI,0.5,,,,,4900.0,30.0,8.0,130.0,100.0,5.0,30.9961,46.0023,1.14984,58.5987,406,CH2,20250528_合并结果.csv,
44043,20250528,115,Cs0.05MA0.1FA0.85PbI3.0,1.73,MACl,14.6,PEAI,0.517,,,4PADCB,0.33,,,,,3000.0,30.0,100.0,10.0,1000,10,5000,40,10,160,110,25,PEAI,1.0,PDADI,0.5,,,,,4900.0,30.0,8.0,130.0,100.0,5.0,35.1195,43.3972,1.14384,70.7491,406,CH3,20250528_合并结果.csv,
44044,20250528,115,Cs0.05MA0.1FA0.85PbI3.0,1.73,MACl,14.6,PEAI,0.517,,,4PADCB,0.33,,,,,3000.0,30.0,100.0,10.0,1000,10,5000,40,10,160,110,25,PEAI,1.0,PDADI,0.5,,,,,4900.0,30.0,8.0,130.0,100.0,5.0,23.8833,45.0064,1.13579,46.722,406,CH4,20250528_合并结果.csv,
44045,20250528,115,Cs0.05MA0.1FA0.85PbI3.0,1.73,MACl,14.6,PEAI,0.517,,,4PADCB,0.33,,,,,3000.0,30.0,100.0,10.0,1000,10,5000,40,10,160,110,25,PEAI,1.0,PDADI,0.5,,,,,4900.0,30.0,8.0,130.0,100.0,5.0,22.0093,73.944,1.11369,26.7264,407,CH1,20250528_合并结果.csv,
44046,20250528,115,Cs0.05MA0.1FA0.85PbI3.0,1.73,MACl,14.6,PEAI,0.517,,,4PADCB,0.33,,,,,3000.0,30.0,100.0,10.0,1000,10,5000,40,10,160,110,25,PEAI,1.0,PDADI,0.5,,,,,4900.0,30.0,8.0,130.0,100.0,5.0,30.1267,45.2912,1.11737,59.5306,407,CH2,20250528_合并结果.csv,
44047,20250528,115,Cs0.05MA0.1FA0.85PbI3.0,1.73,MACl,14.6,PEAI,0.517,,,4PADCB,0.33,,,,,3000.0,30.0,100.0,10.0,1000,10,5000,40,10,160,110,25,PEAI,1.0,PDADI,0.5,,,,,4900.0,30.0,8.0,130.0,100.0,5.0,34.3663,42.4642,1.11637,72.4942,407,CH3,20250528_合并结果.csv,
44048,20250528,115,Cs0.05MA0.1FA0.85PbI3.0,1.73,MACl,14.6,PEAI,0.517,,,4PADCB,0.33,,,,,3000.0,30.0,100.0,10.0,1000,10,5000,40,10,160,110,25,PEAI,1.0,PDADI,0.5,,,,,4900.0,30.0,8.0,130.0,100.0,5.0,25.2772,47.9081,1.11917,47.1435,407,CH4,20250528_合并结果.csv,
44049,20250528,115,Cs0.05MA0.05FA0.90PbI3.0,1.6,MACl,15.0,m-F-PEACl,2.0,,,Me-4PACz,0.189,DMACPA,0.126,4-ABnP,0.016,3000.0,30.0,100.0,10.0,1000,5,5500,30,10,150,110,15,PEAI,1.0,PDADI,0.5,,,,,4900.0,30.0,8.0,130.0,100.0,5.0,45.8374,53.7642,1.16845,72.9651,408,CH1,20250528_合并结果.csv,
44050,20250528,115,Cs0.05MA0.05FA0.90PbI3.0,1.6,MACl,15.0,m-F-PEACl,2.0,,,Me-4PACz,0.189,DMACPA,0.126,4-ABnP,0.016,3000.0,30.0,100.0,10.0,1000,5,5500,30,10,150,110,15,PEAI,1.0,PDADI,0.5,,,,,4900.0,30.0,8.0,130.0,100.0,5.0,52.8398,60.8475,1.15097,75.4489,408,CH2,20250528_合并结果.csv,
44051,20250528,115,Cs0.05MA0.05FA0.90PbI3.0,1.6,MACl,15.0,m-F-PEACl,2.0,,,Me-4PACz,0.189,DMACPA,0.126,4-ABnP,0.016,3000.0,30.0,100.0,10.0,1000,5,5500,30,10,150,110,15,PEAI,1.0,PDADI,0.5,,,,,4900.0,30.0,8.0,130.0,100.0,5.0,49.132,56.9115,1.13727,75.9101,408,CH3,20250528_合并结果.csv,
44052,20250528,115,Cs0.05MA0.05FA0.90PbI3.0,1.6,MACl,15.0,m-F-PEACl,2.0,,,Me-4PACz,0.189,DMACPA,0.126,4-ABnP,0.016,3000.0,30.0,100.0,10.0,1000,5,5500,30,10,150,110,15,PEAI,1.0,PDADI,0.5,,,,,4900.0,30.0,8.0,130.0,100.0,5.0,3.64765,24.5848,0.423361,35.0458,408,CH4,20250528_合并结果.csv,
44053,20250528,115,Cs0.05MA0.05FA0.90PbI3.0,1.6,MACl,15.0,m-F-PEACl,2.0,,,Me-4PACz,0.189,DMACPA,0.126,4-ABnP,0.016,3000.0,30.0,100.0,10.0,1000,5,5500,30,10,150,110,15,PEAI,1.0,PDADI,0.5,,,,,4900.0,30.0,8.0,130.0,100.0,5.0,50.5327,55.2281,1.18781,77.0312,409,CH1,20250528_合并结果.csv,
44054,20250528,115,Cs0.05MA0.05FA0.90PbI3.0,1.6,MACl,15.0,m-F-PEACl,2.0,,,Me-4PACz,0.189,DMACPA,0.126,4-ABnP,0.016,3000.0,30.0,100.0,10.0,1000,5,5500,30,10,150,110,15,PEAI,1.0,PDADI,0.5,,,,,4900.0,30.0,8.0,130.0,100.0,5.0,61.7597,67.0069,1.17666,78.3314,409,CH2,20250528_合并结果.csv,
44055,20250528,115,Cs0.05MA0.05FA0.90PbI3.0,1.6,MACl,15.0,m-F-PEACl,2.0,,,Me-4PACz,0.189,DMACPA,0.126,4-ABnP,0.016,3000.0,30.0,100.0,10.0,1000,5,5500,30,10,150,110,15,PEAI,1.0,PDADI,0.5,,,,,4900.0,30.0,8.0,130.0,100.0,5.0,55.3932,60.1637,1.16757,78.857,409,CH3,20250528_合并结果.csv,
44056,20250528,115,Cs0.05MA0.05FA0.90PbI3.0,1.6,MACl,15.0,m-F-PEACl,2.0,,,Me-4PACz,0.189,DMACPA,0.126,4-ABnP,0.016,3000.0,30.0,100.0,10.0,1000,5,5500,30,10,150,110,15,PEAI,1.0,PDADI,0.5,,,,,4900.0,30.0,8.0,130.0,100.0,5.0,8.8036,27.6064,0.903647,35.29,409,CH4,20250528_合并结果.csv,
44057,20250528,115,Cs0.05MA0.05FA0.90PbI3.0,1.6,MACl,15.0,m-F-PEACl,2.0,,,Me-4PACz,0.189,DMACPA,0.126,4-ABnP,0.016,3000.0,30.0,100.0,10.0,1000,5,5500,30,10,150,110,15,PEAI,1.0,PDADI,0.5,,,,,4900.0,30.0,8.0,130.0,100.0,5.0,3.23482,25.1203,0.202764,63.5088,410,CH1,20250528_合并结果.csv,
44058,20250528,115,Cs0.05MA0.05FA0.90PbI3.0,1.6,MACl,15.0,m-F-PEACl,2.0,,,Me-4PACz,0.189,DMACPA,0.126,4-ABnP,0.016,3000.0,30.0,100.0,10.0,1000,5,5500,30,10,150,110,15,PEAI,1.0,PDADI,0.5,,,,,4900.0,30.0,8.0,130.0,100.0,5.0,7.58974,24.9978,0.395043,76.8566,410,CH2,20250528_合并结果.csv,
44059,20250528,115,Cs0.05MA0.05FA0.90PbI3.0,1.6,MACl,15.0,m-F-PEACl,2.0,,,Me-4PACz,0.189,DMACPA,0.126,4-ABnP,0.016,3000.0,30.0,100.0,10.0,1000,5,5500,30,10,150,110,15,PEAI,1.0,PDADI,0.5,,,,,4900.0,30.0,8.0,130.0,100.0,5.0,11.4701,25.2984,0.616934,73.4911,410,CH3,20250528_合并结果.csv,
44060,20250528,115,Cs0.05MA0.05FA0.90PbI3.0,1.6,MACl,15.0,m-F-PEACl,2.0,,,Me-4PACz,0.189,DMACPA,0.126,4-ABnP,0.016,3000.0,30.0,100.0,10.0,1000,5,5500,30,10,150,110,15,PEAI,1.0,PDADI,0.5,,,,,4900.0,30.0,8.0,130.0,100.0,5.0,14.9021,25.7581,0.951117,60.8275,410,CH4,20250528_合并结果.csv,
44061,20250528,115,Cs0.05MA0.05FA0.90PbI3.0,1.6,MACl,15.0,m-F-PEACl,2.0,,,Me-4PACz,0.189,DMACPA,0.126,4-ABnP,0.016,3000.0,30.0,100.0,10.0,1000,5,5500,30,10,150,110,15,PEAI,1.0,PDADI,0.5,,,,,4900.0,30.0,8.0,130.0,100.0,5.0,10.3938,27.1295,0.443245,86.4348,411,CH1,20250528_合并结果.csv,
44062,20250528,115,Cs0.05MA0.05FA0.90PbI3.0,1.6,MACl,15.0,m-F-PEACl,2.0,,,Me-4PACz,0.189,DMACPA,0.126,4-ABnP,0.016,3000.0,30.0,100.0,10.0,1000,5,5500,30,10,150,110,15,PEAI,1.0,PDADI,0.5,,,,,4900.0,30.0,8.0,130.0,100.0,5.0,19.6312,26.4149,0.877731,84.6713,411,CH2,20250528_合并结果.csv,
44063,20250528,115,Cs0.05MA0.05FA0.90PbI3.0,1.6,MACl,15.0,m-F-PEACl,2.0,,,Me-4PACz,0.189,DMACPA,0.126,4-ABnP,0.016,3000.0,30.0,100.0,10.0,1000,5,5500,30,10,150,110,15,PEAI,1.0,PDADI,0.5,,,,,4900.0,30.0,8.0,130.0,100.0,5.0,20.5368,26.8803,0.936767,81.5582,411,CH3,20250528_合并结果.csv,
44064,20250528,115,Cs0.05MA0.05FA0.90PbI3.0,1.6,MACl,15.0,m-F-PEACl,2.0,,,Me-4PACz,0.189,DMACPA,0.126,4-ABnP,0.016,3000.0,30.0,100.0,10.0,1000,5,5500,30,10,150,110,15,PEAI,1.0,PDADI,0.5,,,,,4900.0,30.0,8.0,130.0,100.0,5.0,18.1334,27.6131,1.06647,61.5769,411,CH4,20250528_合并结果.csv,
44065,20250528,115,Cs0.05MA0.05FA0.90PbI3.0,1.6,MACl,15.0,m-F-PEACl,2.0,,,Me-4PACz,0.189,DMACPA,0.126,4-ABnP,0.016,3000.0,30.0,100.0,10.0,1000,5,5500,30,10,150,110,15,PEAI,1.0,PDADI,0.5,,,,,4900.0,30.0,8.0,130.0,100.0,5.0,0.642158,24.9551,0.0624822,41.1837,412,CH1,20250528_合并结果.csv,
44066,20250528,115,Cs0.05MA0.05FA0.90PbI3.0,1.6,MACl,15.0,m-F-PEACl,2.0,,,Me-4PACz,0.189,DMACPA,0.126,4-ABnP,0.016,3000.0,30.0,100.0,10.0,1000,5,5500,30,10,150,110,15,PEAI,1.0,PDADI,0.5,,,,,4900.0,30.0,8.0,130.0,100.0,5.0,0.579183,24.9909,0.0594408,38.9897,412,CH2,20250528_合并结果.csv,
44067,20250528,115,Cs0.05MA0.05FA0.90PbI3.0,1.6,MACl,15.0,m-F-PEACl,2.0,,,Me-4PACz,0.189,DMACPA,0.126,4-ABnP,0.016,3000.0,30.0,100.0,10.0,1000,5,5500,30,10,150,110,15,PEAI,1.0,PDADI,0.5,,,,,4900.0,30.0,8.0,130.0,100.0,5.0,0.405011,24.0061,0.0499574,33.7711,412,CH3,20250528_合并结果.csv,
44068,20250528,115,Cs0.05MA0.05FA0.90PbI3.0,1.6,MACl,15.0,m-F-PEACl,2.0,,,Me-4PACz,0.189,DMACPA,0.126,4-ABnP,0.016,3000.0,30.0,100.0,10.0,1000,5,5500,30,10,150,110,15,PEAI,1.0,PDADI,0.5,,,,,4900.0,30.0,8.0,130.0,100.0,5.0,0.246989,24.0088,0.032981,31.1921,412,CH4,20250528_合并结果.csv,
44069,20250528,115,Cs0.05MA0.05FA0.90PbI3.0,1.6,MACl,15.0,m-F-PEACl,2.0,,,Me-4PACz,0.189,DMACPA,0.126,4-ABnP,0.016,3000.0,30.0,100.0,10.0,1000,5,5500,30,10,150,110,15,PEAI,1.0,PDADI,0.5,,,,,4900.0,30.0,8.0,130.0,100.0,5.0,0.820518,24.7245,0.0670663,49.483,413,CH1,20250528_合并结果.csv,
44070,20250528,115,Cs0.05MA0.05FA0.90PbI3.0,1.6,MACl,15.0,m-F-PEACl,2.0,,,Me-4PACz,0.189,DMACPA,0.126,4-ABnP,0.016,3000.0,30.0,100.0,10.0,1000,5,5500,30,10,150,110,15,PEAI,1.0,PDADI,0.5,,,,,4900.0,30.0,8.0,130.0,100.0,5.0,0.818278,24.8534,0.064968,50.6775,413,CH2,20250528_合并结果.csv,
