Repository: MI-Materials-Intelligence/Recipe-Language-Model

# Learning Layer

## Overview

In the learning layer, the formulas and parameters are encoded and then tokenised into recipes as inputs. Through atomic skills of data extraction, cleaning, and matching, these data are organised into standardised datasets, providing the basis for RLM training and iterative recipe refinement.

Key Atomic Skills:
- **Cleaning**: Preprocessing and outlier cleaning
- **Matching**: Matching data pairs based on variables
- **Extraction**: Data extraction from robotic boxes

File: seven_ai_layers_robotics/learning/data/data50764_from_db.csv (part 212 of 253)
No,date,rank,Formula PVK,Concentration PVK,Formula Additive 1,Concentration Additive 1,Formula Additive 2,Concentration Additive 2,Formula Additive 3,Concentration Additive 3,Formula SAM 1,Concentration SAM 1,Formula SAM 2,Concentration SAM 2,Formula SAM 3,Concentration SAM 3,Spin Coating Speed SAM,Spin Coating Time SAM,Annealed Temperature SAM,Annealed Time SAM,Spin Coating Speed PVK 1,Spin Coating Time PVK 1,Spin Coating Speed PVK 2,Spin Coating Time PVK 2,Antisolvent Dropping Timing,Antisolvent Volume,Annealed Temperature PVK,Annealed Time PVK,Formula Passivator 1,Concentration Passivator 1,Formula Passivator 2,Concentration Passivator 2,Formula Passivator 3,Concentration Passivator 3,Formula Passivator 4,Concentration Passivator 4,Spin Coating Speed Passivator,Spin Coating Time Passivator,Passivator Dropping Timing,Passivator Volume,Annealed Temperature Passivator,Annealed Time Passivator,PCE,FF,Voc,Jsc,Product,Channel,From,upload_time
44071,20250528,115,Cs0.05MA0.05FA0.90PbI3.0,1.6,MACl,15.0,m-F-PEACl,2.0,,,Me-4PACz,0.189,DMACPA,0.126,4-ABnP,0.016,3000.0,30.0,100.0,10.0,1000,5,5500,30,10,150,110,15,PEAI,1.0,PDADI,0.5,,,,,4900.0,30.0,8.0,130.0,100.0,5.0,0.693365,24.8099,0.0551815,50.6458,413,CH3,20250528_合并结果.csv,
44072,20250528,115,Cs0.05MA0.05FA0.90PbI3.0,1.6,MACl,15.0,m-F-PEACl,2.0,,,Me-4PACz,0.189,DMACPA,0.126,4-ABnP,0.016,3000.0,30.0,100.0,10.0,1000,5,5500,30,10,150,110,15,PEAI,1.0,PDADI,0.5,,,,,4900.0,30.0,8.0,130.0,100.0,5.0,0.325203,24.8497,0.0368755,35.4892,413,CH4,20250528_合并结果.csv,
44073,20250528,115,Cs0.05MA0.05FA0.90PbI3.0,1.6,MACl,15.0,m-F-PEACl,2.0,,,Me-4PACz,0.189,DMACPA,0.126,4-ABnP,0.016,3000.0,30.0,100.0,10.0,1000,5,5500,30,10,150,110,15,PEAI,1.0,PDADI,0.5,,,,,4900.0,30.0,8.0,130.0,100.0,5.0,2.66e-05,0.0990039,0.0042993,6.24771,414,CH1,20250528_合并结果.csv,
44074,20250528,115,Cs0.05MA0.05FA0.90PbI3.0,1.6,MACl,15.0,m-F-PEACl,2.0,,,Me-4PACz,0.189,DMACPA,0.126,4-ABnP,0.016,3000.0,30.0,100.0,10.0,1000,5,5500,30,10,150,110,15,PEAI,1.0,PDADI,0.5,,,,,4900.0,30.0,8.0,130.0,100.0,5.0,0.0,0.0,-0.00142998,-1.18762,414,CH2,20250528_合并结果.csv,
44075,20250528,115,Cs0.05MA0.05FA0.90PbI3.0,1.6,MACl,15.0,m-F-PEACl,2.0,,,Me-4PACz,0.189,DMACPA,0.126,4-ABnP,0.016,3000.0,30.0,100.0,10.0,1000,5,5500,30,10,150,110,15,PEAI,1.0,PDADI,0.5,,,,,4900.0,30.0,8.0,130.0,100.0,5.0,15.1908,55.2368,1.0701,25.6995,414,CH3,20250528_合并结果.csv,
44076,20250528,115,Cs0.05MA0.05FA0.90PbI3.0,1.6,MACl,15.0,m-F-PEACl,2.0,,,Me-4PACz,0.189,DMACPA,0.126,4-ABnP,0.016,3000.0,30.0,100.0,10.0,1000,5,5500,30,10,150,110,15,PEAI,1.0,PDADI,0.5,,,,,4900.0,30.0,8.0,130.0,100.0,5.0,13.7131,52.1283,1.02805,25.5885,414,CH4,20250528_合并结果.csv,
44077,20250528,115,Cs0.05MA0.05FA0.90PbI3.0,1.6,MACl,15.0,m-F-PEACl,2.0,,,Me-4PACz,0.189,DMACPA,0.126,4-ABnP,0.016,3000.0,30.0,100.0,10.0,1000,5,5500,30,10,150,110,15,PEAI,1.0,PDADI,0.5,,,,,4900.0,30.0,8.0,130.0,100.0,5.0,1.53e-05,0.0176758,0.00775449,11.1327,415,CH1,20250528_合并结果.csv,
44078,20250528,115,Cs0.05MA0.05FA0.90PbI3.0,1.6,MACl,15.0,m-F-PEACl,2.0,,,Me-4PACz,0.189,DMACPA,0.126,4-ABnP,0.016,3000.0,30.0,100.0,10.0,1000,5,5500,30,10,150,110,15,PEAI,1.0,PDADI,0.5,,,,,4900.0,30.0,8.0,130.0,100.0,5.0,0.0,0.0,-0.00286138,-2.13704,415,CH2,20250528_合并结果.csv,
44079,20250528,115,Cs0.05MA0.05FA0.90PbI3.0,1.6,MACl,15.0,m-F-PEACl,2.0,,,Me-4PACz,0.189,DMACPA,0.126,4-ABnP,0.016,3000.0,30.0,100.0,10.0,1000,5,5500,30,10,150,110,15,PEAI,1.0,PDADI,0.5,,,,,4900.0,30.0,8.0,130.0,100.0,5.0,14.8393,55.5532,1.03081,25.9135,415,CH3,20250528_合并结果.csv,
44080,20250528,115,Cs0.05MA0.05FA0.90PbI3.0,1.6,MACl,15.0,m-F-PEACl,2.0,,,Me-4PACz,0.189,DMACPA,0.126,4-ABnP,0.016,3000.0,30.0,100.0,10.0,1000,5,5500,30,10,150,110,15,PEAI,1.0,PDADI,0.5,,,,,4900.0,30.0,8.0,130.0,100.0,5.0,16.9332,62.2729,1.05408,25.7969,415,CH4,20250528_合并结果.csv,
44081,20250528,115,Cs0.05MA0.05FA0.90PbI3.0,1.6,MACl,15.0,m-F-PEACl,2.0,,,Me-4PACz,0.189,DMACPA,0.126,4-ABnP,0.016,3000.0,30.0,100.0,10.0,1000,5,5500,30,10,150,110,15,PEAI,1.0,PDADI,0.5,,,,,4900.0,30.0,8.0,130.0,100.0,5.0,3.18956,26.5053,0.489596,24.5788,416,CH1,20250528_合并结果.csv,
44082,20250528,115,Cs0.05MA0.05FA0.90PbI3.0,1.6,MACl,15.0,m-F-PEACl,2.0,,,Me-4PACz,0.189,DMACPA,0.126,4-ABnP,0.016,3000.0,30.0,100.0,10.0,1000,5,5500,30,10,150,110,15,PEAI,1.0,PDADI,0.5,,,,,4900.0,30.0,8.0,130.0,100.0,5.0,23.4687,79.1003,1.16887,25.3831,416,CH2,20250528_合并结果.csv,
44083,20250528,115,Cs0.05MA0.05FA0.90PbI3.0,1.6,MACl,15.0,m-F-PEACl,2.0,,,Me-4PACz,0.189,DMACPA,0.126,4-ABnP,0.016,3000.0,30.0,100.0,10.0,1000,5,5500,30,10,150,110,15,PEAI,1.0,PDADI,0.5,,,,,4900.0,30.0,8.0,130.0,100.0,5.0,21.3358,73.4806,1.15161,25.2134,416,CH3,20250528_合并结果.csv,
44084,20250528,115,Cs0.05MA0.05FA0.90PbI3.0,1.6,MACl,15.0,m-F-PEACl,2.0,,,Me-4PACz,0.189,DMACPA,0.126,4-ABnP,0.016,3000.0,30.0,100.0,10.0,1000,5,5500,30,10,150,110,15,PEAI,1.0,PDADI,0.5,,,,,4900.0,30.0,8.0,130.0,100.0,5.0,22.0548,76.7036,1.14665,25.0759,416,CH4,20250528_合并结果.csv,
44085,20250528,115,Cs0.05MA0.05FA0.90PbI3.0,1.6,MACl,15.0,m-F-PEACl,2.0,,,Me-4PACz,0.189,DMACPA,0.126,4-ABnP,0.016,3000.0,30.0,100.0,10.0,1000,5,5500,30,10,150,110,15,PEAI,1.0,PDADI,0.5,,,,,4900.0,30.0,8.0,130.0,100.0,5.0,5.06435,30.2092,0.657779,25.4861,417,CH1,20250528_合并结果.csv,
44086,20250528,115,Cs0.05MA0.05FA0.90PbI3.0,1.6,MACl,15.0,m-F-PEACl,2.0,,,Me-4PACz,0.189,DMACPA,0.126,4-ABnP,0.016,3000.0,30.0,100.0,10.0,1000,5,5500,30,10,150,110,15,PEAI,1.0,PDADI,0.5,,,,,4900.0,30.0,8.0,130.0,100.0,5.0,23.8471,78.0269,1.17675,25.9722,417,CH2,20250528_合并结果.csv,
44087,20250528,115,Cs0.05MA0.05FA0.90PbI3.0,1.6,MACl,15.0,m-F-PEACl,2.0,,,Me-4PACz,0.189,DMACPA,0.126,4-ABnP,0.016,3000.0,30.0,100.0,10.0,1000,5,5500,30,10,150,110,15,PEAI,1.0,PDADI,0.5,,,,,4900.0,30.0,8.0,130.0,100.0,5.0,22.363,73.9491,1.16121,26.0427,417,CH3,20250528_合并结果.csv,
44088,20250528,115,Cs0.05MA0.05FA0.90PbI3.0,1.6,MACl,15.0,m-F-PEACl,2.0,,,Me-4PACz,0.189,DMACPA,0.126,4-ABnP,0.016,3000.0,30.0,100.0,10.0,1000,5,5500,30,10,150,110,15,PEAI,1.0,PDADI,0.5,,,,,4900.0,30.0,8.0,130.0,100.0,5.0,23.6081,78.5019,1.15853,25.9582,417,CH4,20250528_合并结果.csv,
44089,20250528,115,Cs0.05MA0.1FA0.85PbI3.0,1.73,MACl,14.6,PEAI,0.517,,,Me-4PACz,0.189,DMACPA,0.126,4-ABnP,0.016,3000.0,30.0,100.0,10.0,1000,10,5000,40,10,160,110,25,PEAI,1.0,PDADI,0.5,,,,,4900.0,30.0,8.0,130.0,100.0,5.0,22.9407,80.2792,1.1614,24.6049,418,CH1,20250528_合并结果.csv,
44090,20250528,115,Cs0.05MA0.1FA0.85PbI3.0,1.73,MACl,14.6,PEAI,0.517,,,Me-4PACz,0.189,DMACPA,0.126,4-ABnP,0.016,3000.0,30.0,100.0,10.0,1000,10,5000,40,10,160,110,25,PEAI,1.0,PDADI,0.5,,,,,4900.0,30.0,8.0,130.0,100.0,5.0,22.455,61.7349,1.15472,31.4997,418,CH2,20250528_合并结果.csv,
44091,20250528,115,Cs0.05MA0.1FA0.85PbI3.0,1.73,MACl,14.6,PEAI,0.517,,,Me-4PACz,0.189,DMACPA,0.126,4-ABnP,0.016,3000.0,30.0,100.0,10.0,1000,10,5000,40,10,160,110,25,PEAI,1.0,PDADI,0.5,,,,,4900.0,30.0,8.0,130.0,100.0,5.0,22.6472,62.5051,1.14678,31.5951,418,CH3,20250528_合并结果.csv,
44092,20250528,115,Cs0.05MA0.1FA0.85PbI3.0,1.73,MACl,14.6,PEAI,0.517,,,Me-4PACz,0.189,DMACPA,0.126,4-ABnP,0.016,3000.0,30.0,100.0,10.0,1000,10,5000,40,10,160,110,25,PEAI,1.0,PDADI,0.5,,,,,4900.0,30.0,8.0,130.0,100.0,5.0,21.31,77.9222,1.13913,24.0077,418,CH4,20250528_合并结果.csv,
44093,20250528,115,Cs0.05MA0.1FA0.85PbI3.0,1.73,MACl,14.6,PEAI,0.517,,,Me-4PACz,0.189,DMACPA,0.126,4-ABnP,0.016,3000.0,30.0,100.0,10.0,1000,10,5000,40,10,160,110,25,PEAI,1.0,PDADI,0.5,,,,,4900.0,30.0,8.0,130.0,100.0,5.0,22.0778,75.638,1.15594,25.2512,419,CH1,20250528_合并结果.csv,
44094,20250528,115,Cs0.05MA0.1FA0.85PbI3.0,1.73,MACl,14.6,PEAI,0.517,,,Me-4PACz,0.189,DMACPA,0.126,4-ABnP,0.016,3000.0,30.0,100.0,10.0,1000,10,5000,40,10,160,110,25,PEAI,1.0,PDADI,0.5,,,,,4900.0,30.0,8.0,130.0,100.0,5.0,22.379,61.7608,1.14639,31.6079,419,CH2,20250528_合并结果.csv,
44095,20250528,115,Cs0.05MA0.1FA0.85PbI3.0,1.73,MACl,14.6,PEAI,0.517,,,Me-4PACz,0.189,DMACPA,0.126,4-ABnP,0.016,3000.0,30.0,100.0,10.0,1000,10,5000,40,10,160,110,25,PEAI,1.0,PDADI,0.5,,,,,4900.0,30.0,8.0,130.0,100.0,5.0,22.8106,63.3384,1.13633,31.6932,419,CH3,20250528_合并结果.csv,
44096,20250528,115,Cs0.05MA0.1FA0.85PbI3.0,1.73,MACl,14.6,PEAI,0.517,,,Me-4PACz,0.189,DMACPA,0.126,4-ABnP,0.016,3000.0,30.0,100.0,10.0,1000,10,5000,40,10,160,110,25,PEAI,1.0,PDADI,0.5,,,,,4900.0,30.0,8.0,130.0,100.0,5.0,22.1262,77.6548,1.13544,25.0943,419,CH4,20250528_合并结果.csv,
44097,20250528,115,Cs0.05MA0.1FA0.85PbI3.0,1.73,MACl,14.6,PEAI,0.517,,,Me-4PACz,0.189,DMACPA,0.126,4-ABnP,0.016,3000.0,30.0,100.0,10.0,1000,10,5000,40,10,160,110,25,PEAI,1.0,PDADI,0.5,,,,,4900.0,30.0,8.0,130.0,100.0,5.0,0.175736,24.7661,0.0442274,16.0439,420,CH1,20250528_合并结果.csv,
44098,20250528,115,Cs0.05MA0.1FA0.85PbI3.0,1.73,MACl,14.6,PEAI,0.517,,,Me-4PACz,0.189,DMACPA,0.126,4-ABnP,0.016,3000.0,30.0,100.0,10.0,1000,10,5000,40,10,160,110,25,PEAI,1.0,PDADI,0.5,,,,,4900.0,30.0,8.0,130.0,100.0,5.0,0.0274626,20.471,0.0143528,9.34688,420,CH2,20250528_合并结果.csv,
44099,20250528,115,Cs0.05MA0.1FA0.85PbI3.0,1.73,MACl,14.6,PEAI,0.517,,,Me-4PACz,0.189,DMACPA,0.126,4-ABnP,0.016,3000.0,30.0,100.0,10.0,1000,10,5000,40,10,160,110,25,PEAI,1.0,PDADI,0.5,,,,,4900.0,30.0,8.0,130.0,100.0,5.0,1.66e-06,0.0970428,0.00134995,1.26984,420,CH3,20250528_合并结果.csv,
44100,20250528,115,Cs0.05MA0.1FA0.85PbI3.0,1.73,MACl,14.6,PEAI,0.517,,,Me-4PACz,0.189,DMACPA,0.126,4-ABnP,0.016,3000.0,30.0,100.0,10.0,1000,10,5000,40,10,160,110,25,PEAI,1.0,PDADI,0.5,,,,,4900.0,30.0,8.0,130.0,100.0,5.0,20.8656,79.6927,1.14335,22.8999,420,CH4,20250528_合并结果.csv,
44101,20250528,115,Cs0.05MA0.1FA0.85PbI3.0,1.73,MACl,14.6,PEAI,0.517,,,Me-4PACz,0.189,DMACPA,0.126,4-ABnP,0.016,3000.0,30.0,100.0,10.0,1000,10,5000,40,10,160,110,25,PEAI,1.0,PDADI,0.5,,,,,4900.0,30.0,8.0,130.0,100.0,5.0,0.174342,24.4036,0.0473767,15.0794,421,CH1,20250528_合并结果.csv,
44102,20250528,115,Cs0.05MA0.1FA0.85PbI3.0,1.73,MACl,14.6,PEAI,0.517,,,Me-4PACz,0.189,DMACPA,0.126,4-ABnP,0.016,3000.0,30.0,100.0,10.0,1000,10,5000,40,10,160,110,25,PEAI,1.0,PDADI,0.5,,,,,4900.0,30.0,8.0,130.0,100.0,5.0,0.0453738,2.74969,0.144444,11.4241,421,CH2,20250528_合并结果.csv,
44103,20250528,115,Cs0.05MA0.1FA0.85PbI3.0,1.73,MACl,14.6,PEAI,0.517,,,Me-4PACz,0.189,DMACPA,0.126,4-ABnP,0.016,3000.0,30.0,100.0,10.0,1000,10,5000,40,10,160,110,25,PEAI,1.0,PDADI,0.5,,,,,4900.0,30.0,8.0,130.0,100.0,5.0,8.32e-05,12.8004,0.000783999,0.82859,421,CH3,20250528_合并结果.csv,
44104,20250528,115,Cs0.05MA0.1FA0.85PbI3.0,1.73,MACl,14.6,PEAI,0.517,,,Me-4PACz,0.189,DMACPA,0.126,4-ABnP,0.016,3000.0,30.0,100.0,10.0,1000,10,5000,40,10,160,110,25,PEAI,1.0,PDADI,0.5,,,,,4900.0,30.0,8.0,130.0,100.0,5.0,21.6772,78.563,1.13555,24.2984,421,CH4,20250528_合并结果.csv,
44105,20250528,115,Cs0.05MA0.1FA0.85PbI3.0,1.73,MACl,14.6,PEAI,0.517,,,Me-4PACz,0.189,DMACPA,0.126,4-ABnP,0.016,3000.0,30.0,100.0,10.0,1000,10,5000,40,10,160,110,25,PEAI,1.0,PDADI,0.5,,,,,4900.0,30.0,8.0,130.0,100.0,5.0,2.43e-05,0.0192325,0.00759149,16.6642,422,CH1,20250528_合并结果.csv,
44106,20250528,115,Cs0.05MA0.1FA0.85PbI3.0,1.73,MACl,14.6,PEAI,0.517,,,Me-4PACz,0.189,DMACPA,0.126,4-ABnP,0.016,3000.0,30.0,100.0,10.0,1000,10,5000,40,10,160,110,25,PEAI,1.0,PDADI,0.5,,,,,4900.0,30.0,8.0,130.0,100.0,5.0,0.00410662,1.04515,0.0102353,38.3889,422,CH2,20250528_合并结果.csv,
44107,20250528,115,Cs0.05MA0.1FA0.85PbI3.0,1.73,MACl,14.6,PEAI,0.517,,,Me-4PACz,0.189,DMACPA,0.126,4-ABnP,0.016,3000.0,30.0,100.0,10.0,1000,10,5000,40,10,160,110,25,PEAI,1.0,PDADI,0.5,,,,,4900.0,30.0,8.0,130.0,100.0,5.0,0.0179079,4.36887,0.0105007,39.0355,422,CH3,20250528_合并结果.csv,
44108,20250528,115,Cs0.05MA0.1FA0.85PbI3.0,1.73,MACl,14.6,PEAI,0.517,,,Me-4PACz,0.189,DMACPA,0.126,4-ABnP,0.016,3000.0,30.0,100.0,10.0,1000,10,5000,40,10,160,110,25,PEAI,1.0,PDADI,0.5,,,,,4900.0,30.0,8.0,130.0,100.0,5.0,2.39e-05,0.0147631,0.00968831,16.6915,422,CH4,20250528_合并结果.csv,
44109,20250528,115,Cs0.05MA0.1FA0.85PbI3.0,1.73,MACl,14.6,PEAI,0.517,,,Me-4PACz,0.189,DMACPA,0.126,4-ABnP,0.016,3000.0,30.0,100.0,10.0,1000,10,5000,40,10,160,110,25,PEAI,1.0,PDADI,0.5,,,,,4900.0,30.0,8.0,130.0,100.0,5.0,7.17e-05,0.0334374,0.00623684,34.382,423,CH1,20250528_合并结果.csv,
44110,20250528,115,Cs0.05MA0.1FA0.85PbI3.0,1.73,MACl,14.6,PEAI,0.517,,,Me-4PACz,0.189,DMACPA,0.126,4-ABnP,0.016,3000.0,30.0,100.0,10.0,1000,10,5000,40,10,160,110,25,PEAI,1.0,PDADI,0.5,,,,,4900.0,30.0,8.0,130.0,100.0,5.0,0.00499159,1.95754,0.0103672,24.5961,423,CH2,20250528_合并结果.csv,
44111,20250528,115,Cs0.05MA0.1FA0.85PbI3.0,1.73,MACl,14.6,PEAI,0.517,,,Me-4PACz,0.189,DMACPA,0.126,4-ABnP,0.016,3000.0,30.0,100.0,10.0,1000,10,5000,40,10,160,110,25,PEAI,1.0,PDADI,0.5,,,,,4900.0,30.0,8.0,130.0,100.0,5.0,0.027918,6.35192,0.0107746,40.7923,423,CH3,20250528_合并结果.csv,
44112,20250528,115,Cs0.05MA0.1FA0.85PbI3.0,1.73,MACl,14.6,PEAI,0.517,,,Me-4PACz,0.189,DMACPA,0.126,4-ABnP,0.016,3000.0,30.0,100.0,10.0,1000,10,5000,40,10,160,110,25,PEAI,1.0,PDADI,0.5,,,,,4900.0,30.0,8.0,130.0,100.0,5.0,7.18e-05,0.0189949,0.0098826,38.2528,423,CH4,20250528_合并结果.csv,
44113,20250528,115,Cs0.05MA0.1FA0.85PbI3.0,1.73,MACl,14.6,PEAI,0.517,,,Me-4PACz,0.189,DMACPA,0.126,4-ABnP,0.016,3000.0,30.0,100.0,10.0,1000,10,5000,40,10,160,110,25,PEAI,1.0,PDADI,0.5,,,,,4900.0,30.0,8.0,130.0,100.0,5.0,1.61e-05,0.163253,0.00231398,4.25296,424,CH1,20250528_合并结果.csv,
44114,20250528,115,Cs0.05MA0.1FA0.85PbI3.0,1.73,MACl,14.6,PEAI,0.517,,,Me-4PACz,0.189,DMACPA,0.126,4-ABnP,0.016,3000.0,30.0,100.0,10.0,1000,10,5000,40,10,160,110,25,PEAI,1.0,PDADI,0.5,,,,,4900.0,30.0,8.0,130.0,100.0,5.0,0.000271535,1.88792,0.00185101,7.77023,424,CH2,20250528_合并结果.csv,
44115,20250528,115,Cs0.05MA0.1FA0.85PbI3.0,1.73,MACl,14.6,PEAI,0.517,,,Me-4PACz,0.189,DMACPA,0.126,4-ABnP,0.016,3000.0,30.0,100.0,10.0,1000,10,5000,40,10,160,110,25,PEAI,1.0,PDADI,0.5,,,,,4900.0,30.0,8.0,130.0,100.0,5.0,1.89e-05,0.0556866,0.00267433,12.6689,424,CH3,20250528_合并结果.csv,
44116,20250528,115,Cs0.05MA0.1FA0.85PbI3.0,1.73,MACl,14.6,PEAI,0.517,,,Me-4PACz,0.189,DMACPA,0.126,4-ABnP,0.016,3000.0,30.0,100.0,10.0,1000,10,5000,40,10,160,110,25,PEAI,1.0,PDADI,0.5,,,,,4900.0,30.0,8.0,130.0,100.0,5.0,2.01e-05,0.0425061,0.00322376,14.6815,424,CH4,20250528_合并结果.csv,
44117,20250528,115,Cs0.05MA0.1FA0.85PbI3.0,1.73,MACl,14.6,PEAI,0.517,,,Me-4PACz,0.189,DMACPA,0.126,4-ABnP,0.016,3000.0,30.0,100.0,10.0,1000,10,5000,40,10,160,110,25,PEAI,1.0,PDADI,0.5,,,,,4900.0,30.0,8.0,130.0,100.0,5.0,0.00023582,8.50827,0.00062323,4.44724,425,CH1,20250528_合并结果.csv,
44118,20250528,115,Cs0.05MA0.1FA0.85PbI3.0,1.73,MACl,14.6,PEAI,0.517,,,Me-4PACz,0.189,DMACPA,0.126,4-ABnP,0.016,3000.0,30.0,100.0,10.0,1000,10,5000,40,10,160,110,25,PEAI,1.0,PDADI,0.5,,,,,4900.0,30.0,8.0,130.0,100.0,5.0,0.000429108,11.7353,0.000670082,5.45687,425,CH2,20250528_合并结果.csv,
44119,20250528,115,Cs0.05MA0.1FA0.85PbI3.0,1.73,MACl,14.6,PEAI,0.517,,,Me-4PACz,0.189,DMACPA,0.126,4-ABnP,0.016,3000.0,30.0,100.0,10.0,1000,10,5000,40,10,160,110,25,PEAI,1.0,PDADI,0.5,,,,,4900.0,30.0,8.0,130.0,100.0,5.0,0.000428861,6.69869,0.00101915,6.28187,425,CH3,20250528_合并结果.csv,
44120,20250528,115,Cs0.05MA0.1FA0.85PbI3.0,1.73,MACl,14.6,PEAI,0.517,,,Me-4PACz,0.189,DMACPA,0.126,4-ABnP,0.016,3000.0,30.0,100.0,10.0,1000,10,5000,40,10,160,110,25,PEAI,1.0,PDADI,0.5,,,,,4900.0,30.0,8.0,130.0,100.0,5.0,1.86e-05,0.0828016,0.00176219,12.7746,425,CH4,20250528_合并结果.csv,
44121,20250528,115,Cs0.05MA0.1FA0.85PbI3.0,1.73,MACl,14.6,PEAI,0.517,,,Me-4PACz,0.189,DMACPA,0.126,4-ABnP,0.016,3000.0,30.0,100.0,10.0,1000,10,5000,40,10,160,110,25,PEAI,1.0,PDADI,0.5,,,,,4900.0,30.0,8.0,130.0,100.0,5.0,0.363508,24.5112,0.0692079,21.4286,426,CH1,20250528_合并结果.csv,
44122,20250528,115,Cs0.05MA0.1FA0.85PbI3.0,1.73,MACl,14.6,PEAI,0.517,,,Me-4PACz,0.189,DMACPA,0.126,4-ABnP,0.016,3000.0,30.0,100.0,10.0,1000,10,5000,40,10,160,110,25,PEAI,1.0,PDADI,0.5,,,,,4900.0,30.0,8.0,130.0,100.0,5.0,19.2085,64.3108,1.14605,26.0618,426,CH2,20250528_合并结果.csv,
44123,20250528,115,Cs0.05MA0.1FA0.85PbI3.0,1.73,MACl,14.6,PEAI,0.517,,,Me-4PACz,0.189,DMACPA,0.126,4-ABnP,0.016,3000.0,30.0,100.0,10.0,1000,10,5000,40,10,160,110,25,PEAI,1.0,PDADI,0.5,,,,,4900.0,30.0,8.0,130.0,100.0,5.0,21.5436,78.5187,1.1541,23.774,426,CH3,20250528_合并结果.csv,
44124,20250528,115,Cs0.05MA0.1FA0.85PbI3.0,1.73,MACl,14.6,PEAI,0.517,,,Me-4PACz,0.189,DMACPA,0.126,4-ABnP,0.016,3000.0,30.0,100.0,10.0,1000,10,5000,40,10,160,110,25,PEAI,1.0,PDADI,0.5,,,,,4900.0,30.0,8.0,130.0,100.0,5.0,4.33e-06,0.0484316,0.00338262,2.64146,426,CH4,20250528_合并结果.csv,
44125,20250528,115,Cs0.05MA0.1FA0.85PbI3.0,1.73,MACl,14.6,PEAI,0.517,,,Me-4PACz,0.189,DMACPA,0.126,4-ABnP,0.016,3000.0,30.0,100.0,10.0,1000,10,5000,40,10,160,110,25,PEAI,1.0,PDADI,0.5,,,,,4900.0,30.0,8.0,130.0,100.0,5.0,20.4192,70.2998,1.13736,25.5381,427,CH1,20250528_合并结果.csv,
44126,20250528,115,Cs0.05MA0.1FA0.85PbI3.0,1.73,MACl,14.6,PEAI,0.517,,,Me-4PACz,0.189,DMACPA,0.126,4-ABnP,0.016,3000.0,30.0,100.0,10.0,1000,10,5000,40,10,160,110,25,PEAI,1.0,PDADI,0.5,,,,,4900.0,30.0,8.0,130.0,100.0,5.0,19.3277,68.0684,1.1282,25.168,427,CH2,20250528_合并结果.csv,
44127,20250528,115,Cs0.05MA0.1FA0.85PbI3.0,1.73,MACl,14.6,PEAI,0.517,,,Me-4PACz,0.189,DMACPA,0.126,4-ABnP,0.016,3000.0,30.0,100.0,10.0,1000,10,5000,40,10,160,110,25,PEAI,1.0,PDADI,0.5,,,,,4900.0,30.0,8.0,130.0,100.0,5.0,21.0966,74.6954,1.12902,25.0159,427,CH3,20250528_合并结果.csv,
44128,20250528,115,Cs0.05MA0.1FA0.85PbI3.0,1.73,MACl,14.6,PEAI,0.517,,,Me-4PACz,0.189,DMACPA,0.126,4-ABnP,0.016,3000.0,30.0,100.0,10.0,1000,10,5000,40,10,160,110,25,PEAI,1.0,PDADI,0.5,,,,,4900.0,30.0,8.0,130.0,100.0,5.0,1.43e-05,0.0382804,0.00692599,5.37576,427,CH4,20250528_合并结果.csv,
44129,20250528,115,Cs0.05MA0.05FA0.90PbI3.0,1.6,MACl,15.0,m-F-PEACl,2.0,,,4PADCB,0.248,2PACz,0.083,,,3000.0,30.0,100.0,10.0,1000,5,5500,30,10,150,110,15,PEAI,1.0,PDADI,0.5,,,,,4900.0,30.0,8.0,130.0,100.0,5.0,4.47804,27.3528,0.652258,25.0996,428,CH1,20250528_合并结果.csv,
44130,20250528,115,Cs0.05MA0.05FA0.90PbI3.0,1.6,MACl,15.0,m-F-PEACl,2.0,,,4PADCB,0.248,2PACz,0.083,,,3000.0,30.0,100.0,10.0,1000,5,5500,30,10,150,110,15,PEAI,1.0,PDADI,0.5,,,,,4900.0,30.0,8.0,130.0,100.0,5.0,20.083,58.2137,1.16674,29.5686,428,CH2,20250528_合并结果.csv,
44131,20250528,115,Cs0.05MA0.05FA0.90PbI3.0,1.6,MACl,15.0,m-F-PEACl,2.0,,,4PADCB,0.248,2PACz,0.083,,,3000.0,30.0,100.0,10.0,1000,5,5500,30,10,150,110,15,PEAI,1.0,PDADI,0.5,,,,,4900.0,30.0,8.0,130.0,100.0,5.0,24.2351,50.9438,1.16617,40.7935,428,CH3,20250528_合并结果.csv,
44132,20250528,115,Cs0.05MA0.05FA0.90PbI3.0,1.6,MACl,15.0,m-F-PEACl,2.0,,,4PADCB,0.248,2PACz,0.083,,,3000.0,30.0,100.0,10.0,1000,5,5500,30,10,150,110,15,PEAI,1.0,PDADI,0.5,,,,,4900.0,30.0,8.0,130.0,100.0,5.0,22.9469,65.5282,1.15785,30.2442,428,CH4,20250528_合并结果.csv,
44133,20250528,115,Cs0.05MA0.05FA0.90PbI3.0,1.6,MACl,15.0,m-F-PEACl,2.0,,,4PADCB,0.248,2PACz,0.083,,,3000.0,30.0,100.0,10.0,1000,5,5500,30,10,150,110,15,PEAI,1.0,PDADI,0.5,,,,,4900.0,30.0,8.0,130.0,100.0,5.0,9.6586,37.8242,0.972566,26.2558,429,CH1,20250528_合并结果.csv,
44134,20250528,115,Cs0.05MA0.05FA0.90PbI3.0,1.6,MACl,15.0,m-F-PEACl,2.0,,,4PADCB,0.248,2PACz,0.083,,,3000.0,30.0,100.0,10.0,1000,5,5500,30,10,150,110,15,PEAI,1.0,PDADI,0.5,,,,,4900.0,30.0,8.0,130.0,100.0,5.0,22.663,61.9381,1.16934,31.291,429,CH2,20250528_合并结果.csv,
44135,20250528,115,Cs0.05MA0.05FA0.90PbI3.0,1.6,MACl,15.0,m-F-PEACl,2.0,,,4PADCB,0.248,2PACz,0.083,,,3000.0,30.0,100.0,10.0,1000,5,5500,30,10,150,110,15,PEAI,1.0,PDADI,0.5,,,,,4900.0,30.0,8.0,130.0,100.0,5.0,25.1793,60.8597,1.16809,35.4193,429,CH3,20250528_合并结果.csv,
44136,20250528,115,Cs0.05MA0.05FA0.90PbI3.0,1.6,MACl,15.0,m-F-PEACl,2.0,,,4PADCB,0.248,2PACz,0.083,,,3000.0,30.0,100.0,10.0,1000,5,5500,30,10,150,110,15,PEAI,1.0,PDADI,0.5,,,,,4900.0,30.0,8.0,130.0,100.0,5.0,23.8498,78.7806,1.16491,25.9879,429,CH4,20250528_合并结果.csv,
44137,20250528,115,Cs0.05MA0.05FA0.90PbI3.0,1.6,MACl,15.0,m-F-PEACl,2.0,,,4PADCB,0.248,2PACz,0.083,,,3000.0,30.0,100.0,10.0,1000,5,5500,30,10,150,110,15,PEAI,1.0,PDADI,0.5,,,,,4900.0,30.0,8.0,130.0,100.0,5.0,1.15e-06,0.0740903,0.00112545,1.38286,430,CH1,20250528_合并结果.csv,
44138,20250528,115,Cs0.05MA0.05FA0.90PbI3.0,1.6,MACl,15.0,m-F-PEACl,2.0,,,4PADCB,0.248,2PACz,0.083,,,3000.0,30.0,100.0,10.0,1000,5,5500,30,10,150,110,15,PEAI,1.0,PDADI,0.5,,,,,4900.0,30.0,8.0,130.0,100.0,5.0,2.75e-05,0.744268,0.00108906,3.39086,430,CH2,20250528_合并结果.csv,
44139,20250528,115,Cs0.05MA0.05FA0.90PbI3.0,1.6,MACl,15.0,m-F-PEACl,2.0,,,4PADCB,0.248,2PACz,0.083,,,3000.0,30.0,100.0,10.0,1000,5,5500,30,10,150,110,15,PEAI,1.0,PDADI,0.5,,,,,4900.0,30.0,8.0,130.0,100.0,5.0,0.664851,25.0439,0.114366,23.2127,430,CH3,20250528_合并结果.csv,
44140,20250528,115,Cs0.05MA0.05FA0.90PbI3.0,1.6,MACl,15.0,m-F-PEACl,2.0,,,4PADCB,0.248,2PACz,0.083,,,3000.0,30.0,100.0,10.0,1000,5,5500,30,10,150,110,15,PEAI,1.0,PDADI,0.5,,,,,4900.0,30.0,8.0,130.0,100.0,5.0,0.0552222,20.091,0.0150195,18.3002,430,CH4,20250528_合并结果.csv,
44141,20250528,115,Cs0.05MA0.05FA0.90PbI3.0,1.6,MACl,15.0,m-F-PEACl,2.0,,,4PADCB,0.248,2PACz,0.083,,,3000.0,30.0,100.0,10.0,1000,5,5500,30,10,150,110,15,PEAI,1.0,PDADI,0.5,,,,,4900.0,30.0,8.0,130.0,100.0,5.0,5.4e-05,0.934337,0.00128525,4.49869,431,CH1,20250528_合并结果.csv,
44142,20250528,115,Cs0.05MA0.05FA0.90PbI3.0,1.6,MACl,15.0,m-F-PEACl,2.0,,,4PADCB,0.248,2PACz,0.083,,,3000.0,30.0,100.0,10.0,1000,5,5500,30,10,150,110,15,PEAI,1.0,PDADI,0.5,,,,,4900.0,30.0,8.0,130.0,100.0,5.0,5.13e-05,2.59349,0.000665076,2.97658,431,CH2,20250528_合并结果.csv,
44143,20250528,115,Cs0.05MA0.05FA0.90PbI3.0,1.6,MACl,15.0,m-F-PEACl,2.0,,,4PADCB,0.248,2PACz,0.083,,,3000.0,30.0,100.0,10.0,1000,5,5500,30,10,150,110,15,PEAI,1.0,PDADI,0.5,,,,,4900.0,30.0,8.0,130.0,100.0,5.0,1.21597,25.0732,0.181272,26.7536,431,CH3,20250528_合并结果.csv,
44144,20250528,115,Cs0.05MA0.05FA0.90PbI3.0,1.6,MACl,15.0,m-F-PEACl,2.0,,,4PADCB,0.248,2PACz,0.083,,,3000.0,30.0,100.0,10.0,1000,5,5500,30,10,150,110,15,PEAI,1.0,PDADI,0.5,,,,,4900.0,30.0,8.0,130.0,100.0,5.0,0.203539,23.9272,0.0254378,33.4408,431,CH4,20250528_合并结果.csv,
44145,20250528,115,Cs0.05MA0.05FA0.90PbI3.0,1.6,MACl,15.0,m-F-PEACl,2.0,,,4PADCB,0.248,2PACz,0.083,,,3000.0,30.0,100.0,10.0,1000,5,5500,30,10,150,110,15,PEAI,1.0,PDADI,0.5,,,,,4900.0,30.0,8.0,130.0,100.0,5.0,22.8581,38.7798,1.14403,51.5225,432,CH1,20250528_合并结果.csv,
44146,20250528,115,Cs0.05MA0.05FA0.90PbI3.0,1.6,MACl,15.0,m-F-PEACl,2.0,,,4PADCB,0.248,2PACz,0.083,,,3000.0,30.0,100.0,10.0,1000,5,5500,30,10,150,110,15,PEAI,1.0,PDADI,0.5,,,,,4900.0,30.0,8.0,130.0,100.0,5.0,23.7189,34.7087,1.06809,63.9807,432,CH2,20250528_合并结果.csv,
44147,20250528,115,Cs0.05MA0.05FA0.90PbI3.0,1.6,MACl,15.0,m-F-PEACl,2.0,,,4PADCB,0.248,2PACz,0.083,,,3000.0,30.0,100.0,10.0,1000,5,5500,30,10,150,110,15,PEAI,1.0,PDADI,0.5,,,,,4900.0,30.0,8.0,130.0,100.0,5.0,21.0749,29.4276,0.87259,82.0729,432,CH3,20250528_合并结果.csv,
44148,20250528,115,Cs0.05MA0.05FA0.90PbI3.0,1.6,MACl,15.0,m-F-PEACl,2.0,,,4PADCB,0.248,2PACz,0.083,,,3000.0,30.0,100.0,10.0,1000,5,5500,30,10,150,110,15,PEAI,1.0,PDADI,0.5,,,,,4900.0,30.0,8.0,130.0,100.0,5.0,13.6506,26.0518,0.667971,78.4437,432,CH4,20250528_合并结果.csv,
44149,20250528,115,Cs0.05MA0.05FA0.90PbI3.0,1.6,MACl,15.0,m-F-PEACl,2.0,,,4PADCB,0.248,2PACz,0.083,,,3000.0,30.0,100.0,10.0,1000,5,5500,30,10,150,110,15,PEAI,1.0,PDADI,0.5,,,,,4900.0,30.0,8.0,130.0,100.0,5.0,29.9559,44.1779,1.16468,58.2197,433,CH1,20250528_合并结果.csv,
44150,20250528,115,Cs0.05MA0.05FA0.90PbI3.0,1.6,MACl,15.0,m-F-PEACl,2.0,,,4PADCB,0.248,2PACz,0.083,,,3000.0,30.0,100.0,10.0,1000,5,5500,30,10,150,110,15,PEAI,1.0,PDADI,0.5,,,,,4900.0,30.0,8.0,130.0,100.0,5.0,32.511,41.3356,1.12193,70.1036,433,CH2,20250528_合并结果.csv,
44151,20250528,115,Cs0.05MA0.05FA0.90PbI3.0,1.6,MACl,15.0,m-F-PEACl,2.0,,,4PADCB,0.248,2PACz,0.083,,,3000.0,30.0,100.0,10.0,1000,5,5500,30,10,150,110,15,PEAI,1.0,PDADI,0.5,,,,,4900.0,30.0,8.0,130.0,100.0,5.0,22.9514,29.3739,0.918511,85.0674,433,CH3,20250528_合并结果.csv,
44152,20250528,115,Cs0.05MA0.05FA0.90PbI3.0,1.6,MACl,15.0,m-F-PEACl,2.0,,,4PADCB,0.248,2PACz,0.083,,,3000.0,30.0,100.0,10.0,1000,5,5500,30,10,150,110,15,PEAI,1.0,PDADI,0.5,,,,,4900.0,30.0,8.0,130.0,100.0,5.0,15.4165,26.0999,0.731872,80.7073,433,CH4,20250528_合并结果.csv,
44153,20250528,115,Cs0.05MA0.05FA0.90PbI3.0,1.6,MACl,15.0,m-F-PEACl,2.0,,,4PADCB,0.248,2PACz,0.083,,,3000.0,30.0,100.0,10.0,1000,5,5500,30,10,150,110,15,PEAI,1.0,PDADI,0.5,,,,,4900.0,30.0,8.0,130.0,100.0,5.0,22.9535,80.5935,1.1829,24.0769,434,CH1,20250528_合并结果.csv,
44154,20250528,115,Cs0.05MA0.05FA0.90PbI3.0,1.6,MACl,15.0,m-F-PEACl,2.0,,,4PADCB,0.248,2PACz,0.083,,,3000.0,30.0,100.0,10.0,1000,5,5500,30,10,150,110,15,PEAI,1.0,PDADI,0.5,,,,,4900.0,30.0,8.0,130.0,100.0,5.0,22.1648,79.2775,1.17541,23.7861,434,CH2,20250528_合并结果.csv,
44155,20250528,115,Cs0.05MA0.05FA0.90PbI3.0,1.6,MACl,15.0,m-F-PEACl,2.0,,,4PADCB,0.248,2PACz,0.083,,,3000.0,30.0,100.0,10.0,1000,5,5500,30,10,150,110,15,PEAI,1.0,PDADI,0.5,,,,,4900.0,30.0,8.0,130.0,100.0,5.0,21.5861,78.604,1.16633,23.5455,434,CH3,20250528_合并结果.csv,
44156,20250528,115,Cs0.05MA0.05FA0.90PbI3.0,1.6,MACl,15.0,m-F-PEACl,2.0,,,4PADCB,0.248,2PACz,0.083,,,3000.0,30.0,100.0,10.0,1000,5,5500,30,10,150,110,15,PEAI,1.0,PDADI,0.5,,,,,4900.0,30.0,8.0,130.0,100.0,5.0,21.0831,77.7327,1.15846,23.4126,434,CH4,20250528_合并结果.csv,
44157,20250528,115,Cs0.05MA0.05FA0.90PbI3.0,1.6,MACl,15.0,m-F-PEACl,2.0,,,4PADCB,0.248,2PACz,0.083,,,3000.0,30.0,100.0,10.0,1000,5,5500,30,10,150,110,15,PEAI,1.0,PDADI,0.5,,,,,4900.0,30.0,8.0,130.0,100.0,5.0,21.5398,73.1346,1.18245,24.9077,435,CH1,20250528_合并结果.csv,
44158,20250528,115,Cs0.05MA0.05FA0.90PbI3.0,1.6,MACl,15.0,m-F-PEACl,2.0,,,4PADCB,0.248,2PACz,0.083,,,3000.0,30.0,100.0,10.0,1000,5,5500,30,10,150,110,15,PEAI,1.0,PDADI,0.5,,,,,4900.0,30.0,8.0,130.0,100.0,5.0,22.5396,77.1067,1.17285,24.9236,435,CH2,20250528_合并结果.csv,
44159,20250528,115,Cs0.05MA0.05FA0.90PbI3.0,1.6,MACl,15.0,m-F-PEACl,2.0,,,4PADCB,0.248,2PACz,0.083,,,3000.0,30.0,100.0,10.0,1000,5,5500,30,10,150,110,15,PEAI,1.0,PDADI,0.5,,,,,4900.0,30.0,8.0,130.0,100.0,5.0,22.5482,78.1177,1.16631,24.7484,435,CH3,20250528_合并结果.csv,
44160,20250528,115,Cs0.05MA0.05FA0.90PbI3.0,1.6,MACl,15.0,m-F-PEACl,2.0,,,4PADCB,0.248,2PACz,0.083,,,3000.0,30.0,100.0,10.0,1000,5,5500,30,10,150,110,15,PEAI,1.0,PDADI,0.5,,,,,4900.0,30.0,8.0,130.0,100.0,5.0,22.6186,78.5084,1.1649,24.732,435,CH4,20250528_合并结果.csv,
44161,20250528,115,Cs0.05MA0.05FA0.90PbI3.0,1.6,MACl,15.0,m-F-PEACl,2.0,,,4PADCB,0.248,2PACz,0.083,,,3000.0,30.0,100.0,10.0,1000,5,5500,30,10,150,110,15,PEAI,1.0,PDADI,0.5,,,,,4900.0,30.0,8.0,130.0,100.0,5.0,3.05065,24.9479,0.208512,58.6446,436,CH1,20250528_合并结果.csv,
44162,20250528,115,Cs0.05MA0.05FA0.90PbI3.0,1.6,MACl,15.0,m-F-PEACl,2.0,,,4PADCB,0.248,2PACz,0.083,,,3000.0,30.0,100.0,10.0,1000,5,5500,30,10,150,110,15,PEAI,1.0,PDADI,0.5,,,,,4900.0,30.0,8.0,130.0,100.0,5.0,4.83976,25.055,0.3884,49.7337,436,CH2,20250528_合并结果.csv,
44163,20250528,115,Cs0.05MA0.05FA0.90PbI3.0,1.6,MACl,15.0,m-F-PEACl,2.0,,,4PADCB,0.248,2PACz,0.083,,,3000.0,30.0,100.0,10.0,1000,5,5500,30,10,150,110,15,PEAI,1.0,PDADI,0.5,,,,,4900.0,30.0,8.0,130.0,100.0,5.0,4.48179,25.0718,0.43643,40.9592,436,CH3,20250528_合并结果.csv,
44164,20250528,115,Cs0.05MA0.05FA0.90PbI3.0,1.6,MACl,15.0,m-F-PEACl,2.0,,,4PADCB,0.248,2PACz,0.083,,,3000.0,30.0,100.0,10.0,1000,5,5500,30,10,150,110,15,PEAI,1.0,PDADI,0.5,,,,,4900.0,30.0,8.0,130.0,100.0,5.0,0.230843,24.4371,0.0457692,20.6392,436,CH4,20250528_合并结果.csv,
44165,20250528,115,Cs0.05MA0.05FA0.90PbI3.0,1.6,MACl,15.0,m-F-PEACl,2.0,,,4PADCB,0.248,2PACz,0.083,,,3000.0,30.0,100.0,10.0,1000,5,5500,30,10,150,110,15,PEAI,1.0,PDADI,0.5,,,,,4900.0,30.0,8.0,130.0,100.0,5.0,3.26297,24.9388,0.218934,59.7618,437,CH1,20250528_合并结果.csv,
44166,20250528,115,Cs0.05MA0.05FA0.90PbI3.0,1.6,MACl,15.0,m-F-PEACl,2.0,,,4PADCB,0.248,2PACz,0.083,,,3000.0,30.0,100.0,10.0,1000,5,5500,30,10,150,110,15,PEAI,1.0,PDADI,0.5,,,,,4900.0,30.0,8.0,130.0,100.0,5.0,5.40246,25.0584,0.417734,51.6104,437,CH2,20250528_合并结果.csv,
44167,20250528,115,Cs0.05MA0.05FA0.90PbI3.0,1.6,MACl,15.0,m-F-PEACl,2.0,,,4PADCB,0.248,2PACz,0.083,,,3000.0,30.0,100.0,10.0,1000,5,5500,30,10,150,110,15,PEAI,1.0,PDADI,0.5,,,,,4900.0,30.0,8.0,130.0,100.0,5.0,5.09893,25.0754,0.468198,43.4312,437,CH3,20250528_合并结果.csv,
44168,20250528,115,Cs0.05MA0.05FA0.90PbI3.0,1.6,MACl,15.0,m-F-PEACl,2.0,,,4PADCB,0.248,2PACz,0.083,,,3000.0,30.0,100.0,10.0,1000,5,5500,30,10,150,110,15,PEAI,1.0,PDADI,0.5,,,,,4900.0,30.0,8.0,130.0,100.0,5.0,0.456596,24.5634,0.0755498,24.6042,437,CH4,20250528_合并结果.csv,
44169,20250528,115,Cs0.05MA0.1FA0.85PbI3.0,1.73,MACl,14.6,PEAI,0.517,,,4PADCB,0.248,2PACz,0.083,,,3000.0,30.0,100.0,10.0,1000,10,5000,40,10,160,110,25,PEAI,1.0,PDADI,0.5,,,,,4900.0,30.0,8.0,130.0,100.0,5.0,22.7195,81.6538,1.15586,24.0723,438,CH1,20250528_合并结果.csv,
44170,20250528,115,Cs0.05MA0.1FA0.85PbI3.0,1.73,MACl,14.6,PEAI,0.517,,,4PADCB,0.248,2PACz,0.083,,,3000.0,30.0,100.0,10.0,1000,10,5000,40,10,160,110,25,PEAI,1.0,PDADI,0.5,,,,,4900.0,30.0,8.0,130.0,100.0,5.0,22.0359,81.3681,1.15154,23.5178,438,CH2,20250528_合并结果.csv,
44171,20250528,115,Cs0.05MA0.1FA0.85PbI3.0,1.73,MACl,14.6,PEAI,0.517,,,4PADCB,0.248,2PACz,0.083,,,3000.0,30.0,100.0,10.0,1000,10,5000,40,10,160,110,25,PEAI,1.0,PDADI,0.5,,,,,4900.0,30.0,8.0,130.0,100.0,5.0,21.6862,80.8581,1.14596,23.4041,438,CH3,20250528_合并结果.csv,
44172,20250528,115,Cs0.05MA0.1FA0.85PbI3.0,1.73,MACl,14.6,PEAI,0.517,,,4PADCB,0.248,2PACz,0.083,,,3000.0,30.0,100.0,10.0,1000,10,5000,40,10,160,110,25,PEAI,1.0,PDADI,0.5,,,,,4900.0,30.0,8.0,130.0,100.0,5.0,21.6943,81.4992,1.1431,23.2868,438,CH4,20250528_合并结果.csv,
44173,20250528,115,Cs0.05MA0.1FA0.85PbI3.0,1.73,MACl,14.6,PEAI,0.517,,,4PADCB,0.248,2PACz,0.083,,,3000.0,30.0,100.0,10.0,1000,10,5000,40,10,160,110,25,PEAI,1.0,PDADI,0.5,,,,,4900.0,30.0,8.0,130.0,100.0,5.0,20.4301,75.4873,1.08376,24.9726,439,CH1,20250528_合并结果.csv,
44174,20250528,115,Cs0.05MA0.1FA0.85PbI3.0,1.73,MACl,14.6,PEAI,0.517,,,4PADCB,0.248,2PACz,0.083,,,3000.0,30.0,100.0,10.0,1000,10,5000,40,10,160,110,25,PEAI,1.0,PDADI,0.5,,,,,4900.0,30.0,8.0,130.0,100.0,5.0,20.4027,75.653,1.08395,24.88,439,CH2,20250528_合并结果.csv,
44175,20250528,115,Cs0.05MA0.1FA0.85PbI3.0,1.73,MACl,14.6,PEAI,0.517,,,4PADCB,0.248,2PACz,0.083,,,3000.0,30.0,100.0,10.0,1000,10,5000,40,10,160,110,25,PEAI,1.0,PDADI,0.5,,,,,4900.0,30.0,8.0,130.0,100.0,5.0,20.6573,77.4024,1.07773,24.7634,439,CH3,20250528_合并结果.csv,
44176,20250528,115,Cs0.05MA0.1FA0.85PbI3.0,1.73,MACl,14.6,PEAI,0.517,,,4PADCB,0.248,2PACz,0.083,,,3000.0,30.0,100.0,10.0,1000,10,5000,40,10,160,110,25,PEAI,1.0,PDADI,0.5,,,,,4900.0,30.0,8.0,130.0,100.0,5.0,21.1302,78.4213,1.08659,24.7973,439,CH4,20250528_合并结果.csv,
44177,20250528,115,Cs0.05MA0.1FA0.85PbI3.0,1.73,MACl,14.6,PEAI,0.517,,,4PADCB,0.248,2PACz,0.083,,,3000.0,30.0,100.0,10.0,1000,10,5000,40,10,160,110,25,PEAI,1.0,PDADI,0.5,,,,,4900.0,30.0,8.0,130.0,100.0,5.0,20.962,81.8056,1.15408,22.2032,440,CH1,20250528_合并结果.csv,
44178,20250528,115,Cs0.05MA0.1FA0.85PbI3.0,1.73,MACl,14.6,PEAI,0.517,,,4PADCB,0.248,2PACz,0.083,,,3000.0,30.0,100.0,10.0,1000,10,5000,40,10,160,110,25,PEAI,1.0,PDADI,0.5,,,,,4900.0,30.0,8.0,130.0,100.0,5.0,20.3605,81.1181,1.14693,21.8843,440,CH2,20250528_合并结果.csv,
44179,20250528,115,Cs0.05MA0.1FA0.85PbI3.0,1.73,MACl,14.6,PEAI,0.517,,,4PADCB,0.248,2PACz,0.083,,,3000.0,30.0,100.0,10.0,1000,10,5000,40,10,160,110,25,PEAI,1.0,PDADI,0.5,,,,,4900.0,30.0,8.0,130.0,100.0,5.0,20.003,81.3145,1.1409,21.5614,440,CH3,20250528_合并结果.csv,
44180,20250528,115,Cs0.05MA0.1FA0.85PbI3.0,1.73,MACl,14.6,PEAI,0.517,,,4PADCB,0.248,2PACz,0.083,,,3000.0,30.0,100.0,10.0,1000,10,5000,40,10,160,110,25,PEAI,1.0,PDADI,0.5,,,,,4900.0,30.0,8.0,130.0,100.0,5.0,19.8112,81.3894,1.13814,21.3869,440,CH4,20250528_合并结果.csv,
44181,20250528,115,Cs0.05MA0.1FA0.85PbI3.0,1.73,MACl,14.6,PEAI,0.517,,,4PADCB,0.248,2PACz,0.083,,,3000.0,30.0,100.0,10.0,1000,10,5000,40,10,160,110,25,PEAI,1.0,PDADI,0.5,,,,,4900.0,30.0,8.0,130.0,100.0,5.0,18.4811,74.8128,1.07928,22.8886,441,CH1,20250528_合并结果.csv,
44182,20250528,115,Cs0.05MA0.1FA0.85PbI3.0,1.73,MACl,14.6,PEAI,0.517,,,4PADCB,0.248,2PACz,0.083,,,3000.0,30.0,100.0,10.0,1000,10,5000,40,10,160,110,25,PEAI,1.0,PDADI,0.5,,,,,4900.0,30.0,8.0,130.0,100.0,5.0,17.9173,72.79,1.08493,22.6881,441,CH2,20250528_合并结果.csv,
44183,20250528,115,Cs0.05MA0.1FA0.85PbI3.0,1.73,MACl,14.6,PEAI,0.517,,,4PADCB,0.248,2PACz,0.083,,,3000.0,30.0,100.0,10.0,1000,10,5000,40,10,160,110,25,PEAI,1.0,PDADI,0.5,,,,,4900.0,30.0,8.0,130.0,100.0,5.0,18.8209,77.0976,1.07748,22.6565,441,CH3,20250528_合并结果.csv,
44184,20250528,115,Cs0.05MA0.1FA0.85PbI3.0,1.73,MACl,14.6,PEAI,0.517,,,4PADCB,0.248,2PACz,0.083,,,3000.0,30.0,100.0,10.0,1000,10,5000,40,10,160,110,25,PEAI,1.0,PDADI,0.5,,,,,4900.0,30.0,8.0,130.0,100.0,5.0,18.4368,70.7954,1.10468,23.5746,441,CH4,20250528_合并结果.csv,
44185,20250528,115,Cs0.05MA0.1FA0.85PbI3.0,1.73,MACl,14.6,PEAI,0.517,,,4PADCB,0.248,2PACz,0.083,,,3000.0,30.0,100.0,10.0,1000,10,5000,40,10,160,110,25,PEAI,1.0,PDADI,0.5,,,,,4900.0,30.0,8.0,130.0,100.0,5.0,20.5079,76.9263,1.15687,23.0441,442,CH1,20250528_合并结果.csv,
44186,20250528,115,Cs0.05MA0.1FA0.85PbI3.0,1.73,MACl,14.6,PEAI,0.517,,,4PADCB,0.248,2PACz,0.083,,,3000.0,30.0,100.0,10.0,1000,10,5000,40,10,160,110,25,PEAI,1.0,PDADI,0.5,,,,,4900.0,30.0,8.0,130.0,100.0,5.0,5.29095,26.6136,0.8738,22.7519,442,CH2,20250528_合并结果.csv,
44187,20250528,115,Cs0.05MA0.1FA0.85PbI3.0,1.73,MACl,14.6,PEAI,0.517,,,4PADCB,0.248,2PACz,0.083,,,3000.0,30.0,100.0,10.0,1000,10,5000,40,10,160,110,25,PEAI,1.0,PDADI,0.5,,,,,4900.0,30.0,8.0,130.0,100.0,5.0,21.2316,80.1933,1.13965,23.2313,442,CH3,20250528_合并结果.csv,
44188,20250528,115,Cs0.05MA0.1FA0.85PbI3.0,1.73,MACl,14.6,PEAI,0.517,,,4PADCB,0.248,2PACz,0.083,,,3000.0,30.0,100.0,10.0,1000,10,5000,40,10,160,110,25,PEAI,1.0,PDADI,0.5,,,,,4900.0,30.0,8.0,130.0,100.0,5.0,21.0711,79.7417,1.13457,23.29,442,CH4,20250528_合并结果.csv,
44189,20250528,115,Cs0.05MA0.1FA0.85PbI3.0,1.73,MACl,14.6,PEAI,0.517,,,4PADCB,0.248,2PACz,0.083,,,3000.0,30.0,100.0,10.0,1000,10,5000,40,10,160,110,25,PEAI,1.0,PDADI,0.5,,,,,4900.0,30.0,8.0,130.0,100.0,5.0,39.5447,73.8825,1.10359,48.4999,443,CH1,20250528_合并结果.csv,
44190,20250528,115,Cs0.05MA0.1FA0.85PbI3.0,1.73,MACl,14.6,PEAI,0.517,,,4PADCB,0.248,2PACz,0.083,,,3000.0,30.0,100.0,10.0,1000,10,5000,40,10,160,110,25,PEAI,1.0,PDADI,0.5,,,,,4900.0,30.0,8.0,130.0,100.0,5.0,24.1214,47.9516,1.05567,47.651,443,CH2,20250528_合并结果.csv,
44191,20250528,115,Cs0.05MA0.1FA0.85PbI3.0,1.73,MACl,14.6,PEAI,0.517,,,4PADCB,0.248,2PACz,0.083,,,3000.0,30.0,100.0,10.0,1000,10,5000,40,10,160,110,25,PEAI,1.0,PDADI,0.5,,,,,4900.0,30.0,8.0,130.0,100.0,5.0,20.1823,76.1484,1.09929,24.11,443,CH3,20250528_合并结果.csv,
44192,20250528,115,Cs0.05MA0.1FA0.85PbI3.0,1.73,MACl,14.6,PEAI,0.517,,,4PADCB,0.248,2PACz,0.083,,,3000.0,30.0,100.0,10.0,1000,10,5000,40,10,160,110,25,PEAI,1.0,PDADI,0.5,,,,,4900.0,30.0,8.0,130.0,100.0,5.0,20.3962,76.4387,1.10317,24.1878,443,CH4,20250528_合并结果.csv,
44193,20250528,115,Cs0.05MA0.1FA0.85PbI3.0,1.73,MACl,14.6,PEAI,0.517,,,4PADCB,0.248,2PACz,0.083,,,3000.0,30.0,100.0,10.0,1000,10,5000,40,10,160,110,25,PEAI,1.0,PDADI,0.5,,,,,4900.0,30.0,8.0,130.0,100.0,5.0,0.193017,24.3473,0.047731,16.609,444,CH1,20250528_合并结果.csv,
44194,20250528,115,Cs0.05MA0.1FA0.85PbI3.0,1.73,MACl,14.6,PEAI,0.517,,,4PADCB,0.248,2PACz,0.083,,,3000.0,30.0,100.0,10.0,1000,10,5000,40,10,160,110,25,PEAI,1.0,PDADI,0.5,,,,,4900.0,30.0,8.0,130.0,100.0,5.0,21.1834,79.0861,1.14197,23.4554,444,CH2,20250528_合并结果.csv,
44195,20250528,115,Cs0.05MA0.1FA0.85PbI3.0,1.73,MACl,14.6,PEAI,0.517,,,4PADCB,0.248,2PACz,0.083,,,3000.0,30.0,100.0,10.0,1000,10,5000,40,10,160,110,25,PEAI,1.0,PDADI,0.5,,,,,4900.0,30.0,8.0,130.0,100.0,5.0,20.9775,79.644,1.1362,23.1817,444,CH3,20250528_合并结果.csv,
44196,20250528,115,Cs0.05MA0.1FA0.85PbI3.0,1.73,MACl,14.6,PEAI,0.517,,,4PADCB,0.248,2PACz,0.083,,,3000.0,30.0,100.0,10.0,1000,10,5000,40,10,160,110,25,PEAI,1.0,PDADI,0.5,,,,,4900.0,30.0,8.0,130.0,100.0,5.0,21.1928,81.0007,1.13132,23.1267,444,CH4,20250528_合并结果.csv,
44197,20250528,115,Cs0.05MA0.1FA0.85PbI3.0,1.73,MACl,14.6,PEAI,0.517,,,4PADCB,0.248,2PACz,0.083,,,3000.0,30.0,100.0,10.0,1000,10,5000,40,10,160,110,25,PEAI,1.0,PDADI,0.5,,,,,4900.0,30.0,8.0,130.0,100.0,5.0,0.223353,24.5256,0.0528686,17.2256,445,CH1,20250528_合并结果.csv,
44198,20250528,115,Cs0.05MA0.1FA0.85PbI3.0,1.73,MACl,14.6,PEAI,0.517,,,4PADCB,0.248,2PACz,0.083,,,3000.0,30.0,100.0,10.0,1000,10,5000,40,10,160,110,25,PEAI,1.0,PDADI,0.5,,,,,4900.0,30.0,8.0,130.0,100.0,5.0,19.5082,74.761,1.07755,24.2162,445,CH2,20250528_合并结果.csv,
44199,20250528,115,Cs0.05MA0.1FA0.85PbI3.0,1.73,MACl,14.6,PEAI,0.517,,,4PADCB,0.248,2PACz,0.083,,,3000.0,30.0,100.0,10.0,1000,10,5000,40,10,160,110,25,PEAI,1.0,PDADI,0.5,,,,,4900.0,30.0,8.0,130.0,100.0,5.0,19.6782,75.2515,1.08423,24.1184,445,CH3,20250528_合并结果.csv,
44200,20250528,115,Cs0.05MA0.1FA0.85PbI3.0,1.73,MACl,14.6,PEAI,0.517,,,4PADCB,0.248,2PACz,0.083,,,3000.0,30.0,100.0,10.0,1000,10,5000,40,10,160,110,25,PEAI,1.0,PDADI,0.5,,,,,4900.0,30.0,8.0,130.0,100.0,5.0,20.1755,76.2324,1.08471,24.399,445,CH4,20250528_合并结果.csv,
44201,20250529,116,Cs0.05MA0.05FA0.90PbI3.0,1.6,MACl,15.0,m-F-PEACl,2.0,,,Me-2PACz,0.1,,,,,3000.0,30.0,100.0,10.0,1000,5,5500,30,10,150,110,15,PDADI,0.5,,,,,,,4900.0,30.0,8.0,130.0,100.0,5.0,22.086,76.0079,1.13957,25.4986,446,CH1,20250529_合并结果.csv,
44202,20250529,116,Cs0.05MA0.05FA0.90PbI3.0,1.6,MACl,15.0,m-F-PEACl,2.0,,,Me-2PACz,0.1,,,,,3000.0,30.0,100.0,10.0,1000,5,5500,30,10,150,110,15,PDADI,0.5,,,,,,,4900.0,30.0,8.0,130.0,100.0,5.0,3.56229,26.4117,0.54216,24.8775,446,CH2,20250529_合并结果.csv,
44203,20250529,116,Cs0.05MA0.05FA0.90PbI3.0,1.6,MACl,15.0,m-F-PEACl,2.0,,,Me-2PACz,0.1,,,,,3000.0,30.0,100.0,10.0,1000,5,5500,30,10,150,110,15,PDADI,0.5,,,,,,,4900.0,30.0,8.0,130.0,100.0,5.0,21.7658,75.0992,1.13562,25.5215,446,CH3,20250529_合并结果.csv,
44204,20250529,116,Cs0.05MA0.05FA0.90PbI3.0,1.6,MACl,15.0,m-F-PEACl,2.0,,,Me-2PACz,0.1,,,,,3000.0,30.0,100.0,10.0,1000,5,5500,30,10,150,110,15,PDADI,0.5,,,,,,,4900.0,30.0,8.0,130.0,100.0,5.0,21.8595,75.4324,1.13553,25.5203,446,CH4,20250529_合并结果.csv,
44205,20250529,116,Cs0.05MA0.05FA0.90PbI3.0,1.6,MACl,15.0,m-F-PEACl,2.0,,,Me-2PACz,0.1,,,,,3000.0,30.0,100.0,10.0,1000,5,5500,30,10,150,110,15,PDADI,0.5,,,,,,,4900.0,30.0,8.0,130.0,100.0,5.0,3.9021,26.3275,0.644747,22.9879,447,CH1,20250529_合并结果.csv,
44206,20250529,116,Cs0.05MA0.05FA0.90PbI3.0,1.6,MACl,15.0,m-F-PEACl,2.0,,,Me-2PACz,0.1,,,,,3000.0,30.0,100.0,10.0,1000,5,5500,30,10,150,110,15,PDADI,0.5,,,,,,,4900.0,30.0,8.0,130.0,100.0,5.0,8.34113,35.4054,0.998599,23.592,447,CH2,20250529_合并结果.csv,
44207,20250529,116,Cs0.05MA0.05FA0.90PbI3.0,1.6,MACl,15.0,m-F-PEACl,2.0,,,Me-2PACz,0.1,,,,,3000.0,30.0,100.0,10.0,1000,5,5500,30,10,150,110,15,PDADI,0.5,,,,,,,4900.0,30.0,8.0,130.0,100.0,5.0,2.02937,25.1437,0.369811,21.8249,447,CH3,20250529_合并结果.csv,
44208,20250529,116,Cs0.05MA0.05FA0.90PbI3.0,1.6,MACl,15.0,m-F-PEACl,2.0,,,Me-2PACz,0.1,,,,,3000.0,30.0,100.0,10.0,1000,5,5500,30,10,150,110,15,PDADI,0.5,,,,,,,4900.0,30.0,8.0,130.0,100.0,5.0,0.197874,24.1465,0.0509752,16.0759,447,CH4,20250529_合并结果.csv,
44209,20250529,116,Cs0.05MA0.05FA0.90PbI3.0,1.6,MACl,15.0,m-F-PEACl,2.0,,,Me-2PACz,0.1,,,,,3000.0,30.0,100.0,10.0,1000,5,5500,30,10,150,110,15,PDADI,0.5,,,,,,,4900.0,30.0,8.0,130.0,100.0,5.0,0.0610554,24.8715,0.0198906,12.3417,448,CH1,20250529_合并结果.csv,
44210,20250529,116,Cs0.05MA0.05FA0.90PbI3.0,1.6,MACl,15.0,m-F-PEACl,2.0,,,Me-2PACz,0.1,,,,,3000.0,30.0,100.0,10.0,1000,5,5500,30,10,150,110,15,PDADI,0.5,,,,,,,4900.0,30.0,8.0,130.0,100.0,5.0,0.228253,24.8338,0.0572177,16.0636,448,CH2,20250529_合并结果.csv,
44211,20250529,116,Cs0.05MA0.05FA0.90PbI3.0,1.6,MACl,15.0,m-F-PEACl,2.0,,,Me-2PACz,0.1,,,,,3000.0,30.0,100.0,10.0,1000,5,5500,30,10,150,110,15,PDADI,0.5,,,,,,,4900.0,30.0,8.0,130.0,100.0,5.0,0.163969,24.8568,0.0424862,15.5263,448,CH3,20250529_合并结果.csv,
44212,20250529,116,Cs0.05MA0.05FA0.90PbI3.0,1.6,MACl,15.0,m-F-PEACl,2.0,,,Me-2PACz,0.1,,,,,3000.0,30.0,100.0,10.0,1000,5,5500,30,10,150,110,15,PDADI,0.5,,,,,,,4900.0,30.0,8.0,130.0,100.0,5.0,1.1835,24.3992,0.210123,23.0845,448,CH4,20250529_合并结果.csv,
44213,20250529,116,Cs0.05MA0.1FA0.85PbI3.0,1.73,MACl,14.6,PEAI,0.517,,,Me-2PACz,0.1,,,,,3000.0,30.0,100.0,10.0,1000,10,5000,40,10,160,110,25,PEAI,1.0,,,,,,,4900.0,30.0,8.0,130.0,100.0,5.0,22.4794,76.2082,1.14064,25.8604,449,CH1,20250529_合并结果.csv,
44214,20250529,116,Cs0.05MA0.1FA0.85PbI3.0,1.73,MACl,14.6,PEAI,0.517,,,Me-2PACz,0.1,,,,,3000.0,30.0,100.0,10.0,1000,10,5000,40,10,160,110,25,PEAI,1.0,,,,,,,4900.0,30.0,8.0,130.0,100.0,5.0,22.1764,75.5042,1.13498,25.878,449,CH2,20250529_合并结果.csv,
44215,20250529,116,Cs0.05MA0.1FA0.85PbI3.0,1.73,MACl,14.6,PEAI,0.517,,,Me-2PACz,0.1,,,,,3000.0,30.0,100.0,10.0,1000,10,5000,40,10,160,110,25,PEAI,1.0,,,,,,,4900.0,30.0,8.0,130.0,100.0,5.0,22.0653,74.9357,1.12538,26.1649,449,CH3,20250529_合并结果.csv,
44216,20250529,116,Cs0.05MA0.1FA0.85PbI3.0,1.73,MACl,14.6,PEAI,0.517,,,Me-2PACz,0.1,,,,,3000.0,30.0,100.0,10.0,1000,10,5000,40,10,160,110,25,PEAI,1.0,,,,,,,4900.0,30.0,8.0,130.0,100.0,5.0,0.981073,24.4329,0.173558,23.1357,449,CH4,20250529_合并结果.csv,
44217,20250529,116,Cs0.05MA0.1FA0.85PbI3.0,1.73,MACl,14.6,PEAI,0.517,,,Me-2PACz,0.1,,,,,3000.0,30.0,100.0,10.0,1000,10,5000,40,10,160,110,25,PEAI,1.0,,,,,,,4900.0,30.0,8.0,130.0,100.0,5.0,21.386,75.9929,1.12468,25.0224,450,CH1,20250529_合并结果.csv,
