Repository: MI-Materials-Intelligence/Recipe-Language-Model

# Learning Layer

## Overview

In the learning layer, the formulas and parameters are encoded and then tokenised into recipes as inputs. Through atomic skills of data extraction, cleaning, and matching, these data are organised into standardised datasets, providing the basis for RLM training and iterative recipe refinement.

Key Atomic Skills:
- **Cleaning**: Preprocessing and outlier cleaning
- **Matching**: Matching data pairs based on variables
- **Extraction**: Data extraction from robotic boxes

File: seven_ai_layers_robotics/learning/data/data50764_from_db.csv (part 213 of 253)
No,date,rank,Formula PVK,Concentration PVK,Formula Additive 1,Concentration Additive 1,Formula Additive 2,Concentration Additive 2,Formula Additive 3,Concentration Additive 3,Formula SAM 1,Concentration SAM 1,Formula SAM 2,Concentration SAM 2,Formula SAM 3,Concentration SAM 3,Spin Coating Speed SAM,Spin Coating Time SAM,Annealed Temperature SAM,Annealed Time SAM,Spin Coating Speed PVK 1,Spin Coating Time PVK 1,Spin Coating Speed PVK 2,Spin Coating Time PVK 2,Antisolvent Dropping Timing,Antisolvent Volume,Annealed Temperature PVK,Annealed Time PVK,Formula Passivator 1,Concentration Passivator 1,Formula Passivator 2,Concentration Passivator 2,Formula Passivator 3,Concentration Passivator 3,Formula Passivator 4,Concentration Passivator 4,Spin Coating Speed Passivator,Spin Coating Time Passivator,Passivator Dropping Timing,Passivator Volume,Annealed Temperature Passivator,Annealed Time Passivator,PCE,FF,Voc,Jsc,Product,Channel,From,upload_time
44218,20250529,116,Cs0.05MA0.1FA0.85PbI3.0,1.73,MACl,14.6,PEAI,0.517,,,Me-2PACz,0.1,,,,,3000.0,30.0,100.0,10.0,1000,10,5000,40,10,160,110,25,PEAI,1.0,,,,,,,4900.0,30.0,8.0,130.0,100.0,5.0,0.800296,24.7181,0.158057,20.4844,450,CH2,20250529_合并结果.csv,
44219,20250529,116,Cs0.05MA0.1FA0.85PbI3.0,1.73,MACl,14.6,PEAI,0.517,,,Me-2PACz,0.1,,,,,3000.0,30.0,100.0,10.0,1000,10,5000,40,10,160,110,25,PEAI,1.0,,,,,,,4900.0,30.0,8.0,130.0,100.0,5.0,15.2119,56.0348,1.08867,24.936,450,CH3,20250529_合并结果.csv,
44220,20250529,116,Cs0.05MA0.1FA0.85PbI3.0,1.73,MACl,14.6,PEAI,0.517,,,Me-2PACz,0.1,,,,,3000.0,30.0,100.0,10.0,1000,10,5000,40,10,160,110,25,PEAI,1.0,,,,,,,4900.0,30.0,8.0,130.0,100.0,5.0,12.2975,46.222,1.06905,24.8868,450,CH4,20250529_合并结果.csv,
44221,20250529,116,Cs0.05MA0.1FA0.85PbI3.0,1.73,MACl,14.6,PEAI,0.517,,,Me-2PACz,0.1,,,,,3000.0,30.0,100.0,10.0,1000,10,5000,40,10,160,110,25,PEAI,1.0,,,,,,,4900.0,30.0,8.0,130.0,100.0,5.0,2.84846,26.3934,0.452523,23.8492,451,CH1,20250529_合并结果.csv,
44222,20250529,116,Cs0.05MA0.1FA0.85PbI3.0,1.73,MACl,14.6,PEAI,0.517,,,Me-2PACz,0.1,,,,,3000.0,30.0,100.0,10.0,1000,10,5000,40,10,160,110,25,PEAI,1.0,,,,,,,4900.0,30.0,8.0,130.0,100.0,5.0,20.7334,74.8986,1.119,24.7381,451,CH2,20250529_合并结果.csv,
44223,20250529,116,Cs0.05MA0.1FA0.85PbI3.0,1.73,MACl,14.6,PEAI,0.517,,,Me-2PACz,0.1,,,,,3000.0,30.0,100.0,10.0,1000,10,5000,40,10,160,110,25,PEAI,1.0,,,,,,,4900.0,30.0,8.0,130.0,100.0,5.0,19.65,71.2489,1.10859,24.8779,451,CH3,20250529_合并结果.csv,
44224,20250529,116,Cs0.05MA0.1FA0.85PbI3.0,1.73,MACl,14.6,PEAI,0.517,,,Me-2PACz,0.1,,,,,3000.0,30.0,100.0,10.0,1000,10,5000,40,10,160,110,25,PEAI,1.0,,,,,,,4900.0,30.0,8.0,130.0,100.0,5.0,20.5875,74.7711,1.1097,24.8122,451,CH4,20250529_合并结果.csv,
44225,20250529,116,Cs0.05MA0.05FA0.90PbI3.0,1.6,MACl,15.0,m-F-PEACl,2.0,,,Me-4PACz,0.2,,,,,3000.0,30.0,100.0,10.0,1000,5,5500,30,10,150,110,15,PDADI,0.5,,,,,,,4900.0,30.0,8.0,130.0,100.0,5.0,20.5944,74.3424,1.13169,24.4785,452,CH1,20250529_合并结果.csv,
44226,20250529,116,Cs0.05MA0.05FA0.90PbI3.0,1.6,MACl,15.0,m-F-PEACl,2.0,,,Me-4PACz,0.2,,,,,3000.0,30.0,100.0,10.0,1000,5,5500,30,10,150,110,15,PDADI,0.5,,,,,,,4900.0,30.0,8.0,130.0,100.0,5.0,5.99101,29.0497,0.859613,23.9914,452,CH2,20250529_合并结果.csv,
44227,20250529,116,Cs0.05MA0.05FA0.90PbI3.0,1.6,MACl,15.0,m-F-PEACl,2.0,,,Me-4PACz,0.2,,,,,3000.0,30.0,100.0,10.0,1000,5,5500,30,10,150,110,15,PDADI,0.5,,,,,,,4900.0,30.0,8.0,130.0,100.0,5.0,19.4188,71.0523,1.11617,24.4858,452,CH3,20250529_合并结果.csv,
44228,20250529,116,Cs0.05MA0.05FA0.90PbI3.0,1.6,MACl,15.0,m-F-PEACl,2.0,,,Me-4PACz,0.2,,,,,3000.0,30.0,100.0,10.0,1000,5,5500,30,10,150,110,15,PDADI,0.5,,,,,,,4900.0,30.0,8.0,130.0,100.0,5.0,18.1162,66.9024,1.10551,24.4941,452,CH4,20250529_合并结果.csv,
44229,20250529,116,Cs0.05MA0.05FA0.90PbI3.0,1.6,MACl,15.0,m-F-PEACl,2.0,,,Me-4PACz,0.2,,,,,3000.0,30.0,100.0,10.0,1000,5,5500,30,10,150,110,15,PDADI,0.5,,,,,,,4900.0,30.0,8.0,130.0,100.0,5.0,1.76594,24.7056,0.308278,23.1866,453,CH1,20250529_合并结果.csv,
44230,20250529,116,Cs0.05MA0.05FA0.90PbI3.0,1.6,MACl,15.0,m-F-PEACl,2.0,,,Me-4PACz,0.2,,,,,3000.0,30.0,100.0,10.0,1000,5,5500,30,10,150,110,15,PDADI,0.5,,,,,,,4900.0,30.0,8.0,130.0,100.0,5.0,1.28655,24.5582,0.234947,22.2978,453,CH2,20250529_合并结果.csv,
44231,20250529,116,Cs0.05MA0.05FA0.90PbI3.0,1.6,MACl,15.0,m-F-PEACl,2.0,,,Me-4PACz,0.2,,,,,3000.0,30.0,100.0,10.0,1000,5,5500,30,10,150,110,15,PDADI,0.5,,,,,,,4900.0,30.0,8.0,130.0,100.0,5.0,16.5814,60.1219,1.11779,24.6735,453,CH3,20250529_合并结果.csv,
44232,20250529,116,Cs0.05MA0.05FA0.90PbI3.0,1.6,MACl,15.0,m-F-PEACl,2.0,,,Me-4PACz,0.2,,,,,3000.0,30.0,100.0,10.0,1000,5,5500,30,10,150,110,15,PDADI,0.5,,,,,,,4900.0,30.0,8.0,130.0,100.0,5.0,21.4498,76.9693,1.12765,24.7133,453,CH4,20250529_合并结果.csv,
44233,20250529,116,Cs0.05MA0.05FA0.90PbI3.0,1.6,MACl,15.0,m-F-PEACl,2.0,,,Me-4PACz,0.2,,,,,3000.0,30.0,100.0,10.0,1000,5,5500,30,10,150,110,15,PDADI,0.5,,,,,,,4900.0,30.0,8.0,130.0,100.0,5.0,3.15362,26.7079,0.542229,21.7764,454,CH1,20250529_合并结果.csv,
44234,20250529,116,Cs0.05MA0.05FA0.90PbI3.0,1.6,MACl,15.0,m-F-PEACl,2.0,,,Me-4PACz,0.2,,,,,3000.0,30.0,100.0,10.0,1000,5,5500,30,10,150,110,15,PDADI,0.5,,,,,,,4900.0,30.0,8.0,130.0,100.0,5.0,15.4558,61.4534,1.12548,22.3465,454,CH2,20250529_合并结果.csv,
44235,20250529,116,Cs0.05MA0.05FA0.90PbI3.0,1.6,MACl,15.0,m-F-PEACl,2.0,,,Me-4PACz,0.2,,,,,3000.0,30.0,100.0,10.0,1000,5,5500,30,10,150,110,15,PDADI,0.5,,,,,,,4900.0,30.0,8.0,130.0,100.0,5.0,15.3148,61.4922,1.117,22.2964,454,CH3,20250529_合并结果.csv,
44236,20250529,116,Cs0.05MA0.05FA0.90PbI3.0,1.6,MACl,15.0,m-F-PEACl,2.0,,,Me-4PACz,0.2,,,,,3000.0,30.0,100.0,10.0,1000,5,5500,30,10,150,110,15,PDADI,0.5,,,,,,,4900.0,30.0,8.0,130.0,100.0,5.0,15.3614,61.9783,1.11636,22.2016,454,CH4,20250529_合并结果.csv,
44237,20250529,116,Cs0.05MA0.1FA0.85PbI3.0,1.73,MACl,14.6,PEAI,0.517,,,Me-4PACz,0.2,,,,,3000.0,30.0,100.0,10.0,1000,10,5000,40,10,160,110,25,PEAI,1.0,,,,,,,4900.0,30.0,8.0,130.0,100.0,5.0,3.18e-06,0.121994,0.00134197,1.94202,455,CH1,20250529_合并结果.csv,
44238,20250529,116,Cs0.05MA0.1FA0.85PbI3.0,1.73,MACl,14.6,PEAI,0.517,,,Me-4PACz,0.2,,,,,3000.0,30.0,100.0,10.0,1000,10,5000,40,10,160,110,25,PEAI,1.0,,,,,,,4900.0,30.0,8.0,130.0,100.0,5.0,21.0599,61.926,1.10811,30.6903,455,CH2,20250529_合并结果.csv,
44239,20250529,116,Cs0.05MA0.1FA0.85PbI3.0,1.73,MACl,14.6,PEAI,0.517,,,Me-4PACz,0.2,,,,,3000.0,30.0,100.0,10.0,1000,10,5000,40,10,160,110,25,PEAI,1.0,,,,,,,4900.0,30.0,8.0,130.0,100.0,5.0,11.4112,37.6341,1.06409,28.4952,455,CH3,20250529_合并结果.csv,
44240,20250529,116,Cs0.05MA0.1FA0.85PbI3.0,1.73,MACl,14.6,PEAI,0.517,,,Me-4PACz,0.2,,,,,3000.0,30.0,100.0,10.0,1000,10,5000,40,10,160,110,25,PEAI,1.0,,,,,,,4900.0,30.0,8.0,130.0,100.0,5.0,1.62e-05,-6.18053,1.2,-0.000218788,455,CH4,20250529_合并结果.csv,
44241,20250529,116,Cs0.05MA0.1FA0.85PbI3.0,1.73,MACl,14.6,PEAI,0.517,,,Me-4PACz,0.2,,,,,3000.0,30.0,100.0,10.0,1000,10,5000,40,10,160,110,25,PEAI,1.0,,,,,,,4900.0,30.0,8.0,130.0,100.0,5.0,8.84807,34.3979,1.01591,25.32,456,CH1,20250529_合并结果.csv,
44242,20250529,116,Cs0.05MA0.1FA0.85PbI3.0,1.73,MACl,14.6,PEAI,0.517,,,Me-4PACz,0.2,,,,,3000.0,30.0,100.0,10.0,1000,10,5000,40,10,160,110,25,PEAI,1.0,,,,,,,4900.0,30.0,8.0,130.0,100.0,5.0,21.4885,75.5162,1.1185,25.4407,456,CH2,20250529_合并结果.csv,
44243,20250529,116,Cs0.05MA0.1FA0.85PbI3.0,1.73,MACl,14.6,PEAI,0.517,,,Me-4PACz,0.2,,,,,3000.0,30.0,100.0,10.0,1000,10,5000,40,10,160,110,25,PEAI,1.0,,,,,,,4900.0,30.0,8.0,130.0,100.0,5.0,20.5076,72.4068,1.11375,25.4302,456,CH3,20250529_合并结果.csv,
44244,20250529,116,Cs0.05MA0.1FA0.85PbI3.0,1.73,MACl,14.6,PEAI,0.517,,,Me-4PACz,0.2,,,,,3000.0,30.0,100.0,10.0,1000,10,5000,40,10,160,110,25,PEAI,1.0,,,,,,,4900.0,30.0,8.0,130.0,100.0,5.0,16.2574,58.7083,1.09963,25.1828,456,CH4,20250529_合并结果.csv,
44245,20250529,116,Cs0.05MA0.1FA0.85PbI3.0,1.73,MACl,14.6,PEAI,0.517,,,Me-4PACz,0.2,,,,,3000.0,30.0,100.0,10.0,1000,10,5000,40,10,160,110,25,PEAI,1.0,,,,,,,4900.0,30.0,8.0,130.0,100.0,5.0,20.9503,74.8601,1.12831,24.8034,457,CH1,20250529_合并结果.csv,
44246,20250529,116,Cs0.05MA0.1FA0.85PbI3.0,1.73,MACl,14.6,PEAI,0.517,,,Me-4PACz,0.2,,,,,3000.0,30.0,100.0,10.0,1000,10,5000,40,10,160,110,25,PEAI,1.0,,,,,,,4900.0,30.0,8.0,130.0,100.0,5.0,20.3534,73.8968,1.12138,24.5617,457,CH2,20250529_合并结果.csv,
44247,20250529,116,Cs0.05MA0.1FA0.85PbI3.0,1.73,MACl,14.6,PEAI,0.517,,,Me-4PACz,0.2,,,,,3000.0,30.0,100.0,10.0,1000,10,5000,40,10,160,110,25,PEAI,1.0,,,,,,,4900.0,30.0,8.0,130.0,100.0,5.0,19.9464,73.4545,1.1139,24.3781,457,CH3,20250529_合并结果.csv,
44248,20250529,116,Cs0.05MA0.1FA0.85PbI3.0,1.73,MACl,14.6,PEAI,0.517,,,Me-4PACz,0.2,,,,,3000.0,30.0,100.0,10.0,1000,10,5000,40,10,160,110,25,PEAI,1.0,,,,,,,4900.0,30.0,8.0,130.0,100.0,5.0,12.5495,47.5048,1.06914,24.7089,457,CH4,20250529_合并结果.csv,
44249,20250529,116,Cs0.05MA0.05FA0.90PbI3.0,1.6,MACl,15.0,m-F-PEACl,2.0,,,CB-PA,0.5,,,,,3000.0,30.0,100.0,10.0,1000,5,5500,30,10,150,110,15,PDADI,0.5,,,,,,,4900.0,30.0,8.0,130.0,100.0,5.0,15.1008,57.1064,1.11515,23.7128,458,CH1,20250529_合并结果.csv,
44250,20250529,116,Cs0.05MA0.05FA0.90PbI3.0,1.6,MACl,15.0,m-F-PEACl,2.0,,,CB-PA,0.5,,,,,3000.0,30.0,100.0,10.0,1000,5,5500,30,10,150,110,15,PDADI,0.5,,,,,,,4900.0,30.0,8.0,130.0,100.0,5.0,0.233708,25.006,0.0595007,15.7075,458,CH2,20250529_合并结果.csv,
44251,20250529,116,Cs0.05MA0.05FA0.90PbI3.0,1.6,MACl,15.0,m-F-PEACl,2.0,,,CB-PA,0.5,,,,,3000.0,30.0,100.0,10.0,1000,5,5500,30,10,150,110,15,PDADI,0.5,,,,,,,4900.0,30.0,8.0,130.0,100.0,5.0,16.0251,61.3692,1.12436,23.2244,458,CH3,20250529_合并结果.csv,
44252,20250529,116,Cs0.05MA0.05FA0.90PbI3.0,1.6,MACl,15.0,m-F-PEACl,2.0,,,CB-PA,0.5,,,,,3000.0,30.0,100.0,10.0,1000,5,5500,30,10,150,110,15,PDADI,0.5,,,,,,,4900.0,30.0,8.0,130.0,100.0,5.0,12.1767,48.9253,1.05132,23.6734,458,CH4,20250529_合并结果.csv,
44253,20250529,116,Cs0.05MA0.05FA0.90PbI3.0,1.6,MACl,15.0,m-F-PEACl,2.0,,,CB-PA,0.5,,,,,3000.0,30.0,100.0,10.0,1000,5,5500,30,10,150,110,15,PDADI,0.5,,,,,,,4900.0,30.0,8.0,130.0,100.0,5.0,16.7286,61.2798,1.1345,24.0623,459,CH1,20250529_合并结果.csv,
44254,20250529,116,Cs0.05MA0.05FA0.90PbI3.0,1.6,MACl,15.0,m-F-PEACl,2.0,,,CB-PA,0.5,,,,,3000.0,30.0,100.0,10.0,1000,5,5500,30,10,150,110,15,PDADI,0.5,,,,,,,4900.0,30.0,8.0,130.0,100.0,5.0,14.1818,54.7492,1.08117,23.9585,459,CH2,20250529_合并结果.csv,
44255,20250529,116,Cs0.05MA0.05FA0.90PbI3.0,1.6,MACl,15.0,m-F-PEACl,2.0,,,CB-PA,0.5,,,,,3000.0,30.0,100.0,10.0,1000,5,5500,30,10,150,110,15,PDADI,0.5,,,,,,,4900.0,30.0,8.0,130.0,100.0,5.0,15.6773,60.1521,1.11642,23.345,459,CH3,20250529_合并结果.csv,
44256,20250529,116,Cs0.05MA0.05FA0.90PbI3.0,1.6,MACl,15.0,m-F-PEACl,2.0,,,CB-PA,0.5,,,,,3000.0,30.0,100.0,10.0,1000,5,5500,30,10,150,110,15,PDADI,0.5,,,,,,,4900.0,30.0,8.0,130.0,100.0,5.0,15.2193,57.8788,1.09244,24.07,459,CH4,20250529_合并结果.csv,
44257,20250529,116,Cs0.05MA0.05FA0.90PbI3.0,1.6,MACl,15.0,m-F-PEACl,2.0,,,CB-PA,0.5,,,,,3000.0,30.0,100.0,10.0,1000,5,5500,30,10,150,110,15,PDADI,0.5,,,,,,,4900.0,30.0,8.0,130.0,100.0,5.0,3.81875,26.7618,0.59352,24.042,460,CH1,20250529_合并结果.csv,
44258,20250529,116,Cs0.05MA0.05FA0.90PbI3.0,1.6,MACl,15.0,m-F-PEACl,2.0,,,CB-PA,0.5,,,,,3000.0,30.0,100.0,10.0,1000,5,5500,30,10,150,110,15,PDADI,0.5,,,,,,,4900.0,30.0,8.0,130.0,100.0,5.0,0.0391018,23.8957,0.0171896,9.51942,460,CH2,20250529_合并结果.csv,
44259,20250529,116,Cs0.05MA0.05FA0.90PbI3.0,1.6,MACl,15.0,m-F-PEACl,2.0,,,CB-PA,0.5,,,,,3000.0,30.0,100.0,10.0,1000,5,5500,30,10,150,110,15,PDADI,0.5,,,,,,,4900.0,30.0,8.0,130.0,100.0,5.0,21.5153,75.8311,1.1343,25.0134,460,CH3,20250529_合并结果.csv,
44260,20250529,116,Cs0.05MA0.05FA0.90PbI3.0,1.6,MACl,15.0,m-F-PEACl,2.0,,,CB-PA,0.5,,,,,3000.0,30.0,100.0,10.0,1000,5,5500,30,10,150,110,15,PDADI,0.5,,,,,,,4900.0,30.0,8.0,130.0,100.0,5.0,0.791595,24.7861,0.146279,21.8329,460,CH4,20250529_合并结果.csv,
44261,20250529,116,Cs0.05MA0.1FA0.85PbI3.0,1.73,MACl,14.6,PEAI,0.517,,,CB-PA,0.5,,,,,3000.0,30.0,100.0,10.0,1000,10,5000,40,10,160,110,25,PEAI,1.0,,,,,,,4900.0,30.0,8.0,130.0,100.0,5.0,24.9455,82.2782,1.15619,26.2228,461,CH1,20250529_合并结果.csv,
44262,20250529,116,Cs0.05MA0.1FA0.85PbI3.0,1.73,MACl,14.6,PEAI,0.517,,,CB-PA,0.5,,,,,3000.0,30.0,100.0,10.0,1000,10,5000,40,10,160,110,25,PEAI,1.0,,,,,,,4900.0,30.0,8.0,130.0,100.0,5.0,24.3222,80.6725,1.14902,26.2392,461,CH2,20250529_合并结果.csv,
44263,20250529,116,Cs0.05MA0.1FA0.85PbI3.0,1.73,MACl,14.6,PEAI,0.517,,,CB-PA,0.5,,,,,3000.0,30.0,100.0,10.0,1000,10,5000,40,10,160,110,25,PEAI,1.0,,,,,,,4900.0,30.0,8.0,130.0,100.0,5.0,23.6266,79.1644,1.1429,26.1135,461,CH3,20250529_合并结果.csv,
44264,20250529,116,Cs0.05MA0.1FA0.85PbI3.0,1.73,MACl,14.6,PEAI,0.517,,,CB-PA,0.5,,,,,3000.0,30.0,100.0,10.0,1000,10,5000,40,10,160,110,25,PEAI,1.0,,,,,,,4900.0,30.0,8.0,130.0,100.0,5.0,22.76,76.9973,1.13315,26.0861,461,CH4,20250529_合并结果.csv,
44265,20250529,116,Cs0.05MA0.1FA0.85PbI3.0,1.73,MACl,14.6,PEAI,0.517,,,CB-PA,0.5,,,,,3000.0,30.0,100.0,10.0,1000,10,5000,40,10,160,110,25,PEAI,1.0,,,,,,,4900.0,30.0,8.0,130.0,100.0,5.0,12.2257,46.8026,1.07741,24.2449,462,CH1,20250529_合并结果.csv,
44266,20250529,116,Cs0.05MA0.1FA0.85PbI3.0,1.73,MACl,14.6,PEAI,0.517,,,CB-PA,0.5,,,,,3000.0,30.0,100.0,10.0,1000,10,5000,40,10,160,110,25,PEAI,1.0,,,,,,,4900.0,30.0,8.0,130.0,100.0,5.0,21.1785,75.9842,1.1053,25.2169,462,CH2,20250529_合并结果.csv,
44267,20250529,116,Cs0.05MA0.1FA0.85PbI3.0,1.73,MACl,14.6,PEAI,0.517,,,CB-PA,0.5,,,,,3000.0,30.0,100.0,10.0,1000,10,5000,40,10,160,110,25,PEAI,1.0,,,,,,,4900.0,30.0,8.0,130.0,100.0,5.0,7.35548,31.0219,0.947912,25.0135,462,CH3,20250529_合并结果.csv,
44268,20250529,116,Cs0.05MA0.1FA0.85PbI3.0,1.73,MACl,14.6,PEAI,0.517,,,CB-PA,0.5,,,,,3000.0,30.0,100.0,10.0,1000,10,5000,40,10,160,110,25,PEAI,1.0,,,,,,,4900.0,30.0,8.0,130.0,100.0,5.0,17.8315,64.5586,1.09368,25.2548,462,CH4,20250529_合并结果.csv,
44269,20250529,116,Cs0.05MA0.1FA0.85PbI3.0,1.73,MACl,14.6,PEAI,0.517,,,CB-PA,0.5,,,,,3000.0,30.0,100.0,10.0,1000,10,5000,40,10,160,110,25,PEAI,1.0,,,,,,,4900.0,30.0,8.0,130.0,100.0,5.0,17.8315,64.5586,1.09368,25.2548,463,CH1,20250529_合并结果.csv,
44270,20250529,116,Cs0.05MA0.1FA0.85PbI3.0,1.73,MACl,14.6,PEAI,0.517,,,CB-PA,0.5,,,,,3000.0,30.0,100.0,10.0,1000,10,5000,40,10,160,110,25,PEAI,1.0,,,,,,,4900.0,30.0,8.0,130.0,100.0,5.0,17.8315,64.5586,1.09368,25.2548,463,CH2,20250529_合并结果.csv,
44271,20250529,116,Cs0.05MA0.1FA0.85PbI3.0,1.73,MACl,14.6,PEAI,0.517,,,CB-PA,0.5,,,,,3000.0,30.0,100.0,10.0,1000,10,5000,40,10,160,110,25,PEAI,1.0,,,,,,,4900.0,30.0,8.0,130.0,100.0,5.0,17.8315,64.5586,1.09368,25.2548,463,CH3,20250529_合并结果.csv,
44272,20250529,116,Cs0.05MA0.1FA0.85PbI3.0,1.73,MACl,14.6,PEAI,0.517,,,CB-PA,0.5,,,,,3000.0,30.0,100.0,10.0,1000,10,5000,40,10,160,110,25,PEAI,1.0,,,,,,,4900.0,30.0,8.0,130.0,100.0,5.0,17.8315,64.5586,1.09368,25.2548,463,CH4,20250529_合并结果.csv,
44273,20250529,116,Cs0.05MA0.05FA0.90PbI3.0,1.6,MACl,15.0,m-F-PEACl,2.0,,,MPA-CPA,0.5,,,,,3000.0,30.0,100.0,10.0,1000,5,5500,30,10,150,110,15,PDADI,0.5,,,,,,,4900.0,30.0,8.0,130.0,100.0,5.0,17.8315,64.5586,1.09368,25.2548,464,CH1,20250529_合并结果.csv,
44274,20250529,116,Cs0.05MA0.05FA0.90PbI3.0,1.6,MACl,15.0,m-F-PEACl,2.0,,,MPA-CPA,0.5,,,,,3000.0,30.0,100.0,10.0,1000,5,5500,30,10,150,110,15,PDADI,0.5,,,,,,,4900.0,30.0,8.0,130.0,100.0,5.0,17.8315,64.5586,1.09368,25.2548,464,CH2,20250529_合并结果.csv,
44275,20250529,116,Cs0.05MA0.05FA0.90PbI3.0,1.6,MACl,15.0,m-F-PEACl,2.0,,,MPA-CPA,0.5,,,,,3000.0,30.0,100.0,10.0,1000,5,5500,30,10,150,110,15,PDADI,0.5,,,,,,,4900.0,30.0,8.0,130.0,100.0,5.0,17.8315,64.5586,1.09368,25.2548,464,CH3,20250529_合并结果.csv,
44276,20250529,116,Cs0.05MA0.05FA0.90PbI3.0,1.6,MACl,15.0,m-F-PEACl,2.0,,,MPA-CPA,0.5,,,,,3000.0,30.0,100.0,10.0,1000,5,5500,30,10,150,110,15,PDADI,0.5,,,,,,,4900.0,30.0,8.0,130.0,100.0,5.0,17.8315,64.5586,1.09368,25.2548,464,CH4,20250529_合并结果.csv,
44277,20250529,116,Cs0.05MA0.05FA0.90PbI3.0,1.6,MACl,15.0,m-F-PEACl,2.0,,,MPA-CPA,0.5,,,,,3000.0,30.0,100.0,10.0,1000,5,5500,30,10,150,110,15,PDADI,0.5,,,,,,,4900.0,30.0,8.0,130.0,100.0,5.0,17.8315,64.5586,1.09368,25.2548,465,CH1,20250529_合并结果.csv,
44278,20250529,116,Cs0.05MA0.05FA0.90PbI3.0,1.6,MACl,15.0,m-F-PEACl,2.0,,,MPA-CPA,0.5,,,,,3000.0,30.0,100.0,10.0,1000,5,5500,30,10,150,110,15,PDADI,0.5,,,,,,,4900.0,30.0,8.0,130.0,100.0,5.0,17.8315,64.5586,1.09368,25.2548,465,CH2,20250529_合并结果.csv,
44279,20250529,116,Cs0.05MA0.05FA0.90PbI3.0,1.6,MACl,15.0,m-F-PEACl,2.0,,,MPA-CPA,0.5,,,,,3000.0,30.0,100.0,10.0,1000,5,5500,30,10,150,110,15,PDADI,0.5,,,,,,,4900.0,30.0,8.0,130.0,100.0,5.0,17.8315,64.5586,1.09368,25.2548,465,CH3,20250529_合并结果.csv,
44280,20250529,116,Cs0.05MA0.05FA0.90PbI3.0,1.6,MACl,15.0,m-F-PEACl,2.0,,,MPA-CPA,0.5,,,,,3000.0,30.0,100.0,10.0,1000,5,5500,30,10,150,110,15,PDADI,0.5,,,,,,,4900.0,30.0,8.0,130.0,100.0,5.0,17.8315,64.5586,1.09368,25.2548,465,CH4,20250529_合并结果.csv,
44281,20250529,116,Cs0.05MA0.05FA0.90PbI3.0,1.6,MACl,15.0,m-F-PEACl,2.0,,,MPA-CPA,0.5,,,,,3000.0,30.0,100.0,10.0,1000,5,5500,30,10,150,110,15,PDADI,0.5,,,,,,,4900.0,30.0,8.0,130.0,100.0,5.0,19.3863,74.0658,1.09558,23.8909,466,CH1,20250529_合并结果.csv,
44282,20250529,116,Cs0.05MA0.05FA0.90PbI3.0,1.6,MACl,15.0,m-F-PEACl,2.0,,,MPA-CPA,0.5,,,,,3000.0,30.0,100.0,10.0,1000,5,5500,30,10,150,110,15,PDADI,0.5,,,,,,,4900.0,30.0,8.0,130.0,100.0,5.0,17.7602,69.6168,1.08373,23.5404,466,CH2,20250529_合并结果.csv,
44283,20250529,116,Cs0.05MA0.05FA0.90PbI3.0,1.6,MACl,15.0,m-F-PEACl,2.0,,,MPA-CPA,0.5,,,,,3000.0,30.0,100.0,10.0,1000,5,5500,30,10,150,110,15,PDADI,0.5,,,,,,,4900.0,30.0,8.0,130.0,100.0,5.0,19.06,73.9352,1.08594,23.7392,466,CH3,20250529_合并结果.csv,
44284,20250529,116,Cs0.05MA0.05FA0.90PbI3.0,1.6,MACl,15.0,m-F-PEACl,2.0,,,MPA-CPA,0.5,,,,,3000.0,30.0,100.0,10.0,1000,5,5500,30,10,150,110,15,PDADI,0.5,,,,,,,4900.0,30.0,8.0,130.0,100.0,5.0,16.5331,64.4561,1.07815,23.7908,466,CH4,20250529_合并结果.csv,
44285,20250529,116,Cs0.05MA0.1FA0.85PbI3.0,1.73,MACl,14.6,PEAI,0.517,,,MPA-CPA,0.5,,,,,3000.0,30.0,100.0,10.0,1000,10,5000,40,10,160,110,25,PEAI,1.0,,,,,,,4900.0,30.0,8.0,130.0,100.0,5.0,23.4481,80.8853,1.09765,26.4102,467,CH1,20250529_合并结果.csv,
44286,20250529,116,Cs0.05MA0.1FA0.85PbI3.0,1.73,MACl,14.6,PEAI,0.517,,,MPA-CPA,0.5,,,,,3000.0,30.0,100.0,10.0,1000,10,5000,40,10,160,110,25,PEAI,1.0,,,,,,,4900.0,30.0,8.0,130.0,100.0,5.0,1.01975,25.2314,0.174156,23.2068,467,CH2,20250529_合并结果.csv,
44287,20250529,116,Cs0.05MA0.1FA0.85PbI3.0,1.73,MACl,14.6,PEAI,0.517,,,MPA-CPA,0.5,,,,,3000.0,30.0,100.0,10.0,1000,10,5000,40,10,160,110,25,PEAI,1.0,,,,,,,4900.0,30.0,8.0,130.0,100.0,5.0,20.1201,72.5427,1.06035,26.1571,467,CH3,20250529_合并结果.csv,
44288,20250529,116,Cs0.05MA0.1FA0.85PbI3.0,1.73,MACl,14.6,PEAI,0.517,,,MPA-CPA,0.5,,,,,3000.0,30.0,100.0,10.0,1000,10,5000,40,10,160,110,25,PEAI,1.0,,,,,,,4900.0,30.0,8.0,130.0,100.0,5.0,7.58548,33.4953,0.922891,24.5386,467,CH4,20250529_合并结果.csv,
44289,20250529,116,Cs0.05MA0.1FA0.85PbI3.0,1.73,MACl,14.6,PEAI,0.517,,,MPA-CPA,0.5,,,,,3000.0,30.0,100.0,10.0,1000,10,5000,40,10,160,110,25,PEAI,1.0,,,,,,,4900.0,30.0,8.0,130.0,100.0,5.0,23.5546,81.9747,1.08083,26.5851,468,CH1,20250529_合并结果.csv,
44290,20250529,116,Cs0.05MA0.1FA0.85PbI3.0,1.73,MACl,14.6,PEAI,0.517,,,MPA-CPA,0.5,,,,,3000.0,30.0,100.0,10.0,1000,10,5000,40,10,160,110,25,PEAI,1.0,,,,,,,4900.0,30.0,8.0,130.0,100.0,5.0,20.8816,73.18,1.06579,26.7732,468,CH2,20250529_合并结果.csv,
44291,20250529,116,Cs0.05MA0.1FA0.85PbI3.0,1.73,MACl,14.6,PEAI,0.517,,,MPA-CPA,0.5,,,,,3000.0,30.0,100.0,10.0,1000,10,5000,40,10,160,110,25,PEAI,1.0,,,,,,,4900.0,30.0,8.0,130.0,100.0,5.0,23.1165,76.3417,1.0678,28.3576,468,CH3,20250529_合并结果.csv,
44292,20250529,116,Cs0.05MA0.1FA0.85PbI3.0,1.73,MACl,14.6,PEAI,0.517,,,MPA-CPA,0.5,,,,,3000.0,30.0,100.0,10.0,1000,10,5000,40,10,160,110,25,PEAI,1.0,,,,,,,4900.0,30.0,8.0,130.0,100.0,5.0,22.8359,74.673,1.06318,28.7639,468,CH4,20250529_合并结果.csv,
44293,20250529,116,Cs0.05MA0.1FA0.85PbI3.0,1.73,MACl,14.6,PEAI,0.517,,,MPA-CPA,0.5,,,,,3000.0,30.0,100.0,10.0,1000,10,5000,40,10,160,110,25,PEAI,1.0,,,,,,,4900.0,30.0,8.0,130.0,100.0,5.0,0.0829195,23.9552,0.0244287,14.1696,469,CH1,20250529_合并结果.csv,
44294,20250529,116,Cs0.05MA0.1FA0.85PbI3.0,1.73,MACl,14.6,PEAI,0.517,,,MPA-CPA,0.5,,,,,3000.0,30.0,100.0,10.0,1000,10,5000,40,10,160,110,25,PEAI,1.0,,,,,,,4900.0,30.0,8.0,130.0,100.0,5.0,22.7788,80.8684,1.07739,26.1444,469,CH2,20250529_合并结果.csv,
44295,20250529,116,Cs0.05MA0.1FA0.85PbI3.0,1.73,MACl,14.6,PEAI,0.517,,,MPA-CPA,0.5,,,,,3000.0,30.0,100.0,10.0,1000,10,5000,40,10,160,110,25,PEAI,1.0,,,,,,,4900.0,30.0,8.0,130.0,100.0,5.0,18.4796,67.3354,1.05923,25.9096,469,CH3,20250529_合并结果.csv,
44296,20250529,116,Cs0.05MA0.1FA0.85PbI3.0,1.73,MACl,14.6,PEAI,0.517,,,MPA-CPA,0.5,,,,,3000.0,30.0,100.0,10.0,1000,10,5000,40,10,160,110,25,PEAI,1.0,,,,,,,4900.0,30.0,8.0,130.0,100.0,5.0,1.88289,25.0971,0.307949,24.3625,469,CH4,20250529_合并结果.csv,
44297,20250529,116,Cs0.05MA0.05FA0.90PbI3.0,1.6,MACl,15.0,m-F-PEACl,2.0,,,"4,4,4-NA",0.5,,,,,3000.0,30.0,100.0,10.0,1000,5,5500,30,10,150,110,15,PDADI,0.5,,,,,,,4900.0,30.0,8.0,130.0,100.0,5.0,19.012,69.4012,1.14273,23.9727,470,CH1,20250529_合并结果.csv,
44298,20250529,116,Cs0.05MA0.05FA0.90PbI3.0,1.6,MACl,15.0,m-F-PEACl,2.0,,,"4,4,4-NA",0.5,,,,,3000.0,30.0,100.0,10.0,1000,5,5500,30,10,150,110,15,PDADI,0.5,,,,,,,4900.0,30.0,8.0,130.0,100.0,5.0,16.6078,67.3101,1.01292,24.3587,470,CH2,20250529_合并结果.csv,
44299,20250529,116,Cs0.05MA0.05FA0.90PbI3.0,1.6,MACl,15.0,m-F-PEACl,2.0,,,"4,4,4-NA",0.5,,,,,3000.0,30.0,100.0,10.0,1000,5,5500,30,10,150,110,15,PDADI,0.5,,,,,,,4900.0,30.0,8.0,130.0,100.0,5.0,18.6692,68.3525,1.12549,24.2677,470,CH3,20250529_合并结果.csv,
44300,20250529,116,Cs0.05MA0.05FA0.90PbI3.0,1.6,MACl,15.0,m-F-PEACl,2.0,,,"4,4,4-NA",0.5,,,,,3000.0,30.0,100.0,10.0,1000,5,5500,30,10,150,110,15,PDADI,0.5,,,,,,,4900.0,30.0,8.0,130.0,100.0,5.0,18.7289,69.5308,1.12828,23.8737,470,CH4,20250529_合并结果.csv,
44301,20250529,116,Cs0.05MA0.05FA0.90PbI3.0,1.6,MACl,15.0,m-F-PEACl,2.0,,,"4,4,4-NA",0.5,,,,,3000.0,30.0,100.0,10.0,1000,5,5500,30,10,150,110,15,PDADI,0.5,,,,,,,4900.0,30.0,8.0,130.0,100.0,5.0,19.3326,69.0498,1.14528,24.4465,471,CH1,20250529_合并结果.csv,
44302,20250529,116,Cs0.05MA0.05FA0.90PbI3.0,1.6,MACl,15.0,m-F-PEACl,2.0,,,"4,4,4-NA",0.5,,,,,3000.0,30.0,100.0,10.0,1000,5,5500,30,10,150,110,15,PDADI,0.5,,,,,,,4900.0,30.0,8.0,130.0,100.0,5.0,19.0649,66.3853,1.1318,25.3742,471,CH2,20250529_合并结果.csv,
44303,20250529,116,Cs0.05MA0.05FA0.90PbI3.0,1.6,MACl,15.0,m-F-PEACl,2.0,,,"4,4,4-NA",0.5,,,,,3000.0,30.0,100.0,10.0,1000,5,5500,30,10,150,110,15,PDADI,0.5,,,,,,,4900.0,30.0,8.0,130.0,100.0,5.0,18.4616,62.9274,1.1182,26.2368,471,CH3,20250529_合并结果.csv,
44304,20250529,116,Cs0.05MA0.05FA0.90PbI3.0,1.6,MACl,15.0,m-F-PEACl,2.0,,,"4,4,4-NA",0.5,,,,,3000.0,30.0,100.0,10.0,1000,5,5500,30,10,150,110,15,PDADI,0.5,,,,,,,4900.0,30.0,8.0,130.0,100.0,5.0,16.4145,55.5795,1.0988,26.878,471,CH4,20250529_合并结果.csv,
44305,20250529,116,Cs0.05MA0.05FA0.90PbI3.0,1.6,MACl,15.0,m-F-PEACl,2.0,,,"4,4,4-NA",0.5,,,,,3000.0,30.0,100.0,10.0,1000,5,5500,30,10,150,110,15,PDADI,0.5,,,,,,,4900.0,30.0,8.0,130.0,100.0,5.0,18.1918,66.4931,1.1322,24.1644,472,CH1,20250529_合并结果.csv,
44306,20250529,116,Cs0.05MA0.05FA0.90PbI3.0,1.6,MACl,15.0,m-F-PEACl,2.0,,,"4,4,4-NA",0.5,,,,,3000.0,30.0,100.0,10.0,1000,5,5500,30,10,150,110,15,PDADI,0.5,,,,,,,4900.0,30.0,8.0,130.0,100.0,5.0,19.1411,69.7375,1.13541,24.1739,472,CH2,20250529_合并结果.csv,
44307,20250529,116,Cs0.05MA0.05FA0.90PbI3.0,1.6,MACl,15.0,m-F-PEACl,2.0,,,"4,4,4-NA",0.5,,,,,3000.0,30.0,100.0,10.0,1000,5,5500,30,10,150,110,15,PDADI,0.5,,,,,,,4900.0,30.0,8.0,130.0,100.0,5.0,19.2141,70.305,1.12828,24.2223,472,CH3,20250529_合并结果.csv,
44308,20250529,116,Cs0.05MA0.05FA0.90PbI3.0,1.6,MACl,15.0,m-F-PEACl,2.0,,,"4,4,4-NA",0.5,,,,,3000.0,30.0,100.0,10.0,1000,5,5500,30,10,150,110,15,PDADI,0.5,,,,,,,4900.0,30.0,8.0,130.0,100.0,5.0,19.4191,70.992,1.12883,24.2322,472,CH4,20250529_合并结果.csv,
44309,20250529,116,Cs0.05MA0.1FA0.85PbI3.0,1.73,MACl,14.6,PEAI,0.517,,,"4,4,4-NA",0.5,,,,,3000.0,30.0,100.0,10.0,1000,10,5000,40,10,160,110,25,PEAI,1.0,,,,,,,4900.0,30.0,8.0,130.0,100.0,5.0,21.5304,78.1684,1.13136,24.3456,473,CH1,20250529_合并结果.csv,
44310,20250529,116,Cs0.05MA0.1FA0.85PbI3.0,1.73,MACl,14.6,PEAI,0.517,,,"4,4,4-NA",0.5,,,,,3000.0,30.0,100.0,10.0,1000,10,5000,40,10,160,110,25,PEAI,1.0,,,,,,,4900.0,30.0,8.0,130.0,100.0,5.0,21.3899,77.7209,1.1276,24.407,473,CH2,20250529_合并结果.csv,
44311,20250529,116,Cs0.05MA0.1FA0.85PbI3.0,1.73,MACl,14.6,PEAI,0.517,,,"4,4,4-NA",0.5,,,,,3000.0,30.0,100.0,10.0,1000,10,5000,40,10,160,110,25,PEAI,1.0,,,,,,,4900.0,30.0,8.0,130.0,100.0,5.0,21.1817,77.604,1.12118,24.3445,473,CH3,20250529_合并结果.csv,
44312,20250529,116,Cs0.05MA0.1FA0.85PbI3.0,1.73,MACl,14.6,PEAI,0.517,,,"4,4,4-NA",0.5,,,,,3000.0,30.0,100.0,10.0,1000,10,5000,40,10,160,110,25,PEAI,1.0,,,,,,,4900.0,30.0,8.0,130.0,100.0,5.0,21.2133,78.2633,1.11611,24.2852,473,CH4,20250529_合并结果.csv,
44313,20250529,116,Cs0.05MA0.1FA0.85PbI3.0,1.73,MACl,14.6,PEAI,0.517,,,"4,4,4-NA",0.5,,,,,3000.0,30.0,100.0,10.0,1000,10,5000,40,10,160,110,25,PEAI,1.0,,,,,,,4900.0,30.0,8.0,130.0,100.0,5.0,22.5111,78.0613,1.12921,25.538,474,CH1,20250529_合并结果.csv,
44314,20250529,116,Cs0.05MA0.1FA0.85PbI3.0,1.73,MACl,14.6,PEAI,0.517,,,"4,4,4-NA",0.5,,,,,3000.0,30.0,100.0,10.0,1000,10,5000,40,10,160,110,25,PEAI,1.0,,,,,,,4900.0,30.0,8.0,130.0,100.0,5.0,21.1069,72.6816,1.12425,25.8307,474,CH2,20250529_合并结果.csv,
44315,20250529,116,Cs0.05MA0.1FA0.85PbI3.0,1.73,MACl,14.6,PEAI,0.517,,,"4,4,4-NA",0.5,,,,,3000.0,30.0,100.0,10.0,1000,10,5000,40,10,160,110,25,PEAI,1.0,,,,,,,4900.0,30.0,8.0,130.0,100.0,5.0,22.037,76.5691,1.11317,25.8545,474,CH3,20250529_合并结果.csv,
44316,20250529,116,Cs0.05MA0.1FA0.85PbI3.0,1.73,MACl,14.6,PEAI,0.517,,,"4,4,4-NA",0.5,,,,,3000.0,30.0,100.0,10.0,1000,10,5000,40,10,160,110,25,PEAI,1.0,,,,,,,4900.0,30.0,8.0,130.0,100.0,5.0,21.378,75.6361,1.10326,25.6188,474,CH4,20250529_合并结果.csv,
44317,20250529,116,Cs0.05MA0.1FA0.85PbI3.0,1.73,MACl,14.6,PEAI,0.517,,,"4,4,4-NA",0.5,,,,,3000.0,30.0,100.0,10.0,1000,10,5000,40,10,160,110,25,PEAI,1.0,,,,,,,4900.0,30.0,8.0,130.0,100.0,5.0,21.9934,79.1937,1.13591,24.4488,475,CH1,20250529_合并结果.csv,
44318,20250529,116,Cs0.05MA0.1FA0.85PbI3.0,1.73,MACl,14.6,PEAI,0.517,,,"4,4,4-NA",0.5,,,,,3000.0,30.0,100.0,10.0,1000,10,5000,40,10,160,110,25,PEAI,1.0,,,,,,,4900.0,30.0,8.0,130.0,100.0,5.0,21.4023,77.0585,1.13186,24.5385,475,CH2,20250529_合并结果.csv,
44319,20250529,116,Cs0.05MA0.1FA0.85PbI3.0,1.73,MACl,14.6,PEAI,0.517,,,"4,4,4-NA",0.5,,,,,3000.0,30.0,100.0,10.0,1000,10,5000,40,10,160,110,25,PEAI,1.0,,,,,,,4900.0,30.0,8.0,130.0,100.0,5.0,20.9519,76.4286,1.12122,24.45,475,CH3,20250529_合并结果.csv,
44320,20250529,116,Cs0.05MA0.1FA0.85PbI3.0,1.73,MACl,14.6,PEAI,0.517,,,"4,4,4-NA",0.5,,,,,3000.0,30.0,100.0,10.0,1000,10,5000,40,10,160,110,25,PEAI,1.0,,,,,,,4900.0,30.0,8.0,130.0,100.0,5.0,20.9451,76.2856,1.11436,24.6385,475,CH4,20250529_合并结果.csv,
44321,20250529,116,Cs0.05MA0.05FA0.90PbI3.0,1.6,MACl,15.0,m-F-PEACl,2.0,,,MeO-2PACz,0.3,,,,,3000.0,30.0,100.0,10.0,1000,5,5500,30,10,150,110,15,PDADI,0.5,,,,,,,4900.0,30.0,8.0,130.0,100.0,5.0,22.3163,80.2851,1.11724,24.8794,476,CH1,20250529_合并结果.csv,
44322,20250529,116,Cs0.05MA0.05FA0.90PbI3.0,1.6,MACl,15.0,m-F-PEACl,2.0,,,MeO-2PACz,0.3,,,,,3000.0,30.0,100.0,10.0,1000,5,5500,30,10,150,110,15,PDADI,0.5,,,,,,,4900.0,30.0,8.0,130.0,100.0,5.0,21.7419,78.077,1.11613,24.9494,476,CH2,20250529_合并结果.csv,
44323,20250529,116,Cs0.05MA0.05FA0.90PbI3.0,1.6,MACl,15.0,m-F-PEACl,2.0,,,MeO-2PACz,0.3,,,,,3000.0,30.0,100.0,10.0,1000,5,5500,30,10,150,110,15,PDADI,0.5,,,,,,,4900.0,30.0,8.0,130.0,100.0,5.0,5.2487,27.9883,0.773092,24.2574,476,CH3,20250529_合并结果.csv,
44324,20250529,116,Cs0.05MA0.05FA0.90PbI3.0,1.6,MACl,15.0,m-F-PEACl,2.0,,,MeO-2PACz,0.3,,,,,3000.0,30.0,100.0,10.0,1000,5,5500,30,10,150,110,15,PDADI,0.5,,,,,,,4900.0,30.0,8.0,130.0,100.0,5.0,20.78,76.04,1.10056,24.8306,476,CH4,20250529_合并结果.csv,
44325,20250529,116,Cs0.05MA0.05FA0.90PbI3.0,1.6,MACl,15.0,m-F-PEACl,2.0,,,MeO-2PACz,0.3,,,,,3000.0,30.0,100.0,10.0,1000,5,5500,30,10,150,110,15,PDADI,0.5,,,,,,,4900.0,30.0,8.0,130.0,100.0,5.0,22.3484,80.5155,1.11615,24.8681,477,CH1,20250529_合并结果.csv,
44326,20250529,116,Cs0.05MA0.05FA0.90PbI3.0,1.6,MACl,15.0,m-F-PEACl,2.0,,,MeO-2PACz,0.3,,,,,3000.0,30.0,100.0,10.0,1000,5,5500,30,10,150,110,15,PDADI,0.5,,,,,,,4900.0,30.0,8.0,130.0,100.0,5.0,21.9289,78.6503,1.10848,25.1528,477,CH2,20250529_合并结果.csv,
44327,20250529,116,Cs0.05MA0.05FA0.90PbI3.0,1.6,MACl,15.0,m-F-PEACl,2.0,,,MeO-2PACz,0.3,,,,,3000.0,30.0,100.0,10.0,1000,5,5500,30,10,150,110,15,PDADI,0.5,,,,,,,4900.0,30.0,8.0,130.0,100.0,5.0,5.66603,30.5905,0.742938,24.931,477,CH3,20250529_合并结果.csv,
44328,20250529,116,Cs0.05MA0.05FA0.90PbI3.0,1.6,MACl,15.0,m-F-PEACl,2.0,,,MeO-2PACz,0.3,,,,,3000.0,30.0,100.0,10.0,1000,5,5500,30,10,150,110,15,PDADI,0.5,,,,,,,4900.0,30.0,8.0,130.0,100.0,5.0,0.68307,24.8566,0.133716,20.5513,477,CH4,20250529_合并结果.csv,
44329,20250529,116,Cs0.05MA0.05FA0.90PbI3.0,1.6,MACl,15.0,m-F-PEACl,2.0,,,MeO-2PACz,0.3,,,,,3000.0,30.0,100.0,10.0,1000,5,5500,30,10,150,110,15,PDADI,0.5,,,,,,,4900.0,30.0,8.0,130.0,100.0,5.0,18.692,69.1998,1.06545,25.3523,478,CH1,20250529_合并结果.csv,
44330,20250529,116,Cs0.05MA0.05FA0.90PbI3.0,1.6,MACl,15.0,m-F-PEACl,2.0,,,MeO-2PACz,0.3,,,,,3000.0,30.0,100.0,10.0,1000,5,5500,30,10,150,110,15,PDADI,0.5,,,,,,,4900.0,30.0,8.0,130.0,100.0,5.0,17.021,62.0532,1.09012,25.1621,478,CH2,20250529_合并结果.csv,
44331,20250529,116,Cs0.05MA0.05FA0.90PbI3.0,1.6,MACl,15.0,m-F-PEACl,2.0,,,MeO-2PACz,0.3,,,,,3000.0,30.0,100.0,10.0,1000,5,5500,30,10,150,110,15,PDADI,0.5,,,,,,,4900.0,30.0,8.0,130.0,100.0,5.0,19.915,72.2597,1.09371,25.199,478,CH3,20250529_合并结果.csv,
44332,20250529,116,Cs0.05MA0.05FA0.90PbI3.0,1.6,MACl,15.0,m-F-PEACl,2.0,,,MeO-2PACz,0.3,,,,,3000.0,30.0,100.0,10.0,1000,5,5500,30,10,150,110,15,PDADI,0.5,,,,,,,4900.0,30.0,8.0,130.0,100.0,5.0,21.0926,76.7663,1.094,25.1156,478,CH4,20250529_合并结果.csv,
44333,20250529,116,Cs0.05MA0.1FA0.85PbI3.0,1.73,MACl,14.6,PEAI,0.517,,,MeO-2PACz,0.3,,,,,3000.0,30.0,100.0,10.0,1000,10,5000,40,10,160,110,25,PEAI,1.0,,,,,,,4900.0,30.0,8.0,130.0,100.0,5.0,22.6498,82.0715,1.06533,25.9052,479,CH1,20250529_合并结果.csv,
44334,20250529,116,Cs0.05MA0.1FA0.85PbI3.0,1.73,MACl,14.6,PEAI,0.517,,,MeO-2PACz,0.3,,,,,3000.0,30.0,100.0,10.0,1000,10,5000,40,10,160,110,25,PEAI,1.0,,,,,,,4900.0,30.0,8.0,130.0,100.0,5.0,22.3989,81.2539,1.06418,25.904,479,CH2,20250529_合并结果.csv,
44335,20250529,116,Cs0.05MA0.1FA0.85PbI3.0,1.73,MACl,14.6,PEAI,0.517,,,MeO-2PACz,0.3,,,,,3000.0,30.0,100.0,10.0,1000,10,5000,40,10,160,110,25,PEAI,1.0,,,,,,,4900.0,30.0,8.0,130.0,100.0,5.0,22.1583,80.5627,1.06074,25.9294,479,CH3,20250529_合并结果.csv,
44336,20250529,116,Cs0.05MA0.1FA0.85PbI3.0,1.73,MACl,14.6,PEAI,0.517,,,MeO-2PACz,0.3,,,,,3000.0,30.0,100.0,10.0,1000,10,5000,40,10,160,110,25,PEAI,1.0,,,,,,,4900.0,30.0,8.0,130.0,100.0,5.0,21.7075,80.6048,1.03818,25.9403,479,CH4,20250529_合并结果.csv,
44337,20250529,116,Cs0.05MA0.1FA0.85PbI3.0,1.73,MACl,14.6,PEAI,0.517,,,MeO-2PACz,0.3,,,,,3000.0,30.0,100.0,10.0,1000,10,5000,40,10,160,110,25,PEAI,1.0,,,,,,,4900.0,30.0,8.0,130.0,100.0,5.0,4.08e-05,0.021206,0.0074469,25.8651,480,CH1,20250529_合并结果.csv,
44338,20250529,116,Cs0.05MA0.1FA0.85PbI3.0,1.73,MACl,14.6,PEAI,0.517,,,MeO-2PACz,0.3,,,,,3000.0,30.0,100.0,10.0,1000,10,5000,40,10,160,110,25,PEAI,1.0,,,,,,,4900.0,30.0,8.0,130.0,100.0,5.0,23.2953,77.7324,1.03514,28.9512,480,CH2,20250529_合并结果.csv,
44339,20250529,116,Cs0.05MA0.1FA0.85PbI3.0,1.73,MACl,14.6,PEAI,0.517,,,MeO-2PACz,0.3,,,,,3000.0,30.0,100.0,10.0,1000,10,5000,40,10,160,110,25,PEAI,1.0,,,,,,,4900.0,30.0,8.0,130.0,100.0,5.0,21.4178,75.0025,1.02755,27.7906,480,CH3,20250529_合并结果.csv,
44340,20250529,116,Cs0.05MA0.1FA0.85PbI3.0,1.73,MACl,14.6,PEAI,0.517,,,MeO-2PACz,0.3,,,,,3000.0,30.0,100.0,10.0,1000,10,5000,40,10,160,110,25,PEAI,1.0,,,,,,,4900.0,30.0,8.0,130.0,100.0,5.0,20.1736,74.0651,1.03547,26.3046,480,CH4,20250529_合并结果.csv,
44341,20250529,116,Cs0.05MA0.1FA0.85PbI3.0,1.73,MACl,14.6,PEAI,0.517,,,MeO-2PACz,0.3,,,,,3000.0,30.0,100.0,10.0,1000,10,5000,40,10,160,110,25,PEAI,1.0,,,,,,,4900.0,30.0,8.0,130.0,100.0,5.0,22.5315,82.1524,1.07382,25.5409,481,CH1,20250529_合并结果.csv,
44342,20250529,116,Cs0.05MA0.1FA0.85PbI3.0,1.73,MACl,14.6,PEAI,0.517,,,MeO-2PACz,0.3,,,,,3000.0,30.0,100.0,10.0,1000,10,5000,40,10,160,110,25,PEAI,1.0,,,,,,,4900.0,30.0,8.0,130.0,100.0,5.0,22.3469,81.2256,1.07041,25.7023,481,CH2,20250529_合并结果.csv,
44343,20250529,116,Cs0.05MA0.1FA0.85PbI3.0,1.73,MACl,14.6,PEAI,0.517,,,MeO-2PACz,0.3,,,,,3000.0,30.0,100.0,10.0,1000,10,5000,40,10,160,110,25,PEAI,1.0,,,,,,,4900.0,30.0,8.0,130.0,100.0,5.0,21.8094,80.4241,1.05939,25.5977,481,CH3,20250529_合并结果.csv,
44344,20250529,116,Cs0.05MA0.1FA0.85PbI3.0,1.73,MACl,14.6,PEAI,0.517,,,MeO-2PACz,0.3,,,,,3000.0,30.0,100.0,10.0,1000,10,5000,40,10,160,110,25,PEAI,1.0,,,,,,,4900.0,30.0,8.0,130.0,100.0,5.0,21.2069,80.0799,1.03766,25.5211,481,CH4,20250529_合并结果.csv,
44345,20250529,116,Cs0.05MA0.05FA0.90PbI3.0,1.6,MACl,15.0,m-F-PEACl,2.0,,,2PACz,0.5,,,,,3000.0,30.0,100.0,10.0,1000,5,5500,30,10,150,110,15,PDADI,0.5,,,,,,,4900.0,30.0,8.0,130.0,100.0,5.0,0.0765606,23.6456,0.0255879,12.6538,482,CH1,20250529_合并结果.csv,
44346,20250529,116,Cs0.05MA0.05FA0.90PbI3.0,1.6,MACl,15.0,m-F-PEACl,2.0,,,2PACz,0.5,,,,,3000.0,30.0,100.0,10.0,1000,5,5500,30,10,150,110,15,PDADI,0.5,,,,,,,4900.0,30.0,8.0,130.0,100.0,5.0,0.184021,24.4213,0.0470306,16.0221,482,CH2,20250529_合并结果.csv,
44347,20250529,116,Cs0.05MA0.05FA0.90PbI3.0,1.6,MACl,15.0,m-F-PEACl,2.0,,,2PACz,0.5,,,,,3000.0,30.0,100.0,10.0,1000,5,5500,30,10,150,110,15,PDADI,0.5,,,,,,,4900.0,30.0,8.0,130.0,100.0,5.0,19.815,71.4382,1.1181,24.8075,482,CH3,20250529_合并结果.csv,
44348,20250529,116,Cs0.05MA0.05FA0.90PbI3.0,1.6,MACl,15.0,m-F-PEACl,2.0,,,2PACz,0.5,,,,,3000.0,30.0,100.0,10.0,1000,5,5500,30,10,150,110,15,PDADI,0.5,,,,,,,4900.0,30.0,8.0,130.0,100.0,5.0,20.0003,72.267,1.11772,24.7607,482,CH4,20250529_合并结果.csv,
44349,20250529,116,Cs0.05MA0.05FA0.90PbI3.0,1.6,MACl,15.0,m-F-PEACl,2.0,,,2PACz,0.5,,,,,3000.0,30.0,100.0,10.0,1000,5,5500,30,10,150,110,15,PDADI,0.5,,,,,,,4900.0,30.0,8.0,130.0,100.0,5.0,20.7063,73.3472,1.14568,24.6408,483,CH1,20250529_合并结果.csv,
44350,20250529,116,Cs0.05MA0.05FA0.90PbI3.0,1.6,MACl,15.0,m-F-PEACl,2.0,,,2PACz,0.5,,,,,3000.0,30.0,100.0,10.0,1000,5,5500,30,10,150,110,15,PDADI,0.5,,,,,,,4900.0,30.0,8.0,130.0,100.0,5.0,20.3963,72.8654,1.1388,24.58,483,CH2,20250529_合并结果.csv,
44351,20250529,116,Cs0.05MA0.05FA0.90PbI3.0,1.6,MACl,15.0,m-F-PEACl,2.0,,,2PACz,0.5,,,,,3000.0,30.0,100.0,10.0,1000,5,5500,30,10,150,110,15,PDADI,0.5,,,,,,,4900.0,30.0,8.0,130.0,100.0,5.0,5.25214,28.3337,0.763985,24.2632,483,CH3,20250529_合并结果.csv,
44352,20250529,116,Cs0.05MA0.05FA0.90PbI3.0,1.6,MACl,15.0,m-F-PEACl,2.0,,,2PACz,0.5,,,,,3000.0,30.0,100.0,10.0,1000,5,5500,30,10,150,110,15,PDADI,0.5,,,,,,,4900.0,30.0,8.0,130.0,100.0,5.0,19.9478,73.0192,1.12974,24.1813,483,CH4,20250529_合并结果.csv,
44353,20250529,116,Cs0.05MA0.05FA0.90PbI3.0,1.6,MACl,15.0,m-F-PEACl,2.0,,,2PACz,0.5,,,,,3000.0,30.0,100.0,10.0,1000,5,5500,30,10,150,110,15,PDADI,0.5,,,,,,,4900.0,30.0,8.0,130.0,100.0,5.0,19.7273,73.1445,1.14099,23.6377,484,CH1,20250529_合并结果.csv,
44354,20250529,116,Cs0.05MA0.05FA0.90PbI3.0,1.6,MACl,15.0,m-F-PEACl,2.0,,,2PACz,0.5,,,,,3000.0,30.0,100.0,10.0,1000,5,5500,30,10,150,110,15,PDADI,0.5,,,,,,,4900.0,30.0,8.0,130.0,100.0,5.0,19.4414,71.9286,1.13752,23.761,484,CH2,20250529_合并结果.csv,
44355,20250529,116,Cs0.05MA0.05FA0.90PbI3.0,1.6,MACl,15.0,m-F-PEACl,2.0,,,2PACz,0.5,,,,,3000.0,30.0,100.0,10.0,1000,5,5500,30,10,150,110,15,PDADI,0.5,,,,,,,4900.0,30.0,8.0,130.0,100.0,5.0,19.2446,71.9462,1.13085,23.6536,484,CH3,20250529_合并结果.csv,
44356,20250529,116,Cs0.05MA0.05FA0.90PbI3.0,1.6,MACl,15.0,m-F-PEACl,2.0,,,2PACz,0.5,,,,,3000.0,30.0,100.0,10.0,1000,5,5500,30,10,150,110,15,PDADI,0.5,,,,,,,4900.0,30.0,8.0,130.0,100.0,5.0,19.0275,72.7333,1.12484,23.2573,484,CH4,20250529_合并结果.csv,
44357,20250529,116,Cs0.05MA0.1FA0.85PbI3.0,1.73,MACl,14.6,PEAI,0.517,,,2PACz,0.5,,,,,3000.0,30.0,100.0,10.0,1000,10,5000,40,10,160,110,25,PEAI,1.0,,,,,,,4900.0,30.0,8.0,130.0,100.0,5.0,23.3818,78.1408,1.15414,25.9264,485,CH1,20250529_合并结果.csv,
44358,20250529,116,Cs0.05MA0.1FA0.85PbI3.0,1.73,MACl,14.6,PEAI,0.517,,,2PACz,0.5,,,,,3000.0,30.0,100.0,10.0,1000,10,5000,40,10,160,110,25,PEAI,1.0,,,,,,,4900.0,30.0,8.0,130.0,100.0,5.0,22.819,76.9289,1.14623,25.8783,485,CH2,20250529_合并结果.csv,
44359,20250529,116,Cs0.05MA0.1FA0.85PbI3.0,1.73,MACl,14.6,PEAI,0.517,,,2PACz,0.5,,,,,3000.0,30.0,100.0,10.0,1000,10,5000,40,10,160,110,25,PEAI,1.0,,,,,,,4900.0,30.0,8.0,130.0,100.0,5.0,22.4318,76.4957,1.13874,25.7515,485,CH3,20250529_合并结果.csv,
44360,20250529,116,Cs0.05MA0.1FA0.85PbI3.0,1.73,MACl,14.6,PEAI,0.517,,,2PACz,0.5,,,,,3000.0,30.0,100.0,10.0,1000,10,5000,40,10,160,110,25,PEAI,1.0,,,,,,,4900.0,30.0,8.0,130.0,100.0,5.0,21.7852,75.3004,1.13431,25.5053,485,CH4,20250529_合并结果.csv,
44361,20250529,116,Cs0.05MA0.1FA0.85PbI3.0,1.73,MACl,14.6,PEAI,0.517,,,2PACz,0.5,,,,,3000.0,30.0,100.0,10.0,1000,10,5000,40,10,160,110,25,PEAI,1.0,,,,,,,4900.0,30.0,8.0,130.0,100.0,5.0,23.0638,78.0236,1.15704,25.5479,486,CH1,20250529_合并结果.csv,
44362,20250529,116,Cs0.05MA0.1FA0.85PbI3.0,1.73,MACl,14.6,PEAI,0.517,,,2PACz,0.5,,,,,3000.0,30.0,100.0,10.0,1000,10,5000,40,10,160,110,25,PEAI,1.0,,,,,,,4900.0,30.0,8.0,130.0,100.0,5.0,22.471,76.5722,1.15085,25.4997,486,CH2,20250529_合并结果.csv,
44363,20250529,116,Cs0.05MA0.1FA0.85PbI3.0,1.73,MACl,14.6,PEAI,0.517,,,2PACz,0.5,,,,,3000.0,30.0,100.0,10.0,1000,10,5000,40,10,160,110,25,PEAI,1.0,,,,,,,4900.0,30.0,8.0,130.0,100.0,5.0,21.9352,75.8511,1.14125,25.3395,486,CH3,20250529_合并结果.csv,
44364,20250529,116,Cs0.05MA0.1FA0.85PbI3.0,1.73,MACl,14.6,PEAI,0.517,,,2PACz,0.5,,,,,3000.0,30.0,100.0,10.0,1000,10,5000,40,10,160,110,25,PEAI,1.0,,,,,,,4900.0,30.0,8.0,130.0,100.0,5.0,21.9454,76.1732,1.1362,25.3563,486,CH4,20250529_合并结果.csv,
44365,20250529,116,Cs0.05MA0.1FA0.85PbI3.0,1.73,MACl,14.6,PEAI,0.517,,,2PACz,0.5,,,,,3000.0,30.0,100.0,10.0,1000,10,5000,40,10,160,110,25,PEAI,1.0,,,,,,,4900.0,30.0,8.0,130.0,100.0,5.0,21.4038,74.0703,1.15421,25.0358,487,CH1,20250529_合并结果.csv,
44366,20250529,116,Cs0.05MA0.1FA0.85PbI3.0,1.73,MACl,14.6,PEAI,0.517,,,2PACz,0.5,,,,,3000.0,30.0,100.0,10.0,1000,10,5000,40,10,160,110,25,PEAI,1.0,,,,,,,4900.0,30.0,8.0,130.0,100.0,5.0,7.12232,29.8009,0.987008,24.2143,487,CH2,20250529_合并结果.csv,
44367,20250529,116,Cs0.05MA0.1FA0.85PbI3.0,1.73,MACl,14.6,PEAI,0.517,,,2PACz,0.5,,,,,3000.0,30.0,100.0,10.0,1000,10,5000,40,10,160,110,25,PEAI,1.0,,,,,,,4900.0,30.0,8.0,130.0,100.0,5.0,21.7553,77.2715,1.14479,24.5934,487,CH3,20250529_合并结果.csv,
44368,20250529,116,Cs0.05MA0.1FA0.85PbI3.0,1.73,MACl,14.6,PEAI,0.517,,,2PACz,0.5,,,,,3000.0,30.0,100.0,10.0,1000,10,5000,40,10,160,110,25,PEAI,1.0,,,,,,,4900.0,30.0,8.0,130.0,100.0,5.0,14.4472,53.1865,1.10523,24.5772,487,CH4,20250529_合并结果.csv,
44369,20250603,117,Cs0.05MA0.05FA0.90PbI3.0,1.6,MACl,15.0,m-F-PEACl,2.0,,,DMACPA,0.5,,,,,3000.0,30.0,100.0,10.0,1000,5,5500,30,10,150,110,15,PDADI,0.5,,,,,,,4900.0,30.0,8.0,130.0,100.0,5.0,0.297505,24.9123,0.0635227,18.7998,488,CH1,20250603_合并结果.csv,
44370,20250603,117,Cs0.05MA0.05FA0.90PbI3.0,1.6,MACl,15.0,m-F-PEACl,2.0,,,DMACPA,0.5,,,,,3000.0,30.0,100.0,10.0,1000,5,5500,30,10,150,110,15,PDADI,0.5,,,,,,,4900.0,30.0,8.0,130.0,100.0,5.0,1.28e-06,0.0623955,0.0012888,1.5898,488,CH2,20250603_合并结果.csv,
44371,20250603,117,Cs0.05MA0.05FA0.90PbI3.0,1.6,MACl,15.0,m-F-PEACl,2.0,,,DMACPA,0.5,,,,,3000.0,30.0,100.0,10.0,1000,5,5500,30,10,150,110,15,PDADI,0.5,,,,,,,4900.0,30.0,8.0,130.0,100.0,5.0,20.897,71.6271,1.11127,26.2534,488,CH3,20250603_合并结果.csv,
44372,20250603,117,Cs0.05MA0.05FA0.90PbI3.0,1.6,MACl,15.0,m-F-PEACl,2.0,,,DMACPA,0.5,,,,,3000.0,30.0,100.0,10.0,1000,5,5500,30,10,150,110,15,PDADI,0.5,,,,,,,4900.0,30.0,8.0,130.0,100.0,5.0,20.4953,70.6622,1.10805,26.1762,488,CH4,20250603_合并结果.csv,
44373,20250603,117,Cs0.05MA0.05FA0.90PbI3.0,1.6,MACl,15.0,m-F-PEACl,2.0,,,DMACPA,0.5,,,,,3000.0,30.0,100.0,10.0,1000,5,5500,30,10,150,110,15,PEAI,1.0,,,,,,,4900.0,30.0,8.0,130.0,100.0,5.0,5.47614,35.0404,0.631536,24.7461,489,CH1,20250603_合并结果.csv,
44374,20250603,117,Cs0.05MA0.05FA0.90PbI3.0,1.6,MACl,15.0,m-F-PEACl,2.0,,,DMACPA,0.5,,,,,3000.0,30.0,100.0,10.0,1000,5,5500,30,10,150,110,15,PEAI,1.0,,,,,,,4900.0,30.0,8.0,130.0,100.0,5.0,18.4967,73.5826,0.991393,25.3555,489,CH2,20250603_合并结果.csv,
44375,20250603,117,Cs0.05MA0.05FA0.90PbI3.0,1.6,MACl,15.0,m-F-PEACl,2.0,,,DMACPA,0.5,,,,,3000.0,30.0,100.0,10.0,1000,5,5500,30,10,150,110,15,PEAI,1.0,,,,,,,4900.0,30.0,8.0,130.0,100.0,5.0,18.4608,75.2341,0.971567,25.2559,489,CH3,20250603_合并结果.csv,
44376,20250603,117,Cs0.05MA0.05FA0.90PbI3.0,1.6,MACl,15.0,m-F-PEACl,2.0,,,DMACPA,0.5,,,,,3000.0,30.0,100.0,10.0,1000,5,5500,30,10,150,110,15,PEAI,1.0,,,,,,,4900.0,30.0,8.0,130.0,100.0,5.0,13.3165,57.202,0.925782,25.1461,489,CH4,20250603_合并结果.csv,
44377,20250603,117,Cs0.05MA0.05FA0.90PbI3.0,1.6,MACl,15.0,m-F-PEACl,2.0,,,4PADCB,0.33,,,,,3000.0,30.0,100.0,10.0,1000,5,5500,30,10,150,110,15,PDADI,0.5,,,,,,,4900.0,30.0,8.0,130.0,100.0,5.0,18.0474,72.0242,1.05268,23.8035,490,CH1,20250603_合并结果.csv,
44378,20250603,117,Cs0.05MA0.05FA0.90PbI3.0,1.6,MACl,15.0,m-F-PEACl,2.0,,,4PADCB,0.33,,,,,3000.0,30.0,100.0,10.0,1000,5,5500,30,10,150,110,15,PDADI,0.5,,,,,,,4900.0,30.0,8.0,130.0,100.0,5.0,16.7021,66.7561,1.05289,23.7626,490,CH2,20250603_合并结果.csv,
