Repository: MI-Materials-Intelligence/Recipe-Language-Model

# Learning Layer

## Overview

In the learning layer, the formulas and parameters are encoded and then tokenised into recipes as inputs. Through atomic skills of data extraction, cleaning, and matching, these data are organised into standardised datasets, providing the basis for RLM training and iterative recipe refinement.

Key Atomic Skills:
- **Cleaning**: Preprocessing and outlier cleaning
- **Matching**: Matching data pairs based on variables
- **Extraction**: Data extraction from robotic boxes

File: seven_ai_layers_robotics/learning/data/data50764_from_db.csv (part 214 of 253)
No,date,rank,Formula PVK,Concentration PVK,Formula Additive 1,Concentration Additive 1,Formula Additive 2,Concentration Additive 2,Formula Additive 3,Concentration Additive 3,Formula SAM 1,Concentration SAM 1,Formula SAM 2,Concentration SAM 2,Formula SAM 3,Concentration SAM 3,Spin Coating Speed SAM,Spin Coating Time SAM,Annealed Temperature SAM,Annealed Time SAM,Spin Coating Speed PVK 1,Spin Coating Time PVK 1,Spin Coating Speed PVK 2,Spin Coating Time PVK 2,Antisolvent Dropping Timing,Antisolvent Volume,Annealed Temperature PVK,Annealed Time PVK,Formula Passivator 1,Concentration Passivator 1,Formula Passivator 2,Concentration Passivator 2,Formula Passivator 3,Concentration Passivator 3,Formula Passivator 4,Concentration Passivator 4,Spin Coating Speed Passivator,Spin Coating Time Passivator,Passivator Dropping Timing,Passivator Volume,Annealed Temperature Passivator,Annealed Time Passivator,PCE,FF,Voc,Jsc,Product,Channel,From,upload_time
44379,20250603,117,Cs0.05MA0.05FA0.90PbI3.0,1.6,MACl,15.0,m-F-PEACl,2.0,,,4PADCB,0.33,,,,,3000.0,30.0,100.0,10.0,1000,5,5500,30,10,150,110,15,PDADI,0.5,,,,,,,4900.0,30.0,8.0,130.0,100.0,5.0,16.3972,65.845,1.04977,23.722,490,CH3,20250603_合并结果.csv,
44380,20250603,117,Cs0.05MA0.05FA0.90PbI3.0,1.6,MACl,15.0,m-F-PEACl,2.0,,,4PADCB,0.33,,,,,3000.0,30.0,100.0,10.0,1000,5,5500,30,10,150,110,15,PDADI,0.5,,,,,,,4900.0,30.0,8.0,130.0,100.0,5.0,17.812,70.6538,1.06421,23.6892,490,CH4,20250603_合并结果.csv,
44381,20250603,117,Cs0.05MA0.05FA0.90PbI3.0,1.6,MACl,15.0,m-F-PEACl,2.0,,,4PADCB,0.33,,,,,3000.0,30.0,100.0,10.0,1000,5,5500,30,10,150,110,15,PEACl,1.0,,,,,,,4900.0,30.0,8.0,130.0,100.0,5.0,17.8159,69.0752,0.974148,26.4764,491,CH1,20250603_合并结果.csv,
44382,20250603,117,Cs0.05MA0.05FA0.90PbI3.0,1.6,MACl,15.0,m-F-PEACl,2.0,,,4PADCB,0.33,,,,,3000.0,30.0,100.0,10.0,1000,5,5500,30,10,150,110,15,PEACl,1.0,,,,,,,4900.0,30.0,8.0,130.0,100.0,5.0,15.9322,64.2746,0.933933,26.5412,491,CH2,20250603_合并结果.csv,
44383,20250603,117,Cs0.05MA0.05FA0.90PbI3.0,1.6,MACl,15.0,m-F-PEACl,2.0,,,4PADCB,0.33,,,,,3000.0,30.0,100.0,10.0,1000,5,5500,30,10,150,110,15,PEACl,1.0,,,,,,,4900.0,30.0,8.0,130.0,100.0,5.0,16.6339,67.3856,0.916001,26.9482,491,CH3,20250603_合并结果.csv,
44384,20250603,117,Cs0.05MA0.05FA0.90PbI3.0,1.6,MACl,15.0,m-F-PEACl,2.0,,,4PADCB,0.33,,,,,3000.0,30.0,100.0,10.0,1000,5,5500,30,10,150,110,15,PEACl,1.0,,,,,,,4900.0,30.0,8.0,130.0,100.0,5.0,9.10492,38.3431,0.872708,27.2095,491,CH4,20250603_合并结果.csv,
44385,20250603,117,Cs0.05MA0.05FA0.90PbI3.0,1.6,MACl,15.0,m-F-PEACl,2.0,,,CB-PA,0.5,,,,,3000.0,30.0,100.0,10.0,1000,5,5500,30,10,150,110,15,PEABr,1.2,,,,,,,4900.0,30.0,8.0,130.0,100.0,5.0,17.3832,70.8886,1.03171,23.7683,492,CH1,20250603_合并结果.csv,
44386,20250603,117,Cs0.05MA0.05FA0.90PbI3.0,1.6,MACl,15.0,m-F-PEACl,2.0,,,CB-PA,0.5,,,,,3000.0,30.0,100.0,10.0,1000,5,5500,30,10,150,110,15,PEABr,1.2,,,,,,,4900.0,30.0,8.0,130.0,100.0,5.0,16.1414,66.4919,1.02114,23.7732,492,CH2,20250603_合并结果.csv,
44387,20250603,117,Cs0.05MA0.05FA0.90PbI3.0,1.6,MACl,15.0,m-F-PEACl,2.0,,,CB-PA,0.5,,,,,3000.0,30.0,100.0,10.0,1000,5,5500,30,10,150,110,15,PEABr,1.2,,,,,,,4900.0,30.0,8.0,130.0,100.0,5.0,16.4816,67.175,1.0298,23.8252,492,CH3,20250603_合并结果.csv,
44388,20250603,117,Cs0.05MA0.05FA0.90PbI3.0,1.6,MACl,15.0,m-F-PEACl,2.0,,,CB-PA,0.5,,,,,3000.0,30.0,100.0,10.0,1000,5,5500,30,10,150,110,15,PEABr,1.2,,,,,,,4900.0,30.0,8.0,130.0,100.0,5.0,0.356895,24.9808,0.0798578,17.8903,492,CH4,20250603_合并结果.csv,
44389,20250603,117,Cs0.05MA0.05FA0.90PbI3.0,1.6,MACl,15.0,m-F-PEACl,2.0,,,CB-PA,0.5,,,,,3000.0,30.0,100.0,10.0,1000,5,5500,30,10,150,110,15,PDADI,0.5,,,,,,,4900.0,30.0,8.0,130.0,100.0,5.0,10.8716,49.5668,1.04886,20.9115,493,CH1,20250603_合并结果.csv,
44390,20250603,117,Cs0.05MA0.05FA0.90PbI3.0,1.6,MACl,15.0,m-F-PEACl,2.0,,,CB-PA,0.5,,,,,3000.0,30.0,100.0,10.0,1000,5,5500,30,10,150,110,15,PDADI,0.5,,,,,,,4900.0,30.0,8.0,130.0,100.0,5.0,11.9325,53.8025,1.04853,21.1518,493,CH2,20250603_合并结果.csv,
44391,20250603,117,Cs0.05MA0.05FA0.90PbI3.0,1.6,MACl,15.0,m-F-PEACl,2.0,,,CB-PA,0.5,,,,,3000.0,30.0,100.0,10.0,1000,5,5500,30,10,150,110,15,PDADI,0.5,,,,,,,4900.0,30.0,8.0,130.0,100.0,5.0,12.2901,55.963,1.03848,21.1474,493,CH3,20250603_合并结果.csv,
44392,20250603,117,Cs0.05MA0.05FA0.90PbI3.0,1.6,MACl,15.0,m-F-PEACl,2.0,,,CB-PA,0.5,,,,,3000.0,30.0,100.0,10.0,1000,5,5500,30,10,150,110,15,PDADI,0.5,,,,,,,4900.0,30.0,8.0,130.0,100.0,5.0,11.9994,55.9227,1.0378,20.6755,493,CH4,20250603_合并结果.csv,
44393,20250603,117,Cs0.05MA0.05FA0.90PbI3.0,1.6,MACl,15.0,m-F-PEACl,2.0,,,MPA-CPA,0.5,,,,,3000.0,30.0,100.0,10.0,1000,5,5500,30,10,150,110,15,CF3-PEAI,1.0,,,,,,,4900.0,30.0,8.0,130.0,100.0,5.0,17.7844,72.7848,0.993785,24.587,494,CH1,20250603_合并结果.csv,
44394,20250603,117,Cs0.05MA0.05FA0.90PbI3.0,1.6,MACl,15.0,m-F-PEACl,2.0,,,MPA-CPA,0.5,,,,,3000.0,30.0,100.0,10.0,1000,5,5500,30,10,150,110,15,CF3-PEAI,1.0,,,,,,,4900.0,30.0,8.0,130.0,100.0,5.0,17.5522,71.8039,0.992113,24.639,494,CH2,20250603_合并结果.csv,
44395,20250603,117,Cs0.05MA0.05FA0.90PbI3.0,1.6,MACl,15.0,m-F-PEACl,2.0,,,MPA-CPA,0.5,,,,,3000.0,30.0,100.0,10.0,1000,5,5500,30,10,150,110,15,CF3-PEAI,1.0,,,,,,,4900.0,30.0,8.0,130.0,100.0,5.0,17.5071,71.8178,0.987192,24.6934,494,CH3,20250603_合并结果.csv,
44396,20250603,117,Cs0.05MA0.05FA0.90PbI3.0,1.6,MACl,15.0,m-F-PEACl,2.0,,,MPA-CPA,0.5,,,,,3000.0,30.0,100.0,10.0,1000,5,5500,30,10,150,110,15,CF3-PEAI,1.0,,,,,,,4900.0,30.0,8.0,130.0,100.0,5.0,17.4581,71.6318,0.988169,24.6637,494,CH4,20250603_合并结果.csv,
44397,20250603,117,Cs0.05MA0.05FA0.90PbI3.0,1.6,MACl,15.0,m-F-PEACl,2.0,,,MPA-CPA,0.5,,,,,3000.0,30.0,100.0,10.0,1000,5,5500,30,10,150,110,15,PDADI,0.5,,,,,,,4900.0,30.0,8.0,130.0,100.0,5.0,18.6228,72.875,0.997303,25.6236,495,CH1,20250603_合并结果.csv,
44398,20250603,117,Cs0.05MA0.05FA0.90PbI3.0,1.6,MACl,15.0,m-F-PEACl,2.0,,,MPA-CPA,0.5,,,,,3000.0,30.0,100.0,10.0,1000,5,5500,30,10,150,110,15,PDADI,0.5,,,,,,,4900.0,30.0,8.0,130.0,100.0,5.0,18.4089,71.0773,1.01194,25.5942,495,CH2,20250603_合并结果.csv,
44399,20250603,117,Cs0.05MA0.05FA0.90PbI3.0,1.6,MACl,15.0,m-F-PEACl,2.0,,,MPA-CPA,0.5,,,,,3000.0,30.0,100.0,10.0,1000,5,5500,30,10,150,110,15,PDADI,0.5,,,,,,,4900.0,30.0,8.0,130.0,100.0,5.0,18.5992,70.257,1.03661,25.5382,495,CH3,20250603_合并结果.csv,
44400,20250603,117,Cs0.05MA0.05FA0.90PbI3.0,1.6,MACl,15.0,m-F-PEACl,2.0,,,MPA-CPA,0.5,,,,,3000.0,30.0,100.0,10.0,1000,5,5500,30,10,150,110,15,PDADI,0.5,,,,,,,4900.0,30.0,8.0,130.0,100.0,5.0,18.624,68.762,1.06302,25.4792,495,CH4,20250603_合并结果.csv,
44401,20250603,117,Cs0.05MA0.05FA0.90PbI3.0,1.6,MACl,15.0,m-F-PEACl,2.0,,,Me-4PACz,0.33,,,,,3000.0,30.0,100.0,10.0,1000,5,5500,30,10,150,110,15,AGAD,0.5,,,,,,,4900.0,30.0,8.0,130.0,100.0,5.0,18.9387,69.651,1.10919,24.5141,496,CH1,20250603_合并结果.csv,
44402,20250603,117,Cs0.05MA0.05FA0.90PbI3.0,1.6,MACl,15.0,m-F-PEACl,2.0,,,Me-4PACz,0.33,,,,,3000.0,30.0,100.0,10.0,1000,5,5500,30,10,150,110,15,AGAD,0.5,,,,,,,4900.0,30.0,8.0,130.0,100.0,5.0,19.2211,71.4597,1.0883,24.7155,496,CH2,20250603_合并结果.csv,
44403,20250603,117,Cs0.05MA0.05FA0.90PbI3.0,1.6,MACl,15.0,m-F-PEACl,2.0,,,Me-4PACz,0.33,,,,,3000.0,30.0,100.0,10.0,1000,5,5500,30,10,150,110,15,AGAD,0.5,,,,,,,4900.0,30.0,8.0,130.0,100.0,5.0,18.8282,71.0219,1.07571,24.6447,496,CH3,20250603_合并结果.csv,
44404,20250603,117,Cs0.05MA0.05FA0.90PbI3.0,1.6,MACl,15.0,m-F-PEACl,2.0,,,Me-4PACz,0.33,,,,,3000.0,30.0,100.0,10.0,1000,5,5500,30,10,150,110,15,AGAD,0.5,,,,,,,4900.0,30.0,8.0,130.0,100.0,5.0,19.094,71.8899,1.07061,24.8083,496,CH4,20250603_合并结果.csv,
44405,20250603,117,Cs0.05MA0.05FA0.90PbI3.0,1.6,MACl,15.0,m-F-PEACl,2.0,,,Me-4PACz,0.33,,,,,3000.0,30.0,100.0,10.0,1000,5,5500,30,10,150,110,15,PEACl,1.0,,,,,,,4900.0,30.0,8.0,130.0,100.0,5.0,0.0552477,25.3704,0.0199879,10.8948,497,CH1,20250603_合并结果.csv,
44406,20250603,117,Cs0.05MA0.05FA0.90PbI3.0,1.6,MACl,15.0,m-F-PEACl,2.0,,,Me-4PACz,0.33,,,,,3000.0,30.0,100.0,10.0,1000,5,5500,30,10,150,110,15,PEACl,1.0,,,,,,,4900.0,30.0,8.0,130.0,100.0,5.0,0.362624,24.9433,0.0776683,18.718,497,CH2,20250603_合并结果.csv,
44407,20250603,117,Cs0.05MA0.05FA0.90PbI3.0,1.6,MACl,15.0,m-F-PEACl,2.0,,,Me-4PACz,0.33,,,,,3000.0,30.0,100.0,10.0,1000,5,5500,30,10,150,110,15,PEACl,1.0,,,,,,,4900.0,30.0,8.0,130.0,100.0,5.0,19.0907,71.1736,1.04018,25.7865,497,CH3,20250603_合并结果.csv,
44408,20250603,117,Cs0.05MA0.05FA0.90PbI3.0,1.6,MACl,15.0,m-F-PEACl,2.0,,,Me-4PACz,0.33,,,,,3000.0,30.0,100.0,10.0,1000,5,5500,30,10,150,110,15,PEACl,1.0,,,,,,,4900.0,30.0,8.0,130.0,100.0,5.0,19.3791,72.5598,1.03706,25.7533,497,CH4,20250603_合并结果.csv,
44409,20250603,117,Cs0.05MA0.05FA0.90PbI3.0,1.6,MACl,15.0,m-F-PEACl,2.0,,,MeO-2PACz,0.33,,,,,3000.0,30.0,100.0,10.0,1000,5,5500,30,10,150,110,15,PDADI,0.5,,,,,,,4900.0,30.0,8.0,130.0,100.0,5.0,15.8889,67.7392,0.967758,24.2375,498,CH1,20250603_合并结果.csv,
44410,20250603,117,Cs0.05MA0.05FA0.90PbI3.0,1.6,MACl,15.0,m-F-PEACl,2.0,,,MeO-2PACz,0.33,,,,,3000.0,30.0,100.0,10.0,1000,5,5500,30,10,150,110,15,PDADI,0.5,,,,,,,4900.0,30.0,8.0,130.0,100.0,5.0,17.3626,74.6631,0.953193,24.3966,498,CH2,20250603_合并结果.csv,
44411,20250603,117,Cs0.05MA0.05FA0.90PbI3.0,1.6,MACl,15.0,m-F-PEACl,2.0,,,MeO-2PACz,0.33,,,,,3000.0,30.0,100.0,10.0,1000,5,5500,30,10,150,110,15,PDADI,0.5,,,,,,,4900.0,30.0,8.0,130.0,100.0,5.0,17.5206,73.9498,0.967841,24.4798,498,CH3,20250603_合并结果.csv,
44412,20250603,117,Cs0.05MA0.05FA0.90PbI3.0,1.6,MACl,15.0,m-F-PEACl,2.0,,,MeO-2PACz,0.33,,,,,3000.0,30.0,100.0,10.0,1000,5,5500,30,10,150,110,15,PDADI,0.5,,,,,,,4900.0,30.0,8.0,130.0,100.0,5.0,17.645,71.1005,1.02065,24.3149,498,CH4,20250603_合并结果.csv,
44413,20250603,117,Cs0.05MA0.05FA0.90PbI3.0,1.6,MACl,15.0,m-F-PEACl,2.0,,,MeO-2PACz,0.33,,,,,3000.0,30.0,100.0,10.0,1000,5,5500,30,10,150,110,15,PEAI,1.0,,,,,,,4900.0,30.0,8.0,130.0,100.0,5.0,18.4206,75.0794,0.93923,26.1223,499,CH1,20250603_合并结果.csv,
44414,20250603,117,Cs0.05MA0.05FA0.90PbI3.0,1.6,MACl,15.0,m-F-PEACl,2.0,,,MeO-2PACz,0.33,,,,,3000.0,30.0,100.0,10.0,1000,5,5500,30,10,150,110,15,PEAI,1.0,,,,,,,4900.0,30.0,8.0,130.0,100.0,5.0,18.3463,75.3672,0.929508,26.1886,499,CH2,20250603_合并结果.csv,
44415,20250603,117,Cs0.05MA0.05FA0.90PbI3.0,1.6,MACl,15.0,m-F-PEACl,2.0,,,MeO-2PACz,0.33,,,,,3000.0,30.0,100.0,10.0,1000,5,5500,30,10,150,110,15,PEAI,1.0,,,,,,,4900.0,30.0,8.0,130.0,100.0,5.0,18.1874,75.2288,0.923919,26.1669,499,CH3,20250603_合并结果.csv,
44416,20250603,117,Cs0.05MA0.05FA0.90PbI3.0,1.6,MACl,15.0,m-F-PEACl,2.0,,,MeO-2PACz,0.33,,,,,3000.0,30.0,100.0,10.0,1000,5,5500,30,10,150,110,15,PEAI,1.0,,,,,,,4900.0,30.0,8.0,130.0,100.0,5.0,18.0947,74.9438,0.921868,26.1907,499,CH4,20250603_合并结果.csv,
44417,20250603,117,Cs0.05MA0.1FA0.85PbI3.0,1.73,MACl,14.6,PEAI,0.517,,,DMACPA,0.5,,,,,3000.0,30.0,100.0,10.0,1000,10,5000,40,10,160,110,25,PDADI,0.5,,,,,,,4900.0,30.0,8.0,130.0,100.0,5.0,17.7136,68.8398,0.955256,26.9369,500,CH1,20250603_合并结果.csv,
44418,20250603,117,Cs0.05MA0.1FA0.85PbI3.0,1.73,MACl,14.6,PEAI,0.517,,,DMACPA,0.5,,,,,3000.0,30.0,100.0,10.0,1000,10,5000,40,10,160,110,25,PDADI,0.5,,,,,,,4900.0,30.0,8.0,130.0,100.0,5.0,17.8026,72.1114,0.906155,27.2445,500,CH2,20250603_合并结果.csv,
44419,20250603,117,Cs0.05MA0.1FA0.85PbI3.0,1.73,MACl,14.6,PEAI,0.517,,,DMACPA,0.5,,,,,3000.0,30.0,100.0,10.0,1000,10,5000,40,10,160,110,25,PDADI,0.5,,,,,,,4900.0,30.0,8.0,130.0,100.0,5.0,17.7089,72.3,0.89385,27.4024,500,CH3,20250603_合并结果.csv,
44420,20250603,117,Cs0.05MA0.1FA0.85PbI3.0,1.73,MACl,14.6,PEAI,0.517,,,DMACPA,0.5,,,,,3000.0,30.0,100.0,10.0,1000,10,5000,40,10,160,110,25,PDADI,0.5,,,,,,,4900.0,30.0,8.0,130.0,100.0,5.0,17.9564,73.3368,0.874641,27.9941,500,CH4,20250603_合并结果.csv,
44421,20250603,117,Cs0.05MA0.1FA0.85PbI3.0,1.73,MACl,14.6,PEAI,0.517,,,DMACPA,0.5,,,,,3000.0,30.0,100.0,10.0,1000,10,5000,40,10,160,110,25,PEAI,1.0,,,,,,,4900.0,30.0,8.0,130.0,100.0,5.0,18.8031,76.2884,0.955657,25.7911,501,CH1,20250603_合并结果.csv,
44422,20250603,117,Cs0.05MA0.1FA0.85PbI3.0,1.73,MACl,14.6,PEAI,0.517,,,DMACPA,0.5,,,,,3000.0,30.0,100.0,10.0,1000,10,5000,40,10,160,110,25,PEAI,1.0,,,,,,,4900.0,30.0,8.0,130.0,100.0,5.0,18.6282,75.507,0.943774,26.1406,501,CH2,20250603_合并结果.csv,
44423,20250603,117,Cs0.05MA0.1FA0.85PbI3.0,1.73,MACl,14.6,PEAI,0.517,,,DMACPA,0.5,,,,,3000.0,30.0,100.0,10.0,1000,10,5000,40,10,160,110,25,PEAI,1.0,,,,,,,4900.0,30.0,8.0,130.0,100.0,5.0,18.8355,77.9072,0.915159,26.4183,501,CH3,20250603_合并结果.csv,
44424,20250603,117,Cs0.05MA0.1FA0.85PbI3.0,1.73,MACl,14.6,PEAI,0.517,,,DMACPA,0.5,,,,,3000.0,30.0,100.0,10.0,1000,10,5000,40,10,160,110,25,PEAI,1.0,,,,,,,4900.0,30.0,8.0,130.0,100.0,5.0,18.7093,77.1768,0.913103,26.5492,501,CH4,20250603_合并结果.csv,
44425,20250603,117,Cs0.05MA0.1FA0.85PbI3.0,1.73,MACl,14.6,PEAI,0.517,,,4PADCB,0.5,,,,,3000.0,30.0,100.0,10.0,1000,10,5000,40,10,160,110,25,PDADI,0.5,,,,,,,4900.0,30.0,8.0,130.0,100.0,5.0,8.58e-08,0.00149183,-0.00199768,-2.87739,502,CH1,20250603_合并结果.csv,
44426,20250603,117,Cs0.05MA0.1FA0.85PbI3.0,1.73,MACl,14.6,PEAI,0.517,,,4PADCB,0.5,,,,,3000.0,30.0,100.0,10.0,1000,10,5000,40,10,160,110,25,PDADI,0.5,,,,,,,4900.0,30.0,8.0,130.0,100.0,5.0,19.2487,70.1669,1.06198,25.8316,502,CH2,20250603_合并结果.csv,
44427,20250603,117,Cs0.05MA0.1FA0.85PbI3.0,1.73,MACl,14.6,PEAI,0.517,,,4PADCB,0.5,,,,,3000.0,30.0,100.0,10.0,1000,10,5000,40,10,160,110,25,PDADI,0.5,,,,,,,4900.0,30.0,8.0,130.0,100.0,5.0,19.2202,70.3902,1.05773,25.8148,502,CH3,20250603_合并结果.csv,
44428,20250603,117,Cs0.05MA0.1FA0.85PbI3.0,1.73,MACl,14.6,PEAI,0.517,,,4PADCB,0.5,,,,,3000.0,30.0,100.0,10.0,1000,10,5000,40,10,160,110,25,PDADI,0.5,,,,,,,4900.0,30.0,8.0,130.0,100.0,5.0,19.3188,70.3983,1.06148,25.8528,502,CH4,20250603_合并结果.csv,
44429,20250603,117,Cs0.05MA0.1FA0.85PbI3.0,1.73,MACl,14.6,PEAI,0.517,,,4PADCB,0.5,,,,,3000.0,30.0,100.0,10.0,1000,10,5000,40,10,160,110,25,PEACl,1.0,,,,,,,4900.0,30.0,8.0,130.0,100.0,5.0,20.2867,73.5565,1.02532,26.8986,503,CH1,20250603_合并结果.csv,
44430,20250603,117,Cs0.05MA0.1FA0.85PbI3.0,1.73,MACl,14.6,PEAI,0.517,,,4PADCB,0.5,,,,,3000.0,30.0,100.0,10.0,1000,10,5000,40,10,160,110,25,PEACl,1.0,,,,,,,4900.0,30.0,8.0,130.0,100.0,5.0,16.9899,58.7913,1.07961,26.7677,503,CH2,20250603_合并结果.csv,
44431,20250603,117,Cs0.05MA0.1FA0.85PbI3.0,1.73,MACl,14.6,PEAI,0.517,,,4PADCB,0.5,,,,,3000.0,30.0,100.0,10.0,1000,10,5000,40,10,160,110,25,PEACl,1.0,,,,,,,4900.0,30.0,8.0,130.0,100.0,5.0,22.2788,75.5624,1.0961,26.8989,503,CH3,20250603_合并结果.csv,
44432,20250603,117,Cs0.05MA0.1FA0.85PbI3.0,1.73,MACl,14.6,PEAI,0.517,,,4PADCB,0.5,,,,,3000.0,30.0,100.0,10.0,1000,10,5000,40,10,160,110,25,PEACl,1.0,,,,,,,4900.0,30.0,8.0,130.0,100.0,5.0,20.6492,70.6435,1.08894,26.8427,503,CH4,20250603_合并结果.csv,
44433,20250603,117,Cs0.05MA0.1FA0.85PbI3.0,1.73,MACl,14.6,PEAI,0.517,,,4PADCB,0.5,,,,,3000.0,30.0,100.0,10.0,1000,10,5000,40,10,160,110,25,PEABr,1.2,,,,,,,4900.0,30.0,8.0,130.0,100.0,5.0,19.4394,74.6497,0.983698,26.4724,504,CH1,20250603_合并结果.csv,
44434,20250603,117,Cs0.05MA0.1FA0.85PbI3.0,1.73,MACl,14.6,PEAI,0.517,,,4PADCB,0.5,,,,,3000.0,30.0,100.0,10.0,1000,10,5000,40,10,160,110,25,PEABr,1.2,,,,,,,4900.0,30.0,8.0,130.0,100.0,5.0,19.1379,73.1805,0.983243,26.5973,504,CH2,20250603_合并结果.csv,
44435,20250603,117,Cs0.05MA0.1FA0.85PbI3.0,1.73,MACl,14.6,PEAI,0.517,,,4PADCB,0.5,,,,,3000.0,30.0,100.0,10.0,1000,10,5000,40,10,160,110,25,PEABr,1.2,,,,,,,4900.0,30.0,8.0,130.0,100.0,5.0,19.4917,75.293,0.96336,26.8724,504,CH3,20250603_合并结果.csv,
44436,20250603,117,Cs0.05MA0.1FA0.85PbI3.0,1.73,MACl,14.6,PEAI,0.517,,,4PADCB,0.5,,,,,3000.0,30.0,100.0,10.0,1000,10,5000,40,10,160,110,25,PEABr,1.2,,,,,,,4900.0,30.0,8.0,130.0,100.0,5.0,19.4715,75.2831,0.960394,26.9311,504,CH4,20250603_合并结果.csv,
44437,20250603,117,Cs0.05MA0.1FA0.85PbI3.0,1.73,MACl,14.6,PEAI,0.517,,,4PADCB,0.33,,,,,3000.0,30.0,100.0,10.0,1000,10,5000,40,10,160,110,25,PDADI,0.5,,,,,,,4900.0,30.0,8.0,130.0,100.0,5.0,19.7735,69.2915,1.11532,25.5862,505,CH1,20250603_合并结果.csv,
44438,20250603,117,Cs0.05MA0.1FA0.85PbI3.0,1.73,MACl,14.6,PEAI,0.517,,,4PADCB,0.33,,,,,3000.0,30.0,100.0,10.0,1000,10,5000,40,10,160,110,25,PDADI,0.5,,,,,,,4900.0,30.0,8.0,130.0,100.0,5.0,19.853,69.4006,1.11551,25.6442,505,CH2,20250603_合并结果.csv,
44439,20250603,117,Cs0.05MA0.1FA0.85PbI3.0,1.73,MACl,14.6,PEAI,0.517,,,4PADCB,0.33,,,,,3000.0,30.0,100.0,10.0,1000,10,5000,40,10,160,110,25,PDADI,0.5,,,,,,,4900.0,30.0,8.0,130.0,100.0,5.0,19.791,69.8073,1.10904,25.5634,505,CH3,20250603_合并结果.csv,
44440,20250603,117,Cs0.05MA0.1FA0.85PbI3.0,1.73,MACl,14.6,PEAI,0.517,,,4PADCB,0.33,,,,,3000.0,30.0,100.0,10.0,1000,10,5000,40,10,160,110,25,PDADI,0.5,,,,,,,4900.0,30.0,8.0,130.0,100.0,5.0,19.839,70.1255,1.10535,25.5944,505,CH4,20250603_合并结果.csv,
44441,20250603,117,Cs0.05MA0.1FA0.85PbI3.0,1.73,MACl,14.6,PEAI,0.517,,,4PADCB,0.33,,,,,3000.0,30.0,100.0,10.0,1000,10,5000,40,10,160,110,25,CF3-PEAI,1.0,,,,,,,4900.0,30.0,8.0,130.0,100.0,5.0,19.206,68.5421,1.09838,25.511,506,CH1,20250603_合并结果.csv,
44442,20250603,117,Cs0.05MA0.1FA0.85PbI3.0,1.73,MACl,14.6,PEAI,0.517,,,4PADCB,0.33,,,,,3000.0,30.0,100.0,10.0,1000,10,5000,40,10,160,110,25,CF3-PEAI,1.0,,,,,,,4900.0,30.0,8.0,130.0,100.0,5.0,19.596,68.9595,1.11406,25.5072,506,CH2,20250603_合并结果.csv,
44443,20250603,117,Cs0.05MA0.1FA0.85PbI3.0,1.73,MACl,14.6,PEAI,0.517,,,4PADCB,0.33,,,,,3000.0,30.0,100.0,10.0,1000,10,5000,40,10,160,110,25,CF3-PEAI,1.0,,,,,,,4900.0,30.0,8.0,130.0,100.0,5.0,19.8875,70.2189,1.11445,25.4137,506,CH3,20250603_合并结果.csv,
44444,20250603,117,Cs0.05MA0.1FA0.85PbI3.0,1.73,MACl,14.6,PEAI,0.517,,,4PADCB,0.33,,,,,3000.0,30.0,100.0,10.0,1000,10,5000,40,10,160,110,25,CF3-PEAI,1.0,,,,,,,4900.0,30.0,8.0,130.0,100.0,5.0,20.0208,70.8325,1.10762,25.5186,506,CH4,20250603_合并结果.csv,
44445,20250603,117,Cs0.05MA0.1FA0.85PbI3.0,1.73,MACl,14.6,PEAI,0.517,,,4PADCB,0.33,,,,,3000.0,30.0,100.0,10.0,1000,10,5000,40,10,160,110,25,PDADI,0.5,,,,,,,4900.0,30.0,8.0,130.0,100.0,5.0,16.3581,76.5732,0.874533,24.4276,507,CH1,20250603_合并结果.csv,
44446,20250603,117,Cs0.05MA0.1FA0.85PbI3.0,1.73,MACl,14.6,PEAI,0.517,,,4PADCB,0.33,,,,,3000.0,30.0,100.0,10.0,1000,10,5000,40,10,160,110,25,PDADI,0.5,,,,,,,4900.0,30.0,8.0,130.0,100.0,5.0,16.0484,75.4984,0.870726,24.4125,507,CH2,20250603_合并结果.csv,
44447,20250603,117,Cs0.05MA0.1FA0.85PbI3.0,1.73,MACl,14.6,PEAI,0.517,,,4PADCB,0.33,,,,,3000.0,30.0,100.0,10.0,1000,10,5000,40,10,160,110,25,PDADI,0.5,,,,,,,4900.0,30.0,8.0,130.0,100.0,5.0,15.9295,75.4509,0.863515,24.4493,507,CH3,20250603_合并结果.csv,
44448,20250603,117,Cs0.05MA0.1FA0.85PbI3.0,1.73,MACl,14.6,PEAI,0.517,,,4PADCB,0.33,,,,,3000.0,30.0,100.0,10.0,1000,10,5000,40,10,160,110,25,PDADI,0.5,,,,,,,4900.0,30.0,8.0,130.0,100.0,5.0,15.8359,74.6315,0.864136,24.555,507,CH4,20250603_合并结果.csv,
44449,20250603,117,Cs0.05MA0.1FA0.85PbI3.0,1.73,MACl,14.6,PEAI,0.517,,,CB-PA,0.5,,,,,3000.0,30.0,100.0,10.0,1000,10,5000,40,10,160,110,25,AGAD,0.5,,,,,,,4900.0,30.0,8.0,130.0,100.0,5.0,16.6031,65.8695,1.08299,23.2745,508,CH1,20250603_合并结果.csv,
44450,20250603,117,Cs0.05MA0.1FA0.85PbI3.0,1.73,MACl,14.6,PEAI,0.517,,,CB-PA,0.5,,,,,3000.0,30.0,100.0,10.0,1000,10,5000,40,10,160,110,25,AGAD,0.5,,,,,,,4900.0,30.0,8.0,130.0,100.0,5.0,17.0482,68.8439,1.07969,22.9357,508,CH2,20250603_合并结果.csv,
44451,20250603,117,Cs0.05MA0.1FA0.85PbI3.0,1.73,MACl,14.6,PEAI,0.517,,,CB-PA,0.5,,,,,3000.0,30.0,100.0,10.0,1000,10,5000,40,10,160,110,25,AGAD,0.5,,,,,,,4900.0,30.0,8.0,130.0,100.0,5.0,15.9349,65.0896,1.07883,22.6926,508,CH3,20250603_合并结果.csv,
44452,20250603,117,Cs0.05MA0.1FA0.85PbI3.0,1.73,MACl,14.6,PEAI,0.517,,,CB-PA,0.5,,,,,3000.0,30.0,100.0,10.0,1000,10,5000,40,10,160,110,25,AGAD,0.5,,,,,,,4900.0,30.0,8.0,130.0,100.0,5.0,16.7684,68.2796,1.0864,22.6054,508,CH4,20250603_合并结果.csv,
44453,20250603,117,Cs0.05MA0.1FA0.85PbI3.0,1.73,MACl,14.6,PEAI,0.517,,,CB-PA,0.5,,,,,3000.0,30.0,100.0,10.0,1000,10,5000,40,10,160,110,25,PEACl,1.0,,,,,,,4900.0,30.0,8.0,130.0,100.0,5.0,18.8844,72.4707,1.02548,25.4105,509,CH1,20250603_合并结果.csv,
44454,20250603,117,Cs0.05MA0.1FA0.85PbI3.0,1.73,MACl,14.6,PEAI,0.517,,,CB-PA,0.5,,,,,3000.0,30.0,100.0,10.0,1000,10,5000,40,10,160,110,25,PEACl,1.0,,,,,,,4900.0,30.0,8.0,130.0,100.0,5.0,16.629,64.3627,1.01812,25.3767,509,CH2,20250603_合并结果.csv,
44455,20250603,117,Cs0.05MA0.1FA0.85PbI3.0,1.73,MACl,14.6,PEAI,0.517,,,CB-PA,0.5,,,,,3000.0,30.0,100.0,10.0,1000,10,5000,40,10,160,110,25,PEACl,1.0,,,,,,,4900.0,30.0,8.0,130.0,100.0,5.0,18.3135,70.8699,1.01216,25.5306,509,CH3,20250603_合并结果.csv,
44456,20250603,117,Cs0.05MA0.1FA0.85PbI3.0,1.73,MACl,14.6,PEAI,0.517,,,CB-PA,0.5,,,,,3000.0,30.0,100.0,10.0,1000,10,5000,40,10,160,110,25,PEACl,1.0,,,,,,,4900.0,30.0,8.0,130.0,100.0,5.0,18.2483,70.4324,1.01117,25.6227,509,CH4,20250603_合并结果.csv,
44457,20250603,117,Cs0.05MA0.1FA0.85PbI3.0,1.73,MACl,14.6,PEAI,0.517,,,MPA-CPA,0.5,,,,,3000.0,30.0,100.0,10.0,1000,10,5000,40,10,160,110,25,PDADI,0.5,,,,,,,4900.0,30.0,8.0,130.0,100.0,5.0,19.1053,67.8065,1.0822,26.036,510,CH1,20250603_合并结果.csv,
44458,20250603,117,Cs0.05MA0.1FA0.85PbI3.0,1.73,MACl,14.6,PEAI,0.517,,,MPA-CPA,0.5,,,,,3000.0,30.0,100.0,10.0,1000,10,5000,40,10,160,110,25,PDADI,0.5,,,,,,,4900.0,30.0,8.0,130.0,100.0,5.0,19.2374,68.6429,1.0889,25.7374,510,CH2,20250603_合并结果.csv,
44459,20250603,117,Cs0.05MA0.1FA0.85PbI3.0,1.73,MACl,14.6,PEAI,0.517,,,MPA-CPA,0.5,,,,,3000.0,30.0,100.0,10.0,1000,10,5000,40,10,160,110,25,PDADI,0.5,,,,,,,4900.0,30.0,8.0,130.0,100.0,5.0,18.921,68.6681,1.07554,25.6189,510,CH3,20250603_合并结果.csv,
44460,20250603,117,Cs0.05MA0.1FA0.85PbI3.0,1.73,MACl,14.6,PEAI,0.517,,,MPA-CPA,0.5,,,,,3000.0,30.0,100.0,10.0,1000,10,5000,40,10,160,110,25,PDADI,0.5,,,,,,,4900.0,30.0,8.0,130.0,100.0,5.0,18.0968,67.7772,1.05876,25.2185,510,CH4,20250603_合并结果.csv,
44461,20250603,117,Cs0.05MA0.1FA0.85PbI3.0,1.73,MACl,14.6,PEAI,0.517,,,MPA-CPA,0.5,,,,,3000.0,30.0,100.0,10.0,1000,10,5000,40,10,160,110,25,PEAI,1.0,,,,,,,4900.0,30.0,8.0,130.0,100.0,5.0,15.2178,67.9716,0.922729,24.2634,511,CH1,20250603_合并结果.csv,
44462,20250603,117,Cs0.05MA0.1FA0.85PbI3.0,1.73,MACl,14.6,PEAI,0.517,,,MPA-CPA,0.5,,,,,3000.0,30.0,100.0,10.0,1000,10,5000,40,10,160,110,25,PEAI,1.0,,,,,,,4900.0,30.0,8.0,130.0,100.0,5.0,16.981,77.0598,0.905099,24.3466,511,CH2,20250603_合并结果.csv,
44463,20250603,117,Cs0.05MA0.1FA0.85PbI3.0,1.73,MACl,14.6,PEAI,0.517,,,MPA-CPA,0.5,,,,,3000.0,30.0,100.0,10.0,1000,10,5000,40,10,160,110,25,PEAI,1.0,,,,,,,4900.0,30.0,8.0,130.0,100.0,5.0,16.5064,76.5963,0.889345,24.2311,511,CH3,20250603_合并结果.csv,
44464,20250603,117,Cs0.05MA0.1FA0.85PbI3.0,1.73,MACl,14.6,PEAI,0.517,,,MPA-CPA,0.5,,,,,3000.0,30.0,100.0,10.0,1000,10,5000,40,10,160,110,25,PEAI,1.0,,,,,,,4900.0,30.0,8.0,130.0,100.0,5.0,16.3091,76.5042,0.879064,24.2507,511,CH4,20250603_合并结果.csv,
44465,20250603,117,Cs0.05MA0.1FA0.85PbI3.0,1.73,MACl,14.6,PEAI,0.517,,,Me-4PACz,0.5,,,,,3000.0,30.0,100.0,10.0,1000,10,5000,40,10,160,110,25,CF3-PEAI,1.0,,,,,,,4900.0,30.0,8.0,130.0,100.0,5.0,19.8339,70.7469,1.09716,25.5522,512,CH1,20250603_合并结果.csv,
44466,20250603,117,Cs0.05MA0.1FA0.85PbI3.0,1.73,MACl,14.6,PEAI,0.517,,,Me-4PACz,0.5,,,,,3000.0,30.0,100.0,10.0,1000,10,5000,40,10,160,110,25,CF3-PEAI,1.0,,,,,,,4900.0,30.0,8.0,130.0,100.0,5.0,19.2528,71.0894,1.06168,25.5092,512,CH2,20250603_合并结果.csv,
44467,20250603,117,Cs0.05MA0.1FA0.85PbI3.0,1.73,MACl,14.6,PEAI,0.517,,,Me-4PACz,0.5,,,,,3000.0,30.0,100.0,10.0,1000,10,5000,40,10,160,110,25,CF3-PEAI,1.0,,,,,,,4900.0,30.0,8.0,130.0,100.0,5.0,18.9204,71.4958,1.03951,25.4578,512,CH3,20250603_合并结果.csv,
44468,20250603,117,Cs0.05MA0.1FA0.85PbI3.0,1.73,MACl,14.6,PEAI,0.517,,,Me-4PACz,0.5,,,,,3000.0,30.0,100.0,10.0,1000,10,5000,40,10,160,110,25,CF3-PEAI,1.0,,,,,,,4900.0,30.0,8.0,130.0,100.0,5.0,0.0129163,10.4288,0.0113739,10.8892,512,CH4,20250603_合并结果.csv,
44469,20250603,117,Cs0.05MA0.1FA0.85PbI3.0,1.73,MACl,14.6,PEAI,0.517,,,Me-4PACz,0.5,,,,,3000.0,30.0,100.0,10.0,1000,10,5000,40,10,160,110,25,AGAD,0.5,,,,,,,4900.0,30.0,8.0,130.0,100.0,5.0,12.5202,54.197,0.962596,23.999,513,CH1,20250603_合并结果.csv,
44470,20250603,117,Cs0.05MA0.1FA0.85PbI3.0,1.73,MACl,14.6,PEAI,0.517,,,Me-4PACz,0.5,,,,,3000.0,30.0,100.0,10.0,1000,10,5000,40,10,160,110,25,AGAD,0.5,,,,,,,4900.0,30.0,8.0,130.0,100.0,5.0,17.0681,75.3409,0.926014,24.4645,513,CH2,20250603_合并结果.csv,
44471,20250603,117,Cs0.05MA0.1FA0.85PbI3.0,1.73,MACl,14.6,PEAI,0.517,,,Me-4PACz,0.5,,,,,3000.0,30.0,100.0,10.0,1000,10,5000,40,10,160,110,25,AGAD,0.5,,,,,,,4900.0,30.0,8.0,130.0,100.0,5.0,17.0291,75.097,0.924948,24.5162,513,CH3,20250603_合并结果.csv,
44472,20250603,117,Cs0.05MA0.1FA0.85PbI3.0,1.73,MACl,14.6,PEAI,0.517,,,Me-4PACz,0.5,,,,,3000.0,30.0,100.0,10.0,1000,10,5000,40,10,160,110,25,AGAD,0.5,,,,,,,4900.0,30.0,8.0,130.0,100.0,5.0,16.3459,74.4911,0.914975,23.9826,513,CH4,20250603_合并结果.csv,
44473,20250603,117,Cs0.05MA0.1FA0.85PbI3.0,1.73,MACl,14.6,PEAI,0.517,,,MeO-2PACz,0.5,,,,,3000.0,30.0,100.0,10.0,1000,10,5000,40,10,160,110,25,PEACl,1.0,,,,,,,4900.0,30.0,8.0,130.0,100.0,5.0,16.7955,73.325,0.894917,25.5951,514,CH1,20250603_合并结果.csv,
44474,20250603,117,Cs0.05MA0.1FA0.85PbI3.0,1.73,MACl,14.6,PEAI,0.517,,,MeO-2PACz,0.5,,,,,3000.0,30.0,100.0,10.0,1000,10,5000,40,10,160,110,25,PEACl,1.0,,,,,,,4900.0,30.0,8.0,130.0,100.0,5.0,17.6423,77.7126,0.885915,25.6254,514,CH2,20250603_合并结果.csv,
44475,20250603,117,Cs0.05MA0.1FA0.85PbI3.0,1.73,MACl,14.6,PEAI,0.517,,,MeO-2PACz,0.5,,,,,3000.0,30.0,100.0,10.0,1000,10,5000,40,10,160,110,25,PEACl,1.0,,,,,,,4900.0,30.0,8.0,130.0,100.0,5.0,17.4479,75.8028,0.89415,25.7423,514,CH3,20250603_合并结果.csv,
44476,20250603,117,Cs0.05MA0.1FA0.85PbI3.0,1.73,MACl,14.6,PEAI,0.517,,,MeO-2PACz,0.5,,,,,3000.0,30.0,100.0,10.0,1000,10,5000,40,10,160,110,25,PEACl,1.0,,,,,,,4900.0,30.0,8.0,130.0,100.0,5.0,17.1477,75.2351,0.891226,25.5739,514,CH4,20250603_合并结果.csv,
44477,20250603,117,Cs0.05MA0.1FA0.85PbI3.0,1.73,MACl,14.6,PEAI,0.517,,,MeO-2PACz,0.5,,,,,3000.0,30.0,100.0,10.0,1000,10,5000,40,10,160,110,25,PEABr,1.2,,,,,,,4900.0,30.0,8.0,130.0,100.0,5.0,10.3525,46.9654,0.860647,25.6121,515,CH1,20250603_合并结果.csv,
44478,20250603,117,Cs0.05MA0.1FA0.85PbI3.0,1.73,MACl,14.6,PEAI,0.517,,,MeO-2PACz,0.5,,,,,3000.0,30.0,100.0,10.0,1000,10,5000,40,10,160,110,25,PEABr,1.2,,,,,,,4900.0,30.0,8.0,130.0,100.0,5.0,17.9116,77.9267,0.883837,26.0061,515,CH2,20250603_合并结果.csv,
44479,20250603,117,Cs0.05MA0.1FA0.85PbI3.0,1.73,MACl,14.6,PEAI,0.517,,,MeO-2PACz,0.5,,,,,3000.0,30.0,100.0,10.0,1000,10,5000,40,10,160,110,25,PEABr,1.2,,,,,,,4900.0,30.0,8.0,130.0,100.0,5.0,17.8386,77.9656,0.874683,26.1581,515,CH3,20250603_合并结果.csv,
44480,20250603,117,Cs0.05MA0.1FA0.85PbI3.0,1.73,MACl,14.6,PEAI,0.517,,,MeO-2PACz,0.5,,,,,3000.0,30.0,100.0,10.0,1000,10,5000,40,10,160,110,25,PEABr,1.2,,,,,,,4900.0,30.0,8.0,130.0,100.0,5.0,17.5276,76.6237,0.873963,26.1738,515,CH4,20250603_合并结果.csv,
44481,20250603,117,Cs0.05FA0.9MA0.05PbI3.0,1.5,MACl,12.7,PbCl2,20.8,,,DMACPA,0.5,,,,,3000.0,30.0,100.0,10.0,1000,10,5000,40,10,160,120,13,PEACl,1.0,,,,,,,4900.0,30.0,8.0,130.0,100.0,5.0,18.7169,75.4813,0.973637,25.4682,516,CH1,20250603_合并结果.csv,
44482,20250603,117,Cs0.05FA0.9MA0.05PbI3.0,1.5,MACl,12.7,PbCl2,20.8,,,DMACPA,0.5,,,,,3000.0,30.0,100.0,10.0,1000,10,5000,40,10,160,120,13,PEACl,1.0,,,,,,,4900.0,30.0,8.0,130.0,100.0,5.0,17.8366,73.2207,0.951134,25.6116,516,CH2,20250603_合并结果.csv,
44483,20250603,117,Cs0.05FA0.9MA0.05PbI3.0,1.5,MACl,12.7,PbCl2,20.8,,,DMACPA,0.5,,,,,3000.0,30.0,100.0,10.0,1000,10,5000,40,10,160,120,13,PEACl,1.0,,,,,,,4900.0,30.0,8.0,130.0,100.0,5.0,18.5845,77.5177,0.931252,25.7444,516,CH3,20250603_合并结果.csv,
44484,20250603,117,Cs0.05FA0.9MA0.05PbI3.0,1.5,MACl,12.7,PbCl2,20.8,,,DMACPA,0.5,,,,,3000.0,30.0,100.0,10.0,1000,10,5000,40,10,160,120,13,PEACl,1.0,,,,,,,4900.0,30.0,8.0,130.0,100.0,5.0,18.4525,77.092,0.922544,25.9453,516,CH4,20250603_合并结果.csv,
44485,20250603,117,Cs0.05FA0.9MA0.05PbI3.0,1.5,MACl,12.7,PbCl2,20.8,,,DMACPA,0.5,,,,,3000.0,30.0,100.0,10.0,1000,10,5000,40,10,160,120,13,PDADI,0.5,,,,,,,4900.0,30.0,8.0,130.0,100.0,5.0,18.1861,64.6848,1.10353,25.4772,517,CH1,20250603_合并结果.csv,
44486,20250603,117,Cs0.05FA0.9MA0.05PbI3.0,1.5,MACl,12.7,PbCl2,20.8,,,DMACPA,0.5,,,,,3000.0,30.0,100.0,10.0,1000,10,5000,40,10,160,120,13,PDADI,0.5,,,,,,,4900.0,30.0,8.0,130.0,100.0,5.0,12.1064,50.5843,0.980166,24.4175,517,CH2,20250603_合并结果.csv,
44487,20250603,117,Cs0.05FA0.9MA0.05PbI3.0,1.5,MACl,12.7,PbCl2,20.8,,,DMACPA,0.5,,,,,3000.0,30.0,100.0,10.0,1000,10,5000,40,10,160,120,13,PDADI,0.5,,,,,,,4900.0,30.0,8.0,130.0,100.0,5.0,0.345296,24.8751,0.0747943,18.5591,517,CH3,20250603_合并结果.csv,
44488,20250603,117,Cs0.05FA0.9MA0.05PbI3.0,1.5,MACl,12.7,PbCl2,20.8,,,DMACPA,0.5,,,,,3000.0,30.0,100.0,10.0,1000,10,5000,40,10,160,120,13,PDADI,0.5,,,,,,,4900.0,30.0,8.0,130.0,100.0,5.0,15.5102,69.0891,0.919073,24.4263,517,CH4,20250603_合并结果.csv,
44489,20250603,117,Cs0.05FA0.9MA0.05PbI3.0,1.5,MACl,12.7,PbCl2,20.8,,,4PADCB,0.5,,,,,3000.0,30.0,100.0,10.0,1000,10,5000,40,10,160,120,13,PEAI,1.0,,,,,,,4900.0,30.0,8.0,130.0,100.0,5.0,16.1204,65.9248,0.95693,25.5533,518,CH1,20250603_合并结果.csv,
44490,20250603,117,Cs0.05FA0.9MA0.05PbI3.0,1.5,MACl,12.7,PbCl2,20.8,,,4PADCB,0.5,,,,,3000.0,30.0,100.0,10.0,1000,10,5000,40,10,160,120,13,PEAI,1.0,,,,,,,4900.0,30.0,8.0,130.0,100.0,5.0,17.5315,71.9974,0.9496,25.6425,518,CH2,20250603_合并结果.csv,
44491,20250603,117,Cs0.05FA0.9MA0.05PbI3.0,1.5,MACl,12.7,PbCl2,20.8,,,4PADCB,0.5,,,,,3000.0,30.0,100.0,10.0,1000,10,5000,40,10,160,120,13,PEAI,1.0,,,,,,,4900.0,30.0,8.0,130.0,100.0,5.0,17.7326,73.6354,0.940839,25.5958,518,CH3,20250603_合并结果.csv,
44492,20250603,117,Cs0.05FA0.9MA0.05PbI3.0,1.5,MACl,12.7,PbCl2,20.8,,,4PADCB,0.5,,,,,3000.0,30.0,100.0,10.0,1000,10,5000,40,10,160,120,13,PEAI,1.0,,,,,,,4900.0,30.0,8.0,130.0,100.0,5.0,17.9529,75.4342,0.934134,25.4776,518,CH4,20250603_合并结果.csv,
44493,20250603,117,Cs0.05FA0.9MA0.05PbI3.0,1.5,MACl,12.7,PbCl2,20.8,,,4PADCB,0.33,,,,,3000.0,30.0,100.0,10.0,1000,10,5000,40,10,160,120,13,PDADI,0.5,,,,,,,4900.0,30.0,8.0,130.0,100.0,5.0,18.4032,73.9617,1.0056,24.7436,519,CH1,20250603_合并结果.csv,
44494,20250603,117,Cs0.05FA0.9MA0.05PbI3.0,1.5,MACl,12.7,PbCl2,20.8,,,4PADCB,0.33,,,,,3000.0,30.0,100.0,10.0,1000,10,5000,40,10,160,120,13,PDADI,0.5,,,,,,,4900.0,30.0,8.0,130.0,100.0,5.0,16.8568,68.5131,1.00791,24.4108,519,CH2,20250603_合并结果.csv,
44495,20250603,117,Cs0.05FA0.9MA0.05PbI3.0,1.5,MACl,12.7,PbCl2,20.8,,,4PADCB,0.33,,,,,3000.0,30.0,100.0,10.0,1000,10,5000,40,10,160,120,13,PDADI,0.5,,,,,,,4900.0,30.0,8.0,130.0,100.0,5.0,18.2141,72.2759,1.02406,24.6088,519,CH3,20250603_合并结果.csv,
44496,20250603,117,Cs0.05FA0.9MA0.05PbI3.0,1.5,MACl,12.7,PbCl2,20.8,,,4PADCB,0.33,,,,,3000.0,30.0,100.0,10.0,1000,10,5000,40,10,160,120,13,PDADI,0.5,,,,,,,4900.0,30.0,8.0,130.0,100.0,5.0,17.2792,70.6519,1.01388,24.1219,519,CH4,20250603_合并结果.csv,
44497,20250603,117,Cs0.05FA0.9MA0.05PbI3.0,1.5,MACl,12.7,PbCl2,20.8,,,CB-PA,0.33,,,,,3000.0,30.0,100.0,10.0,1000,10,5000,40,10,160,120,13,PEAI,1.0,,,,,,,4900.0,30.0,8.0,130.0,100.0,5.0,13.2575,53.2386,1.0193,24.4304,520,CH1,20250603_合并结果.csv,
44498,20250603,117,Cs0.05FA0.9MA0.05PbI3.0,1.5,MACl,12.7,PbCl2,20.8,,,CB-PA,0.33,,,,,3000.0,30.0,100.0,10.0,1000,10,5000,40,10,160,120,13,PEAI,1.0,,,,,,,4900.0,30.0,8.0,130.0,100.0,5.0,17.6272,67.4223,1.05763,24.7199,520,CH2,20250603_合并结果.csv,
44499,20250603,117,Cs0.05FA0.9MA0.05PbI3.0,1.5,MACl,12.7,PbCl2,20.8,,,CB-PA,0.33,,,,,3000.0,30.0,100.0,10.0,1000,10,5000,40,10,160,120,13,PEAI,1.0,,,,,,,4900.0,30.0,8.0,130.0,100.0,5.0,17.9531,69.1821,1.04926,24.732,520,CH3,20250603_合并结果.csv,
44500,20250603,117,Cs0.05FA0.9MA0.05PbI3.0,1.5,MACl,12.7,PbCl2,20.8,,,CB-PA,0.33,,,,,3000.0,30.0,100.0,10.0,1000,10,5000,40,10,160,120,13,PEAI,1.0,,,,,,,4900.0,30.0,8.0,130.0,100.0,5.0,18.1925,71.391,1.03839,24.5407,520,CH4,20250603_合并结果.csv,
44501,20250603,117,Cs0.05FA0.9MA0.05PbI3.0,1.5,MACl,12.7,PbCl2,20.8,,,CB-PA,0.33,,,,,3000.0,30.0,100.0,10.0,1000,10,5000,40,10,160,120,13,PDADI,0.5,,,,,,,4900.0,30.0,8.0,130.0,100.0,5.0,13.3741,66.638,1.01047,19.8619,521,CH1,20250603_合并结果.csv,
44502,20250603,117,Cs0.05FA0.9MA0.05PbI3.0,1.5,MACl,12.7,PbCl2,20.8,,,CB-PA,0.33,,,,,3000.0,30.0,100.0,10.0,1000,10,5000,40,10,160,120,13,PDADI,0.5,,,,,,,4900.0,30.0,8.0,130.0,100.0,5.0,13.3089,67.3682,1.001,19.7358,521,CH2,20250603_合并结果.csv,
44503,20250603,117,Cs0.05FA0.9MA0.05PbI3.0,1.5,MACl,12.7,PbCl2,20.8,,,CB-PA,0.33,,,,,3000.0,30.0,100.0,10.0,1000,10,5000,40,10,160,120,13,PDADI,0.5,,,,,,,4900.0,30.0,8.0,130.0,100.0,5.0,14.0724,70.8486,0.991884,20.0252,521,CH3,20250603_合并结果.csv,
44504,20250603,117,Cs0.05FA0.9MA0.05PbI3.0,1.5,MACl,12.7,PbCl2,20.8,,,CB-PA,0.33,,,,,3000.0,30.0,100.0,10.0,1000,10,5000,40,10,160,120,13,PDADI,0.5,,,,,,,4900.0,30.0,8.0,130.0,100.0,5.0,14.129,68.4767,0.991768,20.8045,521,CH4,20250603_合并结果.csv,
44505,20250603,117,Cs0.05FA0.9MA0.05PbI3.0,1.5,MACl,12.7,PbCl2,20.8,,,MPA-CPA,0.5,,,,,3000.0,30.0,100.0,10.0,1000,10,5000,40,10,160,120,13,PEACl,1.0,,,,,,,4900.0,30.0,8.0,130.0,100.0,5.0,15.7108,77.4676,0.888618,22.8226,522,CH1,20250603_合并结果.csv,
44506,20250603,117,Cs0.05FA0.9MA0.05PbI3.0,1.5,MACl,12.7,PbCl2,20.8,,,MPA-CPA,0.5,,,,,3000.0,30.0,100.0,10.0,1000,10,5000,40,10,160,120,13,PEACl,1.0,,,,,,,4900.0,30.0,8.0,130.0,100.0,5.0,13.2143,66.4018,0.877829,22.6702,522,CH2,20250603_合并结果.csv,
44507,20250603,117,Cs0.05FA0.9MA0.05PbI3.0,1.5,MACl,12.7,PbCl2,20.8,,,MPA-CPA,0.5,,,,,3000.0,30.0,100.0,10.0,1000,10,5000,40,10,160,120,13,PEACl,1.0,,,,,,,4900.0,30.0,8.0,130.0,100.0,5.0,9.9105,51.2195,0.852667,22.6924,522,CH3,20250603_合并结果.csv,
44508,20250603,117,Cs0.05FA0.9MA0.05PbI3.0,1.5,MACl,12.7,PbCl2,20.8,,,MPA-CPA,0.5,,,,,3000.0,30.0,100.0,10.0,1000,10,5000,40,10,160,120,13,PEACl,1.0,,,,,,,4900.0,30.0,8.0,130.0,100.0,5.0,15.7031,76.5849,0.874413,23.4491,522,CH4,20250603_合并结果.csv,
44509,20250603,117,Cs0.05FA0.9MA0.05PbI3.0,1.5,MACl,12.7,PbCl2,20.8,,,MPA-CPA,0.5,,,,,3000.0,30.0,100.0,10.0,1000,10,5000,40,10,160,120,13,PEABr,1.2,,,,,,,4900.0,30.0,8.0,130.0,100.0,5.0,9.86237,44.9747,0.900958,24.3393,523,CH1,20250603_合并结果.csv,
44510,20250603,117,Cs0.05FA0.9MA0.05PbI3.0,1.5,MACl,12.7,PbCl2,20.8,,,MPA-CPA,0.5,,,,,3000.0,30.0,100.0,10.0,1000,10,5000,40,10,160,120,13,PEABr,1.2,,,,,,,4900.0,30.0,8.0,130.0,100.0,5.0,17.8336,73.6741,0.972718,24.885,523,CH2,20250603_合并结果.csv,
44511,20250603,117,Cs0.05FA0.9MA0.05PbI3.0,1.5,MACl,12.7,PbCl2,20.8,,,MPA-CPA,0.5,,,,,3000.0,30.0,100.0,10.0,1000,10,5000,40,10,160,120,13,PEABr,1.2,,,,,,,4900.0,30.0,8.0,130.0,100.0,5.0,17.759,72.6956,0.978877,24.9564,523,CH3,20250603_合并结果.csv,
44512,20250603,117,Cs0.05FA0.9MA0.05PbI3.0,1.5,MACl,12.7,PbCl2,20.8,,,MPA-CPA,0.5,,,,,3000.0,30.0,100.0,10.0,1000,10,5000,40,10,160,120,13,PEABr,1.2,,,,,,,4900.0,30.0,8.0,130.0,100.0,5.0,17.3676,71.1435,0.973224,25.0837,523,CH4,20250603_合并结果.csv,
44513,20250603,117,Cs0.05FA0.9MA0.05PbI3.0,1.5,MACl,12.7,PbCl2,20.8,,,Me-4PACz,0.5,,,,,3000.0,30.0,100.0,10.0,1000,10,5000,40,10,160,120,13,PDADI,0.5,,,,,,,4900.0,30.0,8.0,130.0,100.0,5.0,15.0509,58.1313,1.01675,25.4646,524,CH1,20250603_合并结果.csv,
44514,20250603,117,Cs0.05FA0.9MA0.05PbI3.0,1.5,MACl,12.7,PbCl2,20.8,,,Me-4PACz,0.5,,,,,3000.0,30.0,100.0,10.0,1000,10,5000,40,10,160,120,13,PDADI,0.5,,,,,,,4900.0,30.0,8.0,130.0,100.0,5.0,14.4936,64.28,1.02686,21.9579,524,CH2,20250603_合并结果.csv,
44515,20250603,117,Cs0.05FA0.9MA0.05PbI3.0,1.5,MACl,12.7,PbCl2,20.8,,,Me-4PACz,0.5,,,,,3000.0,30.0,100.0,10.0,1000,10,5000,40,10,160,120,13,PDADI,0.5,,,,,,,4900.0,30.0,8.0,130.0,100.0,5.0,17.9467,71.3971,1.01183,24.8425,524,CH3,20250603_合并结果.csv,
44516,20250603,117,Cs0.05FA0.9MA0.05PbI3.0,1.5,MACl,12.7,PbCl2,20.8,,,Me-4PACz,0.5,,,,,3000.0,30.0,100.0,10.0,1000,10,5000,40,10,160,120,13,PDADI,0.5,,,,,,,4900.0,30.0,8.0,130.0,100.0,5.0,17.6231,70.6672,0.978412,25.4884,524,CH4,20250603_合并结果.csv,
44517,20250603,117,Cs0.05FA0.9MA0.05PbI3.0,1.5,MACl,12.7,PbCl2,20.8,,,Me-4PACz,0.5,,,,,3000.0,30.0,100.0,10.0,1000,10,5000,40,10,160,120,13,CF3-PEAI,1.0,,,,,,,4900.0,30.0,8.0,130.0,100.0,5.0,17.3274,70.5354,1.02328,24.0068,525,CH1,20250603_合并结果.csv,
44518,20250603,117,Cs0.05FA0.9MA0.05PbI3.0,1.5,MACl,12.7,PbCl2,20.8,,,Me-4PACz,0.5,,,,,3000.0,30.0,100.0,10.0,1000,10,5000,40,10,160,120,13,CF3-PEAI,1.0,,,,,,,4900.0,30.0,8.0,130.0,100.0,5.0,18.0433,73.2084,1.02402,24.0685,525,CH2,20250603_合并结果.csv,
44519,20250603,117,Cs0.05FA0.9MA0.05PbI3.0,1.5,MACl,12.7,PbCl2,20.8,,,Me-4PACz,0.5,,,,,3000.0,30.0,100.0,10.0,1000,10,5000,40,10,160,120,13,CF3-PEAI,1.0,,,,,,,4900.0,30.0,8.0,130.0,100.0,5.0,17.3124,71.2787,1.01379,23.958,525,CH3,20250603_合并结果.csv,
44520,20250603,117,Cs0.05FA0.9MA0.05PbI3.0,1.5,MACl,12.7,PbCl2,20.8,,,Me-4PACz,0.5,,,,,3000.0,30.0,100.0,10.0,1000,10,5000,40,10,160,120,13,CF3-PEAI,1.0,,,,,,,4900.0,30.0,8.0,130.0,100.0,5.0,12.643,55.7874,0.953061,23.7789,525,CH4,20250603_合并结果.csv,
44521,20250603,117,Cs0.05FA0.9MA0.05PbI3.0,1.5,MACl,12.7,PbCl2,20.8,,,MeO-2PACz,0.5,,,,,3000.0,30.0,100.0,10.0,1000,10,5000,40,10,160,120,13,PDADI,0.5,,,,,,,4900.0,30.0,8.0,130.0,100.0,5.0,14.7631,61.4812,1.03853,23.1214,526,CH1,20250603_合并结果.csv,
44522,20250603,117,Cs0.05FA0.9MA0.05PbI3.0,1.5,MACl,12.7,PbCl2,20.8,,,MeO-2PACz,0.5,,,,,3000.0,30.0,100.0,10.0,1000,10,5000,40,10,160,120,13,PDADI,0.5,,,,,,,4900.0,30.0,8.0,130.0,100.0,5.0,17.2428,69.6586,1.05151,23.5406,526,CH2,20250603_合并结果.csv,
44523,20250603,117,Cs0.05FA0.9MA0.05PbI3.0,1.5,MACl,12.7,PbCl2,20.8,,,MeO-2PACz,0.5,,,,,3000.0,30.0,100.0,10.0,1000,10,5000,40,10,160,120,13,PDADI,0.5,,,,,,,4900.0,30.0,8.0,130.0,100.0,5.0,17.4791,71.2892,1.04907,23.3718,526,CH3,20250603_合并结果.csv,
44524,20250603,117,Cs0.05FA0.9MA0.05PbI3.0,1.5,MACl,12.7,PbCl2,20.8,,,MeO-2PACz,0.5,,,,,3000.0,30.0,100.0,10.0,1000,10,5000,40,10,160,120,13,PDADI,0.5,,,,,,,4900.0,30.0,8.0,130.0,100.0,5.0,17.4245,71.6235,1.04777,23.2187,526,CH4,20250603_合并结果.csv,
44525,20250603,117,Cs0.05FA0.9MA0.05PbI3.0,1.5,MACl,12.7,PbCl2,20.8,,,MeO-2PACz,0.5,,,,,3000.0,30.0,100.0,10.0,1000,10,5000,40,10,160,120,13,AGAD,0.5,,,,,,,4900.0,30.0,8.0,130.0,100.0,5.0,14.4375,72.0854,0.881671,22.7163,527,CH1,20250603_合并结果.csv,
44526,20250603,117,Cs0.05FA0.9MA0.05PbI3.0,1.5,MACl,12.7,PbCl2,20.8,,,MeO-2PACz,0.5,,,,,3000.0,30.0,100.0,10.0,1000,10,5000,40,10,160,120,13,AGAD,0.5,,,,,,,4900.0,30.0,8.0,130.0,100.0,5.0,13.6315,68.0837,0.887553,22.5583,527,CH2,20250603_合并结果.csv,
44527,20250603,117,Cs0.05FA0.9MA0.05PbI3.0,1.5,MACl,12.7,PbCl2,20.8,,,MeO-2PACz,0.5,,,,,3000.0,30.0,100.0,10.0,1000,10,5000,40,10,160,120,13,AGAD,0.5,,,,,,,4900.0,30.0,8.0,130.0,100.0,5.0,14.4851,71.8286,0.885157,22.7825,527,CH3,20250603_合并结果.csv,
44528,20250603,117,Cs0.05FA0.9MA0.05PbI3.0,1.5,MACl,12.7,PbCl2,20.8,,,MeO-2PACz,0.5,,,,,3000.0,30.0,100.0,10.0,1000,10,5000,40,10,160,120,13,AGAD,0.5,,,,,,,4900.0,30.0,8.0,130.0,100.0,5.0,14.714,72.984,0.88286,22.8356,527,CH4,20250603_合并结果.csv,
44529,20250604,118,Cs0.05MA0.05FA0.9PbI3.0,1.65,m-F-PEAI,2.0,PEAI,1.0,,,CB-PA,0.33,,,,,5000.0,30.0,100.0,10.0,1000,5,5500,30,10,150,110,15,CF3-PEAI,1.0,,,,,,,4000.0,20.0,8.0,130.0,100.0,5.0,0.252242,1.20011,1.2,17.5151,528,CH1,20250604_合并结果.csv,
44530,20250604,118,Cs0.05MA0.05FA0.9PbI3.0,1.65,m-F-PEAI,2.0,PEAI,1.0,,,CB-PA,0.33,,,,,5000.0,30.0,100.0,10.0,1000,5,5500,30,10,150,110,15,CF3-PEAI,1.0,,,,,,,4000.0,20.0,8.0,130.0,100.0,5.0,14.6383,57.0698,1.11261,23.0536,528,CH2,20250604_合并结果.csv,
44531,20250604,118,Cs0.05MA0.05FA0.9PbI3.0,1.65,m-F-PEAI,2.0,PEAI,1.0,,,CB-PA,0.33,,,,,5000.0,30.0,100.0,10.0,1000,5,5500,30,10,150,110,15,CF3-PEAI,1.0,,,,,,,4000.0,20.0,8.0,130.0,100.0,5.0,12.2788,49.5857,1.08498,22.8234,528,CH3,20250604_合并结果.csv,
44532,20250604,118,Cs0.05MA0.05FA0.9PbI3.0,1.65,m-F-PEAI,2.0,PEAI,1.0,,,CB-PA,0.33,,,,,5000.0,30.0,100.0,10.0,1000,5,5500,30,10,150,110,15,CF3-PEAI,1.0,,,,,,,4000.0,20.0,8.0,130.0,100.0,5.0,16.1261,62.8207,1.12928,22.7313,528,CH4,20250604_合并结果.csv,
44533,20250604,118,Cs0.05MA0.05FA0.9PbI3.0,1.65,m-F-PEAI,2.0,PEAI,1.0,,,CB-PA,0.33,,,,,5000.0,30.0,100.0,10.0,1000,5,5500,30,10,150,110,15,CF3-PEAI,1.0,,,,,,,4000.0,20.0,8.0,130.0,100.0,5.0,0.497419,24.9389,0.0988358,20.1805,529,CH1,20250604_合并结果.csv,
44534,20250604,118,Cs0.05MA0.05FA0.9PbI3.0,1.65,m-F-PEAI,2.0,PEAI,1.0,,,CB-PA,0.33,,,,,5000.0,30.0,100.0,10.0,1000,5,5500,30,10,150,110,15,CF3-PEAI,1.0,,,,,,,4000.0,20.0,8.0,130.0,100.0,5.0,16.4197,60.8463,1.12375,24.0138,529,CH2,20250604_合并结果.csv,
44535,20250604,118,Cs0.05MA0.05FA0.9PbI3.0,1.65,m-F-PEAI,2.0,PEAI,1.0,,,CB-PA,0.33,,,,,5000.0,30.0,100.0,10.0,1000,5,5500,30,10,150,110,15,CF3-PEAI,1.0,,,,,,,4000.0,20.0,8.0,130.0,100.0,5.0,16.3466,61.129,1.11507,23.9816,529,CH3,20250604_合并结果.csv,
44536,20250604,118,Cs0.05MA0.05FA0.9PbI3.0,1.65,m-F-PEAI,2.0,PEAI,1.0,,,CB-PA,0.33,,,,,5000.0,30.0,100.0,10.0,1000,5,5500,30,10,150,110,15,CF3-PEAI,1.0,,,,,,,4000.0,20.0,8.0,130.0,100.0,5.0,16.5585,63.0421,1.11704,23.5137,529,CH4,20250604_合并结果.csv,
44537,20250604,118,Cs0.05MA0.05FA0.9PbI3.0,1.6,MACl,14.6,PEAI,0.517,,,CB-PA,0.33,,,,,4000.0,20.0,100.0,10.0,1000,5,5500,30,10,150,110,15,PDADI,0.5,,,,,,,3000.0,30.0,8.0,130.0,100.0,5.0,4.35954,28.2543,0.675225,22.8511,530,CH1,20250604_合并结果.csv,
44538,20250604,118,Cs0.05MA0.05FA0.9PbI3.0,1.6,MACl,14.6,PEAI,0.517,,,CB-PA,0.33,,,,,4000.0,20.0,100.0,10.0,1000,5,5500,30,10,150,110,15,PDADI,0.5,,,,,,,3000.0,30.0,8.0,130.0,100.0,5.0,0.49854,24.9464,0.106389,18.7844,530,CH2,20250604_合并结果.csv,
44539,20250604,118,Cs0.05MA0.05FA0.9PbI3.0,1.6,MACl,14.6,PEAI,0.517,,,CB-PA,0.33,,,,,4000.0,20.0,100.0,10.0,1000,5,5500,30,10,150,110,15,PDADI,0.5,,,,,,,3000.0,30.0,8.0,130.0,100.0,5.0,0.836176,24.4097,0.168242,20.3611,530,CH3,20250604_合并结果.csv,
