Repository: MI-Materials-Intelligence/Recipe-Language-Model

# Learning Layer

## Overview

In the learning layer, the formulas and parameters are encoded and then tokenised into recipes as inputs. Through atomic skills of data extraction, cleaning, and matching, these data are organised into standardised datasets, providing the basis for RLM training and iterative recipe refinement.

Key Atomic Skills:
- **Cleaning**: Preprocessing and outlier cleaning
- **Matching**: Matching data pairs based on variables
- **Extraction**: Data extraction from robotic boxes

File: seven_ai_layers_robotics/learning/data/data50764_from_db.csv (part 215 of 253)
No,date,rank,Formula PVK,Concentration PVK,Formula Additive 1,Concentration Additive 1,Formula Additive 2,Concentration Additive 2,Formula Additive 3,Concentration Additive 3,Formula SAM 1,Concentration SAM 1,Formula SAM 2,Concentration SAM 2,Formula SAM 3,Concentration SAM 3,Spin Coating Speed SAM,Spin Coating Time SAM,Annealed Temperature SAM,Annealed Time SAM,Spin Coating Speed PVK 1,Spin Coating Time PVK 1,Spin Coating Speed PVK 2,Spin Coating Time PVK 2,Antisolvent Dropping Timing,Antisolvent Volume,Annealed Temperature PVK,Annealed Time PVK,Formula Passivator 1,Concentration Passivator 1,Formula Passivator 2,Concentration Passivator 2,Formula Passivator 3,Concentration Passivator 3,Formula Passivator 4,Concentration Passivator 4,Spin Coating Speed Passivator,Spin Coating Time Passivator,Passivator Dropping Timing,Passivator Volume,Annealed Temperature Passivator,Annealed Time Passivator,PCE,FF,Voc,Jsc,Product,Channel,From,upload_time
44540,20250604,118,Cs0.05MA0.05FA0.9PbI3.0,1.6,MACl,14.6,PEAI,0.517,,,CB-PA,0.33,,,,,4000.0,20.0,100.0,10.0,1000,5,5500,30,10,150,110,15,PDADI,0.5,,,,,,,3000.0,30.0,8.0,130.0,100.0,5.0,16.0877,61.9171,1.11514,23.2999,530,CH4,20250604_合并结果.csv,
44541,20250604,118,Cs0.05MA0.05FA0.9PbI3.0,1.6,MACl,14.6,PEAI,0.517,,,CB-PA,0.33,,,,,4000.0,20.0,100.0,10.0,1000,5,5500,30,10,150,110,15,PDADI,0.5,,,,,,,3000.0,30.0,8.0,130.0,100.0,5.0,5.79658,32.6584,0.777146,22.8388,531,CH1,20250604_合并结果.csv,
44542,20250604,118,Cs0.05MA0.05FA0.9PbI3.0,1.6,MACl,14.6,PEAI,0.517,,,CB-PA,0.33,,,,,4000.0,20.0,100.0,10.0,1000,5,5500,30,10,150,110,15,PDADI,0.5,,,,,,,3000.0,30.0,8.0,130.0,100.0,5.0,0.479422,24.9982,0.102216,18.7625,531,CH2,20250604_合并结果.csv,
44543,20250604,118,Cs0.05MA0.05FA0.9PbI3.0,1.6,MACl,14.6,PEAI,0.517,,,CB-PA,0.33,,,,,4000.0,20.0,100.0,10.0,1000,5,5500,30,10,150,110,15,PDADI,0.5,,,,,,,3000.0,30.0,8.0,130.0,100.0,5.0,1.59868,24.7616,0.29357,21.9924,531,CH3,20250604_合并结果.csv,
44544,20250604,118,Cs0.05MA0.05FA0.9PbI3.0,1.6,MACl,14.6,PEAI,0.517,,,CB-PA,0.33,,,,,4000.0,20.0,100.0,10.0,1000,5,5500,30,10,150,110,15,PDADI,0.5,,,,,,,3000.0,30.0,8.0,130.0,100.0,5.0,15.614,61.7794,1.12424,22.4809,531,CH4,20250604_合并结果.csv,
44545,20250604,118,Cs0.05MA0.05FA0.9PbI3.0,1.65,m-F-PEAI,2.0,PEAI,1.0,,,CB-PA,0.33,,,,,4000.0,20.0,100.0,10.0,1000,5,5500,30,10,150,110,15,3MTPAI,1.0,,,,,,,4000.0,30.0,8.0,130.0,100.0,10.0,12.0274,45.387,1.05449,25.1303,532,CH1,20250604_合并结果.csv,
44546,20250604,118,Cs0.05MA0.05FA0.9PbI3.0,1.65,m-F-PEAI,2.0,PEAI,1.0,,,CB-PA,0.33,,,,,4000.0,20.0,100.0,10.0,1000,5,5500,30,10,150,110,15,3MTPAI,1.0,,,,,,,4000.0,30.0,8.0,130.0,100.0,10.0,18.9426,66.1628,1.13894,25.1377,532,CH2,20250604_合并结果.csv,
44547,20250604,118,Cs0.05MA0.05FA0.9PbI3.0,1.65,m-F-PEAI,2.0,PEAI,1.0,,,CB-PA,0.33,,,,,4000.0,20.0,100.0,10.0,1000,5,5500,30,10,150,110,15,3MTPAI,1.0,,,,,,,4000.0,30.0,8.0,130.0,100.0,10.0,13.0827,49.2975,1.07183,24.7598,532,CH3,20250604_合并结果.csv,
44548,20250604,118,Cs0.05MA0.05FA0.9PbI3.0,1.65,m-F-PEAI,2.0,PEAI,1.0,,,CB-PA,0.33,,,,,4000.0,20.0,100.0,10.0,1000,5,5500,30,10,150,110,15,3MTPAI,1.0,,,,,,,4000.0,30.0,8.0,130.0,100.0,10.0,0.614838,24.9399,0.118392,20.8231,532,CH4,20250604_合并结果.csv,
44549,20250604,118,Cs0.05MA0.05FA0.9PbI3.0,1.65,m-F-PEAI,2.0,PEAI,1.0,,,CB-PA,0.33,,,,,4000.0,20.0,100.0,10.0,1000,5,5500,30,10,150,110,15,3MTPAI,1.0,,,,,,,4000.0,30.0,8.0,130.0,100.0,10.0,13.3002,51.211,1.04452,24.8645,533,CH1,20250604_合并结果.csv,
44550,20250604,118,Cs0.05MA0.05FA0.9PbI3.0,1.65,m-F-PEAI,2.0,PEAI,1.0,,,CB-PA,0.33,,,,,4000.0,20.0,100.0,10.0,1000,5,5500,30,10,150,110,15,3MTPAI,1.0,,,,,,,4000.0,30.0,8.0,130.0,100.0,10.0,18.1569,64.6643,1.13508,24.7372,533,CH2,20250604_合并结果.csv,
44551,20250604,118,Cs0.05MA0.05FA0.9PbI3.0,1.65,m-F-PEAI,2.0,PEAI,1.0,,,CB-PA,0.33,,,,,4000.0,20.0,100.0,10.0,1000,5,5500,30,10,150,110,15,3MTPAI,1.0,,,,,,,4000.0,30.0,8.0,130.0,100.0,10.0,14.468,54.3459,1.07282,24.8149,533,CH3,20250604_合并结果.csv,
44552,20250604,118,Cs0.05MA0.05FA0.9PbI3.0,1.65,m-F-PEAI,2.0,PEAI,1.0,,,CB-PA,0.33,,,,,4000.0,20.0,100.0,10.0,1000,5,5500,30,10,150,110,15,3MTPAI,1.0,,,,,,,4000.0,30.0,8.0,130.0,100.0,10.0,0.576668,24.9516,0.114199,20.2379,533,CH4,20250604_合并结果.csv,
44553,20250604,118,Cs0.05MA0.05FA0.9PbI3.0,1.65,MACl,9.45,PbCl2,38.9,,,CB-PA,0.33,,,,,4000.0,20.0,100.0,10.0,1000,5,5500,30,10,150,110,15,PDADI,0.5,,,,,,,3000.0,30.0,8.0,130.0,100.0,5.0,1.90029,25.2246,0.30433,24.7543,534,CH1,20250604_合并结果.csv,
44554,20250604,118,Cs0.05MA0.05FA0.9PbI3.0,1.65,MACl,9.45,PbCl2,38.9,,,CB-PA,0.33,,,,,4000.0,20.0,100.0,10.0,1000,5,5500,30,10,150,110,15,PDADI,0.5,,,,,,,3000.0,30.0,8.0,130.0,100.0,5.0,16.3379,58.973,1.12327,24.6639,534,CH2,20250604_合并结果.csv,
44555,20250604,118,Cs0.05MA0.05FA0.9PbI3.0,1.65,MACl,9.45,PbCl2,38.9,,,CB-PA,0.33,,,,,4000.0,20.0,100.0,10.0,1000,5,5500,30,10,150,110,15,PDADI,0.5,,,,,,,3000.0,30.0,8.0,130.0,100.0,5.0,0.586635,24.9236,0.114045,20.6386,534,CH3,20250604_合并结果.csv,
44556,20250604,118,Cs0.05MA0.05FA0.9PbI3.0,1.65,MACl,9.45,PbCl2,38.9,,,CB-PA,0.33,,,,,4000.0,20.0,100.0,10.0,1000,5,5500,30,10,150,110,15,PDADI,0.5,,,,,,,3000.0,30.0,8.0,130.0,100.0,5.0,6.78963,32.9512,0.891447,23.1142,534,CH4,20250604_合并结果.csv,
44557,20250604,118,Cs0.05MA0.05FA0.9PbI3.0,1.65,MACl,9.45,PbCl2,38.9,,,CB-PA,0.33,,,,,4000.0,20.0,100.0,10.0,1000,5,5500,30,10,150,110,15,PDADI,0.5,,,,,,,3000.0,30.0,8.0,130.0,100.0,5.0,5.49985,29.3863,0.705579,26.5253,535,CH1,20250604_合并结果.csv,
44558,20250604,118,Cs0.05MA0.05FA0.9PbI3.0,1.65,MACl,9.45,PbCl2,38.9,,,CB-PA,0.33,,,,,4000.0,20.0,100.0,10.0,1000,5,5500,30,10,150,110,15,PDADI,0.5,,,,,,,3000.0,30.0,8.0,130.0,100.0,5.0,17.3489,60.8628,1.14751,24.8406,535,CH2,20250604_合并结果.csv,
44559,20250604,118,Cs0.05MA0.05FA0.9PbI3.0,1.65,MACl,9.45,PbCl2,38.9,,,CB-PA,0.33,,,,,4000.0,20.0,100.0,10.0,1000,5,5500,30,10,150,110,15,PDADI,0.5,,,,,,,3000.0,30.0,8.0,130.0,100.0,5.0,0.662594,25.1332,0.123885,21.2805,535,CH3,20250604_合并结果.csv,
44560,20250604,118,Cs0.05MA0.05FA0.9PbI3.0,1.65,MACl,9.45,PbCl2,38.9,,,CB-PA,0.33,,,,,4000.0,20.0,100.0,10.0,1000,5,5500,30,10,150,110,15,PDADI,0.5,,,,,,,3000.0,30.0,8.0,130.0,100.0,5.0,8.84462,40.6575,0.954216,22.7978,535,CH4,20250604_合并结果.csv,
44561,20250604,118,Cs0.05MA0.05FA0.9PbI3.0,1.6,MACl,14.6,PEAI,0.517,,,CB-PA,0.33,,,,,4000.0,20.0,100.0,10.0,1000,5,5500,30,10,150,110,15,PDADI,0.5,,,,,,,3000.0,30.0,8.0,130.0,100.0,5.0,6.85497,30.9042,0.834012,26.596,536,CH1,20250604_合并结果.csv,
44562,20250604,118,Cs0.05MA0.05FA0.9PbI3.0,1.6,MACl,14.6,PEAI,0.517,,,CB-PA,0.33,,,,,4000.0,20.0,100.0,10.0,1000,5,5500,30,10,150,110,15,PDADI,0.5,,,,,,,3000.0,30.0,8.0,130.0,100.0,5.0,12.9641,47.9432,1.07103,25.2471,536,CH2,20250604_合并结果.csv,
44563,20250604,118,Cs0.05MA0.05FA0.9PbI3.0,1.6,MACl,14.6,PEAI,0.517,,,CB-PA,0.33,,,,,4000.0,20.0,100.0,10.0,1000,5,5500,30,10,150,110,15,PDADI,0.5,,,,,,,3000.0,30.0,8.0,130.0,100.0,5.0,16.1171,60.4816,1.12642,23.6571,536,CH3,20250604_合并结果.csv,
44564,20250604,118,Cs0.05MA0.05FA0.9PbI3.0,1.6,MACl,14.6,PEAI,0.517,,,CB-PA,0.33,,,,,4000.0,20.0,100.0,10.0,1000,5,5500,30,10,150,110,15,PDADI,0.5,,,,,,,3000.0,30.0,8.0,130.0,100.0,5.0,2.23004,25.7798,0.376754,22.9602,536,CH4,20250604_合并结果.csv,
44565,20250604,118,Cs0.05MA0.05FA0.9PbI3.0,1.6,MACl,14.6,PEAI,0.517,,,CB-PA,0.33,,,,,4000.0,20.0,100.0,10.0,1000,5,5500,30,10,150,110,15,PDADI,0.5,,,,,,,3000.0,30.0,8.0,130.0,100.0,5.0,15.154,51.7008,1.09514,26.7645,537,CH1,20250604_合并结果.csv,
44566,20250604,118,Cs0.05MA0.05FA0.9PbI3.0,1.6,MACl,14.6,PEAI,0.517,,,CB-PA,0.33,,,,,4000.0,20.0,100.0,10.0,1000,5,5500,30,10,150,110,15,PDADI,0.5,,,,,,,3000.0,30.0,8.0,130.0,100.0,5.0,17.6269,63.1411,1.14578,24.3648,537,CH2,20250604_合并结果.csv,
44567,20250604,118,Cs0.05MA0.05FA0.9PbI3.0,1.6,MACl,14.6,PEAI,0.517,,,CB-PA,0.33,,,,,4000.0,20.0,100.0,10.0,1000,5,5500,30,10,150,110,15,PDADI,0.5,,,,,,,3000.0,30.0,8.0,130.0,100.0,5.0,16.6782,62.0267,1.14466,23.4906,537,CH3,20250604_合并结果.csv,
44568,20250604,118,Cs0.05MA0.05FA0.9PbI3.0,1.6,MACl,14.6,PEAI,0.517,,,CB-PA,0.33,,,,,4000.0,20.0,100.0,10.0,1000,5,5500,30,10,150,110,15,PDADI,0.5,,,,,,,3000.0,30.0,8.0,130.0,100.0,5.0,4.68827,28.831,0.68684,23.6754,537,CH4,20250604_合并结果.csv,
44569,20250604,118,Cs0.05MA0.05FA0.9PbI3.0,1.65,m-F-PEAI,2.0,PEAI,1.0,,,DMACPA,0.33,,,,,3000.0,30.0,100.0,10.0,1000,5,5500,30,10,150,110,15,3MTPAI,1.0,,,,,,,4000.0,30.0,8.0,130.0,100.0,10.0,0.353633,23.6413,0.0324069,46.1576,538,CH1,20250604_合并结果.csv,
44570,20250604,118,Cs0.05MA0.05FA0.9PbI3.0,1.65,m-F-PEAI,2.0,PEAI,1.0,,,DMACPA,0.33,,,,,3000.0,30.0,100.0,10.0,1000,5,5500,30,10,150,110,15,3MTPAI,1.0,,,,,,,4000.0,30.0,8.0,130.0,100.0,10.0,0.194988,25.1415,0.0204342,37.954,538,CH2,20250604_合并结果.csv,
44571,20250604,118,Cs0.05MA0.05FA0.9PbI3.0,1.65,m-F-PEAI,2.0,PEAI,1.0,,,DMACPA,0.33,,,,,3000.0,30.0,100.0,10.0,1000,5,5500,30,10,150,110,15,3MTPAI,1.0,,,,,,,4000.0,30.0,8.0,130.0,100.0,10.0,0.335634,23.8248,0.0173174,81.3496,538,CH3,20250604_合并结果.csv,
44572,20250604,118,Cs0.05MA0.05FA0.9PbI3.0,1.65,m-F-PEAI,2.0,PEAI,1.0,,,DMACPA,0.33,,,,,3000.0,30.0,100.0,10.0,1000,5,5500,30,10,150,110,15,3MTPAI,1.0,,,,,,,4000.0,30.0,8.0,130.0,100.0,10.0,0.113286,22.0208,0.015165,33.9236,538,CH4,20250604_合并结果.csv,
44573,20250604,118,Cs0.05MA0.05FA0.9PbI3.0,1.65,m-F-PEAI,2.0,PEAI,1.0,,,DMACPA,0.33,,,,,3000.0,30.0,100.0,10.0,1000,5,5500,30,10,150,110,15,3MTPAI,1.0,,,,,,,4000.0,30.0,8.0,130.0,100.0,10.0,4.68827,28.831,0.68684,23.6754,539,CH1,20250604_合并结果.csv,
44574,20250604,118,Cs0.05MA0.05FA0.9PbI3.0,1.65,m-F-PEAI,2.0,PEAI,1.0,,,DMACPA,0.33,,,,,3000.0,30.0,100.0,10.0,1000,5,5500,30,10,150,110,15,3MTPAI,1.0,,,,,,,4000.0,30.0,8.0,130.0,100.0,10.0,4.68827,28.831,0.68684,23.6754,539,CH2,20250604_合并结果.csv,
44575,20250604,118,Cs0.05MA0.05FA0.9PbI3.0,1.65,m-F-PEAI,2.0,PEAI,1.0,,,DMACPA,0.33,,,,,3000.0,30.0,100.0,10.0,1000,5,5500,30,10,150,110,15,3MTPAI,1.0,,,,,,,4000.0,30.0,8.0,130.0,100.0,10.0,4.68827,28.831,0.68684,23.6754,539,CH3,20250604_合并结果.csv,
44576,20250604,118,Cs0.05MA0.05FA0.9PbI3.0,1.65,m-F-PEAI,2.0,PEAI,1.0,,,DMACPA,0.33,,,,,3000.0,30.0,100.0,10.0,1000,5,5500,30,10,150,110,15,3MTPAI,1.0,,,,,,,4000.0,30.0,8.0,130.0,100.0,10.0,4.68827,28.831,0.68684,23.6754,539,CH4,20250604_合并结果.csv,
44577,20250604,118,Cs0.05MA0.05FA0.9PbI3.0,1.6,MACl,14.6,PEAI,0.517,,,Me-4PACz,0.33,,,,,4000.0,20.0,120.0,10.0,1000,5,5500,30,10,150,110,15,PDADI,0.5,,,,,,,3000.0,30.0,8.0,130.0,100.0,5.0,0.0766017,24.7713,0.0212088,14.5805,540,CH1,20250604_合并结果.csv,
44578,20250604,118,Cs0.05MA0.05FA0.9PbI3.0,1.6,MACl,14.6,PEAI,0.517,,,Me-4PACz,0.33,,,,,4000.0,20.0,120.0,10.0,1000,5,5500,30,10,150,110,15,PDADI,0.5,,,,,,,3000.0,30.0,8.0,130.0,100.0,5.0,20.2443,70.8673,1.13457,25.1783,540,CH2,20250604_合并结果.csv,
44579,20250604,118,Cs0.05MA0.05FA0.9PbI3.0,1.6,MACl,14.6,PEAI,0.517,,,Me-4PACz,0.33,,,,,4000.0,20.0,120.0,10.0,1000,5,5500,30,10,150,110,15,PDADI,0.5,,,,,,,3000.0,30.0,8.0,130.0,100.0,5.0,19.3326,68.2759,1.1283,25.0956,540,CH3,20250604_合并结果.csv,
44580,20250604,118,Cs0.05MA0.05FA0.9PbI3.0,1.6,MACl,14.6,PEAI,0.517,,,Me-4PACz,0.33,,,,,4000.0,20.0,120.0,10.0,1000,5,5500,30,10,150,110,15,PDADI,0.5,,,,,,,3000.0,30.0,8.0,130.0,100.0,5.0,20.268,71.9052,1.12949,24.9557,540,CH4,20250604_合并结果.csv,
44581,20250604,118,Cs0.05MA0.05FA0.9PbI3.0,1.6,MACl,14.6,PEAI,0.517,,,Me-4PACz,0.33,,,,,4000.0,20.0,120.0,10.0,1000,5,5500,30,10,150,110,15,PDADI,0.5,,,,,,,3000.0,30.0,8.0,130.0,100.0,5.0,0.346379,24.591,0.0667919,21.0888,541,CH1,20250604_合并结果.csv,
44582,20250604,118,Cs0.05MA0.05FA0.9PbI3.0,1.6,MACl,14.6,PEAI,0.517,,,Me-4PACz,0.33,,,,,4000.0,20.0,120.0,10.0,1000,5,5500,30,10,150,110,15,PDADI,0.5,,,,,,,3000.0,30.0,8.0,130.0,100.0,5.0,21.9612,74.8355,1.16576,25.1733,541,CH2,20250604_合并结果.csv,
44583,20250604,118,Cs0.05MA0.05FA0.9PbI3.0,1.6,MACl,14.6,PEAI,0.517,,,Me-4PACz,0.33,,,,,4000.0,20.0,120.0,10.0,1000,5,5500,30,10,150,110,15,PDADI,0.5,,,,,,,3000.0,30.0,8.0,130.0,100.0,5.0,21.579,73.9943,1.1609,25.1212,541,CH3,20250604_合并结果.csv,
44584,20250604,118,Cs0.05MA0.05FA0.9PbI3.0,1.6,MACl,14.6,PEAI,0.517,,,Me-4PACz,0.33,,,,,4000.0,20.0,120.0,10.0,1000,5,5500,30,10,150,110,15,PDADI,0.5,,,,,,,3000.0,30.0,8.0,130.0,100.0,5.0,21.47,74.4214,1.15627,24.9502,541,CH4,20250604_合并结果.csv,
44585,20250604,118,Cs0.05MA0.05FA0.9PbI3.0,1.6,PEAI,1.0,MACl,14.6,,,MPA-CPA,0.33,,,,,4000.0,30.0,100.0,10.0,1000,5,5500,30,10,150,110,15,PDADI,0.5,,,,,,,3000.0,30.0,8.0,130.0,100.0,5.0,24.4944,73.0926,1.12946,29.6703,542,CH1,20250604_合并结果.csv,
44586,20250604,118,Cs0.05MA0.05FA0.9PbI3.0,1.6,PEAI,1.0,MACl,14.6,,,MPA-CPA,0.33,,,,,4000.0,30.0,100.0,10.0,1000,5,5500,30,10,150,110,15,PDADI,0.5,,,,,,,3000.0,30.0,8.0,130.0,100.0,5.0,6.00396,27.0528,0.798646,27.7889,542,CH2,20250604_合并结果.csv,
44587,20250604,118,Cs0.05MA0.05FA0.9PbI3.0,1.6,PEAI,1.0,MACl,14.6,,,MPA-CPA,0.33,,,,,4000.0,30.0,100.0,10.0,1000,5,5500,30,10,150,110,15,PDADI,0.5,,,,,,,3000.0,30.0,8.0,130.0,100.0,5.0,22.2561,72.7992,1.12034,27.288,542,CH3,20250604_合并结果.csv,
44588,20250604,118,Cs0.05MA0.05FA0.9PbI3.0,1.6,PEAI,1.0,MACl,14.6,,,MPA-CPA,0.33,,,,,4000.0,30.0,100.0,10.0,1000,5,5500,30,10,150,110,15,PDADI,0.5,,,,,,,3000.0,30.0,8.0,130.0,100.0,5.0,15.4082,54.1008,1.09471,26.0164,542,CH4,20250604_合并结果.csv,
44589,20250604,118,Cs0.05MA0.05FA0.9PbI3.0,1.6,PEAI,1.0,MACl,14.6,,,MPA-CPA,0.33,,,,,4000.0,30.0,100.0,10.0,1000,5,5500,30,10,150,110,15,PDADI,0.5,,,,,,,3000.0,30.0,8.0,130.0,100.0,5.0,24.284,71.9601,1.13684,29.6846,543,CH1,20250604_合并结果.csv,
44590,20250604,118,Cs0.05MA0.05FA0.9PbI3.0,1.6,PEAI,1.0,MACl,14.6,,,MPA-CPA,0.33,,,,,4000.0,30.0,100.0,10.0,1000,5,5500,30,10,150,110,15,PDADI,0.5,,,,,,,3000.0,30.0,8.0,130.0,100.0,5.0,14.518,46.6455,1.09627,28.3909,543,CH2,20250604_合并结果.csv,
44591,20250604,118,Cs0.05MA0.05FA0.9PbI3.0,1.6,PEAI,1.0,MACl,14.6,,,MPA-CPA,0.33,,,,,4000.0,30.0,100.0,10.0,1000,5,5500,30,10,150,110,15,PDADI,0.5,,,,,,,3000.0,30.0,8.0,130.0,100.0,5.0,22.9633,74.1049,1.13574,27.2839,543,CH3,20250604_合并结果.csv,
44592,20250604,118,Cs0.05MA0.05FA0.9PbI3.0,1.6,PEAI,1.0,MACl,14.6,,,MPA-CPA,0.33,,,,,4000.0,30.0,100.0,10.0,1000,5,5500,30,10,150,110,15,PDADI,0.5,,,,,,,3000.0,30.0,8.0,130.0,100.0,5.0,20.2332,67.9299,1.13129,26.3286,543,CH4,20250604_合并结果.csv,
44593,20250604,118,Cs0.05MA0.05FA0.9PbI3.0,1.65,m-F-PEAI,2.0,PEAI,1.0,,,MPA-CPA,0.33,,,,,4000.0,30.0,100.0,10.0,1000,5,5500,30,10,150,110,15,3MTPAI,1.0,,,,,,,4000.0,30.0,8.0,130.0,100.0,10.0,17.0283,62.3954,1.0966,24.8868,544,CH1,20250604_合并结果.csv,
44594,20250604,118,Cs0.05MA0.05FA0.9PbI3.0,1.65,m-F-PEAI,2.0,PEAI,1.0,,,MPA-CPA,0.33,,,,,4000.0,30.0,100.0,10.0,1000,5,5500,30,10,150,110,15,3MTPAI,1.0,,,,,,,4000.0,30.0,8.0,130.0,100.0,10.0,19.3028,69.8349,1.10564,24.9995,544,CH2,20250604_合并结果.csv,
44595,20250604,118,Cs0.05MA0.05FA0.9PbI3.0,1.65,m-F-PEAI,2.0,PEAI,1.0,,,MPA-CPA,0.33,,,,,4000.0,30.0,100.0,10.0,1000,5,5500,30,10,150,110,15,3MTPAI,1.0,,,,,,,4000.0,30.0,8.0,130.0,100.0,10.0,19.3932,71.0223,1.10046,24.8131,544,CH3,20250604_合并结果.csv,
44596,20250604,118,Cs0.05MA0.05FA0.9PbI3.0,1.65,m-F-PEAI,2.0,PEAI,1.0,,,MPA-CPA,0.33,,,,,4000.0,30.0,100.0,10.0,1000,5,5500,30,10,150,110,15,3MTPAI,1.0,,,,,,,4000.0,30.0,8.0,130.0,100.0,10.0,17.5986,66.2105,1.08864,24.4155,544,CH4,20250604_合并结果.csv,
44597,20250604,118,Cs0.05MA0.05FA0.9PbI3.0,1.65,m-F-PEAI,2.0,PEAI,1.0,,,MPA-CPA,0.33,,,,,4000.0,30.0,100.0,10.0,1000,5,5500,30,10,150,110,15,3MTPAI,1.0,,,,,,,4000.0,30.0,8.0,130.0,100.0,10.0,19.9291,71.7284,1.11646,24.886,545,CH1,20250604_合并结果.csv,
44598,20250604,118,Cs0.05MA0.05FA0.9PbI3.0,1.65,m-F-PEAI,2.0,PEAI,1.0,,,MPA-CPA,0.33,,,,,4000.0,30.0,100.0,10.0,1000,5,5500,30,10,150,110,15,3MTPAI,1.0,,,,,,,4000.0,30.0,8.0,130.0,100.0,10.0,19.7914,70.93,1.11577,25.0077,545,CH2,20250604_合并结果.csv,
44599,20250604,118,Cs0.05MA0.05FA0.9PbI3.0,1.65,m-F-PEAI,2.0,PEAI,1.0,,,MPA-CPA,0.33,,,,,4000.0,30.0,100.0,10.0,1000,5,5500,30,10,150,110,15,3MTPAI,1.0,,,,,,,4000.0,30.0,8.0,130.0,100.0,10.0,20.3721,74.7728,1.10438,24.6702,545,CH3,20250604_合并结果.csv,
44600,20250604,118,Cs0.05MA0.05FA0.9PbI3.0,1.65,m-F-PEAI,2.0,PEAI,1.0,,,MPA-CPA,0.33,,,,,4000.0,30.0,100.0,10.0,1000,5,5500,30,10,150,110,15,3MTPAI,1.0,,,,,,,4000.0,30.0,8.0,130.0,100.0,10.0,19.7744,73.6865,1.10066,24.3817,545,CH4,20250604_合并结果.csv,
44601,20250604,118,Cs0.05MA0.05FA0.9PbI3.0,1.65,MACl,9.45,PbCl2,38.9,,,MPA-CPA,0.33,,,,,4000.0,30.0,100.0,10.0,1000,5,5500,30,10,150,110,15,PDADI,0.5,,,,,,,3000.0,30.0,8.0,130.0,100.0,5.0,0.277952,24.9935,0.058378,19.0499,546,CH1,20250604_合并结果.csv,
44602,20250604,118,Cs0.05MA0.05FA0.9PbI3.0,1.65,MACl,9.45,PbCl2,38.9,,,MPA-CPA,0.33,,,,,4000.0,30.0,100.0,10.0,1000,5,5500,30,10,150,110,15,PDADI,0.5,,,,,,,3000.0,30.0,8.0,130.0,100.0,5.0,0.842012,24.6884,0.151214,22.5546,546,CH2,20250604_合并结果.csv,
44603,20250604,118,Cs0.05MA0.05FA0.9PbI3.0,1.65,MACl,9.45,PbCl2,38.9,,,MPA-CPA,0.33,,,,,4000.0,30.0,100.0,10.0,1000,5,5500,30,10,150,110,15,PDADI,0.5,,,,,,,3000.0,30.0,8.0,130.0,100.0,5.0,19.1151,64.7749,1.10549,26.6941,546,CH3,20250604_合并结果.csv,
44604,20250604,118,Cs0.05MA0.05FA0.9PbI3.0,1.65,MACl,9.45,PbCl2,38.9,,,MPA-CPA,0.33,,,,,4000.0,30.0,100.0,10.0,1000,5,5500,30,10,150,110,15,PDADI,0.5,,,,,,,3000.0,30.0,8.0,130.0,100.0,5.0,11.4813,42.04,1.04441,26.1491,546,CH4,20250604_合并结果.csv,
44605,20250604,118,Cs0.05MA0.05FA0.9PbI3.0,1.65,MACl,9.45,PbCl2,38.9,,,MPA-CPA,0.33,,,,,4000.0,30.0,100.0,10.0,1000,5,5500,30,10,150,110,15,PDADI,0.5,,,,,,,3000.0,30.0,8.0,130.0,100.0,5.0,0.349846,25.0212,0.0619894,22.5554,547,CH1,20250604_合并结果.csv,
44606,20250604,118,Cs0.05MA0.05FA0.9PbI3.0,1.65,MACl,9.45,PbCl2,38.9,,,MPA-CPA,0.33,,,,,4000.0,30.0,100.0,10.0,1000,5,5500,30,10,150,110,15,PDADI,0.5,,,,,,,3000.0,30.0,8.0,130.0,100.0,5.0,0.57975,24.6921,0.110817,21.1873,547,CH2,20250604_合并结果.csv,
44607,20250604,118,Cs0.05MA0.05FA0.9PbI3.0,1.65,MACl,9.45,PbCl2,38.9,,,MPA-CPA,0.33,,,,,4000.0,30.0,100.0,10.0,1000,5,5500,30,10,150,110,15,PDADI,0.5,,,,,,,3000.0,30.0,8.0,130.0,100.0,5.0,21.1423,69.4517,1.12643,27.025,547,CH3,20250604_合并结果.csv,
44608,20250604,118,Cs0.05MA0.05FA0.9PbI3.0,1.65,MACl,9.45,PbCl2,38.9,,,MPA-CPA,0.33,,,,,4000.0,30.0,100.0,10.0,1000,5,5500,30,10,150,110,15,PDADI,0.5,,,,,,,3000.0,30.0,8.0,130.0,100.0,5.0,17.0172,57.9931,1.11447,26.3294,547,CH4,20250604_合并结果.csv,
44609,20250604,118,Cs0.05MA0.05FA0.9PbI3.0,1.6,MACl,14.6,PEAI,0.517,,,MPA-CPA,0.33,,,,,4000.0,30.0,100.0,10.0,1000,5,5500,30,10,150,110,15,3MTPAI,1.0,,,,,,,4000.0,30.0,8.0,130.0,100.0,10.0,18.8674,71.0735,1.07733,24.6409,548,CH1,20250604_合并结果.csv,
44610,20250604,118,Cs0.05MA0.05FA0.9PbI3.0,1.6,MACl,14.6,PEAI,0.517,,,MPA-CPA,0.33,,,,,4000.0,30.0,100.0,10.0,1000,5,5500,30,10,150,110,15,3MTPAI,1.0,,,,,,,4000.0,30.0,8.0,130.0,100.0,10.0,0.904324,25.2567,0.158817,22.5449,548,CH2,20250604_合并结果.csv,
44611,20250604,118,Cs0.05MA0.05FA0.9PbI3.0,1.6,MACl,14.6,PEAI,0.517,,,MPA-CPA,0.33,,,,,4000.0,30.0,100.0,10.0,1000,5,5500,30,10,150,110,15,3MTPAI,1.0,,,,,,,4000.0,30.0,8.0,130.0,100.0,10.0,0.201759,24.8325,0.0434118,18.7156,548,CH3,20250604_合并结果.csv,
44612,20250604,118,Cs0.05MA0.05FA0.9PbI3.0,1.6,MACl,14.6,PEAI,0.517,,,MPA-CPA,0.33,,,,,4000.0,30.0,100.0,10.0,1000,5,5500,30,10,150,110,15,3MTPAI,1.0,,,,,,,4000.0,30.0,8.0,130.0,100.0,10.0,0.0804898,22.2645,0.029683,12.1792,548,CH4,20250604_合并结果.csv,
44613,20250604,118,Cs0.05MA0.05FA0.9PbI3.0,1.6,MACl,14.6,PEAI,0.517,,,MPA-CPA,0.33,,,,,4000.0,30.0,100.0,10.0,1000,5,5500,30,10,150,110,15,3MTPAI,1.0,,,,,,,4000.0,30.0,8.0,130.0,100.0,10.0,20.8556,75.0352,1.1178,24.8653,549,CH1,20250604_合并结果.csv,
44614,20250604,118,Cs0.05MA0.05FA0.9PbI3.0,1.6,MACl,14.6,PEAI,0.517,,,MPA-CPA,0.33,,,,,4000.0,30.0,100.0,10.0,1000,5,5500,30,10,150,110,15,3MTPAI,1.0,,,,,,,4000.0,30.0,8.0,130.0,100.0,10.0,1.00127,25.0362,0.176077,22.7133,549,CH2,20250604_合并结果.csv,
44615,20250604,118,Cs0.05MA0.05FA0.9PbI3.0,1.6,MACl,14.6,PEAI,0.517,,,MPA-CPA,0.33,,,,,4000.0,30.0,100.0,10.0,1000,5,5500,30,10,150,110,15,3MTPAI,1.0,,,,,,,4000.0,30.0,8.0,130.0,100.0,10.0,0.231005,24.1018,0.0492865,19.4466,549,CH3,20250604_合并结果.csv,
44616,20250604,118,Cs0.05MA0.05FA0.9PbI3.0,1.6,MACl,14.6,PEAI,0.517,,,MPA-CPA,0.33,,,,,4000.0,30.0,100.0,10.0,1000,5,5500,30,10,150,110,15,3MTPAI,1.0,,,,,,,4000.0,30.0,8.0,130.0,100.0,10.0,0.166129,24.6531,0.0452623,14.8881,549,CH4,20250604_合并结果.csv,
44617,20250604,118,Cs0.05MA0.1FA0.85PbI3.0,1.5,PEAI,1.0,MACl,14.6,,,CB-PA,0.33,,,,,5000.0,30.0,100.0,10.0,1000,10,5000,40,10,160,110,25,PDADI,0.5,,,,,,,3000.0,30.0,8.0,130.0,100.0,5.0,18.4178,71.1721,1.13911,22.7177,550,CH1,20250604_合并结果.csv,
44618,20250604,118,Cs0.05MA0.1FA0.85PbI3.0,1.5,PEAI,1.0,MACl,14.6,,,CB-PA,0.33,,,,,5000.0,30.0,100.0,10.0,1000,10,5000,40,10,160,110,25,PDADI,0.5,,,,,,,3000.0,30.0,8.0,130.0,100.0,5.0,4.49419,26.6904,0.71376,23.5909,550,CH2,20250604_合并结果.csv,
44619,20250604,118,Cs0.05MA0.1FA0.85PbI3.0,1.5,PEAI,1.0,MACl,14.6,,,CB-PA,0.33,,,,,5000.0,30.0,100.0,10.0,1000,10,5000,40,10,160,110,25,PDADI,0.5,,,,,,,3000.0,30.0,8.0,130.0,100.0,5.0,0.978858,25.0774,0.175488,22.2428,550,CH3,20250604_合并结果.csv,
44620,20250604,118,Cs0.05MA0.1FA0.85PbI3.0,1.5,PEAI,1.0,MACl,14.6,,,CB-PA,0.33,,,,,5000.0,30.0,100.0,10.0,1000,10,5000,40,10,160,110,25,PDADI,0.5,,,,,,,3000.0,30.0,8.0,130.0,100.0,5.0,19.415,73.3989,1.12512,23.5097,550,CH4,20250604_合并结果.csv,
44621,20250604,118,Cs0.05MA0.1FA0.85PbI3.0,1.5,PEAI,1.0,MACl,14.6,,,CB-PA,0.33,,,,,5000.0,30.0,100.0,10.0,1000,10,5000,40,10,160,110,25,PDADI,0.5,,,,,,,3000.0,30.0,8.0,130.0,100.0,5.0,19.969,76.4492,1.1056,23.6258,551,CH1,20250604_合并结果.csv,
44622,20250604,118,Cs0.05MA0.1FA0.85PbI3.0,1.5,PEAI,1.0,MACl,14.6,,,CB-PA,0.33,,,,,5000.0,30.0,100.0,10.0,1000,10,5000,40,10,160,110,25,PDADI,0.5,,,,,,,3000.0,30.0,8.0,130.0,100.0,5.0,7.32017,31.6742,0.963194,23.9939,551,CH2,20250604_合并结果.csv,
44623,20250604,118,Cs0.05MA0.1FA0.85PbI3.0,1.5,PEAI,1.0,MACl,14.6,,,CB-PA,0.33,,,,,5000.0,30.0,100.0,10.0,1000,10,5000,40,10,160,110,25,PDADI,0.5,,,,,,,3000.0,30.0,8.0,130.0,100.0,5.0,2.92778,26.0018,0.465414,24.1933,551,CH3,20250604_合并结果.csv,
44624,20250604,118,Cs0.05MA0.1FA0.85PbI3.0,1.5,PEAI,1.0,MACl,14.6,,,CB-PA,0.33,,,,,5000.0,30.0,100.0,10.0,1000,10,5000,40,10,160,110,25,PDADI,0.5,,,,,,,3000.0,30.0,8.0,130.0,100.0,5.0,21.1513,77.6371,1.10472,24.6613,551,CH4,20250604_合并结果.csv,
44625,20250604,118,Cs0.05MA0.1FA0.85PbI3.0,1.7,MACl,14.6,PEAI,0.517,,,CB-PA,0.33,,,,,5000.0,30.0,100.0,10.0,1000,10,5000,40,10,160,110,25,PDADI,0.5,,,,,,,3000.0,30.0,8.0,130.0,100.0,5.0,21.8339,77.922,1.14641,24.4416,552,CH1,20250604_合并结果.csv,
44626,20250604,118,Cs0.05MA0.1FA0.85PbI3.0,1.7,MACl,14.6,PEAI,0.517,,,CB-PA,0.33,,,,,5000.0,30.0,100.0,10.0,1000,10,5000,40,10,160,110,25,PDADI,0.5,,,,,,,3000.0,30.0,8.0,130.0,100.0,5.0,20.173,75.2996,1.13516,23.6005,552,CH2,20250604_合并结果.csv,
44627,20250604,118,Cs0.05MA0.1FA0.85PbI3.0,1.7,MACl,14.6,PEAI,0.517,,,CB-PA,0.33,,,,,5000.0,30.0,100.0,10.0,1000,10,5000,40,10,160,110,25,PDADI,0.5,,,,,,,3000.0,30.0,8.0,130.0,100.0,5.0,19.8522,73.5151,1.12879,23.9232,552,CH3,20250604_合并结果.csv,
44628,20250604,118,Cs0.05MA0.1FA0.85PbI3.0,1.7,MACl,14.6,PEAI,0.517,,,CB-PA,0.33,,,,,5000.0,30.0,100.0,10.0,1000,10,5000,40,10,160,110,25,PDADI,0.5,,,,,,,3000.0,30.0,8.0,130.0,100.0,5.0,20.2498,73.7678,1.1308,24.2755,552,CH4,20250604_合并结果.csv,
44629,20250604,118,Cs0.05MA0.1FA0.85PbI3.0,1.7,MACl,14.6,PEAI,0.517,,,CB-PA,0.33,,,,,5000.0,30.0,100.0,10.0,1000,10,5000,40,10,160,110,25,PDADI,0.5,,,,,,,3000.0,30.0,8.0,130.0,100.0,5.0,21.9668,79.3732,1.11512,24.8183,553,CH1,20250604_合并结果.csv,
44630,20250604,118,Cs0.05MA0.1FA0.85PbI3.0,1.7,MACl,14.6,PEAI,0.517,,,CB-PA,0.33,,,,,5000.0,30.0,100.0,10.0,1000,10,5000,40,10,160,110,25,PDADI,0.5,,,,,,,3000.0,30.0,8.0,130.0,100.0,5.0,20.8013,77.6995,1.10892,24.1419,553,CH2,20250604_合并结果.csv,
44631,20250604,118,Cs0.05MA0.1FA0.85PbI3.0,1.7,MACl,14.6,PEAI,0.517,,,CB-PA,0.33,,,,,5000.0,30.0,100.0,10.0,1000,10,5000,40,10,160,110,25,PDADI,0.5,,,,,,,3000.0,30.0,8.0,130.0,100.0,5.0,20.8249,77.1131,1.10551,24.4283,553,CH3,20250604_合并结果.csv,
44632,20250604,118,Cs0.05MA0.1FA0.85PbI3.0,1.7,MACl,14.6,PEAI,0.517,,,CB-PA,0.33,,,,,5000.0,30.0,100.0,10.0,1000,10,5000,40,10,160,110,25,PDADI,0.5,,,,,,,3000.0,30.0,8.0,130.0,100.0,5.0,21.6513,78.66,1.10609,24.8851,553,CH4,20250604_合并结果.csv,
44633,20250604,118,Cs0.05MA0.1FA0.85PbI3.0,1.5,PEAI,1.0,MACl,14.6,,,DMACPA,0.33,,,,,3000.0,30.0,100.0,10.0,1000,10,5000,40,10,160,110,25,PDADI,0.5,,,,,,,3000.0,30.0,8.0,130.0,100.0,5.0,22.0508,75.1052,1.14723,25.5918,554,CH1,20250604_合并结果.csv,
44634,20250604,118,Cs0.05MA0.1FA0.85PbI3.0,1.5,PEAI,1.0,MACl,14.6,,,DMACPA,0.33,,,,,3000.0,30.0,100.0,10.0,1000,10,5000,40,10,160,110,25,PDADI,0.5,,,,,,,3000.0,30.0,8.0,130.0,100.0,5.0,23.3166,79.1969,1.14657,25.6777,554,CH2,20250604_合并结果.csv,
44635,20250604,118,Cs0.05MA0.1FA0.85PbI3.0,1.5,PEAI,1.0,MACl,14.6,,,DMACPA,0.33,,,,,3000.0,30.0,100.0,10.0,1000,10,5000,40,10,160,110,25,PDADI,0.5,,,,,,,3000.0,30.0,8.0,130.0,100.0,5.0,10.2946,37.608,1.06327,25.7446,554,CH3,20250604_合并结果.csv,
44636,20250604,118,Cs0.05MA0.1FA0.85PbI3.0,1.5,PEAI,1.0,MACl,14.6,,,DMACPA,0.33,,,,,3000.0,30.0,100.0,10.0,1000,10,5000,40,10,160,110,25,PDADI,0.5,,,,,,,3000.0,30.0,8.0,130.0,100.0,5.0,8.91083,34.6108,1.03446,24.888,554,CH4,20250604_合并结果.csv,
44637,20250604,118,Cs0.05MA0.1FA0.85PbI3.0,1.5,PEAI,1.0,MACl,14.6,,,DMACPA,0.33,,,,,3000.0,30.0,100.0,10.0,1000,10,5000,40,10,160,110,25,PDADI,0.5,,,,,,,3000.0,30.0,8.0,130.0,100.0,5.0,22.7844,76.8079,1.15684,25.6424,555,CH1,20250604_合并结果.csv,
44638,20250604,118,Cs0.05MA0.1FA0.85PbI3.0,1.5,PEAI,1.0,MACl,14.6,,,DMACPA,0.33,,,,,3000.0,30.0,100.0,10.0,1000,10,5000,40,10,160,110,25,PDADI,0.5,,,,,,,3000.0,30.0,8.0,130.0,100.0,5.0,22.526,76.4532,1.14793,25.667,555,CH2,20250604_合并结果.csv,
44639,20250604,118,Cs0.05MA0.1FA0.85PbI3.0,1.5,PEAI,1.0,MACl,14.6,,,DMACPA,0.33,,,,,3000.0,30.0,100.0,10.0,1000,10,5000,40,10,160,110,25,PDADI,0.5,,,,,,,3000.0,30.0,8.0,130.0,100.0,5.0,14.6171,50.7121,1.11787,25.7844,555,CH3,20250604_合并结果.csv,
44640,20250604,118,Cs0.05MA0.1FA0.85PbI3.0,1.5,PEAI,1.0,MACl,14.6,,,DMACPA,0.33,,,,,3000.0,30.0,100.0,10.0,1000,10,5000,40,10,160,110,25,PDADI,0.5,,,,,,,3000.0,30.0,8.0,130.0,100.0,5.0,14.626,52.0643,1.11866,25.1123,555,CH4,20250604_合并结果.csv,
44641,20250604,118,Cs0.05MA0.1FA0.85PbI3.0,1.6,PEAI,1.0,MACl,14.6,,,DMACPA,0.33,,,,,3000.0,30.0,100.0,10.0,1000,10,5000,40,10,160,110,25,CF3-PEAI,1.0,,,,,,,4000.0,20.0,8.0,130.0,100.0,5.0,20.548,70.6351,1.12639,25.8261,556,CH1,20250604_合并结果.csv,
44642,20250604,118,Cs0.05MA0.1FA0.85PbI3.0,1.6,PEAI,1.0,MACl,14.6,,,DMACPA,0.33,,,,,3000.0,30.0,100.0,10.0,1000,10,5000,40,10,160,110,25,CF3-PEAI,1.0,,,,,,,4000.0,20.0,8.0,130.0,100.0,5.0,13.0904,47.4086,1.09749,25.1593,556,CH2,20250604_合并结果.csv,
44643,20250604,118,Cs0.05MA0.1FA0.85PbI3.0,1.6,PEAI,1.0,MACl,14.6,,,DMACPA,0.33,,,,,3000.0,30.0,100.0,10.0,1000,10,5000,40,10,160,110,25,CF3-PEAI,1.0,,,,,,,4000.0,20.0,8.0,130.0,100.0,5.0,12.459,45.8686,1.09119,24.8924,556,CH3,20250604_合并结果.csv,
44644,20250604,118,Cs0.05MA0.1FA0.85PbI3.0,1.6,PEAI,1.0,MACl,14.6,,,DMACPA,0.33,,,,,3000.0,30.0,100.0,10.0,1000,10,5000,40,10,160,110,25,CF3-PEAI,1.0,,,,,,,4000.0,20.0,8.0,130.0,100.0,5.0,7.10557,29.5152,0.958521,25.1161,556,CH4,20250604_合并结果.csv,
44645,20250604,118,Cs0.05MA0.1FA0.85PbI3.0,1.6,PEAI,1.0,MACl,14.6,,,DMACPA,0.33,,,,,3000.0,30.0,100.0,10.0,1000,10,5000,40,10,160,110,25,CF3-PEAI,1.0,,,,,,,4000.0,20.0,8.0,130.0,100.0,5.0,19.4807,68.9216,1.11046,25.4536,557,CH1,20250604_合并结果.csv,
44646,20250604,118,Cs0.05MA0.1FA0.85PbI3.0,1.6,PEAI,1.0,MACl,14.6,,,DMACPA,0.33,,,,,3000.0,30.0,100.0,10.0,1000,10,5000,40,10,160,110,25,CF3-PEAI,1.0,,,,,,,4000.0,20.0,8.0,130.0,100.0,5.0,15.3913,56.2646,1.09404,25.0038,557,CH2,20250604_合并结果.csv,
44647,20250604,118,Cs0.05MA0.1FA0.85PbI3.0,1.6,PEAI,1.0,MACl,14.6,,,DMACPA,0.33,,,,,3000.0,30.0,100.0,10.0,1000,10,5000,40,10,160,110,25,CF3-PEAI,1.0,,,,,,,4000.0,20.0,8.0,130.0,100.0,5.0,14.2805,52.9794,1.07683,25.0316,557,CH3,20250604_合并结果.csv,
44648,20250604,118,Cs0.05MA0.1FA0.85PbI3.0,1.6,PEAI,1.0,MACl,14.6,,,DMACPA,0.33,,,,,3000.0,30.0,100.0,10.0,1000,10,5000,40,10,160,110,25,CF3-PEAI,1.0,,,,,,,4000.0,20.0,8.0,130.0,100.0,5.0,12.3401,46.2248,1.05787,25.2355,557,CH4,20250604_合并结果.csv,
44649,20250604,118,Cs0.05MA0.1FA0.85PbI3.0,1.65,m-F-PEAI,2.0,PEAI,1.0,,,DMACPA,0.33,,,,,3000.0,30.0,100.0,10.0,1000,10,5000,40,10,160,110,25,PDADI,0.5,,,,,,,3000.0,30.0,8.0,130.0,100.0,5.0,22.9577,76.3355,1.15303,26.0832,558,CH1,20250604_合并结果.csv,
44650,20250604,118,Cs0.05MA0.1FA0.85PbI3.0,1.65,m-F-PEAI,2.0,PEAI,1.0,,,DMACPA,0.33,,,,,3000.0,30.0,100.0,10.0,1000,10,5000,40,10,160,110,25,PDADI,0.5,,,,,,,3000.0,30.0,8.0,130.0,100.0,5.0,23.241,77.6781,1.14864,26.0479,558,CH2,20250604_合并结果.csv,
44651,20250604,118,Cs0.05MA0.1FA0.85PbI3.0,1.65,m-F-PEAI,2.0,PEAI,1.0,,,DMACPA,0.33,,,,,3000.0,30.0,100.0,10.0,1000,10,5000,40,10,160,110,25,PDADI,0.5,,,,,,,3000.0,30.0,8.0,130.0,100.0,5.0,22.0745,75.8847,1.1408,25.4993,558,CH3,20250604_合并结果.csv,
44652,20250604,118,Cs0.05MA0.1FA0.85PbI3.0,1.65,m-F-PEAI,2.0,PEAI,1.0,,,DMACPA,0.33,,,,,3000.0,30.0,100.0,10.0,1000,10,5000,40,10,160,110,25,PDADI,0.5,,,,,,,3000.0,30.0,8.0,130.0,100.0,5.0,0.485825,24.8086,0.0933784,20.9716,558,CH4,20250604_合并结果.csv,
44653,20250604,118,Cs0.05MA0.1FA0.85PbI3.0,1.65,m-F-PEAI,2.0,PEAI,1.0,,,DMACPA,0.33,,,,,3000.0,30.0,100.0,10.0,1000,10,5000,40,10,160,110,25,PDADI,0.5,,,,,,,3000.0,30.0,8.0,130.0,100.0,5.0,22.9831,75.8321,1.15838,26.164,559,CH1,20250604_合并结果.csv,
44654,20250604,118,Cs0.05MA0.1FA0.85PbI3.0,1.65,m-F-PEAI,2.0,PEAI,1.0,,,DMACPA,0.33,,,,,3000.0,30.0,100.0,10.0,1000,10,5000,40,10,160,110,25,PDADI,0.5,,,,,,,3000.0,30.0,8.0,130.0,100.0,5.0,23.0835,77.0292,1.14711,26.124,559,CH2,20250604_合并结果.csv,
44655,20250604,118,Cs0.05MA0.1FA0.85PbI3.0,1.65,m-F-PEAI,2.0,PEAI,1.0,,,DMACPA,0.33,,,,,3000.0,30.0,100.0,10.0,1000,10,5000,40,10,160,110,25,PDADI,0.5,,,,,,,3000.0,30.0,8.0,130.0,100.0,5.0,22.191,75.4483,1.14321,25.7277,559,CH3,20250604_合并结果.csv,
44656,20250604,118,Cs0.05MA0.1FA0.85PbI3.0,1.65,m-F-PEAI,2.0,PEAI,1.0,,,DMACPA,0.33,,,,,3000.0,30.0,100.0,10.0,1000,10,5000,40,10,160,110,25,PDADI,0.5,,,,,,,3000.0,30.0,8.0,130.0,100.0,5.0,11.2637,39.5881,1.07545,26.456,559,CH4,20250604_合并结果.csv,
44657,20250604,118,Cs0.05MA0.1FA0.85PbI3.0,1.65,MACl,9.45,PbCl2,38.9,,,DMACPA,0.33,,,,,3000.0,30.0,100.0,10.0,1000,10,5000,40,10,160,110,25,PDADI,0.5,,,,,,,3000.0,30.0,8.0,130.0,100.0,5.0,14.9108,51.1247,1.11664,26.1191,560,CH1,20250604_合并结果.csv,
44658,20250604,118,Cs0.05MA0.1FA0.85PbI3.0,1.65,MACl,9.45,PbCl2,38.9,,,DMACPA,0.33,,,,,3000.0,30.0,100.0,10.0,1000,10,5000,40,10,160,110,25,PDADI,0.5,,,,,,,3000.0,30.0,8.0,130.0,100.0,5.0,14.056,49.5523,1.10176,25.7461,560,CH2,20250604_合并结果.csv,
44659,20250604,118,Cs0.05MA0.1FA0.85PbI3.0,1.65,MACl,9.45,PbCl2,38.9,,,DMACPA,0.33,,,,,3000.0,30.0,100.0,10.0,1000,10,5000,40,10,160,110,25,PDADI,0.5,,,,,,,3000.0,30.0,8.0,130.0,100.0,5.0,0.103625,22.2054,0.0296139,15.7584,560,CH3,20250604_合并结果.csv,
44660,20250604,118,Cs0.05MA0.1FA0.85PbI3.0,1.65,MACl,9.45,PbCl2,38.9,,,DMACPA,0.33,,,,,3000.0,30.0,100.0,10.0,1000,10,5000,40,10,160,110,25,PDADI,0.5,,,,,,,3000.0,30.0,8.0,130.0,100.0,5.0,10.8749,38.5953,1.08213,26.0382,560,CH4,20250604_合并结果.csv,
44661,20250604,118,Cs0.05MA0.1FA0.85PbI3.0,1.65,MACl,9.45,PbCl2,38.9,,,DMACPA,0.33,,,,,3000.0,30.0,100.0,10.0,1000,10,5000,40,10,160,110,25,PDADI,0.5,,,,,,,3000.0,30.0,8.0,130.0,100.0,5.0,18.0451,60.0092,1.14082,26.3588,561,CH1,20250604_合并结果.csv,
44662,20250604,118,Cs0.05MA0.1FA0.85PbI3.0,1.65,MACl,9.45,PbCl2,38.9,,,DMACPA,0.33,,,,,3000.0,30.0,100.0,10.0,1000,10,5000,40,10,160,110,25,PDADI,0.5,,,,,,,3000.0,30.0,8.0,130.0,100.0,5.0,16.8198,58.007,1.1177,25.9429,561,CH2,20250604_合并结果.csv,
44663,20250604,118,Cs0.05MA0.1FA0.85PbI3.0,1.65,MACl,9.45,PbCl2,38.9,,,DMACPA,0.33,,,,,3000.0,30.0,100.0,10.0,1000,10,5000,40,10,160,110,25,PDADI,0.5,,,,,,,3000.0,30.0,8.0,130.0,100.0,5.0,0.152985,24.7445,0.0364752,16.9502,561,CH3,20250604_合并结果.csv,
44664,20250604,118,Cs0.05MA0.1FA0.85PbI3.0,1.65,MACl,9.45,PbCl2,38.9,,,DMACPA,0.33,,,,,3000.0,30.0,100.0,10.0,1000,10,5000,40,10,160,110,25,PDADI,0.5,,,,,,,3000.0,30.0,8.0,130.0,100.0,5.0,15.4423,53.2169,1.11125,26.1126,561,CH4,20250604_合并结果.csv,
44665,20250604,118,Cs0.05MA0.1FA0.85PbI3.0,1.5,MACl,14.6,PEAI,0.517,,,DMACPA,0.33,,,,,3000.0,30.0,100.0,10.0,1000,10,5000,40,10,160,110,25,PDADI,0.5,,,,,,,3000.0,30.0,8.0,130.0,100.0,5.0,23.6465,79.2728,1.15529,25.8196,562,CH1,20250604_合并结果.csv,
44666,20250604,118,Cs0.05MA0.1FA0.85PbI3.0,1.5,MACl,14.6,PEAI,0.517,,,DMACPA,0.33,,,,,3000.0,30.0,100.0,10.0,1000,10,5000,40,10,160,110,25,PDADI,0.5,,,,,,,3000.0,30.0,8.0,130.0,100.0,5.0,0.220837,24.0457,0.0501687,18.3063,562,CH2,20250604_合并结果.csv,
44667,20250604,118,Cs0.05MA0.1FA0.85PbI3.0,1.5,MACl,14.6,PEAI,0.517,,,DMACPA,0.33,,,,,3000.0,30.0,100.0,10.0,1000,10,5000,40,10,160,110,25,PDADI,0.5,,,,,,,3000.0,30.0,8.0,130.0,100.0,5.0,20.6746,72.0955,1.13626,25.2377,562,CH3,20250604_合并结果.csv,
44668,20250604,118,Cs0.05MA0.1FA0.85PbI3.0,1.5,MACl,14.6,PEAI,0.517,,,DMACPA,0.33,,,,,3000.0,30.0,100.0,10.0,1000,10,5000,40,10,160,110,25,PDADI,0.5,,,,,,,3000.0,30.0,8.0,130.0,100.0,5.0,21.082,74.9195,1.12672,24.9747,562,CH4,20250604_合并结果.csv,
44669,20250604,118,Cs0.05MA0.1FA0.85PbI3.0,1.5,MACl,14.6,PEAI,0.517,,,DMACPA,0.33,,,,,3000.0,30.0,100.0,10.0,1000,10,5000,40,10,160,110,25,PDADI,0.5,,,,,,,3000.0,30.0,8.0,130.0,100.0,5.0,22.8486,76.9088,1.15731,25.6706,563,CH1,20250604_合并结果.csv,
44670,20250604,118,Cs0.05MA0.1FA0.85PbI3.0,1.5,MACl,14.6,PEAI,0.517,,,DMACPA,0.33,,,,,3000.0,30.0,100.0,10.0,1000,10,5000,40,10,160,110,25,PDADI,0.5,,,,,,,3000.0,30.0,8.0,130.0,100.0,5.0,1.72745,25.4099,0.275115,24.711,563,CH2,20250604_合并结果.csv,
44671,20250604,118,Cs0.05MA0.1FA0.85PbI3.0,1.5,MACl,14.6,PEAI,0.517,,,DMACPA,0.33,,,,,3000.0,30.0,100.0,10.0,1000,10,5000,40,10,160,110,25,PDADI,0.5,,,,,,,3000.0,30.0,8.0,130.0,100.0,5.0,21.4279,73.4614,1.14695,25.4316,563,CH3,20250604_合并结果.csv,
44672,20250604,118,Cs0.05MA0.1FA0.85PbI3.0,1.5,MACl,14.6,PEAI,0.517,,,DMACPA,0.33,,,,,3000.0,30.0,100.0,10.0,1000,10,5000,40,10,160,110,25,PDADI,0.5,,,,,,,3000.0,30.0,8.0,130.0,100.0,5.0,21.8131,75.8716,1.13297,25.3758,563,CH4,20250604_合并结果.csv,
44673,20250604,118,Cs0.05MA0.1FA0.85PbI3.0,1.6,MACl,14.6,PEAI,0.517,,,DMACPA,0.33,,,,,3000.0,30.0,100.0,10.0,1000,10,5000,40,10,160,110,25,PDADI,0.5,,,,,,,3000.0,30.0,8.0,130.0,100.0,5.0,24.3737,80.237,1.15664,26.2633,564,CH1,20250604_合并结果.csv,
44674,20250604,118,Cs0.05MA0.1FA0.85PbI3.0,1.6,MACl,14.6,PEAI,0.517,,,DMACPA,0.33,,,,,3000.0,30.0,100.0,10.0,1000,10,5000,40,10,160,110,25,PDADI,0.5,,,,,,,3000.0,30.0,8.0,130.0,100.0,5.0,23.4018,78.3103,1.15106,25.9618,564,CH2,20250604_合并结果.csv,
44675,20250604,118,Cs0.05MA0.1FA0.85PbI3.0,1.6,MACl,14.6,PEAI,0.517,,,DMACPA,0.33,,,,,3000.0,30.0,100.0,10.0,1000,10,5000,40,10,160,110,25,PDADI,0.5,,,,,,,3000.0,30.0,8.0,130.0,100.0,5.0,22.757,77.5739,1.14477,25.6259,564,CH3,20250604_合并结果.csv,
44676,20250604,118,Cs0.05MA0.1FA0.85PbI3.0,1.6,MACl,14.6,PEAI,0.517,,,DMACPA,0.33,,,,,3000.0,30.0,100.0,10.0,1000,10,5000,40,10,160,110,25,PDADI,0.5,,,,,,,3000.0,30.0,8.0,130.0,100.0,5.0,19.2322,66.6867,1.13314,25.4511,564,CH4,20250604_合并结果.csv,
44677,20250604,118,Cs0.05MA0.1FA0.85PbI3.0,1.6,MACl,14.6,PEAI,0.517,,,DMACPA,0.33,,,,,3000.0,30.0,100.0,10.0,1000,10,5000,40,10,160,110,25,PDADI,0.5,,,,,,,3000.0,30.0,8.0,130.0,100.0,5.0,23.588,77.8891,1.15826,26.1461,565,CH1,20250604_合并结果.csv,
44678,20250604,118,Cs0.05MA0.1FA0.85PbI3.0,1.6,MACl,14.6,PEAI,0.517,,,DMACPA,0.33,,,,,3000.0,30.0,100.0,10.0,1000,10,5000,40,10,160,110,25,PDADI,0.5,,,,,,,3000.0,30.0,8.0,130.0,100.0,5.0,22.6962,75.9171,1.15164,25.9596,565,CH2,20250604_合并结果.csv,
44679,20250604,118,Cs0.05MA0.1FA0.85PbI3.0,1.6,MACl,14.6,PEAI,0.517,,,DMACPA,0.33,,,,,3000.0,30.0,100.0,10.0,1000,10,5000,40,10,160,110,25,PDADI,0.5,,,,,,,3000.0,30.0,8.0,130.0,100.0,5.0,22.4318,75.8701,1.14696,25.7778,565,CH3,20250604_合并结果.csv,
44680,20250604,118,Cs0.05MA0.1FA0.85PbI3.0,1.6,MACl,14.6,PEAI,0.517,,,DMACPA,0.33,,,,,3000.0,30.0,100.0,10.0,1000,10,5000,40,10,160,110,25,PDADI,0.5,,,,,,,3000.0,30.0,8.0,130.0,100.0,5.0,20.6905,70.6001,1.13617,25.7942,565,CH4,20250604_合并结果.csv,
44681,20250604,118,Cs0.05MA0.1FA0.85PbI3.0,1.6,MACl,14.6,PEAI,0.517,,,DMACPA,0.33,,,,,3000.0,30.0,100.0,10.0,1000,10,5000,40,10,160,110,25,CF3-PEAI,1.0,,,,,,,4000.0,20.0,8.0,130.0,100.0,5.0,1.18942,24.5779,0.205111,23.594,566,CH1,20250604_合并结果.csv,
44682,20250604,118,Cs0.05MA0.1FA0.85PbI3.0,1.6,MACl,14.6,PEAI,0.517,,,DMACPA,0.33,,,,,3000.0,30.0,100.0,10.0,1000,10,5000,40,10,160,110,25,CF3-PEAI,1.0,,,,,,,4000.0,20.0,8.0,130.0,100.0,5.0,0.793766,24.7478,0.151008,21.24,566,CH2,20250604_合并结果.csv,
44683,20250604,118,Cs0.05MA0.1FA0.85PbI3.0,1.6,MACl,14.6,PEAI,0.517,,,DMACPA,0.33,,,,,3000.0,30.0,100.0,10.0,1000,10,5000,40,10,160,110,25,CF3-PEAI,1.0,,,,,,,4000.0,20.0,8.0,130.0,100.0,5.0,1.51993,24.8799,0.268685,22.737,566,CH3,20250604_合并结果.csv,
44684,20250604,118,Cs0.05MA0.1FA0.85PbI3.0,1.6,MACl,14.6,PEAI,0.517,,,DMACPA,0.33,,,,,3000.0,30.0,100.0,10.0,1000,10,5000,40,10,160,110,25,CF3-PEAI,1.0,,,,,,,4000.0,20.0,8.0,130.0,100.0,5.0,9.34348,39.4739,1.07118,22.0971,566,CH4,20250604_合并结果.csv,
44685,20250604,118,Cs0.05MA0.1FA0.85PbI3.0,1.6,MACl,14.6,PEAI,0.517,,,DMACPA,0.33,,,,,3000.0,30.0,100.0,10.0,1000,10,5000,40,10,160,110,25,CF3-PEAI,1.0,,,,,,,4000.0,20.0,8.0,130.0,100.0,5.0,2.13187,24.8628,0.357415,23.9905,567,CH1,20250604_合并结果.csv,
44686,20250604,118,Cs0.05MA0.1FA0.85PbI3.0,1.6,MACl,14.6,PEAI,0.517,,,DMACPA,0.33,,,,,3000.0,30.0,100.0,10.0,1000,10,5000,40,10,160,110,25,CF3-PEAI,1.0,,,,,,,4000.0,20.0,8.0,130.0,100.0,5.0,6.98851,31.91,0.886897,24.6936,567,CH2,20250604_合并结果.csv,
44687,20250604,118,Cs0.05MA0.1FA0.85PbI3.0,1.6,MACl,14.6,PEAI,0.517,,,DMACPA,0.33,,,,,3000.0,30.0,100.0,10.0,1000,10,5000,40,10,160,110,25,CF3-PEAI,1.0,,,,,,,4000.0,20.0,8.0,130.0,100.0,5.0,3.11599,26.0948,0.507684,23.5206,567,CH3,20250604_合并结果.csv,
44688,20250604,118,Cs0.05MA0.1FA0.85PbI3.0,1.6,MACl,14.6,PEAI,0.517,,,DMACPA,0.33,,,,,3000.0,30.0,100.0,10.0,1000,10,5000,40,10,160,110,25,CF3-PEAI,1.0,,,,,,,4000.0,20.0,8.0,130.0,100.0,5.0,13.4326,50.8042,1.08142,24.4493,567,CH4,20250604_合并结果.csv,
44689,20250604,118,Cs0.05MA0.1FA0.85PbI3.0,1.6,PEAI,1.0,MACl,14.6,,,Me-4PACz,0.33,,,,,4000.0,20.0,120.0,10.0,1000,10,5000,40,10,160,110,25,PDADI,0.5,,,,,,,3000.0,30.0,8.0,130.0,100.0,5.0,15.9442,61.2892,1.07884,24.1136,568,CH1,20250604_合并结果.csv,
44690,20250604,118,Cs0.05MA0.1FA0.85PbI3.0,1.6,PEAI,1.0,MACl,14.6,,,Me-4PACz,0.33,,,,,4000.0,20.0,120.0,10.0,1000,10,5000,40,10,160,110,25,PDADI,0.5,,,,,,,3000.0,30.0,8.0,130.0,100.0,5.0,18.7274,71.8751,1.08029,24.119,568,CH2,20250604_合并结果.csv,
44691,20250604,118,Cs0.05MA0.1FA0.85PbI3.0,1.6,PEAI,1.0,MACl,14.6,,,Me-4PACz,0.33,,,,,4000.0,20.0,120.0,10.0,1000,10,5000,40,10,160,110,25,PDADI,0.5,,,,,,,3000.0,30.0,8.0,130.0,100.0,5.0,8.87821,35.9665,1.02277,24.1351,568,CH3,20250604_合并结果.csv,
44692,20250604,118,Cs0.05MA0.1FA0.85PbI3.0,1.6,PEAI,1.0,MACl,14.6,,,Me-4PACz,0.33,,,,,4000.0,20.0,120.0,10.0,1000,10,5000,40,10,160,110,25,PDADI,0.5,,,,,,,3000.0,30.0,8.0,130.0,100.0,5.0,18.7508,73.7868,1.07039,23.7411,568,CH4,20250604_合并结果.csv,
44693,20250604,118,Cs0.05MA0.1FA0.85PbI3.0,1.6,PEAI,1.0,MACl,14.6,,,Me-4PACz,0.33,,,,,4000.0,20.0,120.0,10.0,1000,10,5000,40,10,160,110,25,PDADI,0.5,,,,,,,3000.0,30.0,8.0,130.0,100.0,5.0,16.4829,68.8107,0.975854,24.5467,569,CH1,20250604_合并结果.csv,
44694,20250604,118,Cs0.05MA0.1FA0.85PbI3.0,1.6,PEAI,1.0,MACl,14.6,,,Me-4PACz,0.33,,,,,4000.0,20.0,120.0,10.0,1000,10,5000,40,10,160,110,25,PDADI,0.5,,,,,,,3000.0,30.0,8.0,130.0,100.0,5.0,18.4471,74.8087,1.001,24.6345,569,CH2,20250604_合并结果.csv,
44695,20250604,118,Cs0.05MA0.1FA0.85PbI3.0,1.6,PEAI,1.0,MACl,14.6,,,Me-4PACz,0.33,,,,,4000.0,20.0,120.0,10.0,1000,10,5000,40,10,160,110,25,PDADI,0.5,,,,,,,3000.0,30.0,8.0,130.0,100.0,5.0,16.3841,66.828,0.997619,24.5753,569,CH3,20250604_合并结果.csv,
44696,20250604,118,Cs0.05MA0.1FA0.85PbI3.0,1.6,PEAI,1.0,MACl,14.6,,,Me-4PACz,0.33,,,,,4000.0,20.0,120.0,10.0,1000,10,5000,40,10,160,110,25,PDADI,0.5,,,,,,,3000.0,30.0,8.0,130.0,100.0,5.0,19.7835,79.2774,1.01486,24.5894,569,CH4,20250604_合并结果.csv,
44697,20250604,118,Cs0.05MA0.1FA0.85PbI3.0,1.68,m-F-PEAI,2.0,PEAI,1.0,,,Me-4PACz,0.33,,,,,4000.0,20.0,120.0,10.0,1000,10,5000,40,10,160,110,25,PDADI,0.5,,,,,,,3000.0,30.0,8.0,130.0,100.0,5.0,9.65608,38.0052,0.983707,25.8281,570,CH1,20250604_合并结果.csv,
44698,20250604,118,Cs0.05MA0.1FA0.85PbI3.0,1.68,m-F-PEAI,2.0,PEAI,1.0,,,Me-4PACz,0.33,,,,,4000.0,20.0,120.0,10.0,1000,10,5000,40,10,160,110,25,PDADI,0.5,,,,,,,3000.0,30.0,8.0,130.0,100.0,5.0,22.9939,82.0683,1.08319,25.8663,570,CH2,20250604_合并结果.csv,
44699,20250604,118,Cs0.05MA0.1FA0.85PbI3.0,1.68,m-F-PEAI,2.0,PEAI,1.0,,,Me-4PACz,0.33,,,,,4000.0,20.0,120.0,10.0,1000,10,5000,40,10,160,110,25,PDADI,0.5,,,,,,,3000.0,30.0,8.0,130.0,100.0,5.0,19.1827,70.0435,1.07612,25.4496,570,CH3,20250604_合并结果.csv,
44700,20250604,118,Cs0.05MA0.1FA0.85PbI3.0,1.68,m-F-PEAI,2.0,PEAI,1.0,,,Me-4PACz,0.33,,,,,4000.0,20.0,120.0,10.0,1000,10,5000,40,10,160,110,25,PDADI,0.5,,,,,,,3000.0,30.0,8.0,130.0,100.0,5.0,0.674221,25.3183,0.121775,21.868,570,CH4,20250604_合并结果.csv,
44701,20250604,118,Cs0.05MA0.1FA0.85PbI3.0,1.68,m-F-PEAI,2.0,PEAI,1.0,,,Me-4PACz,0.33,,,,,4000.0,20.0,120.0,10.0,1000,10,5000,40,10,160,110,25,PDADI,0.5,,,,,,,3000.0,30.0,8.0,130.0,100.0,5.0,14.4303,58.5493,0.941248,26.1848,571,CH1,20250604_合并结果.csv,
