Repository: MI-Materials-Intelligence/Recipe-Language-Model

# Learning Layer

## Overview

In the learning layer, the formulas and parameters are encoded and then tokenised into recipes as inputs. Through atomic skills of data extraction, cleaning, and matching, these data are organised into standardised datasets, providing the basis for RLM training and iterative recipe refinement.

Key Atomic Skills:
- **Cleaning**: Preprocessing and outlier cleaning
- **Matching**: Matching data pairs based on variables
- **Extraction**: Data extraction from robotic boxes

File: seven_ai_layers_robotics/learning/data/data50764_from_db.csv (part 216 of 253)
No,date,rank,Formula PVK,Concentration PVK,Formula Additive 1,Concentration Additive 1,Formula Additive 2,Concentration Additive 2,Formula Additive 3,Concentration Additive 3,Formula SAM 1,Concentration SAM 1,Formula SAM 2,Concentration SAM 2,Formula SAM 3,Concentration SAM 3,Spin Coating Speed SAM,Spin Coating Time SAM,Annealed Temperature SAM,Annealed Time SAM,Spin Coating Speed PVK 1,Spin Coating Time PVK 1,Spin Coating Speed PVK 2,Spin Coating Time PVK 2,Antisolvent Dropping Timing,Antisolvent Volume,Annealed Temperature PVK,Annealed Time PVK,Formula Passivator 1,Concentration Passivator 1,Formula Passivator 2,Concentration Passivator 2,Formula Passivator 3,Concentration Passivator 3,Formula Passivator 4,Concentration Passivator 4,Spin Coating Speed Passivator,Spin Coating Time Passivator,Passivator Dropping Timing,Passivator Volume,Annealed Temperature Passivator,Annealed Time Passivator,PCE,FF,Voc,Jsc,Product,Channel,From,upload_time
44702,20250604,118,Cs0.05MA0.1FA0.85PbI3.0,1.68,m-F-PEAI,2.0,PEAI,1.0,,,Me-4PACz,0.33,,,,,4000.0,20.0,120.0,10.0,1000,10,5000,40,10,160,110,25,PDADI,0.5,,,,,,,3000.0,30.0,8.0,130.0,100.0,5.0,21.5665,81.1573,1.01739,26.1195,571,CH2,20250604_合并结果.csv,
44703,20250604,118,Cs0.05MA0.1FA0.85PbI3.0,1.68,m-F-PEAI,2.0,PEAI,1.0,,,Me-4PACz,0.33,,,,,4000.0,20.0,120.0,10.0,1000,10,5000,40,10,160,110,25,PDADI,0.5,,,,,,,3000.0,30.0,8.0,130.0,100.0,5.0,20.3759,76.8874,1.01681,26.0628,571,CH3,20250604_合并结果.csv,
44704,20250604,118,Cs0.05MA0.1FA0.85PbI3.0,1.68,m-F-PEAI,2.0,PEAI,1.0,,,Me-4PACz,0.33,,,,,4000.0,20.0,120.0,10.0,1000,10,5000,40,10,160,110,25,PDADI,0.5,,,,,,,3000.0,30.0,8.0,130.0,100.0,5.0,0.607129,24.9719,0.117761,20.6457,571,CH4,20250604_合并结果.csv,
44705,20250604,118,Cs0.05MA0.1FA0.85PbI3.0,1.68,MACl,9.45,PbCl2,38.9,,,Me-4PACz,0.33,,,,,4000.0,20.0,120.0,10.0,1000,10,5000,40,10,160,110,25,PDADI,0.5,,,,,,,3000.0,30.0,8.0,130.0,100.0,5.0,22.2486,83.2617,1.08232,24.6888,572,CH1,20250604_合并结果.csv,
44706,20250604,118,Cs0.05MA0.1FA0.85PbI3.0,1.68,MACl,9.45,PbCl2,38.9,,,Me-4PACz,0.33,,,,,4000.0,20.0,120.0,10.0,1000,10,5000,40,10,160,110,25,PDADI,0.5,,,,,,,3000.0,30.0,8.0,130.0,100.0,5.0,21.7232,81.8844,1.08131,24.5343,572,CH2,20250604_合并结果.csv,
44707,20250604,118,Cs0.05MA0.1FA0.85PbI3.0,1.68,MACl,9.45,PbCl2,38.9,,,Me-4PACz,0.33,,,,,4000.0,20.0,120.0,10.0,1000,10,5000,40,10,160,110,25,PDADI,0.5,,,,,,,3000.0,30.0,8.0,130.0,100.0,5.0,21.4156,81.3946,1.07659,24.439,572,CH3,20250604_合并结果.csv,
44708,20250604,118,Cs0.05MA0.1FA0.85PbI3.0,1.68,MACl,9.45,PbCl2,38.9,,,Me-4PACz,0.33,,,,,4000.0,20.0,120.0,10.0,1000,10,5000,40,10,160,110,25,PDADI,0.5,,,,,,,3000.0,30.0,8.0,130.0,100.0,5.0,21.082,80.9665,1.07338,24.2578,572,CH4,20250604_合并结果.csv,
44709,20250604,118,Cs0.05MA0.1FA0.85PbI3.0,1.68,MACl,9.45,PbCl2,38.9,,,Me-4PACz,0.33,,,,,4000.0,20.0,120.0,10.0,1000,10,5000,40,10,160,110,25,PDADI,0.5,,,,,,,3000.0,30.0,8.0,130.0,100.0,5.0,20.1053,80.8914,0.99729,24.9223,573,CH1,20250604_合并结果.csv,
44710,20250604,118,Cs0.05MA0.1FA0.85PbI3.0,1.68,MACl,9.45,PbCl2,38.9,,,Me-4PACz,0.33,,,,,4000.0,20.0,120.0,10.0,1000,10,5000,40,10,160,110,25,PDADI,0.5,,,,,,,3000.0,30.0,8.0,130.0,100.0,5.0,20.4191,80.6505,1.02849,24.6166,573,CH2,20250604_合并结果.csv,
44711,20250604,118,Cs0.05MA0.1FA0.85PbI3.0,1.68,MACl,9.45,PbCl2,38.9,,,Me-4PACz,0.33,,,,,4000.0,20.0,120.0,10.0,1000,10,5000,40,10,160,110,25,PDADI,0.5,,,,,,,3000.0,30.0,8.0,130.0,100.0,5.0,19.6107,77.0867,1.03052,24.6865,573,CH3,20250604_合并结果.csv,
44712,20250604,118,Cs0.05MA0.1FA0.85PbI3.0,1.68,MACl,9.45,PbCl2,38.9,,,Me-4PACz,0.33,,,,,4000.0,20.0,120.0,10.0,1000,10,5000,40,10,160,110,25,PDADI,0.5,,,,,,,3000.0,30.0,8.0,130.0,100.0,5.0,20.1968,79.3547,1.03094,24.6874,573,CH4,20250604_合并结果.csv,
44713,20250604,118,Cs0.05MA0.1FA0.85PbI3.0,1.75,m-F-PEAI,2.0,PEAI,1.0,,,MPA-CPA,0.33,,,,,4000.0,30.0,100.0,10.0,1000,10,5000,40,10,160,110,25,PDADI,0.5,,,,,,,3000.0,30.0,8.0,130.0,100.0,5.0,7.11579,31.133,0.948499,24.0971,574,CH1,20250604_合并结果.csv,
44714,20250604,118,Cs0.05MA0.1FA0.85PbI3.0,1.75,m-F-PEAI,2.0,PEAI,1.0,,,MPA-CPA,0.33,,,,,4000.0,30.0,100.0,10.0,1000,10,5000,40,10,160,110,25,PDADI,0.5,,,,,,,3000.0,30.0,8.0,130.0,100.0,5.0,0.549154,24.9843,0.105214,20.8908,574,CH2,20250604_合并结果.csv,
44715,20250604,118,Cs0.05MA0.1FA0.85PbI3.0,1.75,m-F-PEAI,2.0,PEAI,1.0,,,MPA-CPA,0.33,,,,,4000.0,30.0,100.0,10.0,1000,10,5000,40,10,160,110,25,PDADI,0.5,,,,,,,3000.0,30.0,8.0,130.0,100.0,5.0,5.97518,28.6738,0.853753,24.4081,574,CH3,20250604_合并结果.csv,
44716,20250604,118,Cs0.05MA0.1FA0.85PbI3.0,1.75,m-F-PEAI,2.0,PEAI,1.0,,,MPA-CPA,0.33,,,,,4000.0,30.0,100.0,10.0,1000,10,5000,40,10,160,110,25,PDADI,0.5,,,,,,,3000.0,30.0,8.0,130.0,100.0,5.0,15.8358,61.003,1.03443,25.0949,574,CH4,20250604_合并结果.csv,
44717,20250604,118,Cs0.05MA0.1FA0.85PbI3.0,1.75,m-F-PEAI,2.0,PEAI,1.0,,,MPA-CPA,0.33,,,,,4000.0,30.0,100.0,10.0,1000,10,5000,40,10,160,110,25,PDADI,0.5,,,,,,,3000.0,30.0,8.0,130.0,100.0,5.0,10.8453,44.4481,0.992347,24.588,575,CH1,20250604_合并结果.csv,
44718,20250604,118,Cs0.05MA0.1FA0.85PbI3.0,1.75,m-F-PEAI,2.0,PEAI,1.0,,,MPA-CPA,0.33,,,,,4000.0,30.0,100.0,10.0,1000,10,5000,40,10,160,110,25,PDADI,0.5,,,,,,,3000.0,30.0,8.0,130.0,100.0,5.0,2.79276,27.9493,0.415505,24.0485,575,CH2,20250604_合并结果.csv,
44719,20250604,118,Cs0.05MA0.1FA0.85PbI3.0,1.75,m-F-PEAI,2.0,PEAI,1.0,,,MPA-CPA,0.33,,,,,4000.0,30.0,100.0,10.0,1000,10,5000,40,10,160,110,25,PDADI,0.5,,,,,,,3000.0,30.0,8.0,130.0,100.0,5.0,10.7853,43.3995,0.992542,25.0379,575,CH3,20250604_合并结果.csv,
44720,20250604,118,Cs0.05MA0.1FA0.85PbI3.0,1.75,m-F-PEAI,2.0,PEAI,1.0,,,MPA-CPA,0.33,,,,,4000.0,30.0,100.0,10.0,1000,10,5000,40,10,160,110,25,PDADI,0.5,,,,,,,3000.0,30.0,8.0,130.0,100.0,5.0,19.1678,73.5717,1.01773,25.5994,575,CH4,20250604_合并结果.csv,
44721,20250604,118,Cs0.05MA0.1FA0.85PbI3.0,1.7,MACl,9.45,PbCl2,38.9,,,MPA-CPA,0.33,,,,,4000.0,30.0,100.0,10.0,1000,10,5000,40,10,160,110,25,CF3-PEAI,1.0,,,,,,,4000.0,20.0,8.0,130.0,100.0,5.0,21.4747,77.5657,1.06543,25.9855,576,CH1,20250604_合并结果.csv,
44722,20250604,118,Cs0.05MA0.1FA0.85PbI3.0,1.7,MACl,9.45,PbCl2,38.9,,,MPA-CPA,0.33,,,,,4000.0,30.0,100.0,10.0,1000,10,5000,40,10,160,110,25,CF3-PEAI,1.0,,,,,,,4000.0,20.0,8.0,130.0,100.0,5.0,20.1724,74.4138,1.0651,25.4516,576,CH2,20250604_合并结果.csv,
44723,20250604,118,Cs0.05MA0.1FA0.85PbI3.0,1.7,MACl,9.45,PbCl2,38.9,,,MPA-CPA,0.33,,,,,4000.0,30.0,100.0,10.0,1000,10,5000,40,10,160,110,25,CF3-PEAI,1.0,,,,,,,4000.0,20.0,8.0,130.0,100.0,5.0,19.4386,72.8596,1.06297,25.099,576,CH3,20250604_合并结果.csv,
44724,20250604,118,Cs0.05MA0.1FA0.85PbI3.0,1.7,MACl,9.45,PbCl2,38.9,,,MPA-CPA,0.33,,,,,4000.0,30.0,100.0,10.0,1000,10,5000,40,10,160,110,25,CF3-PEAI,1.0,,,,,,,4000.0,20.0,8.0,130.0,100.0,5.0,20.323,76.0661,1.0533,25.3655,576,CH4,20250604_合并结果.csv,
44725,20250604,118,Cs0.05MA0.1FA0.85PbI3.0,1.7,MACl,9.45,PbCl2,38.9,,,MPA-CPA,0.33,,,,,4000.0,30.0,100.0,10.0,1000,10,5000,40,10,160,110,25,CF3-PEAI,1.0,,,,,,,4000.0,20.0,8.0,130.0,100.0,5.0,19.3517,72.2939,1.03548,25.8508,577,CH1,20250604_合并结果.csv,
44726,20250604,118,Cs0.05MA0.1FA0.85PbI3.0,1.7,MACl,9.45,PbCl2,38.9,,,MPA-CPA,0.33,,,,,4000.0,30.0,100.0,10.0,1000,10,5000,40,10,160,110,25,CF3-PEAI,1.0,,,,,,,4000.0,20.0,8.0,130.0,100.0,5.0,19.1322,72.7031,1.03558,25.4113,577,CH2,20250604_合并结果.csv,
44727,20250604,118,Cs0.05MA0.1FA0.85PbI3.0,1.7,MACl,9.45,PbCl2,38.9,,,MPA-CPA,0.33,,,,,4000.0,30.0,100.0,10.0,1000,10,5000,40,10,160,110,25,CF3-PEAI,1.0,,,,,,,4000.0,20.0,8.0,130.0,100.0,5.0,18.5983,71.5445,1.03325,25.1589,577,CH3,20250604_合并结果.csv,
44728,20250604,118,Cs0.05MA0.1FA0.85PbI3.0,1.7,MACl,9.45,PbCl2,38.9,,,MPA-CPA,0.33,,,,,4000.0,30.0,100.0,10.0,1000,10,5000,40,10,160,110,25,CF3-PEAI,1.0,,,,,,,4000.0,20.0,8.0,130.0,100.0,5.0,19.2872,74.3784,1.02266,25.3566,577,CH4,20250604_合并结果.csv,
44729,20250604,118,Cs0.05MA0.1FA0.85PbI3.0,1.5,PEAI,1.0,MACl,14.6,,,MPA-CPA,0.33,,,,,4000.0,30.0,100.0,10.0,1000,10,5000,40,10,160,110,25,CF3-PEAI,1.0,,,,,,,4000.0,20.0,8.0,130.0,100.0,5.0,20.4384,75.7739,1.06702,25.2787,578,CH1,20250604_合并结果.csv,
44730,20250604,118,Cs0.05MA0.1FA0.85PbI3.0,1.5,PEAI,1.0,MACl,14.6,,,MPA-CPA,0.33,,,,,4000.0,30.0,100.0,10.0,1000,10,5000,40,10,160,110,25,CF3-PEAI,1.0,,,,,,,4000.0,20.0,8.0,130.0,100.0,5.0,19.5861,73.5523,1.06823,24.9281,578,CH2,20250604_合并结果.csv,
44731,20250604,118,Cs0.05MA0.1FA0.85PbI3.0,1.5,PEAI,1.0,MACl,14.6,,,MPA-CPA,0.33,,,,,4000.0,30.0,100.0,10.0,1000,10,5000,40,10,160,110,25,CF3-PEAI,1.0,,,,,,,4000.0,20.0,8.0,130.0,100.0,5.0,10.08,39.7087,1.01351,25.0466,578,CH3,20250604_合并结果.csv,
44732,20250604,118,Cs0.05MA0.1FA0.85PbI3.0,1.5,PEAI,1.0,MACl,14.6,,,MPA-CPA,0.33,,,,,4000.0,30.0,100.0,10.0,1000,10,5000,40,10,160,110,25,CF3-PEAI,1.0,,,,,,,4000.0,20.0,8.0,130.0,100.0,5.0,16.287,61.7137,1.04448,25.2674,578,CH4,20250604_合并结果.csv,
44733,20250604,118,Cs0.05MA0.1FA0.85PbI3.0,1.5,PEAI,1.0,MACl,14.6,,,MPA-CPA,0.33,,,,,4000.0,30.0,100.0,10.0,1000,10,5000,40,10,160,110,25,CF3-PEAI,1.0,,,,,,,4000.0,20.0,8.0,130.0,100.0,5.0,18.9256,72.5314,1.03646,25.1752,579,CH1,20250604_合并结果.csv,
44734,20250604,118,Cs0.05MA0.1FA0.85PbI3.0,1.5,PEAI,1.0,MACl,14.6,,,MPA-CPA,0.33,,,,,4000.0,30.0,100.0,10.0,1000,10,5000,40,10,160,110,25,CF3-PEAI,1.0,,,,,,,4000.0,20.0,8.0,130.0,100.0,5.0,18.7866,72.8692,1.03493,24.9111,579,CH2,20250604_合并结果.csv,
44735,20250604,118,Cs0.05MA0.1FA0.85PbI3.0,1.5,PEAI,1.0,MACl,14.6,,,MPA-CPA,0.33,,,,,4000.0,30.0,100.0,10.0,1000,10,5000,40,10,160,110,25,CF3-PEAI,1.0,,,,,,,4000.0,20.0,8.0,130.0,100.0,5.0,14.4492,56.234,1.01497,25.3158,579,CH3,20250604_合并结果.csv,
44736,20250604,118,Cs0.05MA0.1FA0.85PbI3.0,1.5,PEAI,1.0,MACl,14.6,,,MPA-CPA,0.33,,,,,4000.0,30.0,100.0,10.0,1000,10,5000,40,10,160,110,25,CF3-PEAI,1.0,,,,,,,4000.0,20.0,8.0,130.0,100.0,5.0,18.1232,69.6913,1.0183,25.5377,579,CH4,20250604_合并结果.csv,
44737,20250604,118,Cs0.05MA0.1FA0.85PbI3.0,1.6,PEAI,1.0,MACl,14.6,,,MPA-CPA,0.33,,,,,4000.0,30.0,100.0,10.0,1000,10,5000,40,10,160,110,25,PDADI,0.5,,,,,,,3000.0,30.0,8.0,130.0,100.0,5.0,18.3325,70.0611,1.07368,24.3708,580,CH1,20250604_合并结果.csv,
44738,20250604,118,Cs0.05MA0.1FA0.85PbI3.0,1.6,PEAI,1.0,MACl,14.6,,,MPA-CPA,0.33,,,,,4000.0,30.0,100.0,10.0,1000,10,5000,40,10,160,110,25,PDADI,0.5,,,,,,,3000.0,30.0,8.0,130.0,100.0,5.0,21.9341,81.7898,1.06942,25.0768,580,CH2,20250604_合并结果.csv,
44739,20250604,118,Cs0.05MA0.1FA0.85PbI3.0,1.6,PEAI,1.0,MACl,14.6,,,MPA-CPA,0.33,,,,,4000.0,30.0,100.0,10.0,1000,10,5000,40,10,160,110,25,PDADI,0.5,,,,,,,3000.0,30.0,8.0,130.0,100.0,5.0,20.2021,76.0021,1.05641,25.1615,580,CH3,20250604_合并结果.csv,
44740,20250604,118,Cs0.05MA0.1FA0.85PbI3.0,1.6,PEAI,1.0,MACl,14.6,,,MPA-CPA,0.33,,,,,4000.0,30.0,100.0,10.0,1000,10,5000,40,10,160,110,25,PDADI,0.5,,,,,,,3000.0,30.0,8.0,130.0,100.0,5.0,21.2697,80.0134,1.05911,25.099,580,CH4,20250604_合并结果.csv,
44741,20250604,118,Cs0.05MA0.1FA0.85PbI3.0,1.6,PEAI,1.0,MACl,14.6,,,MPA-CPA,0.33,,,,,4000.0,30.0,100.0,10.0,1000,10,5000,40,10,160,110,25,PDADI,0.5,,,,,,,3000.0,30.0,8.0,130.0,100.0,5.0,19.319,75.3405,1.03504,24.7741,581,CH1,20250604_合并结果.csv,
44742,20250604,118,Cs0.05MA0.1FA0.85PbI3.0,1.6,PEAI,1.0,MACl,14.6,,,MPA-CPA,0.33,,,,,4000.0,30.0,100.0,10.0,1000,10,5000,40,10,160,110,25,PDADI,0.5,,,,,,,3000.0,30.0,8.0,130.0,100.0,5.0,20.3288,78.2617,1.02918,25.239,581,CH2,20250604_合并结果.csv,
44743,20250604,118,Cs0.05MA0.1FA0.85PbI3.0,1.6,PEAI,1.0,MACl,14.6,,,MPA-CPA,0.33,,,,,4000.0,30.0,100.0,10.0,1000,10,5000,40,10,160,110,25,PDADI,0.5,,,,,,,3000.0,30.0,8.0,130.0,100.0,5.0,20.4061,78.0794,1.02557,25.4833,581,CH3,20250604_合并结果.csv,
44744,20250604,118,Cs0.05MA0.1FA0.85PbI3.0,1.6,PEAI,1.0,MACl,14.6,,,MPA-CPA,0.33,,,,,4000.0,30.0,100.0,10.0,1000,10,5000,40,10,160,110,25,PDADI,0.5,,,,,,,3000.0,30.0,8.0,130.0,100.0,5.0,20.6613,79.1154,1.02442,25.4928,581,CH4,20250604_合并结果.csv,
44745,20250604,118,Cs0.05MA0.1FA0.85PbI3.0,1.6,PEAI,1.0,MACl,14.6,,,MPA-CPA,0.33,,,,,4000.0,30.0,100.0,10.0,1000,10,5000,40,10,160,110,25,PDADI,0.5,,,,,,,5000.0,30.0,8.0,130.0,110.0,3.0,19.825,73.7864,1.07854,24.9115,582,CH1,20250604_合并结果.csv,
44746,20250604,118,Cs0.05MA0.1FA0.85PbI3.0,1.6,PEAI,1.0,MACl,14.6,,,MPA-CPA,0.33,,,,,4000.0,30.0,100.0,10.0,1000,10,5000,40,10,160,110,25,PDADI,0.5,,,,,,,5000.0,30.0,8.0,130.0,110.0,3.0,21.4262,79.7069,1.07314,25.0491,582,CH2,20250604_合并结果.csv,
44747,20250604,118,Cs0.05MA0.1FA0.85PbI3.0,1.6,PEAI,1.0,MACl,14.6,,,MPA-CPA,0.33,,,,,4000.0,30.0,100.0,10.0,1000,10,5000,40,10,160,110,25,PDADI,0.5,,,,,,,5000.0,30.0,8.0,130.0,110.0,3.0,20.861,78.7602,1.067,24.8235,582,CH3,20250604_合并结果.csv,
44748,20250604,118,Cs0.05MA0.1FA0.85PbI3.0,1.6,PEAI,1.0,MACl,14.6,,,MPA-CPA,0.33,,,,,4000.0,30.0,100.0,10.0,1000,10,5000,40,10,160,110,25,PDADI,0.5,,,,,,,5000.0,30.0,8.0,130.0,110.0,3.0,20.8296,79.0623,1.06575,24.7205,582,CH4,20250604_合并结果.csv,
44749,20250604,118,Cs0.05MA0.1FA0.85PbI3.0,1.6,PEAI,1.0,MACl,14.6,,,MPA-CPA,0.33,,,,,4000.0,30.0,100.0,10.0,1000,10,5000,40,10,160,110,25,PDADI,0.5,,,,,,,5000.0,30.0,8.0,130.0,110.0,3.0,19.7433,75.92,1.0284,25.2872,583,CH1,20250604_合并结果.csv,
44750,20250604,118,Cs0.05MA0.1FA0.85PbI3.0,1.6,PEAI,1.0,MACl,14.6,,,MPA-CPA,0.33,,,,,4000.0,30.0,100.0,10.0,1000,10,5000,40,10,160,110,25,PDADI,0.5,,,,,,,5000.0,30.0,8.0,130.0,110.0,3.0,20.3335,78.5346,1.02607,25.2333,583,CH2,20250604_合并结果.csv,
44751,20250604,118,Cs0.05MA0.1FA0.85PbI3.0,1.6,PEAI,1.0,MACl,14.6,,,MPA-CPA,0.33,,,,,4000.0,30.0,100.0,10.0,1000,10,5000,40,10,160,110,25,PDADI,0.5,,,,,,,5000.0,30.0,8.0,130.0,110.0,3.0,20.4963,79.0904,1.02481,25.2877,583,CH3,20250604_合并结果.csv,
44752,20250604,118,Cs0.05MA0.1FA0.85PbI3.0,1.6,PEAI,1.0,MACl,14.6,,,MPA-CPA,0.33,,,,,4000.0,30.0,100.0,10.0,1000,10,5000,40,10,160,110,25,PDADI,0.5,,,,,,,5000.0,30.0,8.0,130.0,110.0,3.0,20.7414,80.7914,1.01847,25.2071,583,CH4,20250604_合并结果.csv,
44753,20250604,118,Cs0.05MA0.1FA0.85PbI3.0,1.6,PEAI,1.0,MACl,14.6,,,4PADCB,0.33,,,,,4000.0,20.0,100.0,10.0,1000,10,5000,40,10,160,110,25,PDADI,0.5,,,,,,,3000.0,30.0,8.0,130.0,100.0,5.0,17.566,62.4097,1.11001,25.3567,584,CH1,20250604_合并结果.csv,
44754,20250604,118,Cs0.05MA0.1FA0.85PbI3.0,1.6,PEAI,1.0,MACl,14.6,,,4PADCB,0.33,,,,,4000.0,20.0,100.0,10.0,1000,10,5000,40,10,160,110,25,PDADI,0.5,,,,,,,3000.0,30.0,8.0,130.0,100.0,5.0,21.7335,75.7149,1.11631,25.7137,584,CH2,20250604_合并结果.csv,
44755,20250604,118,Cs0.05MA0.1FA0.85PbI3.0,1.6,PEAI,1.0,MACl,14.6,,,4PADCB,0.33,,,,,4000.0,20.0,100.0,10.0,1000,10,5000,40,10,160,110,25,PDADI,0.5,,,,,,,3000.0,30.0,8.0,130.0,100.0,5.0,21.5702,75.5381,1.10626,25.8126,584,CH3,20250604_合并结果.csv,
44756,20250604,118,Cs0.05MA0.1FA0.85PbI3.0,1.6,PEAI,1.0,MACl,14.6,,,4PADCB,0.33,,,,,4000.0,20.0,100.0,10.0,1000,10,5000,40,10,160,110,25,PDADI,0.5,,,,,,,3000.0,30.0,8.0,130.0,100.0,5.0,21.5142,75.4892,1.10468,25.799,584,CH4,20250604_合并结果.csv,
44757,20250604,118,Cs0.05MA0.1FA0.85PbI3.0,1.6,PEAI,1.0,MACl,14.6,,,4PADCB,0.33,,,,,4000.0,20.0,100.0,10.0,1000,10,5000,40,10,160,110,25,PDADI,0.5,,,,,,,3000.0,30.0,8.0,130.0,100.0,5.0,19.971,71.7298,1.08402,25.684,585,CH1,20250604_合并结果.csv,
44758,20250604,118,Cs0.05MA0.1FA0.85PbI3.0,1.6,PEAI,1.0,MACl,14.6,,,4PADCB,0.33,,,,,4000.0,20.0,100.0,10.0,1000,10,5000,40,10,160,110,25,PDADI,0.5,,,,,,,3000.0,30.0,8.0,130.0,100.0,5.0,21.0647,75.2414,1.07543,26.0325,585,CH2,20250604_合并结果.csv,
44759,20250604,118,Cs0.05MA0.1FA0.85PbI3.0,1.6,PEAI,1.0,MACl,14.6,,,4PADCB,0.33,,,,,4000.0,20.0,100.0,10.0,1000,10,5000,40,10,160,110,25,PDADI,0.5,,,,,,,3000.0,30.0,8.0,130.0,100.0,5.0,20.8887,74.5271,1.07373,26.1037,585,CH3,20250604_合并结果.csv,
44760,20250604,118,Cs0.05MA0.1FA0.85PbI3.0,1.6,PEAI,1.0,MACl,14.6,,,4PADCB,0.33,,,,,4000.0,20.0,100.0,10.0,1000,10,5000,40,10,160,110,25,PDADI,0.5,,,,,,,3000.0,30.0,8.0,130.0,100.0,5.0,21.5235,76.561,1.06779,26.3281,585,CH4,20250604_合并结果.csv,
44761,20250604,118,Cs0.05MA0.1FA0.85PbI3.0,1.65,m-F-PEAI,2.0,PEAI,1.0,,,4PADCB,0.33,,,,,4000.0,20.0,100.0,10.0,1000,10,5000,40,10,160,110,25,PDADI,0.5,,,,,,,3000.0,30.0,8.0,130.0,100.0,5.0,22.7722,76.7085,1.11604,26.5999,586,CH1,20250604_合并结果.csv,
44762,20250604,118,Cs0.05MA0.1FA0.85PbI3.0,1.65,m-F-PEAI,2.0,PEAI,1.0,,,4PADCB,0.33,,,,,4000.0,20.0,100.0,10.0,1000,10,5000,40,10,160,110,25,PDADI,0.5,,,,,,,3000.0,30.0,8.0,130.0,100.0,5.0,21.9753,75.6264,1.10897,26.2024,586,CH2,20250604_合并结果.csv,
44763,20250604,118,Cs0.05MA0.1FA0.85PbI3.0,1.65,m-F-PEAI,2.0,PEAI,1.0,,,4PADCB,0.33,,,,,4000.0,20.0,100.0,10.0,1000,10,5000,40,10,160,110,25,PDADI,0.5,,,,,,,3000.0,30.0,8.0,130.0,100.0,5.0,21.3153,74.9417,1.10704,25.6922,586,CH3,20250604_合并结果.csv,
44764,20250604,118,Cs0.05MA0.1FA0.85PbI3.0,1.65,m-F-PEAI,2.0,PEAI,1.0,,,4PADCB,0.33,,,,,4000.0,20.0,100.0,10.0,1000,10,5000,40,10,160,110,25,PDADI,0.5,,,,,,,3000.0,30.0,8.0,130.0,100.0,5.0,21.7366,77.1118,1.10573,25.4929,586,CH4,20250604_合并结果.csv,
44765,20250604,118,Cs0.05MA0.1FA0.85PbI3.0,1.65,m-F-PEAI,2.0,PEAI,1.0,,,4PADCB,0.33,,,,,4000.0,20.0,100.0,10.0,1000,10,5000,40,10,160,110,25,PDADI,0.5,,,,,,,3000.0,30.0,8.0,130.0,100.0,5.0,18.3446,64.2108,1.07337,26.6165,587,CH1,20250604_合并结果.csv,
44766,20250604,118,Cs0.05MA0.1FA0.85PbI3.0,1.65,m-F-PEAI,2.0,PEAI,1.0,,,4PADCB,0.33,,,,,4000.0,20.0,100.0,10.0,1000,10,5000,40,10,160,110,25,PDADI,0.5,,,,,,,3000.0,30.0,8.0,130.0,100.0,5.0,20.9717,74.1942,1.07527,26.2872,587,CH2,20250604_合并结果.csv,
44767,20250604,118,Cs0.05MA0.1FA0.85PbI3.0,1.65,m-F-PEAI,2.0,PEAI,1.0,,,4PADCB,0.33,,,,,4000.0,20.0,100.0,10.0,1000,10,5000,40,10,160,110,25,PDADI,0.5,,,,,,,3000.0,30.0,8.0,130.0,100.0,5.0,21.1498,76.1614,1.06618,26.046,587,CH3,20250604_合并结果.csv,
44768,20250604,118,Cs0.05MA0.1FA0.85PbI3.0,1.65,m-F-PEAI,2.0,PEAI,1.0,,,4PADCB,0.33,,,,,4000.0,20.0,100.0,10.0,1000,10,5000,40,10,160,110,25,PDADI,0.5,,,,,,,3000.0,30.0,8.0,130.0,100.0,5.0,21.5113,77.4454,1.0729,25.8887,587,CH4,20250604_合并结果.csv,
44769,20250604,118,Cs0.05MA0.1FA0.85PbI3.0,1.75,MACl,9.45,PbCl2,38.9,,,4PADCB,0.33,,,,,4000.0,20.0,100.0,10.0,1000,10,5000,40,10,160,110,25,PDADI,0.5,,,,,,,3000.0,30.0,8.0,130.0,100.0,5.0,0.459913,24.8745,0.0942948,19.6081,588,CH1,20250604_合并结果.csv,
44770,20250604,118,Cs0.05MA0.1FA0.85PbI3.0,1.75,MACl,9.45,PbCl2,38.9,,,4PADCB,0.33,,,,,4000.0,20.0,100.0,10.0,1000,10,5000,40,10,160,110,25,PDADI,0.5,,,,,,,3000.0,30.0,8.0,130.0,100.0,5.0,0.09291,23.092,0.0315007,12.7727,588,CH2,20250604_合并结果.csv,
44771,20250604,118,Cs0.05MA0.1FA0.85PbI3.0,1.75,MACl,9.45,PbCl2,38.9,,,4PADCB,0.33,,,,,4000.0,20.0,100.0,10.0,1000,10,5000,40,10,160,110,25,PDADI,0.5,,,,,,,3000.0,30.0,8.0,130.0,100.0,5.0,0.355018,24.894,0.0783277,18.207,588,CH3,20250604_合并结果.csv,
44772,20250604,118,Cs0.05MA0.1FA0.85PbI3.0,1.75,MACl,9.45,PbCl2,38.9,,,4PADCB,0.33,,,,,4000.0,20.0,100.0,10.0,1000,10,5000,40,10,160,110,25,PDADI,0.5,,,,,,,3000.0,30.0,8.0,130.0,100.0,5.0,0.206481,24.5477,0.0528084,15.9282,588,CH4,20250604_合并结果.csv,
44773,20250604,118,Cs0.05MA0.1FA0.85PbI3.0,1.75,MACl,9.45,PbCl2,38.9,,,4PADCB,0.33,,,,,4000.0,20.0,100.0,10.0,1000,10,5000,40,10,160,110,25,PDADI,0.5,,,,,,,3000.0,30.0,8.0,130.0,100.0,5.0,0.554862,25.2982,0.106747,20.5465,589,CH1,20250604_合并结果.csv,
44774,20250604,118,Cs0.05MA0.1FA0.85PbI3.0,1.75,MACl,9.45,PbCl2,38.9,,,4PADCB,0.33,,,,,4000.0,20.0,100.0,10.0,1000,10,5000,40,10,160,110,25,PDADI,0.5,,,,,,,3000.0,30.0,8.0,130.0,100.0,5.0,0.397312,24.7761,0.0889763,18.0229,589,CH2,20250604_合并结果.csv,
44775,20250604,118,Cs0.05MA0.1FA0.85PbI3.0,1.75,MACl,9.45,PbCl2,38.9,,,4PADCB,0.33,,,,,4000.0,20.0,100.0,10.0,1000,10,5000,40,10,160,110,25,PDADI,0.5,,,,,,,3000.0,30.0,8.0,130.0,100.0,5.0,0.412712,24.8002,0.0862823,19.2873,589,CH3,20250604_合并结果.csv,
44776,20250604,118,Cs0.05MA0.1FA0.85PbI3.0,1.75,MACl,9.45,PbCl2,38.9,,,4PADCB,0.33,,,,,4000.0,20.0,100.0,10.0,1000,10,5000,40,10,160,110,25,PDADI,0.5,,,,,,,3000.0,30.0,8.0,130.0,100.0,5.0,0.240552,24.9366,0.0572545,16.8485,589,CH4,20250604_合并结果.csv,
44777,20250604,118,Cs0.05MA0.05FA0.9PbI3.0,1.56,MACl,9.45,PbCl2,38.9,,,DMACPA,0.33,,,,,5000.0,30.0,100.0,10.0,1000,10,5000,40,10,160,120,13,PEACl,1.0,,,,,,,4000.0,30.0,8.0,130.0,100.0,10.0,0.610102,24.7002,0.113147,21.8302,590,CH1,20250604_合并结果.csv,
44778,20250604,118,Cs0.05MA0.05FA0.9PbI3.0,1.56,MACl,9.45,PbCl2,38.9,,,DMACPA,0.33,,,,,5000.0,30.0,100.0,10.0,1000,10,5000,40,10,160,120,13,PEACl,1.0,,,,,,,4000.0,30.0,8.0,130.0,100.0,10.0,1.25674,24.8727,0.220595,22.9047,590,CH2,20250604_合并结果.csv,
44779,20250604,118,Cs0.05MA0.05FA0.9PbI3.0,1.56,MACl,9.45,PbCl2,38.9,,,DMACPA,0.33,,,,,5000.0,30.0,100.0,10.0,1000,10,5000,40,10,160,120,13,PEACl,1.0,,,,,,,4000.0,30.0,8.0,130.0,100.0,10.0,12.1032,45.0203,1.07715,24.9582,590,CH3,20250604_合并结果.csv,
44780,20250604,118,Cs0.05MA0.05FA0.9PbI3.0,1.56,MACl,9.45,PbCl2,38.9,,,DMACPA,0.33,,,,,5000.0,30.0,100.0,10.0,1000,10,5000,40,10,160,120,13,PEACl,1.0,,,,,,,4000.0,30.0,8.0,130.0,100.0,10.0,11.9,44.7931,1.07258,24.7689,590,CH4,20250604_合并结果.csv,
44781,20250604,118,Cs0.05MA0.05FA0.9PbI3.0,1.56,MACl,9.45,PbCl2,38.9,,,DMACPA,0.33,,,,,5000.0,30.0,100.0,10.0,1000,10,5000,40,10,160,120,13,PEACl,1.0,,,,,,,4000.0,30.0,8.0,130.0,100.0,10.0,1.09902,24.8929,0.191284,23.0809,591,CH1,20250604_合并结果.csv,
44782,20250604,118,Cs0.05MA0.05FA0.9PbI3.0,1.56,MACl,9.45,PbCl2,38.9,,,DMACPA,0.33,,,,,5000.0,30.0,100.0,10.0,1000,10,5000,40,10,160,120,13,PEACl,1.0,,,,,,,4000.0,30.0,8.0,130.0,100.0,10.0,10.5099,39.6993,1.05114,25.1858,591,CH2,20250604_合并结果.csv,
44783,20250604,118,Cs0.05MA0.05FA0.9PbI3.0,1.56,MACl,9.45,PbCl2,38.9,,,DMACPA,0.33,,,,,5000.0,30.0,100.0,10.0,1000,10,5000,40,10,160,120,13,PEACl,1.0,,,,,,,4000.0,30.0,8.0,130.0,100.0,10.0,17.3217,61.4209,1.09918,25.6569,591,CH3,20250604_合并结果.csv,
44784,20250604,118,Cs0.05MA0.05FA0.9PbI3.0,1.56,MACl,9.45,PbCl2,38.9,,,DMACPA,0.33,,,,,5000.0,30.0,100.0,10.0,1000,10,5000,40,10,160,120,13,PEACl,1.0,,,,,,,4000.0,30.0,8.0,130.0,100.0,10.0,17.5941,62.3592,1.09645,25.7322,591,CH4,20250604_合并结果.csv,
44785,20250604,118,Cs0.05MA0.05FA0.9PbI3.0,1.55,PEAI,1.0,MACl,14.6,,,DMACPA,0.33,,,,,3000.0,30.0,100.0,10.0,1000,10,5000,40,10,160,120,13,PEACl,1.0,,,,,,,4000.0,30.0,8.0,130.0,100.0,10.0,19.1281,68.3628,1.11619,25.0677,592,CH1,20250604_合并结果.csv,
44786,20250604,118,Cs0.05MA0.05FA0.9PbI3.0,1.55,PEAI,1.0,MACl,14.6,,,DMACPA,0.33,,,,,3000.0,30.0,100.0,10.0,1000,10,5000,40,10,160,120,13,PEACl,1.0,,,,,,,4000.0,30.0,8.0,130.0,100.0,10.0,0.564654,24.8663,0.112933,20.1071,592,CH2,20250604_合并结果.csv,
44787,20250604,118,Cs0.05MA0.05FA0.9PbI3.0,1.55,PEAI,1.0,MACl,14.6,,,DMACPA,0.33,,,,,3000.0,30.0,100.0,10.0,1000,10,5000,40,10,160,120,13,PEACl,1.0,,,,,,,4000.0,30.0,8.0,130.0,100.0,10.0,19.5718,71.9985,1.11861,24.3012,592,CH3,20250604_合并结果.csv,
44788,20250604,118,Cs0.05MA0.05FA0.9PbI3.0,1.55,PEAI,1.0,MACl,14.6,,,DMACPA,0.33,,,,,3000.0,30.0,100.0,10.0,1000,10,5000,40,10,160,120,13,PEACl,1.0,,,,,,,4000.0,30.0,8.0,130.0,100.0,10.0,15.7679,58.9113,1.10562,24.2085,592,CH4,20250604_合并结果.csv,
44789,20250604,118,Cs0.05MA0.05FA0.9PbI3.0,1.55,PEAI,1.0,MACl,14.6,,,DMACPA,0.33,,,,,3000.0,30.0,100.0,10.0,1000,10,5000,40,10,160,120,13,PEACl,1.0,,,,,,,4000.0,30.0,8.0,130.0,100.0,10.0,18.6393,67.2599,1.114,24.8765,593,CH1,20250604_合并结果.csv,
44790,20250604,118,Cs0.05MA0.05FA0.9PbI3.0,1.55,PEAI,1.0,MACl,14.6,,,DMACPA,0.33,,,,,3000.0,30.0,100.0,10.0,1000,10,5000,40,10,160,120,13,PEACl,1.0,,,,,,,4000.0,30.0,8.0,130.0,100.0,10.0,0.471266,24.943,0.0969324,19.4916,593,CH2,20250604_合并结果.csv,
44791,20250604,118,Cs0.05MA0.05FA0.9PbI3.0,1.55,PEAI,1.0,MACl,14.6,,,DMACPA,0.33,,,,,3000.0,30.0,100.0,10.0,1000,10,5000,40,10,160,120,13,PEACl,1.0,,,,,,,4000.0,30.0,8.0,130.0,100.0,10.0,20.7976,74.7818,1.11594,24.9217,593,CH3,20250604_合并结果.csv,
44792,20250604,118,Cs0.05MA0.05FA0.9PbI3.0,1.55,PEAI,1.0,MACl,14.6,,,DMACPA,0.33,,,,,3000.0,30.0,100.0,10.0,1000,10,5000,40,10,160,120,13,PEACl,1.0,,,,,,,4000.0,30.0,8.0,130.0,100.0,10.0,18.4131,66.9961,1.10354,24.9051,593,CH4,20250604_合并结果.csv,
44793,20250604,118,Cs0.05MA0.05FA0.9PbI3.0,1.55,PEAI,1.0,MACl,14.6,,,DMACPA,0.33,,,,,3000.0,30.0,100.0,10.0,1000,10,5000,40,10,160,120,13,PEACl,1.0,,,,,,,4000.0,30.0,8.0,130.0,100.0,10.0,18.2819,64.8591,1.11308,25.3236,594,CH1,20250604_合并结果.csv,
44794,20250604,118,Cs0.05MA0.05FA0.9PbI3.0,1.55,PEAI,1.0,MACl,14.6,,,DMACPA,0.33,,,,,3000.0,30.0,100.0,10.0,1000,10,5000,40,10,160,120,13,PEACl,1.0,,,,,,,4000.0,30.0,8.0,130.0,100.0,10.0,16.8912,60.3659,1.11124,25.1804,594,CH2,20250604_合并结果.csv,
44795,20250604,118,Cs0.05MA0.05FA0.9PbI3.0,1.55,PEAI,1.0,MACl,14.6,,,DMACPA,0.33,,,,,3000.0,30.0,100.0,10.0,1000,10,5000,40,10,160,120,13,PEACl,1.0,,,,,,,4000.0,30.0,8.0,130.0,100.0,10.0,17.0255,61.792,1.10548,24.9239,594,CH3,20250604_合并结果.csv,
44796,20250604,118,Cs0.05MA0.05FA0.9PbI3.0,1.55,PEAI,1.0,MACl,14.6,,,DMACPA,0.33,,,,,3000.0,30.0,100.0,10.0,1000,10,5000,40,10,160,120,13,PEACl,1.0,,,,,,,4000.0,30.0,8.0,130.0,100.0,10.0,15.8463,60.5502,1.08683,24.0797,594,CH4,20250604_合并结果.csv,
44797,20250604,118,Cs0.05MA0.05FA0.9PbI3.0,1.55,PEAI,1.0,MACl,14.6,,,DMACPA,0.33,,,,,3000.0,30.0,100.0,10.0,1000,10,5000,40,10,160,120,13,PEACl,1.0,,,,,,,4000.0,30.0,8.0,130.0,100.0,10.0,16.5877,59.5494,1.10877,25.1229,595,CH1,20250604_合并结果.csv,
44798,20250604,118,Cs0.05MA0.05FA0.9PbI3.0,1.55,PEAI,1.0,MACl,14.6,,,DMACPA,0.33,,,,,3000.0,30.0,100.0,10.0,1000,10,5000,40,10,160,120,13,PEACl,1.0,,,,,,,4000.0,30.0,8.0,130.0,100.0,10.0,17.1743,60.8817,1.11224,25.3626,595,CH2,20250604_合并结果.csv,
44799,20250604,118,Cs0.05MA0.05FA0.9PbI3.0,1.55,PEAI,1.0,MACl,14.6,,,DMACPA,0.33,,,,,3000.0,30.0,100.0,10.0,1000,10,5000,40,10,160,120,13,PEACl,1.0,,,,,,,4000.0,30.0,8.0,130.0,100.0,10.0,19.2235,67.931,1.10498,25.6099,595,CH3,20250604_合并结果.csv,
44800,20250604,118,Cs0.05MA0.05FA0.9PbI3.0,1.55,PEAI,1.0,MACl,14.6,,,DMACPA,0.33,,,,,3000.0,30.0,100.0,10.0,1000,10,5000,40,10,160,120,13,PEACl,1.0,,,,,,,4000.0,30.0,8.0,130.0,100.0,10.0,19.5454,69.9301,1.09596,25.5028,595,CH4,20250604_合并结果.csv,
44801,20250604,118,Cs0.05MA0.05FA0.9PbI3.0,1.56,MACl,9.45,PbCl2,38.9,,,DMACPA,0.33,,,,,3000.0,30.0,100.0,10.0,1000,10,5000,40,10,160,120,13,PEACl,1.0,,,,,,,3000.0,30.0,8.0,130.0,100.0,5.0,16.9429,63.3556,1.10925,24.1087,596,CH1,20250604_合并结果.csv,
44802,20250604,118,Cs0.05MA0.05FA0.9PbI3.0,1.56,MACl,9.45,PbCl2,38.9,,,DMACPA,0.33,,,,,3000.0,30.0,100.0,10.0,1000,10,5000,40,10,160,120,13,PEACl,1.0,,,,,,,3000.0,30.0,8.0,130.0,100.0,5.0,19.277,71.2005,1.12155,24.14,596,CH2,20250604_合并结果.csv,
44803,20250604,118,Cs0.05MA0.05FA0.9PbI3.0,1.56,MACl,9.45,PbCl2,38.9,,,DMACPA,0.33,,,,,3000.0,30.0,100.0,10.0,1000,10,5000,40,10,160,120,13,PEACl,1.0,,,,,,,3000.0,30.0,8.0,130.0,100.0,5.0,19.1609,70.6463,1.11864,24.2459,596,CH3,20250604_合并结果.csv,
44804,20250604,118,Cs0.05MA0.05FA0.9PbI3.0,1.56,MACl,9.45,PbCl2,38.9,,,DMACPA,0.33,,,,,3000.0,30.0,100.0,10.0,1000,10,5000,40,10,160,120,13,PEACl,1.0,,,,,,,3000.0,30.0,8.0,130.0,100.0,5.0,18.3823,70.2378,1.10411,23.7038,596,CH4,20250604_合并结果.csv,
44805,20250604,118,Cs0.05MA0.05FA0.9PbI3.0,1.56,MACl,9.45,PbCl2,38.9,,,DMACPA,0.33,,,,,3000.0,30.0,100.0,10.0,1000,10,5000,40,10,160,120,13,PEACl,1.0,,,,,,,3000.0,30.0,8.0,130.0,100.0,5.0,14.4458,55.2187,1.09682,23.8517,597,CH1,20250604_合并结果.csv,
44806,20250604,118,Cs0.05MA0.05FA0.9PbI3.0,1.56,MACl,9.45,PbCl2,38.9,,,DMACPA,0.33,,,,,3000.0,30.0,100.0,10.0,1000,10,5000,40,10,160,120,13,PEACl,1.0,,,,,,,3000.0,30.0,8.0,130.0,100.0,5.0,20.1911,73.8391,1.11921,24.4322,597,CH2,20250604_合并结果.csv,
44807,20250604,118,Cs0.05MA0.05FA0.9PbI3.0,1.56,MACl,9.45,PbCl2,38.9,,,DMACPA,0.33,,,,,3000.0,30.0,100.0,10.0,1000,10,5000,40,10,160,120,13,PEACl,1.0,,,,,,,3000.0,30.0,8.0,130.0,100.0,5.0,20.6159,75.2451,1.11124,24.6557,597,CH3,20250604_合并结果.csv,
44808,20250604,118,Cs0.05MA0.05FA0.9PbI3.0,1.56,MACl,9.45,PbCl2,38.9,,,DMACPA,0.33,,,,,3000.0,30.0,100.0,10.0,1000,10,5000,40,10,160,120,13,PEACl,1.0,,,,,,,3000.0,30.0,8.0,130.0,100.0,5.0,19.8421,72.9952,1.10659,24.5644,597,CH4,20250604_合并结果.csv,
44809,20250604,118,Cs0.05MA0.05FA0.9PbI3.0,1.5,PEAI,1.0,MACl,14.6,,,Me-4PACz,0.33,,,,,4000.0,20.0,120.0,10.0,1000,10,5000,40,10,160,120,13,PDADI,0.5,,,,,,,3000.0,30.0,8.0,130.0,100.0,5.0,18.3565,54.4038,1.1153,30.253,598,CH1,20250604_合并结果.csv,
44810,20250604,118,Cs0.05MA0.05FA0.9PbI3.0,1.5,PEAI,1.0,MACl,14.6,,,Me-4PACz,0.33,,,,,4000.0,20.0,120.0,10.0,1000,10,5000,40,10,160,120,13,PDADI,0.5,,,,,,,3000.0,30.0,8.0,130.0,100.0,5.0,10.0663,33.3397,1.01288,29.8092,598,CH2,20250604_合并结果.csv,
44811,20250604,118,Cs0.05MA0.05FA0.9PbI3.0,1.5,PEAI,1.0,MACl,14.6,,,Me-4PACz,0.33,,,,,4000.0,20.0,120.0,10.0,1000,10,5000,40,10,160,120,13,PDADI,0.5,,,,,,,3000.0,30.0,8.0,130.0,100.0,5.0,14.0632,45.0473,1.06351,29.3542,598,CH3,20250604_合并结果.csv,
44812,20250604,118,Cs0.05MA0.05FA0.9PbI3.0,1.5,PEAI,1.0,MACl,14.6,,,Me-4PACz,0.33,,,,,4000.0,20.0,120.0,10.0,1000,10,5000,40,10,160,120,13,PDADI,0.5,,,,,,,3000.0,30.0,8.0,130.0,100.0,5.0,12.1435,39.4793,1.0424,29.508,598,CH4,20250604_合并结果.csv,
44813,20250604,118,Cs0.05MA0.05FA0.9PbI3.0,1.5,PEAI,1.0,MACl,14.6,,,Me-4PACz,0.33,,,,,4000.0,20.0,120.0,10.0,1000,10,5000,40,10,160,120,13,PDADI,0.5,,,,,,,3000.0,30.0,8.0,130.0,100.0,5.0,17.383,51.5518,1.12401,29.9993,599,CH1,20250604_合并结果.csv,
44814,20250604,118,Cs0.05MA0.05FA0.9PbI3.0,1.5,PEAI,1.0,MACl,14.6,,,Me-4PACz,0.33,,,,,4000.0,20.0,120.0,10.0,1000,10,5000,40,10,160,120,13,PDADI,0.5,,,,,,,3000.0,30.0,8.0,130.0,100.0,5.0,13.7907,43.0222,1.07903,29.7072,599,CH2,20250604_合并结果.csv,
44815,20250604,118,Cs0.05MA0.05FA0.9PbI3.0,1.5,PEAI,1.0,MACl,14.6,,,Me-4PACz,0.33,,,,,4000.0,20.0,120.0,10.0,1000,10,5000,40,10,160,120,13,PDADI,0.5,,,,,,,3000.0,30.0,8.0,130.0,100.0,5.0,15.0844,47.5975,1.09866,28.8456,599,CH3,20250604_合并结果.csv,
44816,20250604,118,Cs0.05MA0.05FA0.9PbI3.0,1.5,PEAI,1.0,MACl,14.6,,,Me-4PACz,0.33,,,,,4000.0,20.0,120.0,10.0,1000,10,5000,40,10,160,120,13,PDADI,0.5,,,,,,,3000.0,30.0,8.0,130.0,100.0,5.0,14.1051,45.0938,1.10805,28.2293,599,CH4,20250604_合并结果.csv,
44817,20250604,118,Cs0.05MA0.05FA0.9PbI3.0,1.55,MACl,9.45,PbCl2,38.9,,,Me-4PACz,0.33,,,,,4000.0,20.0,120.0,10.0,1000,10,5000,40,10,160,120,13,PDADI,0.5,,,,,,,3000.0,30.0,8.0,130.0,100.0,5.0,22.5682,78.239,1.15836,24.9019,600,CH1,20250604_合并结果.csv,
44818,20250604,118,Cs0.05MA0.05FA0.9PbI3.0,1.55,MACl,9.45,PbCl2,38.9,,,Me-4PACz,0.33,,,,,4000.0,20.0,120.0,10.0,1000,10,5000,40,10,160,120,13,PDADI,0.5,,,,,,,3000.0,30.0,8.0,130.0,100.0,5.0,17.0911,63.3651,1.1461,23.5342,600,CH2,20250604_合并结果.csv,
44819,20250604,118,Cs0.05MA0.05FA0.9PbI3.0,1.55,MACl,9.45,PbCl2,38.9,,,Me-4PACz,0.33,,,,,4000.0,20.0,120.0,10.0,1000,10,5000,40,10,160,120,13,PDADI,0.5,,,,,,,3000.0,30.0,8.0,130.0,100.0,5.0,19.1373,70.9873,1.15332,23.3749,600,CH3,20250604_合并结果.csv,
44820,20250604,118,Cs0.05MA0.05FA0.9PbI3.0,1.55,MACl,9.45,PbCl2,38.9,,,Me-4PACz,0.33,,,,,4000.0,20.0,120.0,10.0,1000,10,5000,40,10,160,120,13,PDADI,0.5,,,,,,,3000.0,30.0,8.0,130.0,100.0,5.0,14.2051,56.0111,1.13749,22.2959,600,CH4,20250604_合并结果.csv,
44821,20250604,118,Cs0.05MA0.05FA0.9PbI3.0,1.55,MACl,9.45,PbCl2,38.9,,,Me-4PACz,0.33,,,,,4000.0,20.0,120.0,10.0,1000,10,5000,40,10,160,120,13,PDADI,0.5,,,,,,,3000.0,30.0,8.0,130.0,100.0,5.0,22.9063,80.6397,1.13577,25.0102,601,CH1,20250604_合并结果.csv,
44822,20250604,118,Cs0.05MA0.05FA0.9PbI3.0,1.55,MACl,9.45,PbCl2,38.9,,,Me-4PACz,0.33,,,,,4000.0,20.0,120.0,10.0,1000,10,5000,40,10,160,120,13,PDADI,0.5,,,,,,,3000.0,30.0,8.0,130.0,100.0,5.0,17.3147,63.2501,1.14625,23.8823,601,CH2,20250604_合并结果.csv,
44823,20250604,118,Cs0.05MA0.05FA0.9PbI3.0,1.55,MACl,9.45,PbCl2,38.9,,,Me-4PACz,0.33,,,,,4000.0,20.0,120.0,10.0,1000,10,5000,40,10,160,120,13,PDADI,0.5,,,,,,,3000.0,30.0,8.0,130.0,100.0,5.0,20.8792,76.0545,1.15376,23.7943,601,CH3,20250604_合并结果.csv,
44824,20250604,118,Cs0.05MA0.05FA0.9PbI3.0,1.55,MACl,9.45,PbCl2,38.9,,,Me-4PACz,0.33,,,,,4000.0,20.0,120.0,10.0,1000,10,5000,40,10,160,120,13,PDADI,0.5,,,,,,,3000.0,30.0,8.0,130.0,100.0,5.0,18.1626,66.761,1.14559,23.748,601,CH4,20250604_合并结果.csv,
44825,20250604,118,Cs0.05MA0.05FA0.9PbI3.0,1.56,PEAI,1.0,MACl,14.6,,,Me-4PACz,0.33,,,,,4000.0,20.0,120.0,10.0,1000,10,5000,40,10,160,120,13,PDADI,0.5,,,,,,,3000.0,30.0,8.0,130.0,100.0,5.0,19.6866,69.5551,1.15479,24.5097,602,CH1,20250604_合并结果.csv,
44826,20250604,118,Cs0.05MA0.05FA0.9PbI3.0,1.56,PEAI,1.0,MACl,14.6,,,Me-4PACz,0.33,,,,,4000.0,20.0,120.0,10.0,1000,10,5000,40,10,160,120,13,PDADI,0.5,,,,,,,3000.0,30.0,8.0,130.0,100.0,5.0,7.09458,35.5034,0.867514,23.0346,602,CH2,20250604_合并结果.csv,
44827,20250604,118,Cs0.05MA0.05FA0.9PbI3.0,1.56,PEAI,1.0,MACl,14.6,,,Me-4PACz,0.33,,,,,4000.0,20.0,120.0,10.0,1000,10,5000,40,10,160,120,13,PDADI,0.5,,,,,,,3000.0,30.0,8.0,130.0,100.0,5.0,14.4618,58.824,0.981396,25.0509,602,CH3,20250604_合并结果.csv,
44828,20250604,118,Cs0.05MA0.05FA0.9PbI3.0,1.56,PEAI,1.0,MACl,14.6,,,Me-4PACz,0.33,,,,,4000.0,20.0,120.0,10.0,1000,10,5000,40,10,160,120,13,PDADI,0.5,,,,,,,3000.0,30.0,8.0,130.0,100.0,5.0,14.4618,58.824,0.981396,25.0509,602,CH4,20250604_合并结果.csv,
44829,20250604,118,Cs0.05MA0.05FA0.9PbI3.0,1.56,PEAI,1.0,MACl,14.6,,,Me-4PACz,0.33,,,,,4000.0,20.0,120.0,10.0,1000,10,5000,40,10,160,120,13,PDADI,0.5,,,,,,,3000.0,30.0,8.0,130.0,100.0,5.0,20.2491,72.0502,1.1333,24.7986,603,CH1,20250604_合并结果.csv,
44830,20250604,118,Cs0.05MA0.05FA0.9PbI3.0,1.56,PEAI,1.0,MACl,14.6,,,Me-4PACz,0.33,,,,,4000.0,20.0,120.0,10.0,1000,10,5000,40,10,160,120,13,PDADI,0.5,,,,,,,3000.0,30.0,8.0,130.0,100.0,5.0,15.7536,62.1651,1.12852,22.4555,603,CH2,20250604_合并结果.csv,
44831,20250604,118,Cs0.05MA0.05FA0.9PbI3.0,1.56,PEAI,1.0,MACl,14.6,,,Me-4PACz,0.33,,,,,4000.0,20.0,120.0,10.0,1000,10,5000,40,10,160,120,13,PDADI,0.5,,,,,,,3000.0,30.0,8.0,130.0,100.0,5.0,19.724,71.3769,1.10407,25.0288,603,CH3,20250604_合并结果.csv,
44832,20250604,118,Cs0.05MA0.05FA0.9PbI3.0,1.56,PEAI,1.0,MACl,14.6,,,Me-4PACz,0.33,,,,,4000.0,20.0,120.0,10.0,1000,10,5000,40,10,160,120,13,PDADI,0.5,,,,,,,3000.0,30.0,8.0,130.0,100.0,5.0,19.724,71.3769,1.10407,25.0288,603,CH4,20250604_合并结果.csv,
44833,20250604,118,Cs0.05MA0.05FA0.9PbI3.0,1.5,PEAI,1.0,MACl,14.6,,,MPA-CPA,0.33,,,,,4000.0,30.0,100.0,10.0,1000,10,5000,40,10,160,120,13,PDADI,0.5,,,,,,,3000.0,30.0,8.0,130.0,100.0,5.0,0.61978,25.1244,0.114961,21.4581,604,CH1,20250604_合并结果.csv,
44834,20250604,118,Cs0.05MA0.05FA0.9PbI3.0,1.5,PEAI,1.0,MACl,14.6,,,MPA-CPA,0.33,,,,,4000.0,30.0,100.0,10.0,1000,10,5000,40,10,160,120,13,PDADI,0.5,,,,,,,3000.0,30.0,8.0,130.0,100.0,5.0,0.574701,24.9155,0.107174,21.5221,604,CH2,20250604_合并结果.csv,
44835,20250604,118,Cs0.05MA0.05FA0.9PbI3.0,1.5,PEAI,1.0,MACl,14.6,,,MPA-CPA,0.33,,,,,4000.0,30.0,100.0,10.0,1000,10,5000,40,10,160,120,13,PDADI,0.5,,,,,,,3000.0,30.0,8.0,130.0,100.0,5.0,1.96196,26.3543,0.319342,23.3122,604,CH3,20250604_合并结果.csv,
44836,20250604,118,Cs0.05MA0.05FA0.9PbI3.0,1.5,PEAI,1.0,MACl,14.6,,,MPA-CPA,0.33,,,,,4000.0,30.0,100.0,10.0,1000,10,5000,40,10,160,120,13,PDADI,0.5,,,,,,,3000.0,30.0,8.0,130.0,100.0,5.0,0.707632,24.9441,0.130372,21.7598,604,CH4,20250604_合并结果.csv,
44837,20250604,118,Cs0.05MA0.05FA0.9PbI3.0,1.5,PEAI,1.0,MACl,14.6,,,MPA-CPA,0.33,,,,,4000.0,30.0,100.0,10.0,1000,10,5000,40,10,160,120,13,PDADI,0.5,,,,,,,3000.0,30.0,8.0,130.0,100.0,5.0,0.556217,24.888,0.109189,20.468,605,CH1,20250604_合并结果.csv,
44838,20250604,118,Cs0.05MA0.05FA0.9PbI3.0,1.5,PEAI,1.0,MACl,14.6,,,MPA-CPA,0.33,,,,,4000.0,30.0,100.0,10.0,1000,10,5000,40,10,160,120,13,PDADI,0.5,,,,,,,3000.0,30.0,8.0,130.0,100.0,5.0,5.53052,28.453,0.815289,23.8411,605,CH2,20250604_合并结果.csv,
44839,20250604,118,Cs0.05MA0.05FA0.9PbI3.0,1.5,PEAI,1.0,MACl,14.6,,,MPA-CPA,0.33,,,,,4000.0,30.0,100.0,10.0,1000,10,5000,40,10,160,120,13,PDADI,0.5,,,,,,,3000.0,30.0,8.0,130.0,100.0,5.0,11.9944,58.7471,0.841164,24.2723,605,CH3,20250604_合并结果.csv,
44840,20250604,118,Cs0.05MA0.05FA0.9PbI3.0,1.5,PEAI,1.0,MACl,14.6,,,MPA-CPA,0.33,,,,,4000.0,30.0,100.0,10.0,1000,10,5000,40,10,160,120,13,PDADI,0.5,,,,,,,3000.0,30.0,8.0,130.0,100.0,5.0,0.681363,25.0248,0.124186,21.9248,605,CH4,20250604_合并结果.csv,
44841,20250604,118,Cs0.05MA0.05FA0.9PbI3.0,1.55,m-F-PEAI,2.0,PEAI,1.0,,,MPA-CPA,0.33,,,,,4000.0,30.0,100.0,10.0,1000,10,5000,40,10,160,120,13,PDADI,0.5,,,,,,,3000.0,30.0,8.0,130.0,100.0,5.0,6.14301,30.648,0.82582,24.2713,606,CH1,20250604_合并结果.csv,
44842,20250604,118,Cs0.05MA0.05FA0.9PbI3.0,1.55,m-F-PEAI,2.0,PEAI,1.0,,,MPA-CPA,0.33,,,,,4000.0,30.0,100.0,10.0,1000,10,5000,40,10,160,120,13,PDADI,0.5,,,,,,,3000.0,30.0,8.0,130.0,100.0,5.0,0.580186,24.9362,0.104866,22.1872,606,CH2,20250604_合并结果.csv,
44843,20250604,118,Cs0.05MA0.05FA0.9PbI3.0,1.55,m-F-PEAI,2.0,PEAI,1.0,,,MPA-CPA,0.33,,,,,4000.0,30.0,100.0,10.0,1000,10,5000,40,10,160,120,13,PDADI,0.5,,,,,,,3000.0,30.0,8.0,130.0,100.0,5.0,0.617803,24.9522,0.125984,19.6529,606,CH3,20250604_合并结果.csv,
44844,20250604,118,Cs0.05MA0.05FA0.9PbI3.0,1.55,m-F-PEAI,2.0,PEAI,1.0,,,MPA-CPA,0.33,,,,,4000.0,30.0,100.0,10.0,1000,10,5000,40,10,160,120,13,PDADI,0.5,,,,,,,3000.0,30.0,8.0,130.0,100.0,5.0,0.534752,24.8954,0.105942,20.2752,606,CH4,20250604_合并结果.csv,
44845,20250604,118,Cs0.05MA0.05FA0.9PbI3.0,1.55,m-F-PEAI,2.0,PEAI,1.0,,,MPA-CPA,0.33,,,,,4000.0,30.0,100.0,10.0,1000,10,5000,40,10,160,120,13,PDADI,0.5,,,,,,,3000.0,30.0,8.0,130.0,100.0,5.0,0.609155,24.9628,0.114894,21.2393,607,CH1,20250604_合并结果.csv,
44846,20250604,118,Cs0.05MA0.05FA0.9PbI3.0,1.55,m-F-PEAI,2.0,PEAI,1.0,,,MPA-CPA,0.33,,,,,4000.0,30.0,100.0,10.0,1000,10,5000,40,10,160,120,13,PDADI,0.5,,,,,,,3000.0,30.0,8.0,130.0,100.0,5.0,0.591294,24.9336,0.10714,22.1344,607,CH2,20250604_合并结果.csv,
44847,20250604,118,Cs0.05MA0.05FA0.9PbI3.0,1.55,m-F-PEAI,2.0,PEAI,1.0,,,MPA-CPA,0.33,,,,,4000.0,30.0,100.0,10.0,1000,10,5000,40,10,160,120,13,PDADI,0.5,,,,,,,3000.0,30.0,8.0,130.0,100.0,5.0,0.566909,25.0054,0.11929,19.0053,607,CH3,20250604_合并结果.csv,
44848,20250604,118,Cs0.05MA0.05FA0.9PbI3.0,1.55,m-F-PEAI,2.0,PEAI,1.0,,,MPA-CPA,0.33,,,,,4000.0,30.0,100.0,10.0,1000,10,5000,40,10,160,120,13,PDADI,0.5,,,,,,,3000.0,30.0,8.0,130.0,100.0,5.0,0.570214,24.8515,0.109639,20.9277,607,CH4,20250604_合并结果.csv,
44849,20250605,119,Cs0.05MA0.05FA0.9PbI3.0,1.6,MACl,14.6,PEAI,0.517,,,4PADCB,0.33,,,,,3000.0,30.0,100.0,10.0,1000,5,5500,30,10,150,110,15,AGAD,0.5,,,,,,,5000.0,30.0,8.0,130.0,110.0,3.0,1.02135,26.9349,0.244206,15.5275,608,CH1,20250605_合并结果.csv,
44850,20250605,119,Cs0.05MA0.05FA0.9PbI3.0,1.6,MACl,14.6,PEAI,0.517,,,4PADCB,0.33,,,,,3000.0,30.0,100.0,10.0,1000,5,5500,30,10,150,110,15,AGAD,0.5,,,,,,,5000.0,30.0,8.0,130.0,110.0,3.0,0.308044,24.9434,0.086285,14.3127,608,CH2,20250605_合并结果.csv,
44851,20250605,119,Cs0.05MA0.05FA0.9PbI3.0,1.6,MACl,14.6,PEAI,0.517,,,4PADCB,0.33,,,,,3000.0,30.0,100.0,10.0,1000,5,5500,30,10,150,110,15,AGAD,0.5,,,,,,,5000.0,30.0,8.0,130.0,110.0,3.0,3.13728,20.299,0.895713,17.2548,608,CH3,20250605_合并结果.csv,
44852,20250605,119,Cs0.05MA0.05FA0.9PbI3.0,1.6,MACl,14.6,PEAI,0.517,,,4PADCB,0.33,,,,,3000.0,30.0,100.0,10.0,1000,5,5500,30,10,150,110,15,AGAD,0.5,,,,,,,5000.0,30.0,8.0,130.0,110.0,3.0,1.2553,25.9542,0.305777,15.8174,608,CH4,20250605_合并结果.csv,
44853,20250605,119,Cs0.05MA0.05FA0.9PbI3.0,1.6,MACl,14.6,PEAI,0.517,,,4PADCB,0.33,,,,,3000.0,30.0,100.0,10.0,1000,5,5500,30,10,150,110,15,AGAD,0.5,,,,,,,5000.0,30.0,8.0,130.0,110.0,3.0,2.14599,33.3631,0.33191,19.3794,609,CH1,20250605_合并结果.csv,
44854,20250605,119,Cs0.05MA0.05FA0.9PbI3.0,1.6,MACl,14.6,PEAI,0.517,,,4PADCB,0.33,,,,,3000.0,30.0,100.0,10.0,1000,5,5500,30,10,150,110,15,AGAD,0.5,,,,,,,5000.0,30.0,8.0,130.0,110.0,3.0,1.6554,31.5465,0.276368,18.9873,609,CH2,20250605_合并结果.csv,
44855,20250605,119,Cs0.05MA0.05FA0.9PbI3.0,1.6,MACl,14.6,PEAI,0.517,,,4PADCB,0.33,,,,,3000.0,30.0,100.0,10.0,1000,5,5500,30,10,150,110,15,AGAD,0.5,,,,,,,5000.0,30.0,8.0,130.0,110.0,3.0,3.34244,17.346,0.955953,20.157,609,CH3,20250605_合并结果.csv,
44856,20250605,119,Cs0.05MA0.05FA0.9PbI3.0,1.6,MACl,14.6,PEAI,0.517,,,4PADCB,0.33,,,,,3000.0,30.0,100.0,10.0,1000,5,5500,30,10,150,110,15,AGAD,0.5,,,,,,,5000.0,30.0,8.0,130.0,110.0,3.0,2.88009,35.4925,0.403547,20.1083,609,CH4,20250605_合并结果.csv,
44857,20250605,119,Cs0.05MA0.05FA0.9PbI3.0,1.6,MACl,14.6,PEAI,0.517,,,4PADCB,0.33,,,,,3000.0,30.0,100.0,10.0,1000,5,5500,30,10,150,110,15,3MTPAI,1.0,,,,,,,4000.0,30.0,8.0,130.0,100.0,10.0,4.64831,26.0259,0.709464,25.1743,610,CH1,20250605_合并结果.csv,
44858,20250605,119,Cs0.05MA0.05FA0.9PbI3.0,1.6,MACl,14.6,PEAI,0.517,,,4PADCB,0.33,,,,,3000.0,30.0,100.0,10.0,1000,5,5500,30,10,150,110,15,3MTPAI,1.0,,,,,,,4000.0,30.0,8.0,130.0,100.0,10.0,22.0755,75.6035,1.12681,25.913,610,CH2,20250605_合并结果.csv,
44859,20250605,119,Cs0.05MA0.05FA0.9PbI3.0,1.6,MACl,14.6,PEAI,0.517,,,4PADCB,0.33,,,,,3000.0,30.0,100.0,10.0,1000,5,5500,30,10,150,110,15,3MTPAI,1.0,,,,,,,4000.0,30.0,8.0,130.0,100.0,10.0,1.18957,24.893,0.211489,22.5956,610,CH3,20250605_合并结果.csv,
44860,20250605,119,Cs0.05MA0.05FA0.9PbI3.0,1.6,MACl,14.6,PEAI,0.517,,,4PADCB,0.33,,,,,3000.0,30.0,100.0,10.0,1000,5,5500,30,10,150,110,15,3MTPAI,1.0,,,,,,,4000.0,30.0,8.0,130.0,100.0,10.0,21.2731,73.7456,1.12131,25.7258,610,CH4,20250605_合并结果.csv,
44861,20250605,119,Cs0.05MA0.05FA0.9PbI3.0,1.6,MACl,14.6,PEAI,0.517,,,4PADCB,0.33,,,,,3000.0,30.0,100.0,10.0,1000,5,5500,30,10,150,110,15,3MTPAI,1.0,,,,,,,4000.0,30.0,8.0,130.0,100.0,10.0,20.621,71.344,1.10367,26.1887,611,CH1,20250605_合并结果.csv,
44862,20250605,119,Cs0.05MA0.05FA0.9PbI3.0,1.6,MACl,14.6,PEAI,0.517,,,4PADCB,0.33,,,,,3000.0,30.0,100.0,10.0,1000,5,5500,30,10,150,110,15,3MTPAI,1.0,,,,,,,4000.0,30.0,8.0,130.0,100.0,10.0,22.687,76.7315,1.12193,26.3535,611,CH2,20250605_合并结果.csv,
