Repository: MI-Materials-Intelligence/Recipe-Language-Model

# Learning Layer

## Overview

In the learning layer, the formulas and parameters are encoded and then tokenised into recipes as inputs. Through atomic skills of data extraction, cleaning, and matching, these data are organised into standardised datasets, providing the basis for RLM training and iterative recipe refinement.

Key Atomic Skills:
- **Cleaning**: Preprocessing and outlier cleaning
- **Matching**: Matching data pairs based on variables
- **Extraction**: Data extraction from robotic boxes

File: seven_ai_layers_robotics/learning/data/data50764_from_db.csv (part 217 of 253)
No,date,rank,Formula PVK,Concentration PVK,Formula Additive 1,Concentration Additive 1,Formula Additive 2,Concentration Additive 2,Formula Additive 3,Concentration Additive 3,Formula SAM 1,Concentration SAM 1,Formula SAM 2,Concentration SAM 2,Formula SAM 3,Concentration SAM 3,Spin Coating Speed SAM,Spin Coating Time SAM,Annealed Temperature SAM,Annealed Time SAM,Spin Coating Speed PVK 1,Spin Coating Time PVK 1,Spin Coating Speed PVK 2,Spin Coating Time PVK 2,Antisolvent Dropping Timing,Antisolvent Volume,Annealed Temperature PVK,Annealed Time PVK,Formula Passivator 1,Concentration Passivator 1,Formula Passivator 2,Concentration Passivator 2,Formula Passivator 3,Concentration Passivator 3,Formula Passivator 4,Concentration Passivator 4,Spin Coating Speed Passivator,Spin Coating Time Passivator,Passivator Dropping Timing,Passivator Volume,Annealed Temperature Passivator,Annealed Time Passivator,PCE,FF,Voc,Jsc,Product,Channel,From,upload_time
44863,20250605,119,Cs0.05MA0.05FA0.9PbI3.0,1.6,MACl,14.6,PEAI,0.517,,,4PADCB,0.33,,,,,3000.0,30.0,100.0,10.0,1000,5,5500,30,10,150,110,15,3MTPAI,1.0,,,,,,,4000.0,30.0,8.0,130.0,100.0,10.0,22.3995,76.0747,1.11402,26.4305,611,CH3,20250605_合并结果.csv,
44864,20250605,119,Cs0.05MA0.05FA0.9PbI3.0,1.6,MACl,14.6,PEAI,0.517,,,4PADCB,0.33,,,,,3000.0,30.0,100.0,10.0,1000,5,5500,30,10,150,110,15,3MTPAI,1.0,,,,,,,4000.0,30.0,8.0,130.0,100.0,10.0,21.6069,74.0953,1.10858,26.3047,611,CH4,20250605_合并结果.csv,
44865,20250605,119,Cs0.05MA0.05FA0.9PbI3.0,1.6,MACl,14.6,PEAI,0.517,,,CB-PA,0.5,,,,,5000.0,30.0,100.0,10.0,1000,5,5500,30,10,150,110,15,PEAI,1.0,,,,,,,4000.0,30.0,8.0,130.0,100.0,10.0,18.8338,66.2209,1.13852,24.9805,612,CH1,20250605_合并结果.csv,
44866,20250605,119,Cs0.05MA0.05FA0.9PbI3.0,1.6,MACl,14.6,PEAI,0.517,,,CB-PA,0.5,,,,,5000.0,30.0,100.0,10.0,1000,5,5500,30,10,150,110,15,PEAI,1.0,,,,,,,4000.0,30.0,8.0,130.0,100.0,10.0,0.534562,25.0135,0.102713,20.8065,612,CH2,20250605_合并结果.csv,
44867,20250605,119,Cs0.05MA0.05FA0.9PbI3.0,1.6,MACl,14.6,PEAI,0.517,,,CB-PA,0.5,,,,,5000.0,30.0,100.0,10.0,1000,5,5500,30,10,150,110,15,PEAI,1.0,,,,,,,4000.0,30.0,8.0,130.0,100.0,10.0,17.5145,63.8922,1.1146,24.594,612,CH3,20250605_合并结果.csv,
44868,20250605,119,Cs0.05MA0.05FA0.9PbI3.0,1.6,MACl,14.6,PEAI,0.517,,,CB-PA,0.5,,,,,5000.0,30.0,100.0,10.0,1000,5,5500,30,10,150,110,15,PEAI,1.0,,,,,,,4000.0,30.0,8.0,130.0,100.0,10.0,13.0802,49.8655,1.07598,24.3787,612,CH4,20250605_合并结果.csv,
44869,20250605,119,Cs0.05MA0.05FA0.9PbI3.0,1.6,MACl,14.6,PEAI,0.517,,,CB-PA,0.5,,,,,5000.0,30.0,100.0,10.0,1000,5,5500,30,10,150,110,15,PEAI,1.0,,,,,,,4000.0,30.0,8.0,130.0,100.0,10.0,17.3961,64.8567,1.0877,24.6597,613,CH1,20250605_合并结果.csv,
44870,20250605,119,Cs0.05MA0.05FA0.9PbI3.0,1.6,MACl,14.6,PEAI,0.517,,,CB-PA,0.5,,,,,5000.0,30.0,100.0,10.0,1000,5,5500,30,10,150,110,15,PEAI,1.0,,,,,,,4000.0,30.0,8.0,130.0,100.0,10.0,0.620308,24.955,0.116864,21.2701,613,CH2,20250605_合并结果.csv,
44871,20250605,119,Cs0.05MA0.05FA0.9PbI3.0,1.6,MACl,14.6,PEAI,0.517,,,CB-PA,0.5,,,,,5000.0,30.0,100.0,10.0,1000,5,5500,30,10,150,110,15,PEAI,1.0,,,,,,,4000.0,30.0,8.0,130.0,100.0,10.0,17.0312,63.3036,1.08609,24.7714,613,CH3,20250605_合并结果.csv,
44872,20250605,119,Cs0.05MA0.05FA0.9PbI3.0,1.6,MACl,14.6,PEAI,0.517,,,CB-PA,0.5,,,,,5000.0,30.0,100.0,10.0,1000,5,5500,30,10,150,110,15,PEAI,1.0,,,,,,,4000.0,30.0,8.0,130.0,100.0,10.0,15.9789,60.3478,1.07785,24.5656,613,CH4,20250605_合并结果.csv,
44873,20250605,119,Cs0.05MA0.05FA0.9PbI3.0,1.6,MACl,14.6,PEAI,0.517,,,CB-PA,0.5,,,,,5000.0,30.0,100.0,10.0,1000,5,5500,30,10,150,110,15,PDADI,0.5,,,,,,,3000.0,30.0,8.0,130.0,100.0,5.0,0.554584,24.9674,0.10765,20.6338,614,CH1,20250605_合并结果.csv,
44874,20250605,119,Cs0.05MA0.05FA0.9PbI3.0,1.6,MACl,14.6,PEAI,0.517,,,CB-PA,0.5,,,,,5000.0,30.0,100.0,10.0,1000,5,5500,30,10,150,110,15,PDADI,0.5,,,,,,,3000.0,30.0,8.0,130.0,100.0,5.0,17.132,61.1801,1.12797,24.8256,614,CH2,20250605_合并结果.csv,
44875,20250605,119,Cs0.05MA0.05FA0.9PbI3.0,1.6,MACl,14.6,PEAI,0.517,,,CB-PA,0.5,,,,,5000.0,30.0,100.0,10.0,1000,5,5500,30,10,150,110,15,PDADI,0.5,,,,,,,3000.0,30.0,8.0,130.0,100.0,5.0,0.0207201,17.7362,0.013245,8.82024,614,CH3,20250605_合并结果.csv,
44876,20250605,119,Cs0.05MA0.05FA0.9PbI3.0,1.6,MACl,14.6,PEAI,0.517,,,CB-PA,0.5,,,,,5000.0,30.0,100.0,10.0,1000,5,5500,30,10,150,110,15,PDADI,0.5,,,,,,,3000.0,30.0,8.0,130.0,100.0,5.0,17.4182,63.0342,1.12825,24.4917,614,CH4,20250605_合并结果.csv,
44877,20250605,119,Cs0.05MA0.05FA0.9PbI3.0,1.6,MACl,14.6,PEAI,0.517,,,CB-PA,0.5,,,,,5000.0,30.0,100.0,10.0,1000,5,5500,30,10,150,110,15,PDADI,0.5,,,,,,,3000.0,30.0,8.0,130.0,100.0,5.0,0.497375,25.0207,0.099276,20.0235,615,CH1,20250605_合并结果.csv,
44878,20250605,119,Cs0.05MA0.05FA0.9PbI3.0,1.6,MACl,14.6,PEAI,0.517,,,CB-PA,0.5,,,,,5000.0,30.0,100.0,10.0,1000,5,5500,30,10,150,110,15,PDADI,0.5,,,,,,,3000.0,30.0,8.0,130.0,100.0,5.0,15.6251,58.0306,1.10355,24.3992,615,CH2,20250605_合并结果.csv,
44879,20250605,119,Cs0.05MA0.05FA0.9PbI3.0,1.6,MACl,14.6,PEAI,0.517,,,CB-PA,0.5,,,,,5000.0,30.0,100.0,10.0,1000,5,5500,30,10,150,110,15,PDADI,0.5,,,,,,,3000.0,30.0,8.0,130.0,100.0,5.0,0.140643,24.8614,0.0375021,15.0847,615,CH3,20250605_合并结果.csv,
44880,20250605,119,Cs0.05MA0.05FA0.9PbI3.0,1.6,MACl,14.6,PEAI,0.517,,,CB-PA,0.5,,,,,5000.0,30.0,100.0,10.0,1000,5,5500,30,10,150,110,15,PDADI,0.5,,,,,,,3000.0,30.0,8.0,130.0,100.0,5.0,15.1268,57.7574,1.11601,23.4679,615,CH4,20250605_合并结果.csv,
44881,20250605,119,Cs0.05MA0.05FA0.9PbI3.0,1.6,MACl,14.6,PEAI,0.517,,,DMACPA,0.5,,,,,3000.0,30.0,100.0,10.0,1000,5,5500,30,10,150,110,15,PEAI,1.0,,,,,,,4000.0,30.0,8.0,130.0,100.0,10.0,21.8786,77.4337,1.13893,24.808,616,CH1,20250605_合并结果.csv,
44882,20250605,119,Cs0.05MA0.05FA0.9PbI3.0,1.6,MACl,14.6,PEAI,0.517,,,DMACPA,0.5,,,,,3000.0,30.0,100.0,10.0,1000,5,5500,30,10,150,110,15,PEAI,1.0,,,,,,,4000.0,30.0,8.0,130.0,100.0,10.0,5.12147,29.6766,0.698699,24.6997,616,CH2,20250605_合并结果.csv,
44883,20250605,119,Cs0.05MA0.05FA0.9PbI3.0,1.6,MACl,14.6,PEAI,0.517,,,DMACPA,0.5,,,,,3000.0,30.0,100.0,10.0,1000,5,5500,30,10,150,110,15,PEAI,1.0,,,,,,,4000.0,30.0,8.0,130.0,100.0,10.0,0.667534,24.9648,0.133133,20.0844,616,CH3,20250605_合并结果.csv,
44884,20250605,119,Cs0.05MA0.05FA0.9PbI3.0,1.6,MACl,14.6,PEAI,0.517,,,DMACPA,0.5,,,,,3000.0,30.0,100.0,10.0,1000,5,5500,30,10,150,110,15,PEAI,1.0,,,,,,,4000.0,30.0,8.0,130.0,100.0,10.0,21.09,76.6578,1.11617,24.6485,616,CH4,20250605_合并结果.csv,
44885,20250605,119,Cs0.05MA0.05FA0.9PbI3.0,1.6,MACl,14.6,PEAI,0.517,,,DMACPA,0.5,,,,,3000.0,30.0,100.0,10.0,1000,5,5500,30,10,150,110,15,PEAI,1.0,,,,,,,4000.0,30.0,8.0,130.0,100.0,10.0,21.979,77.1291,1.13641,25.0758,617,CH1,20250605_合并结果.csv,
44886,20250605,119,Cs0.05MA0.05FA0.9PbI3.0,1.6,MACl,14.6,PEAI,0.517,,,DMACPA,0.5,,,,,3000.0,30.0,100.0,10.0,1000,5,5500,30,10,150,110,15,PEAI,1.0,,,,,,,4000.0,30.0,8.0,130.0,100.0,10.0,21.2301,74.2575,1.11909,25.5474,617,CH2,20250605_合并结果.csv,
44887,20250605,119,Cs0.05MA0.05FA0.9PbI3.0,1.6,MACl,14.6,PEAI,0.517,,,DMACPA,0.5,,,,,3000.0,30.0,100.0,10.0,1000,5,5500,30,10,150,110,15,PEAI,1.0,,,,,,,4000.0,30.0,8.0,130.0,100.0,10.0,20.6893,72.8275,1.11477,25.4838,617,CH3,20250605_合并结果.csv,
44888,20250605,119,Cs0.05MA0.05FA0.9PbI3.0,1.6,MACl,14.6,PEAI,0.517,,,DMACPA,0.5,,,,,3000.0,30.0,100.0,10.0,1000,5,5500,30,10,150,110,15,PEAI,1.0,,,,,,,4000.0,30.0,8.0,130.0,100.0,10.0,20.1961,72.5287,1.10546,25.1891,617,CH4,20250605_合并结果.csv,
44889,20250605,119,Cs0.05MA0.05FA0.9PbI3.0,1.6,MACl,14.6,PEAI,0.517,,,DMACPA,0.5,,,,,3000.0,30.0,100.0,10.0,1000,5,5500,30,10,150,110,15,CF3-PEAI,1.0,,,,,,,4000.0,20.0,8.0,130.0,100.0,5.0,21.9267,75.9701,1.15687,24.9485,618,CH1,20250605_合并结果.csv,
44890,20250605,119,Cs0.05MA0.05FA0.9PbI3.0,1.6,MACl,14.6,PEAI,0.517,,,DMACPA,0.5,,,,,3000.0,30.0,100.0,10.0,1000,5,5500,30,10,150,110,15,CF3-PEAI,1.0,,,,,,,4000.0,20.0,8.0,130.0,100.0,5.0,19.7143,69.2817,1.1435,24.8845,618,CH2,20250605_合并结果.csv,
44891,20250605,119,Cs0.05MA0.05FA0.9PbI3.0,1.6,MACl,14.6,PEAI,0.517,,,DMACPA,0.5,,,,,3000.0,30.0,100.0,10.0,1000,5,5500,30,10,150,110,15,CF3-PEAI,1.0,,,,,,,4000.0,20.0,8.0,130.0,100.0,5.0,20.5983,72.702,1.14048,24.8426,618,CH3,20250605_合并结果.csv,
44892,20250605,119,Cs0.05MA0.05FA0.9PbI3.0,1.6,MACl,14.6,PEAI,0.517,,,DMACPA,0.5,,,,,3000.0,30.0,100.0,10.0,1000,5,5500,30,10,150,110,15,CF3-PEAI,1.0,,,,,,,4000.0,20.0,8.0,130.0,100.0,5.0,20.5188,72.7001,1.13705,24.822,618,CH4,20250605_合并结果.csv,
44893,20250605,119,Cs0.05MA0.05FA0.9PbI3.0,1.6,MACl,14.6,PEAI,0.517,,,DMACPA,0.5,,,,,3000.0,30.0,100.0,10.0,1000,5,5500,30,10,150,110,15,CF3-PEAI,1.0,,,,,,,4000.0,20.0,8.0,130.0,100.0,5.0,21.9116,75.251,1.13815,25.5837,619,CH1,20250605_合并结果.csv,
44894,20250605,119,Cs0.05MA0.05FA0.9PbI3.0,1.6,MACl,14.6,PEAI,0.517,,,DMACPA,0.5,,,,,3000.0,30.0,100.0,10.0,1000,5,5500,30,10,150,110,15,CF3-PEAI,1.0,,,,,,,4000.0,20.0,8.0,130.0,100.0,5.0,20.7802,72.4902,1.12538,25.4724,619,CH2,20250605_合并结果.csv,
44895,20250605,119,Cs0.05MA0.05FA0.9PbI3.0,1.6,MACl,14.6,PEAI,0.517,,,DMACPA,0.5,,,,,3000.0,30.0,100.0,10.0,1000,5,5500,30,10,150,110,15,CF3-PEAI,1.0,,,,,,,4000.0,20.0,8.0,130.0,100.0,5.0,21.1463,73.5669,1.12626,25.5219,619,CH3,20250605_合并结果.csv,
44896,20250605,119,Cs0.05MA0.05FA0.9PbI3.0,1.6,MACl,14.6,PEAI,0.517,,,DMACPA,0.5,,,,,3000.0,30.0,100.0,10.0,1000,5,5500,30,10,150,110,15,CF3-PEAI,1.0,,,,,,,4000.0,20.0,8.0,130.0,100.0,5.0,20.7377,72.6847,1.12193,25.4303,619,CH4,20250605_合并结果.csv,
44897,20250605,119,Cs0.05MA0.05FA0.9PbI3.0,1.6,MACl,14.6,PEAI,0.517,,,Me-4PACz,0.33,,,,,4000.0,20.0,120.0,10.0,1000,5,5500,30,10,150,110,15,AGAD,0.5,,,,,,,5000.0,30.0,8.0,130.0,110.0,3.0,0.215557,24.5065,0.0465548,18.8937,620,CH1,20250605_合并结果.csv,
44898,20250605,119,Cs0.05MA0.05FA0.9PbI3.0,1.6,MACl,14.6,PEAI,0.517,,,Me-4PACz,0.33,,,,,4000.0,20.0,120.0,10.0,1000,5,5500,30,10,150,110,15,AGAD,0.5,,,,,,,5000.0,30.0,8.0,130.0,110.0,3.0,0.91433,25.0202,0.173448,21.069,620,CH2,20250605_合并结果.csv,
44899,20250605,119,Cs0.05MA0.05FA0.9PbI3.0,1.6,MACl,14.6,PEAI,0.517,,,Me-4PACz,0.33,,,,,4000.0,20.0,120.0,10.0,1000,5,5500,30,10,150,110,15,AGAD,0.5,,,,,,,5000.0,30.0,8.0,130.0,110.0,3.0,16.6867,59.6805,1.13535,24.6269,620,CH3,20250605_合并结果.csv,
44900,20250605,119,Cs0.05MA0.05FA0.9PbI3.0,1.6,MACl,14.6,PEAI,0.517,,,Me-4PACz,0.33,,,,,4000.0,20.0,120.0,10.0,1000,5,5500,30,10,150,110,15,AGAD,0.5,,,,,,,5000.0,30.0,8.0,130.0,110.0,3.0,18.2996,66.0092,1.13464,24.4331,620,CH4,20250605_合并结果.csv,
44901,20250605,119,Cs0.05MA0.05FA0.9PbI3.0,1.6,MACl,14.6,PEAI,0.517,,,Me-4PACz,0.33,,,,,4000.0,20.0,120.0,10.0,1000,5,5500,30,10,150,110,15,AGAD,0.5,,,,,,,5000.0,30.0,8.0,130.0,110.0,3.0,13.885,57.3435,0.951427,25.4499,621,CH1,20250605_合并结果.csv,
44902,20250605,119,Cs0.05MA0.05FA0.9PbI3.0,1.6,MACl,14.6,PEAI,0.517,,,Me-4PACz,0.33,,,,,4000.0,20.0,120.0,10.0,1000,5,5500,30,10,150,110,15,AGAD,0.5,,,,,,,5000.0,30.0,8.0,130.0,110.0,3.0,2.80678,27.2152,0.432048,23.8707,621,CH2,20250605_合并结果.csv,
44903,20250605,119,Cs0.05MA0.05FA0.9PbI3.0,1.6,MACl,14.6,PEAI,0.517,,,Me-4PACz,0.33,,,,,4000.0,20.0,120.0,10.0,1000,5,5500,30,10,150,110,15,AGAD,0.5,,,,,,,5000.0,30.0,8.0,130.0,110.0,3.0,17.9273,63.2744,1.11777,25.3475,621,CH3,20250605_合并结果.csv,
44904,20250605,119,Cs0.05MA0.05FA0.9PbI3.0,1.6,MACl,14.6,PEAI,0.517,,,Me-4PACz,0.33,,,,,4000.0,20.0,120.0,10.0,1000,5,5500,30,10,150,110,15,AGAD,0.5,,,,,,,5000.0,30.0,8.0,130.0,110.0,3.0,19.9709,70.5851,1.13556,24.9158,621,CH4,20250605_合并结果.csv,
44905,20250605,119,Cs0.05MA0.05FA0.9PbI3.0,1.6,MACl,14.6,PEAI,0.517,,,Me-4PACz,0.33,,,,,4000.0,20.0,120.0,10.0,1000,5,5500,30,10,150,110,15,AGAD,0.5,,,,,,,5000.0,30.0,8.0,130.0,110.0,3.0,5.406,27.4532,0.803753,24.4996,622,CH1,20250605_合并结果.csv,
44906,20250605,119,Cs0.05MA0.05FA0.9PbI3.0,1.6,MACl,14.6,PEAI,0.517,,,Me-4PACz,0.33,,,,,4000.0,20.0,120.0,10.0,1000,5,5500,30,10,150,110,15,AGAD,0.5,,,,,,,5000.0,30.0,8.0,130.0,110.0,3.0,17.8701,62.53,1.1465,24.9268,622,CH2,20250605_合并结果.csv,
44907,20250605,119,Cs0.05MA0.05FA0.9PbI3.0,1.6,MACl,14.6,PEAI,0.517,,,Me-4PACz,0.33,,,,,4000.0,20.0,120.0,10.0,1000,5,5500,30,10,150,110,15,AGAD,0.5,,,,,,,5000.0,30.0,8.0,130.0,110.0,3.0,14.6077,52.3442,1.12258,24.8597,622,CH3,20250605_合并结果.csv,
44908,20250605,119,Cs0.05MA0.05FA0.9PbI3.0,1.6,MACl,14.6,PEAI,0.517,,,Me-4PACz,0.33,,,,,4000.0,20.0,120.0,10.0,1000,5,5500,30,10,150,110,15,AGAD,0.5,,,,,,,5000.0,30.0,8.0,130.0,110.0,3.0,17.2493,61.9207,1.13389,24.5676,622,CH4,20250605_合并结果.csv,
44909,20250605,119,Cs0.05MA0.05FA0.9PbI3.0,1.6,MACl,14.6,PEAI,0.517,,,Me-4PACz,0.33,,,,,4000.0,20.0,120.0,10.0,1000,5,5500,30,10,150,110,15,AGAD,0.5,,,,,,,5000.0,30.0,8.0,130.0,110.0,3.0,14.5183,52.9978,1.0761,25.4568,623,CH1,20250605_合并结果.csv,
44910,20250605,119,Cs0.05MA0.05FA0.9PbI3.0,1.6,MACl,14.6,PEAI,0.517,,,Me-4PACz,0.33,,,,,4000.0,20.0,120.0,10.0,1000,5,5500,30,10,150,110,15,AGAD,0.5,,,,,,,5000.0,30.0,8.0,130.0,110.0,3.0,18.9257,65.1711,1.12829,25.7382,623,CH2,20250605_合并结果.csv,
44911,20250605,119,Cs0.05MA0.05FA0.9PbI3.0,1.6,MACl,14.6,PEAI,0.517,,,Me-4PACz,0.33,,,,,4000.0,20.0,120.0,10.0,1000,5,5500,30,10,150,110,15,AGAD,0.5,,,,,,,5000.0,30.0,8.0,130.0,110.0,3.0,16.8508,59.3928,1.10494,25.6773,623,CH3,20250605_合并结果.csv,
44912,20250605,119,Cs0.05MA0.05FA0.9PbI3.0,1.6,MACl,14.6,PEAI,0.517,,,Me-4PACz,0.33,,,,,4000.0,20.0,120.0,10.0,1000,5,5500,30,10,150,110,15,AGAD,0.5,,,,,,,5000.0,30.0,8.0,130.0,110.0,3.0,18.2395,64.2032,1.11323,25.5196,623,CH4,20250605_合并结果.csv,
44913,20250605,119,Cs0.05MA0.05FA0.9PbI3.0,1.6,MACl,14.6,PEAI,0.517,,,MPA-CPA,0.5,,,,,4000.0,30.0,100.0,10.0,1000,5,5500,30,10,150,110,15,PEAI,1.0,,,,,,,4000.0,30.0,8.0,130.0,100.0,10.0,22.4611,76.7097,1.12489,26.0297,624,CH1,20250605_合并结果.csv,
44914,20250605,119,Cs0.05MA0.05FA0.9PbI3.0,1.6,MACl,14.6,PEAI,0.517,,,MPA-CPA,0.5,,,,,4000.0,30.0,100.0,10.0,1000,5,5500,30,10,150,110,15,PEAI,1.0,,,,,,,4000.0,30.0,8.0,130.0,100.0,10.0,21.9347,75.6862,1.11534,25.9842,624,CH2,20250605_合并结果.csv,
44915,20250605,119,Cs0.05MA0.05FA0.9PbI3.0,1.6,MACl,14.6,PEAI,0.517,,,MPA-CPA,0.5,,,,,4000.0,30.0,100.0,10.0,1000,5,5500,30,10,150,110,15,PEAI,1.0,,,,,,,4000.0,30.0,8.0,130.0,100.0,10.0,1.4102,25.2757,0.234102,23.8326,624,CH3,20250605_合并结果.csv,
44916,20250605,119,Cs0.05MA0.05FA0.9PbI3.0,1.6,MACl,14.6,PEAI,0.517,,,MPA-CPA,0.5,,,,,4000.0,30.0,100.0,10.0,1000,5,5500,30,10,150,110,15,PEAI,1.0,,,,,,,4000.0,30.0,8.0,130.0,100.0,10.0,20.7472,73.5124,1.09402,25.7972,624,CH4,20250605_合并结果.csv,
44917,20250605,119,Cs0.05MA0.05FA0.9PbI3.0,1.6,MACl,14.6,PEAI,0.517,,,MPA-CPA,0.5,,,,,4000.0,30.0,100.0,10.0,1000,5,5500,30,10,150,110,15,PEAI,1.0,,,,,,,4000.0,30.0,8.0,130.0,100.0,10.0,22.8001,78.6918,1.11646,25.9517,625,CH1,20250605_合并结果.csv,
44918,20250605,119,Cs0.05MA0.05FA0.9PbI3.0,1.6,MACl,14.6,PEAI,0.517,,,MPA-CPA,0.5,,,,,4000.0,30.0,100.0,10.0,1000,5,5500,30,10,150,110,15,PEAI,1.0,,,,,,,4000.0,30.0,8.0,130.0,100.0,10.0,22.4376,77.6543,1.11332,25.9531,625,CH2,20250605_合并结果.csv,
44919,20250605,119,Cs0.05MA0.05FA0.9PbI3.0,1.6,MACl,14.6,PEAI,0.517,,,MPA-CPA,0.5,,,,,4000.0,30.0,100.0,10.0,1000,5,5500,30,10,150,110,15,PEAI,1.0,,,,,,,4000.0,30.0,8.0,130.0,100.0,10.0,21.3328,74.7936,1.08315,26.3327,625,CH3,20250605_合并结果.csv,
44920,20250605,119,Cs0.05MA0.05FA0.9PbI3.0,1.6,MACl,14.6,PEAI,0.517,,,MPA-CPA,0.5,,,,,4000.0,30.0,100.0,10.0,1000,5,5500,30,10,150,110,15,PEAI,1.0,,,,,,,4000.0,30.0,8.0,130.0,100.0,10.0,22.0775,76.8338,1.09628,26.2106,625,CH4,20250605_合并结果.csv,
44921,20250605,119,Cs0.05MA0.05FA0.9PbI3.0,1.6,MACl,14.6,PEAI,0.517,,,MPA-CPA,0.5,,,,,4000.0,30.0,100.0,10.0,1000,5,5500,30,10,150,110,15,PEAI,1.0,,,,,,,4000.0,30.0,8.0,130.0,100.0,10.0,21.2577,76.5948,1.11866,24.8095,626,CH1,20250605_合并结果.csv,
44922,20250605,119,Cs0.05MA0.05FA0.9PbI3.0,1.6,MACl,14.6,PEAI,0.517,,,MPA-CPA,0.5,,,,,4000.0,30.0,100.0,10.0,1000,5,5500,30,10,150,110,15,PEAI,1.0,,,,,,,4000.0,30.0,8.0,130.0,100.0,10.0,13.0648,49.4145,1.07081,24.6907,626,CH2,20250605_合并结果.csv,
44923,20250605,119,Cs0.05MA0.05FA0.9PbI3.0,1.6,MACl,14.6,PEAI,0.517,,,MPA-CPA,0.5,,,,,4000.0,30.0,100.0,10.0,1000,5,5500,30,10,150,110,15,PEAI,1.0,,,,,,,4000.0,30.0,8.0,130.0,100.0,10.0,0.211381,24.0775,0.050375,17.4276,626,CH3,20250605_合并结果.csv,
44924,20250605,119,Cs0.05MA0.05FA0.9PbI3.0,1.6,MACl,14.6,PEAI,0.517,,,MPA-CPA,0.5,,,,,4000.0,30.0,100.0,10.0,1000,5,5500,30,10,150,110,15,PEAI,1.0,,,,,,,4000.0,30.0,8.0,130.0,100.0,10.0,0.101511,23.4061,0.0260487,16.6495,626,CH4,20250605_合并结果.csv,
44925,20250605,119,Cs0.05MA0.05FA0.9PbI3.0,1.6,MACl,14.6,PEAI,0.517,,,MPA-CPA,0.5,,,,,4000.0,30.0,100.0,10.0,1000,5,5500,30,10,150,110,15,PEAI,1.0,,,,,,,4000.0,30.0,8.0,130.0,100.0,10.0,21.8502,78.8975,1.11711,24.791,627,CH1,20250605_合并结果.csv,
44926,20250605,119,Cs0.05MA0.05FA0.9PbI3.0,1.6,MACl,14.6,PEAI,0.517,,,MPA-CPA,0.5,,,,,4000.0,30.0,100.0,10.0,1000,5,5500,30,10,150,110,15,PEAI,1.0,,,,,,,4000.0,30.0,8.0,130.0,100.0,10.0,20.9249,75.4505,1.10768,25.0373,627,CH2,20250605_合并结果.csv,
44927,20250605,119,Cs0.05MA0.05FA0.9PbI3.0,1.6,MACl,14.6,PEAI,0.517,,,MPA-CPA,0.5,,,,,4000.0,30.0,100.0,10.0,1000,5,5500,30,10,150,110,15,PEAI,1.0,,,,,,,4000.0,30.0,8.0,130.0,100.0,10.0,0.266459,24.9776,0.0591855,18.0246,627,CH3,20250605_合并结果.csv,
44928,20250605,119,Cs0.05MA0.05FA0.9PbI3.0,1.6,MACl,14.6,PEAI,0.517,,,MPA-CPA,0.5,,,,,4000.0,30.0,100.0,10.0,1000,5,5500,30,10,150,110,15,PEAI,1.0,,,,,,,4000.0,30.0,8.0,130.0,100.0,10.0,0.127755,22.988,0.0314637,17.6631,627,CH4,20250605_合并结果.csv,
44929,20250605,119,Cs0.05MA0.05FA0.9PbI3.0,1.6,MACl,14.6,PEAI,0.517,,,MPA-CPA,0.5,,,,,4000.0,30.0,100.0,10.0,1000,5,5500,30,10,150,110,15,PDADI,0.5,,,,,,,3000.0,30.0,8.0,130.0,100.0,5.0,21.907,76.6581,1.12448,25.414,628,CH1,20250605_合并结果.csv,
44930,20250605,119,Cs0.05MA0.05FA0.9PbI3.0,1.6,MACl,14.6,PEAI,0.517,,,MPA-CPA,0.5,,,,,4000.0,30.0,100.0,10.0,1000,5,5500,30,10,150,110,15,PDADI,0.5,,,,,,,3000.0,30.0,8.0,130.0,100.0,5.0,21.4755,75.4815,1.11508,25.515,628,CH2,20250605_合并结果.csv,
44931,20250605,119,Cs0.05MA0.05FA0.9PbI3.0,1.6,MACl,14.6,PEAI,0.517,,,MPA-CPA,0.5,,,,,4000.0,30.0,100.0,10.0,1000,5,5500,30,10,150,110,15,PDADI,0.5,,,,,,,3000.0,30.0,8.0,130.0,100.0,5.0,21.2697,74.6945,1.10623,25.7411,628,CH3,20250605_合并结果.csv,
44932,20250605,119,Cs0.05MA0.05FA0.9PbI3.0,1.6,MACl,14.6,PEAI,0.517,,,MPA-CPA,0.5,,,,,4000.0,30.0,100.0,10.0,1000,5,5500,30,10,150,110,15,PDADI,0.5,,,,,,,3000.0,30.0,8.0,130.0,100.0,5.0,18.9877,67.5245,1.09555,25.6672,628,CH4,20250605_合并结果.csv,
44933,20250605,119,Cs0.05MA0.05FA0.9PbI3.0,1.6,MACl,14.6,PEAI,0.517,,,MPA-CPA,0.5,,,,,4000.0,30.0,100.0,10.0,1000,5,5500,30,10,150,110,15,PDADI,0.5,,,,,,,3000.0,30.0,8.0,130.0,100.0,5.0,23.1081,80.0875,1.12778,25.5844,629,CH1,20250605_合并结果.csv,
44934,20250605,119,Cs0.05MA0.05FA0.9PbI3.0,1.6,MACl,14.6,PEAI,0.517,,,MPA-CPA,0.5,,,,,4000.0,30.0,100.0,10.0,1000,5,5500,30,10,150,110,15,PDADI,0.5,,,,,,,3000.0,30.0,8.0,130.0,100.0,5.0,22.9883,79.087,1.12934,25.738,629,CH2,20250605_合并结果.csv,
44935,20250605,119,Cs0.05MA0.05FA0.9PbI3.0,1.6,MACl,14.6,PEAI,0.517,,,MPA-CPA,0.5,,,,,4000.0,30.0,100.0,10.0,1000,5,5500,30,10,150,110,15,PDADI,0.5,,,,,,,3000.0,30.0,8.0,130.0,100.0,5.0,23.1092,78.873,1.12457,26.0538,629,CH3,20250605_合并结果.csv,
44936,20250605,119,Cs0.05MA0.05FA0.9PbI3.0,1.6,MACl,14.6,PEAI,0.517,,,MPA-CPA,0.5,,,,,4000.0,30.0,100.0,10.0,1000,5,5500,30,10,150,110,15,PDADI,0.5,,,,,,,3000.0,30.0,8.0,130.0,100.0,5.0,22.3647,77.0825,1.11562,26.0071,629,CH4,20250605_合并结果.csv,
44937,20250605,119,Cs0.05MA0.05FA0.9PbI3.0,1.6,MACl,14.6,PEAI,0.517,,,MPA-CPA,0.5,,,,,4000.0,20.0,100.0,10.0,1000,5,5500,30,10,150,110,15,PDADI,0.5,,,,,,,5000.0,30.0,8.0,130.0,110.0,3.0,18.8988,66.5512,1.10745,25.6423,630,CH1,20250605_合并结果.csv,
44938,20250605,119,Cs0.05MA0.05FA0.9PbI3.0,1.6,MACl,14.6,PEAI,0.517,,,MPA-CPA,0.5,,,,,4000.0,20.0,100.0,10.0,1000,5,5500,30,10,150,110,15,PDADI,0.5,,,,,,,5000.0,30.0,8.0,130.0,110.0,3.0,21.1766,74.3647,1.10963,25.6633,630,CH2,20250605_合并结果.csv,
44939,20250605,119,Cs0.05MA0.05FA0.9PbI3.0,1.6,MACl,14.6,PEAI,0.517,,,MPA-CPA,0.5,,,,,4000.0,20.0,100.0,10.0,1000,5,5500,30,10,150,110,15,PDADI,0.5,,,,,,,5000.0,30.0,8.0,130.0,110.0,3.0,0.808736,25.0055,0.143606,22.5215,630,CH3,20250605_合并结果.csv,
44940,20250605,119,Cs0.05MA0.05FA0.9PbI3.0,1.6,MACl,14.6,PEAI,0.517,,,MPA-CPA,0.5,,,,,4000.0,20.0,100.0,10.0,1000,5,5500,30,10,150,110,15,PDADI,0.5,,,,,,,5000.0,30.0,8.0,130.0,110.0,3.0,18.1373,68.4861,1.07346,24.6708,630,CH4,20250605_合并结果.csv,
44941,20250605,119,Cs0.05MA0.05FA0.9PbI3.0,1.6,MACl,14.6,PEAI,0.517,,,MPA-CPA,0.5,,,,,4000.0,20.0,100.0,10.0,1000,5,5500,30,10,150,110,15,PDADI,0.5,,,,,,,5000.0,30.0,8.0,130.0,110.0,3.0,20.8736,72.769,1.10402,25.9821,631,CH1,20250605_合并结果.csv,
44942,20250605,119,Cs0.05MA0.05FA0.9PbI3.0,1.6,MACl,14.6,PEAI,0.517,,,MPA-CPA,0.5,,,,,4000.0,20.0,100.0,10.0,1000,5,5500,30,10,150,110,15,PDADI,0.5,,,,,,,5000.0,30.0,8.0,130.0,110.0,3.0,22.7139,78.5278,1.11847,25.8609,631,CH2,20250605_合并结果.csv,
44943,20250605,119,Cs0.05MA0.05FA0.9PbI3.0,1.6,MACl,14.6,PEAI,0.517,,,MPA-CPA,0.5,,,,,4000.0,20.0,100.0,10.0,1000,5,5500,30,10,150,110,15,PDADI,0.5,,,,,,,5000.0,30.0,8.0,130.0,110.0,3.0,2.2139,26.7597,0.334077,24.7645,631,CH3,20250605_合并结果.csv,
44944,20250605,119,Cs0.05MA0.05FA0.9PbI3.0,1.6,MACl,14.6,PEAI,0.517,,,MPA-CPA,0.5,,,,,4000.0,20.0,100.0,10.0,1000,5,5500,30,10,150,110,15,PDADI,0.5,,,,,,,5000.0,30.0,8.0,130.0,110.0,3.0,19.6023,71.3838,1.09635,25.0471,631,CH4,20250605_合并结果.csv,
44945,20250605,119,Cs0.05MA0.05FA0.9PbI3.0,1.6,MACl,14.6,PEAI,0.517,,,MPA-CPA,0.5,,,,,4000.0,20.0,100.0,10.0,1000,5,5500,30,10,150,110,15,PDADI,0.5,,,,,,,4000.0,20.0,8.0,130.0,100.0,5.0,21.5432,75.0839,1.1161,25.7076,632,CH1,20250605_合并结果.csv,
44946,20250605,119,Cs0.05MA0.05FA0.9PbI3.0,1.6,MACl,14.6,PEAI,0.517,,,MPA-CPA,0.5,,,,,4000.0,20.0,100.0,10.0,1000,5,5500,30,10,150,110,15,PDADI,0.5,,,,,,,4000.0,20.0,8.0,130.0,100.0,5.0,21.5826,75.5508,1.11513,25.6176,632,CH2,20250605_合并结果.csv,
44947,20250605,119,Cs0.05MA0.05FA0.9PbI3.0,1.6,MACl,14.6,PEAI,0.517,,,MPA-CPA,0.5,,,,,4000.0,20.0,100.0,10.0,1000,5,5500,30,10,150,110,15,PDADI,0.5,,,,,,,4000.0,20.0,8.0,130.0,100.0,5.0,18.2334,64.9463,1.0993,25.5386,632,CH3,20250605_合并结果.csv,
44948,20250605,119,Cs0.05MA0.05FA0.9PbI3.0,1.6,MACl,14.6,PEAI,0.517,,,MPA-CPA,0.5,,,,,4000.0,20.0,100.0,10.0,1000,5,5500,30,10,150,110,15,PDADI,0.5,,,,,,,4000.0,20.0,8.0,130.0,100.0,5.0,21.1027,74.87,1.10363,25.5391,632,CH4,20250605_合并结果.csv,
44949,20250605,119,Cs0.05MA0.05FA0.9PbI3.0,1.6,MACl,14.6,PEAI,0.517,,,MPA-CPA,0.5,,,,,4000.0,20.0,100.0,10.0,1000,5,5500,30,10,150,110,15,PDADI,0.5,,,,,,,4000.0,20.0,8.0,130.0,100.0,5.0,23.2492,79.6473,1.12736,25.8926,633,CH1,20250605_合并结果.csv,
44950,20250605,119,Cs0.05MA0.05FA0.9PbI3.0,1.6,MACl,14.6,PEAI,0.517,,,MPA-CPA,0.5,,,,,4000.0,20.0,100.0,10.0,1000,5,5500,30,10,150,110,15,PDADI,0.5,,,,,,,4000.0,20.0,8.0,130.0,100.0,5.0,23.2151,79.3612,1.13069,25.8714,633,CH2,20250605_合并结果.csv,
44951,20250605,119,Cs0.05MA0.05FA0.9PbI3.0,1.6,MACl,14.6,PEAI,0.517,,,MPA-CPA,0.5,,,,,4000.0,20.0,100.0,10.0,1000,5,5500,30,10,150,110,15,PDADI,0.5,,,,,,,4000.0,20.0,8.0,130.0,100.0,5.0,22.8177,78.0944,1.12479,25.9766,633,CH3,20250605_合并结果.csv,
44952,20250605,119,Cs0.05MA0.05FA0.9PbI3.0,1.6,MACl,14.6,PEAI,0.517,,,MPA-CPA,0.5,,,,,4000.0,20.0,100.0,10.0,1000,5,5500,30,10,150,110,15,PDADI,0.5,,,,,,,4000.0,20.0,8.0,130.0,100.0,5.0,23.0273,79.1352,1.12553,25.8534,633,CH4,20250605_合并结果.csv,
44953,20250605,119,Cs0.05MA0.1FA0.85PbI3.0,1.73,MACl,14.6,PEAI,0.517,,,4PADCB,0.5,,,,,3000.0,30.0,100.0,10.0,1000,10,5000,40,10,160,110,25,PDADI,0.5,,,,,,,3000.0,30.0,8.0,130.0,100.0,5.0,24.1526,80.8784,1.13534,26.303,634,CH1,20250605_合并结果.csv,
44954,20250605,119,Cs0.05MA0.1FA0.85PbI3.0,1.73,MACl,14.6,PEAI,0.517,,,4PADCB,0.5,,,,,3000.0,30.0,100.0,10.0,1000,10,5000,40,10,160,110,25,PDADI,0.5,,,,,,,3000.0,30.0,8.0,130.0,100.0,5.0,21.9136,74.4541,1.11864,26.3108,634,CH2,20250605_合并结果.csv,
44955,20250605,119,Cs0.05MA0.1FA0.85PbI3.0,1.73,MACl,14.6,PEAI,0.517,,,4PADCB,0.5,,,,,3000.0,30.0,100.0,10.0,1000,10,5000,40,10,160,110,25,PDADI,0.5,,,,,,,3000.0,30.0,8.0,130.0,100.0,5.0,22.8032,77.3425,1.11588,26.4216,634,CH3,20250605_合并结果.csv,
44956,20250605,119,Cs0.05MA0.1FA0.85PbI3.0,1.73,MACl,14.6,PEAI,0.517,,,4PADCB,0.5,,,,,3000.0,30.0,100.0,10.0,1000,10,5000,40,10,160,110,25,PDADI,0.5,,,,,,,3000.0,30.0,8.0,130.0,100.0,5.0,21.8617,74.6603,1.11256,26.3189,634,CH4,20250605_合并结果.csv,
44957,20250605,119,Cs0.05MA0.1FA0.85PbI3.0,1.73,MACl,14.6,PEAI,0.517,,,4PADCB,0.5,,,,,3000.0,30.0,100.0,10.0,1000,10,5000,40,10,160,110,25,PDADI,0.5,,,,,,,3000.0,30.0,8.0,130.0,100.0,5.0,22.6641,81.831,1.04325,26.5479,635,CH1,20250605_合并结果.csv,
44958,20250605,119,Cs0.05MA0.1FA0.85PbI3.0,1.73,MACl,14.6,PEAI,0.517,,,4PADCB,0.5,,,,,3000.0,30.0,100.0,10.0,1000,10,5000,40,10,160,110,25,PDADI,0.5,,,,,,,3000.0,30.0,8.0,130.0,100.0,5.0,22.5618,80.8812,1.04832,26.6091,635,CH2,20250605_合并结果.csv,
44959,20250605,119,Cs0.05MA0.1FA0.85PbI3.0,1.73,MACl,14.6,PEAI,0.517,,,4PADCB,0.5,,,,,3000.0,30.0,100.0,10.0,1000,10,5000,40,10,160,110,25,PDADI,0.5,,,,,,,3000.0,30.0,8.0,130.0,100.0,5.0,22.4424,80.0375,1.05058,26.6898,635,CH3,20250605_合并结果.csv,
44960,20250605,119,Cs0.05MA0.1FA0.85PbI3.0,1.73,MACl,14.6,PEAI,0.517,,,4PADCB,0.5,,,,,3000.0,30.0,100.0,10.0,1000,10,5000,40,10,160,110,25,PDADI,0.5,,,,,,,3000.0,30.0,8.0,130.0,100.0,5.0,22.4405,79.7774,1.05645,26.6258,635,CH4,20250605_合并结果.csv,
44961,20250605,119,Cs0.05MA0.1FA0.85PbI3.0,1.73,MACl,14.6,PEAI,0.517,,,4PADCB,0.5,,,,,3000.0,30.0,100.0,10.0,1000,10,5000,40,10,160,110,25,PEAI,1.0,,,,,,,3000.0,30.0,8.0,130.0,100.0,5.0,20.8037,72.9851,1.11048,25.6683,636,CH1,20250605_合并结果.csv,
44962,20250605,119,Cs0.05MA0.1FA0.85PbI3.0,1.73,MACl,14.6,PEAI,0.517,,,4PADCB,0.5,,,,,3000.0,30.0,100.0,10.0,1000,10,5000,40,10,160,110,25,PEAI,1.0,,,,,,,3000.0,30.0,8.0,130.0,100.0,5.0,15.5393,55.8606,1.08878,25.5498,636,CH2,20250605_合并结果.csv,
44963,20250605,119,Cs0.05MA0.1FA0.85PbI3.0,1.73,MACl,14.6,PEAI,0.517,,,4PADCB,0.5,,,,,3000.0,30.0,100.0,10.0,1000,10,5000,40,10,160,110,25,PEAI,1.0,,,,,,,3000.0,30.0,8.0,130.0,100.0,5.0,22.0232,77.9881,1.10047,25.6609,636,CH3,20250605_合并结果.csv,
44964,20250605,119,Cs0.05MA0.1FA0.85PbI3.0,1.73,MACl,14.6,PEAI,0.517,,,4PADCB,0.5,,,,,3000.0,30.0,100.0,10.0,1000,10,5000,40,10,160,110,25,PEAI,1.0,,,,,,,3000.0,30.0,8.0,130.0,100.0,5.0,21.1452,75.405,1.09521,25.6043,636,CH4,20250605_合并结果.csv,
44965,20250605,119,Cs0.05MA0.1FA0.85PbI3.0,1.73,MACl,14.6,PEAI,0.517,,,4PADCB,0.5,,,,,3000.0,30.0,100.0,10.0,1000,10,5000,40,10,160,110,25,PEAI,1.0,,,,,,,3000.0,30.0,8.0,130.0,100.0,5.0,20.1399,75.5565,1.02764,25.9385,637,CH1,20250605_合并结果.csv,
44966,20250605,119,Cs0.05MA0.1FA0.85PbI3.0,1.73,MACl,14.6,PEAI,0.517,,,4PADCB,0.5,,,,,3000.0,30.0,100.0,10.0,1000,10,5000,40,10,160,110,25,PEAI,1.0,,,,,,,3000.0,30.0,8.0,130.0,100.0,5.0,21.0675,76.802,1.05401,26.0254,637,CH2,20250605_合并结果.csv,
44967,20250605,119,Cs0.05MA0.1FA0.85PbI3.0,1.73,MACl,14.6,PEAI,0.517,,,4PADCB,0.5,,,,,3000.0,30.0,100.0,10.0,1000,10,5000,40,10,160,110,25,PEAI,1.0,,,,,,,3000.0,30.0,8.0,130.0,100.0,5.0,21.8195,79.0574,1.06829,25.8352,637,CH3,20250605_合并结果.csv,
44968,20250605,119,Cs0.05MA0.1FA0.85PbI3.0,1.73,MACl,14.6,PEAI,0.517,,,4PADCB,0.5,,,,,3000.0,30.0,100.0,10.0,1000,10,5000,40,10,160,110,25,PEAI,1.0,,,,,,,3000.0,30.0,8.0,130.0,100.0,5.0,21.4581,77.6508,1.06393,25.9735,637,CH4,20250605_合并结果.csv,
44969,20250605,119,Cs0.05MA0.1FA0.85PbI3.0,1.73,MACl,14.6,PEAI,0.517,,,4PADCB,0.5,,,,,5000.0,30.0,100.0,10.0,1000,10,5000,40,10,160,110,25,PEAI,1.0,,,,,,,4000.0,30.0,8.0,130.0,100.0,10.0,9.23233,43.2105,0.819056,26.0861,638,CH1,20250605_合并结果.csv,
44970,20250605,119,Cs0.05MA0.1FA0.85PbI3.0,1.73,MACl,14.6,PEAI,0.517,,,4PADCB,0.5,,,,,5000.0,30.0,100.0,10.0,1000,10,5000,40,10,160,110,25,PEAI,1.0,,,,,,,4000.0,30.0,8.0,130.0,100.0,10.0,22.3129,76.5741,1.10533,26.3622,638,CH2,20250605_合并结果.csv,
44971,20250605,119,Cs0.05MA0.1FA0.85PbI3.0,1.73,MACl,14.6,PEAI,0.517,,,4PADCB,0.5,,,,,5000.0,30.0,100.0,10.0,1000,10,5000,40,10,160,110,25,PEAI,1.0,,,,,,,4000.0,30.0,8.0,130.0,100.0,10.0,14.118,56.1572,0.948613,26.502,638,CH3,20250605_合并结果.csv,
44972,20250605,119,Cs0.05MA0.1FA0.85PbI3.0,1.73,MACl,14.6,PEAI,0.517,,,4PADCB,0.5,,,,,5000.0,30.0,100.0,10.0,1000,10,5000,40,10,160,110,25,PEAI,1.0,,,,,,,4000.0,30.0,8.0,130.0,100.0,10.0,19.9692,69.32,1.09443,26.3216,638,CH4,20250605_合并结果.csv,
44973,20250605,119,Cs0.05MA0.1FA0.85PbI3.0,1.73,MACl,14.6,PEAI,0.517,,,4PADCB,0.5,,,,,5000.0,30.0,100.0,10.0,1000,10,5000,40,10,160,110,25,PEAI,1.0,,,,,,,4000.0,30.0,8.0,130.0,100.0,10.0,20.4324,75.0748,1.02154,26.6422,639,CH1,20250605_合并结果.csv,
44974,20250605,119,Cs0.05MA0.1FA0.85PbI3.0,1.73,MACl,14.6,PEAI,0.517,,,4PADCB,0.5,,,,,5000.0,30.0,100.0,10.0,1000,10,5000,40,10,160,110,25,PEAI,1.0,,,,,,,4000.0,30.0,8.0,130.0,100.0,10.0,22.8747,80.734,1.06078,26.7098,639,CH2,20250605_合并结果.csv,
44975,20250605,119,Cs0.05MA0.1FA0.85PbI3.0,1.73,MACl,14.6,PEAI,0.517,,,4PADCB,0.5,,,,,5000.0,30.0,100.0,10.0,1000,10,5000,40,10,160,110,25,PEAI,1.0,,,,,,,4000.0,30.0,8.0,130.0,100.0,10.0,22.3532,78.9174,1.05805,26.7706,639,CH3,20250605_合并结果.csv,
44976,20250605,119,Cs0.05MA0.1FA0.85PbI3.0,1.73,MACl,14.6,PEAI,0.517,,,4PADCB,0.5,,,,,5000.0,30.0,100.0,10.0,1000,10,5000,40,10,160,110,25,PEAI,1.0,,,,,,,4000.0,30.0,8.0,130.0,100.0,10.0,21.8416,77.2884,1.05763,26.72,639,CH4,20250605_合并结果.csv,
44977,20250605,119,Cs0.05MA0.1FA0.85PbI3.0,1.73,MACl,14.6,PEAI,0.517,,,DMACPA,0.5,,,,,3000.0,30.0,100.0,10.0,1000,10,5000,40,10,160,110,25,PEAI,1.0,,,,,,,4000.0,30.0,8.0,130.0,100.0,10.0,22.7012,80.5913,1.12866,24.9573,640,CH1,20250605_合并结果.csv,
44978,20250605,119,Cs0.05MA0.1FA0.85PbI3.0,1.73,MACl,14.6,PEAI,0.517,,,DMACPA,0.5,,,,,3000.0,30.0,100.0,10.0,1000,10,5000,40,10,160,110,25,PEAI,1.0,,,,,,,4000.0,30.0,8.0,130.0,100.0,10.0,18.3028,66.3522,1.11178,24.8108,640,CH2,20250605_合并结果.csv,
44979,20250605,119,Cs0.05MA0.1FA0.85PbI3.0,1.73,MACl,14.6,PEAI,0.517,,,DMACPA,0.5,,,,,3000.0,30.0,100.0,10.0,1000,10,5000,40,10,160,110,25,PEAI,1.0,,,,,,,4000.0,30.0,8.0,130.0,100.0,10.0,20.3759,83.6747,0.971276,25.0715,640,CH3,20250605_合并结果.csv,
44980,20250605,119,Cs0.05MA0.1FA0.85PbI3.0,1.73,MACl,14.6,PEAI,0.517,,,DMACPA,0.5,,,,,3000.0,30.0,100.0,10.0,1000,10,5000,40,10,160,110,25,PEAI,1.0,,,,,,,4000.0,30.0,8.0,130.0,100.0,10.0,20.2936,73.7985,1.10454,24.896,640,CH4,20250605_合并结果.csv,
44981,20250605,119,Cs0.05MA0.1FA0.85PbI3.0,1.73,MACl,14.6,PEAI,0.517,,,DMACPA,0.5,,,,,3000.0,30.0,100.0,10.0,1000,10,5000,40,10,160,110,25,PEAI,1.0,,,,,,,4000.0,30.0,8.0,130.0,100.0,10.0,22.3035,81.0732,1.09256,25.1796,641,CH1,20250605_合并结果.csv,
44982,20250605,119,Cs0.05MA0.1FA0.85PbI3.0,1.73,MACl,14.6,PEAI,0.517,,,DMACPA,0.5,,,,,3000.0,30.0,100.0,10.0,1000,10,5000,40,10,160,110,25,PEAI,1.0,,,,,,,4000.0,30.0,8.0,130.0,100.0,10.0,21.1325,77.2227,1.08826,25.1463,641,CH2,20250605_合并结果.csv,
44983,20250605,119,Cs0.05MA0.1FA0.85PbI3.0,1.73,MACl,14.6,PEAI,0.517,,,DMACPA,0.5,,,,,3000.0,30.0,100.0,10.0,1000,10,5000,40,10,160,110,25,PEAI,1.0,,,,,,,4000.0,30.0,8.0,130.0,100.0,10.0,21.7885,79.0155,1.09299,25.2289,641,CH3,20250605_合并结果.csv,
44984,20250605,119,Cs0.05MA0.1FA0.85PbI3.0,1.73,MACl,14.6,PEAI,0.517,,,DMACPA,0.5,,,,,3000.0,30.0,100.0,10.0,1000,10,5000,40,10,160,110,25,PEAI,1.0,,,,,,,4000.0,30.0,8.0,130.0,100.0,10.0,21.7531,79.3109,1.08937,25.1776,641,CH4,20250605_合并结果.csv,
44985,20250605,119,Cs0.05MA0.1FA0.85PbI3.0,1.73,MACl,14.6,PEAI,0.517,,,DMACPA,0.5,,,,,3000.0,30.0,100.0,10.0,1000,10,5000,40,10,160,110,25,PEAI,1.0,,,,,,,4000.0,30.0,8.0,130.0,100.0,10.0,0.265149,24.9301,0.0572899,18.5647,642,CH1,20250605_合并结果.csv,
44986,20250605,119,Cs0.05MA0.1FA0.85PbI3.0,1.73,MACl,14.6,PEAI,0.517,,,DMACPA,0.5,,,,,3000.0,30.0,100.0,10.0,1000,10,5000,40,10,160,110,25,PEAI,1.0,,,,,,,4000.0,30.0,8.0,130.0,100.0,10.0,16.0407,56.992,1.09119,25.7934,642,CH2,20250605_合并结果.csv,
44987,20250605,119,Cs0.05MA0.1FA0.85PbI3.0,1.73,MACl,14.6,PEAI,0.517,,,DMACPA,0.5,,,,,3000.0,30.0,100.0,10.0,1000,10,5000,40,10,160,110,25,PEAI,1.0,,,,,,,4000.0,30.0,8.0,130.0,100.0,10.0,0.611653,24.8644,0.112691,21.8292,642,CH3,20250605_合并结果.csv,
44988,20250605,119,Cs0.05MA0.1FA0.85PbI3.0,1.73,MACl,14.6,PEAI,0.517,,,DMACPA,0.5,,,,,3000.0,30.0,100.0,10.0,1000,10,5000,40,10,160,110,25,PEAI,1.0,,,,,,,4000.0,30.0,8.0,130.0,100.0,10.0,22.225,77.594,1.10401,25.9442,642,CH4,20250605_合并结果.csv,
44989,20250605,119,Cs0.05MA0.1FA0.85PbI3.0,1.73,MACl,14.6,PEAI,0.517,,,DMACPA,0.5,,,,,3000.0,30.0,100.0,10.0,1000,10,5000,40,10,160,110,25,PEAI,1.0,,,,,,,4000.0,30.0,8.0,130.0,100.0,10.0,0.406272,24.9934,0.0789356,20.593,643,CH1,20250605_合并结果.csv,
44990,20250605,119,Cs0.05MA0.1FA0.85PbI3.0,1.73,MACl,14.6,PEAI,0.517,,,DMACPA,0.5,,,,,3000.0,30.0,100.0,10.0,1000,10,5000,40,10,160,110,25,PEAI,1.0,,,,,,,4000.0,30.0,8.0,130.0,100.0,10.0,20.6987,73.2251,1.07711,26.2435,643,CH2,20250605_合并结果.csv,
44991,20250605,119,Cs0.05MA0.1FA0.85PbI3.0,1.73,MACl,14.6,PEAI,0.517,,,DMACPA,0.5,,,,,3000.0,30.0,100.0,10.0,1000,10,5000,40,10,160,110,25,PEAI,1.0,,,,,,,4000.0,30.0,8.0,130.0,100.0,10.0,20.6101,74.2573,1.05342,26.3477,643,CH3,20250605_合并结果.csv,
44992,20250605,119,Cs0.05MA0.1FA0.85PbI3.0,1.73,MACl,14.6,PEAI,0.517,,,DMACPA,0.5,,,,,3000.0,30.0,100.0,10.0,1000,10,5000,40,10,160,110,25,PEAI,1.0,,,,,,,4000.0,30.0,8.0,130.0,100.0,10.0,22.9007,79.8935,1.09111,26.2704,643,CH4,20250605_合并结果.csv,
44993,20250605,119,Cs0.05MA0.1FA0.85PbI3.0,1.73,MACl,14.6,PEAI,0.517,,,DMACPA,0.5,,,,,3000.0,30.0,100.0,10.0,1000,10,5000,40,10,160,110,25,PDADI,0.5,,,,,,,3000.0,30.0,8.0,130.0,100.0,5.0,0.944863,25.127,0.164634,22.8407,644,CH1,20250605_合并结果.csv,
44994,20250605,119,Cs0.05MA0.1FA0.85PbI3.0,1.73,MACl,14.6,PEAI,0.517,,,DMACPA,0.5,,,,,3000.0,30.0,100.0,10.0,1000,10,5000,40,10,160,110,25,PDADI,0.5,,,,,,,3000.0,30.0,8.0,130.0,100.0,5.0,23.5786,80.2928,1.13699,25.8275,644,CH2,20250605_合并结果.csv,
44995,20250605,119,Cs0.05MA0.1FA0.85PbI3.0,1.73,MACl,14.6,PEAI,0.517,,,DMACPA,0.5,,,,,3000.0,30.0,100.0,10.0,1000,10,5000,40,10,160,110,25,PDADI,0.5,,,,,,,3000.0,30.0,8.0,130.0,100.0,5.0,22.4439,77.3866,1.12596,25.7578,644,CH3,20250605_合并结果.csv,
44996,20250605,119,Cs0.05MA0.1FA0.85PbI3.0,1.73,MACl,14.6,PEAI,0.517,,,DMACPA,0.5,,,,,3000.0,30.0,100.0,10.0,1000,10,5000,40,10,160,110,25,PDADI,0.5,,,,,,,3000.0,30.0,8.0,130.0,100.0,5.0,22.7655,78.5736,1.12497,25.755,644,CH4,20250605_合并结果.csv,
44997,20250605,119,Cs0.05MA0.1FA0.85PbI3.0,1.73,MACl,14.6,PEAI,0.517,,,DMACPA,0.5,,,,,3000.0,30.0,100.0,10.0,1000,10,5000,40,10,160,110,25,PDADI,0.5,,,,,,,3000.0,30.0,8.0,130.0,100.0,5.0,0.981704,24.9752,0.170118,23.1059,645,CH1,20250605_合并结果.csv,
44998,20250605,119,Cs0.05MA0.1FA0.85PbI3.0,1.73,MACl,14.6,PEAI,0.517,,,DMACPA,0.5,,,,,3000.0,30.0,100.0,10.0,1000,10,5000,40,10,160,110,25,PDADI,0.5,,,,,,,3000.0,30.0,8.0,130.0,100.0,5.0,23.2994,81.3165,1.09846,26.0845,645,CH2,20250605_合并结果.csv,
44999,20250605,119,Cs0.05MA0.1FA0.85PbI3.0,1.73,MACl,14.6,PEAI,0.517,,,DMACPA,0.5,,,,,3000.0,30.0,100.0,10.0,1000,10,5000,40,10,160,110,25,PDADI,0.5,,,,,,,3000.0,30.0,8.0,130.0,100.0,5.0,23.2597,80.7152,1.09862,26.2302,645,CH3,20250605_合并结果.csv,
45000,20250605,119,Cs0.05MA0.1FA0.85PbI3.0,1.73,MACl,14.6,PEAI,0.517,,,DMACPA,0.5,,,,,3000.0,30.0,100.0,10.0,1000,10,5000,40,10,160,110,25,PDADI,0.5,,,,,,,3000.0,30.0,8.0,130.0,100.0,5.0,23.3808,81.3223,1.10342,26.056,645,CH4,20250605_合并结果.csv,
45001,20250605,119,Cs0.05MA0.1FA0.85PbI3.0,1.73,MACl,14.6,PEAI,0.517,,,DMACPA,0.5,,,,,3000.0,30.0,100.0,10.0,1000,10,5000,40,10,160,110,25,PDADI,0.5,,,,,,,3000.0,30.0,8.0,130.0,100.0,5.0,23.9391,82.9001,1.15075,25.0942,646,CH1,20250605_合并结果.csv,
45002,20250605,119,Cs0.05MA0.1FA0.85PbI3.0,1.73,MACl,14.6,PEAI,0.517,,,DMACPA,0.5,,,,,3000.0,30.0,100.0,10.0,1000,10,5000,40,10,160,110,25,PDADI,0.5,,,,,,,3000.0,30.0,8.0,130.0,100.0,5.0,23.4474,81.203,1.14306,25.2611,646,CH2,20250605_合并结果.csv,
45003,20250605,119,Cs0.05MA0.1FA0.85PbI3.0,1.73,MACl,14.6,PEAI,0.517,,,DMACPA,0.5,,,,,3000.0,30.0,100.0,10.0,1000,10,5000,40,10,160,110,25,PDADI,0.5,,,,,,,3000.0,30.0,8.0,130.0,100.0,5.0,22.4648,78.7169,1.12826,25.2945,646,CH3,20250605_合并结果.csv,
45004,20250605,119,Cs0.05MA0.1FA0.85PbI3.0,1.73,MACl,14.6,PEAI,0.517,,,DMACPA,0.5,,,,,3000.0,30.0,100.0,10.0,1000,10,5000,40,10,160,110,25,PDADI,0.5,,,,,,,3000.0,30.0,8.0,130.0,100.0,5.0,0.109435,22.934,0.0312798,15.2549,646,CH4,20250605_合并结果.csv,
45005,20250605,119,Cs0.05MA0.1FA0.85PbI3.0,1.73,MACl,14.6,PEAI,0.517,,,DMACPA,0.5,,,,,3000.0,30.0,100.0,10.0,1000,10,5000,40,10,160,110,25,PDADI,0.5,,,,,,,3000.0,30.0,8.0,130.0,100.0,5.0,22.8164,82.6933,1.09449,25.2094,647,CH1,20250605_合并结果.csv,
45006,20250605,119,Cs0.05MA0.1FA0.85PbI3.0,1.73,MACl,14.6,PEAI,0.517,,,DMACPA,0.5,,,,,3000.0,30.0,100.0,10.0,1000,10,5000,40,10,160,110,25,PDADI,0.5,,,,,,,3000.0,30.0,8.0,130.0,100.0,5.0,22.6056,81.0111,1.0972,25.4323,647,CH2,20250605_合并结果.csv,
45007,20250605,119,Cs0.05MA0.1FA0.85PbI3.0,1.73,MACl,14.6,PEAI,0.517,,,DMACPA,0.5,,,,,3000.0,30.0,100.0,10.0,1000,10,5000,40,10,160,110,25,PDADI,0.5,,,,,,,3000.0,30.0,8.0,130.0,100.0,5.0,22.451,80.2311,1.09409,25.5764,647,CH3,20250605_合并结果.csv,
45008,20250605,119,Cs0.05MA0.1FA0.85PbI3.0,1.73,MACl,14.6,PEAI,0.517,,,DMACPA,0.5,,,,,3000.0,30.0,100.0,10.0,1000,10,5000,40,10,160,110,25,PDADI,0.5,,,,,,,3000.0,30.0,8.0,130.0,100.0,5.0,13.084,48.6846,1.05383,25.5023,647,CH4,20250605_合并结果.csv,
45009,20250605,119,Cs0.05MA0.1FA0.85PbI3.0,1.65,MACl,14.6,PEAI,0.517,,,Me-4PACz,0.33,,,,,4000.0,20.0,120.0,10.0,1000,10,5000,40,10,160,110,25,3MTPAI,1.0,,,,,,,4000.0,30.0,8.0,130.0,100.0,10.0,19.7803,68.716,1.11627,25.7872,648,CH1,20250605_合并结果.csv,
45010,20250605,119,Cs0.05MA0.1FA0.85PbI3.0,1.65,MACl,14.6,PEAI,0.517,,,Me-4PACz,0.33,,,,,4000.0,20.0,120.0,10.0,1000,10,5000,40,10,160,110,25,3MTPAI,1.0,,,,,,,4000.0,30.0,8.0,130.0,100.0,10.0,22.2954,77.3701,1.11928,25.7457,648,CH2,20250605_合并结果.csv,
45011,20250605,119,Cs0.05MA0.1FA0.85PbI3.0,1.65,MACl,14.6,PEAI,0.517,,,Me-4PACz,0.33,,,,,4000.0,20.0,120.0,10.0,1000,10,5000,40,10,160,110,25,3MTPAI,1.0,,,,,,,4000.0,30.0,8.0,130.0,100.0,10.0,22.2014,77.2666,1.11516,25.7662,648,CH3,20250605_合并结果.csv,
45012,20250605,119,Cs0.05MA0.1FA0.85PbI3.0,1.65,MACl,14.6,PEAI,0.517,,,Me-4PACz,0.33,,,,,4000.0,20.0,120.0,10.0,1000,10,5000,40,10,160,110,25,3MTPAI,1.0,,,,,,,4000.0,30.0,8.0,130.0,100.0,10.0,22.015,77.2495,1.10847,25.7098,648,CH4,20250605_合并结果.csv,
45013,20250605,119,Cs0.05MA0.1FA0.85PbI3.0,1.65,MACl,14.6,PEAI,0.517,,,Me-4PACz,0.33,,,,,4000.0,20.0,120.0,10.0,1000,10,5000,40,10,160,110,25,3MTPAI,1.0,,,,,,,4000.0,30.0,8.0,130.0,100.0,10.0,21.2779,75.6325,1.07312,26.2163,649,CH1,20250605_合并结果.csv,
45014,20250605,119,Cs0.05MA0.1FA0.85PbI3.0,1.65,MACl,14.6,PEAI,0.517,,,Me-4PACz,0.33,,,,,4000.0,20.0,120.0,10.0,1000,10,5000,40,10,160,110,25,3MTPAI,1.0,,,,,,,4000.0,30.0,8.0,130.0,100.0,10.0,22.3221,77.8768,1.09632,26.1452,649,CH2,20250605_合并结果.csv,
45015,20250605,119,Cs0.05MA0.1FA0.85PbI3.0,1.65,MACl,14.6,PEAI,0.517,,,Me-4PACz,0.33,,,,,4000.0,20.0,120.0,10.0,1000,10,5000,40,10,160,110,25,3MTPAI,1.0,,,,,,,4000.0,30.0,8.0,130.0,100.0,10.0,22.2365,77.5408,1.09621,26.1604,649,CH3,20250605_合并结果.csv,
45016,20250605,119,Cs0.05MA0.1FA0.85PbI3.0,1.65,MACl,14.6,PEAI,0.517,,,Me-4PACz,0.33,,,,,4000.0,20.0,120.0,10.0,1000,10,5000,40,10,160,110,25,3MTPAI,1.0,,,,,,,4000.0,30.0,8.0,130.0,100.0,10.0,22.2172,77.5863,1.09587,26.1304,649,CH4,20250605_合并结果.csv,
45017,20250605,119,Cs0.05MA0.1FA0.85PbI3.0,1.73,MACl,14.6,PEAI,0.517,,,Me-4PACz,0.33,,,,,4000.0,20.0,120.0,10.0,1000,10,5000,40,10,160,110,25,3MTPAI,1.0,,,,,,,4000.0,30.0,8.0,130.0,100.0,10.0,21.7179,74.8384,1.12444,25.8083,650,CH1,20250605_合并结果.csv,
45018,20250605,119,Cs0.05MA0.1FA0.85PbI3.0,1.73,MACl,14.6,PEAI,0.517,,,Me-4PACz,0.33,,,,,4000.0,20.0,120.0,10.0,1000,10,5000,40,10,160,110,25,3MTPAI,1.0,,,,,,,4000.0,30.0,8.0,130.0,100.0,10.0,22.414,77.8159,1.11731,25.7796,650,CH2,20250605_合并结果.csv,
45019,20250605,119,Cs0.05MA0.1FA0.85PbI3.0,1.73,MACl,14.6,PEAI,0.517,,,Me-4PACz,0.33,,,,,4000.0,20.0,120.0,10.0,1000,10,5000,40,10,160,110,25,3MTPAI,1.0,,,,,,,4000.0,30.0,8.0,130.0,100.0,10.0,22.0633,77.2417,1.10909,25.7544,650,CH3,20250605_合并结果.csv,
45020,20250605,119,Cs0.05MA0.1FA0.85PbI3.0,1.73,MACl,14.6,PEAI,0.517,,,Me-4PACz,0.33,,,,,4000.0,20.0,120.0,10.0,1000,10,5000,40,10,160,110,25,3MTPAI,1.0,,,,,,,4000.0,30.0,8.0,130.0,100.0,10.0,21.8391,76.3896,1.10544,25.8622,650,CH4,20250605_合并结果.csv,
45021,20250605,119,Cs0.05MA0.1FA0.85PbI3.0,1.73,MACl,14.6,PEAI,0.517,,,Me-4PACz,0.33,,,,,4000.0,20.0,120.0,10.0,1000,10,5000,40,10,160,110,25,3MTPAI,1.0,,,,,,,4000.0,30.0,8.0,130.0,100.0,10.0,21.7196,77.8812,1.06697,26.1376,651,CH1,20250605_合并结果.csv,
45022,20250605,119,Cs0.05MA0.1FA0.85PbI3.0,1.73,MACl,14.6,PEAI,0.517,,,Me-4PACz,0.33,,,,,4000.0,20.0,120.0,10.0,1000,10,5000,40,10,160,110,25,3MTPAI,1.0,,,,,,,4000.0,30.0,8.0,130.0,100.0,10.0,22.5587,78.8922,1.09547,26.1023,651,CH2,20250605_合并结果.csv,
45023,20250605,119,Cs0.05MA0.1FA0.85PbI3.0,1.73,MACl,14.6,PEAI,0.517,,,Me-4PACz,0.33,,,,,4000.0,20.0,120.0,10.0,1000,10,5000,40,10,160,110,25,3MTPAI,1.0,,,,,,,4000.0,30.0,8.0,130.0,100.0,10.0,22.4225,78.3152,1.09782,26.0799,651,CH3,20250605_合并结果.csv,
45024,20250605,119,Cs0.05MA0.1FA0.85PbI3.0,1.73,MACl,14.6,PEAI,0.517,,,Me-4PACz,0.33,,,,,4000.0,20.0,120.0,10.0,1000,10,5000,40,10,160,110,25,3MTPAI,1.0,,,,,,,4000.0,30.0,8.0,130.0,100.0,10.0,22.1003,76.8137,1.09734,26.2191,651,CH4,20250605_合并结果.csv,
