Repository: MI-Materials-Intelligence/Recipe-Language-Model

# Learning Layer

## Overview

In the learning layer, the formulas and parameters are encoded and then tokenised into recipes as inputs. Through atomic skills of data extraction, cleaning, and matching, these data are organised into standardised datasets, providing the basis for RLM training and iterative recipe refinement.

Key Atomic Skills:
- **Cleaning**: Preprocessing and outlier cleaning
- **Matching**: Matching data pairs based on variables
- **Extraction**: Data extraction from robotic boxes

File: seven_ai_layers_robotics/learning/data/data50764_from_db.csv (part 218 of 253)
No,date,rank,Formula PVK,Concentration PVK,Formula Additive 1,Concentration Additive 1,Formula Additive 2,Concentration Additive 2,Formula Additive 3,Concentration Additive 3,Formula SAM 1,Concentration SAM 1,Formula SAM 2,Concentration SAM 2,Formula SAM 3,Concentration SAM 3,Spin Coating Speed SAM,Spin Coating Time SAM,Annealed Temperature SAM,Annealed Time SAM,Spin Coating Speed PVK 1,Spin Coating Time PVK 1,Spin Coating Speed PVK 2,Spin Coating Time PVK 2,Antisolvent Dropping Timing,Antisolvent Volume,Annealed Temperature PVK,Annealed Time PVK,Formula Passivator 1,Concentration Passivator 1,Formula Passivator 2,Concentration Passivator 2,Formula Passivator 3,Concentration Passivator 3,Formula Passivator 4,Concentration Passivator 4,Spin Coating Speed Passivator,Spin Coating Time Passivator,Passivator Dropping Timing,Passivator Volume,Annealed Temperature Passivator,Annealed Time Passivator,PCE,FF,Voc,Jsc,Product,Channel,From,upload_time
45025,20250605,119,Cs0.05MA0.1FA0.85PbI3.0,1.73,MACl,14.6,PEAI,0.517,,,Me-4PACz,0.33,,,,,4000.0,20.0,120.0,10.0,1000,10,5000,40,10,160,110,25,PDADI,0.5,,,,,,,3000.0,30.0,8.0,130.0,100.0,5.0,6.2164,27.376,0.892096,25.4541,652,CH1,20250605_合并结果.csv,
45026,20250605,119,Cs0.05MA0.1FA0.85PbI3.0,1.73,MACl,14.6,PEAI,0.517,,,Me-4PACz,0.33,,,,,4000.0,20.0,120.0,10.0,1000,10,5000,40,10,160,110,25,PDADI,0.5,,,,,,,3000.0,30.0,8.0,130.0,100.0,5.0,3.51512,26.0613,0.536578,25.1368,652,CH2,20250605_合并结果.csv,
45027,20250605,119,Cs0.05MA0.1FA0.85PbI3.0,1.73,MACl,14.6,PEAI,0.517,,,Me-4PACz,0.33,,,,,4000.0,20.0,120.0,10.0,1000,10,5000,40,10,160,110,25,PDADI,0.5,,,,,,,3000.0,30.0,8.0,130.0,100.0,5.0,15.1427,53.3081,1.0959,25.9202,652,CH3,20250605_合并结果.csv,
45028,20250605,119,Cs0.05MA0.1FA0.85PbI3.0,1.73,MACl,14.6,PEAI,0.517,,,Me-4PACz,0.33,,,,,4000.0,20.0,120.0,10.0,1000,10,5000,40,10,160,110,25,PDADI,0.5,,,,,,,3000.0,30.0,8.0,130.0,100.0,5.0,21.5921,74.9622,1.11713,25.784,652,CH4,20250605_合并结果.csv,
45029,20250605,119,Cs0.05MA0.1FA0.85PbI3.0,1.73,MACl,14.6,PEAI,0.517,,,Me-4PACz,0.33,,,,,4000.0,20.0,120.0,10.0,1000,10,5000,40,10,160,110,25,PDADI,0.5,,,,,,,3000.0,30.0,8.0,130.0,100.0,5.0,22.8489,79.6388,1.0912,26.2928,653,CH1,20250605_合并结果.csv,
45030,20250605,119,Cs0.05MA0.1FA0.85PbI3.0,1.73,MACl,14.6,PEAI,0.517,,,Me-4PACz,0.33,,,,,4000.0,20.0,120.0,10.0,1000,10,5000,40,10,160,110,25,PDADI,0.5,,,,,,,3000.0,30.0,8.0,130.0,100.0,5.0,22.0507,76.3839,1.09148,26.4486,653,CH2,20250605_合并结果.csv,
45031,20250605,119,Cs0.05MA0.1FA0.85PbI3.0,1.73,MACl,14.6,PEAI,0.517,,,Me-4PACz,0.33,,,,,4000.0,20.0,120.0,10.0,1000,10,5000,40,10,160,110,25,PDADI,0.5,,,,,,,3000.0,30.0,8.0,130.0,100.0,5.0,22.8366,77.998,1.10299,26.5446,653,CH3,20250605_合并结果.csv,
45032,20250605,119,Cs0.05MA0.1FA0.85PbI3.0,1.73,MACl,14.6,PEAI,0.517,,,Me-4PACz,0.33,,,,,4000.0,20.0,120.0,10.0,1000,10,5000,40,10,160,110,25,PDADI,0.5,,,,,,,3000.0,30.0,8.0,130.0,100.0,5.0,22.707,78.2517,1.11028,26.1357,653,CH4,20250605_合并结果.csv,
45033,20250605,119,Cs0.05MA0.1FA0.85PbI3.0,1.73,MACl,14.6,PEAI,0.517,,,Me-4PACz,0.33,,,,,4000.0,20.0,120.0,10.0,1000,10,5000,40,10,160,110,25,CF3-PEAI,1.0,,,,,,,4000.0,20.0,8.0,130.0,100.0,5.0,13.9496,63.727,0.863076,25.3624,654,CH1,20250605_合并结果.csv,
45034,20250605,119,Cs0.05MA0.1FA0.85PbI3.0,1.73,MACl,14.6,PEAI,0.517,,,Me-4PACz,0.33,,,,,4000.0,20.0,120.0,10.0,1000,10,5000,40,10,160,110,25,CF3-PEAI,1.0,,,,,,,4000.0,20.0,8.0,130.0,100.0,5.0,23.2111,77.6652,1.12264,26.6213,654,CH2,20250605_合并结果.csv,
45035,20250605,119,Cs0.05MA0.1FA0.85PbI3.0,1.73,MACl,14.6,PEAI,0.517,,,Me-4PACz,0.33,,,,,4000.0,20.0,120.0,10.0,1000,10,5000,40,10,160,110,25,CF3-PEAI,1.0,,,,,,,4000.0,20.0,8.0,130.0,100.0,5.0,0.122492,24.3459,0.0345399,14.5667,654,CH3,20250605_合并结果.csv,
45036,20250605,119,Cs0.05MA0.1FA0.85PbI3.0,1.73,MACl,14.6,PEAI,0.517,,,Me-4PACz,0.33,,,,,4000.0,20.0,120.0,10.0,1000,10,5000,40,10,160,110,25,CF3-PEAI,1.0,,,,,,,4000.0,20.0,8.0,130.0,100.0,5.0,0.231517,24.2103,0.051003,18.7494,654,CH4,20250605_合并结果.csv,
45037,20250605,119,Cs0.05MA0.1FA0.85PbI3.0,1.73,MACl,14.6,PEAI,0.517,,,Me-4PACz,0.33,,,,,4000.0,20.0,120.0,10.0,1000,10,5000,40,10,160,110,25,CF3-PEAI,1.0,,,,,,,4000.0,20.0,8.0,130.0,100.0,5.0,19.1723,74.2456,1.00796,25.6189,655,CH1,20250605_合并结果.csv,
45038,20250605,119,Cs0.05MA0.1FA0.85PbI3.0,1.73,MACl,14.6,PEAI,0.517,,,Me-4PACz,0.33,,,,,4000.0,20.0,120.0,10.0,1000,10,5000,40,10,160,110,25,CF3-PEAI,1.0,,,,,,,4000.0,20.0,8.0,130.0,100.0,5.0,22.627,77.7246,1.07629,27.0482,655,CH2,20250605_合并结果.csv,
45039,20250605,119,Cs0.05MA0.1FA0.85PbI3.0,1.73,MACl,14.6,PEAI,0.517,,,Me-4PACz,0.33,,,,,4000.0,20.0,120.0,10.0,1000,10,5000,40,10,160,110,25,CF3-PEAI,1.0,,,,,,,4000.0,20.0,8.0,130.0,100.0,5.0,0.147565,24.911,0.0380299,15.5764,655,CH3,20250605_合并结果.csv,
45040,20250605,119,Cs0.05MA0.1FA0.85PbI3.0,1.73,MACl,14.6,PEAI,0.517,,,Me-4PACz,0.33,,,,,4000.0,20.0,120.0,10.0,1000,10,5000,40,10,160,110,25,CF3-PEAI,1.0,,,,,,,4000.0,20.0,8.0,130.0,100.0,5.0,0.295289,24.9741,0.059739,19.7924,655,CH4,20250605_合并结果.csv,
45041,20250605,119,Cs0.05MA0.1FA0.85PbI3.0,1.73,MACl,14.6,PEAI,0.517,,,MPA-CPA,0.5,,,,,4000.0,30.0,100.0,10.0,1000,10,5000,40,10,160,110,25,3MTPAI,1.0,,,,,,,4000.0,30.0,8.0,130.0,100.0,10.0,22.1891,80.3646,1.08593,25.4258,656,CH1,20250605_合并结果.csv,
45042,20250605,119,Cs0.05MA0.1FA0.85PbI3.0,1.73,MACl,14.6,PEAI,0.517,,,MPA-CPA,0.5,,,,,4000.0,30.0,100.0,10.0,1000,10,5000,40,10,160,110,25,3MTPAI,1.0,,,,,,,4000.0,30.0,8.0,130.0,100.0,10.0,13.7093,51.4863,1.05611,25.2125,656,CH2,20250605_合并结果.csv,
45043,20250605,119,Cs0.05MA0.1FA0.85PbI3.0,1.73,MACl,14.6,PEAI,0.517,,,MPA-CPA,0.5,,,,,4000.0,30.0,100.0,10.0,1000,10,5000,40,10,160,110,25,3MTPAI,1.0,,,,,,,4000.0,30.0,8.0,130.0,100.0,10.0,7.3571,31.3137,0.941338,24.9589,656,CH3,20250605_合并结果.csv,
45044,20250605,119,Cs0.05MA0.1FA0.85PbI3.0,1.73,MACl,14.6,PEAI,0.517,,,MPA-CPA,0.5,,,,,4000.0,30.0,100.0,10.0,1000,10,5000,40,10,160,110,25,3MTPAI,1.0,,,,,,,4000.0,30.0,8.0,130.0,100.0,10.0,11.3299,54.453,0.871667,23.87,656,CH4,20250605_合并结果.csv,
45045,20250605,119,Cs0.05MA0.1FA0.85PbI3.0,1.73,MACl,14.6,PEAI,0.517,,,MPA-CPA,0.5,,,,,4000.0,30.0,100.0,10.0,1000,10,5000,40,10,160,110,25,3MTPAI,1.0,,,,,,,4000.0,30.0,8.0,130.0,100.0,10.0,21.8366,81.2255,1.04304,25.7746,657,CH1,20250605_合并结果.csv,
45046,20250605,119,Cs0.05MA0.1FA0.85PbI3.0,1.73,MACl,14.6,PEAI,0.517,,,MPA-CPA,0.5,,,,,4000.0,30.0,100.0,10.0,1000,10,5000,40,10,160,110,25,3MTPAI,1.0,,,,,,,4000.0,30.0,8.0,130.0,100.0,10.0,20.4421,76.3788,1.03831,25.7767,657,CH2,20250605_合并结果.csv,
45047,20250605,119,Cs0.05MA0.1FA0.85PbI3.0,1.73,MACl,14.6,PEAI,0.517,,,MPA-CPA,0.5,,,,,4000.0,30.0,100.0,10.0,1000,10,5000,40,10,160,110,25,3MTPAI,1.0,,,,,,,4000.0,30.0,8.0,130.0,100.0,10.0,19.6575,73.3891,1.03673,25.8364,657,CH3,20250605_合并结果.csv,
45048,20250605,119,Cs0.05MA0.1FA0.85PbI3.0,1.73,MACl,14.6,PEAI,0.517,,,MPA-CPA,0.5,,,,,4000.0,30.0,100.0,10.0,1000,10,5000,40,10,160,110,25,3MTPAI,1.0,,,,,,,4000.0,30.0,8.0,130.0,100.0,10.0,16.1307,67.0489,0.986832,24.3792,657,CH4,20250605_合并结果.csv,
45049,20250605,119,Cs0.05MA0.1FA0.85PbI3.0,1.75,MACl,14.6,PEAI,0.517,,,MPA-CPA,0.5,,,,,4000.0,20.0,100.0,10.0,1000,10,5000,40,10,160,110,25,3MTPAI,1.0,,,,,,,4000.0,30.0,8.0,130.0,100.0,10.0,21.979,78.3137,1.09313,25.6742,658,CH1,20250605_合并结果.csv,
45050,20250605,119,Cs0.05MA0.1FA0.85PbI3.0,1.75,MACl,14.6,PEAI,0.517,,,MPA-CPA,0.5,,,,,4000.0,20.0,100.0,10.0,1000,10,5000,40,10,160,110,25,3MTPAI,1.0,,,,,,,4000.0,30.0,8.0,130.0,100.0,10.0,17.6889,64.1665,1.07852,25.5602,658,CH2,20250605_合并结果.csv,
45051,20250605,119,Cs0.05MA0.1FA0.85PbI3.0,1.75,MACl,14.6,PEAI,0.517,,,MPA-CPA,0.5,,,,,4000.0,20.0,100.0,10.0,1000,10,5000,40,10,160,110,25,3MTPAI,1.0,,,,,,,4000.0,30.0,8.0,130.0,100.0,10.0,0.240672,24.9624,0.0572027,16.8548,658,CH3,20250605_合并结果.csv,
45052,20250605,119,Cs0.05MA0.1FA0.85PbI3.0,1.75,MACl,14.6,PEAI,0.517,,,MPA-CPA,0.5,,,,,4000.0,20.0,100.0,10.0,1000,10,5000,40,10,160,110,25,3MTPAI,1.0,,,,,,,4000.0,30.0,8.0,130.0,100.0,10.0,7.82259,33.4388,0.928638,25.1914,658,CH4,20250605_合并结果.csv,
45053,20250605,119,Cs0.05MA0.1FA0.85PbI3.0,1.75,MACl,14.6,PEAI,0.517,,,MPA-CPA,0.5,,,,,4000.0,20.0,100.0,10.0,1000,10,5000,40,10,160,110,25,3MTPAI,1.0,,,,,,,4000.0,30.0,8.0,130.0,100.0,10.0,21.8797,80.6437,1.0468,25.9183,659,CH1,20250605_合并结果.csv,
45054,20250605,119,Cs0.05MA0.1FA0.85PbI3.0,1.75,MACl,14.6,PEAI,0.517,,,MPA-CPA,0.5,,,,,4000.0,20.0,100.0,10.0,1000,10,5000,40,10,160,110,25,3MTPAI,1.0,,,,,,,4000.0,30.0,8.0,130.0,100.0,10.0,20.9857,77.4119,1.0464,25.907,659,CH2,20250605_合并结果.csv,
45055,20250605,119,Cs0.05MA0.1FA0.85PbI3.0,1.75,MACl,14.6,PEAI,0.517,,,MPA-CPA,0.5,,,,,4000.0,20.0,100.0,10.0,1000,10,5000,40,10,160,110,25,3MTPAI,1.0,,,,,,,4000.0,30.0,8.0,130.0,100.0,10.0,0.419546,24.8467,0.0865288,19.5142,659,CH3,20250605_合并结果.csv,
45056,20250605,119,Cs0.05MA0.1FA0.85PbI3.0,1.75,MACl,14.6,PEAI,0.517,,,MPA-CPA,0.5,,,,,4000.0,20.0,100.0,10.0,1000,10,5000,40,10,160,110,25,3MTPAI,1.0,,,,,,,4000.0,30.0,8.0,130.0,100.0,10.0,21.1783,78.4757,1.04575,25.8064,659,CH4,20250605_合并结果.csv,
45057,20250605,119,Cs0.05MA0.1FA0.85PbI3.0,1.73,MACl,14.6,PEAI,0.517,,,MPA-CPA,0.5,,,,,4000.0,20.0,100.0,10.0,1000,10,5000,40,10,160,110,25,CF3-PEAI,1.0,,,,,,,4000.0,20.0,8.0,130.0,100.0,5.0,10.3347,40.4185,0.996406,25.6615,660,CH1,20250605_合并结果.csv,
45058,20250605,119,Cs0.05MA0.1FA0.85PbI3.0,1.73,MACl,14.6,PEAI,0.517,,,MPA-CPA,0.5,,,,,4000.0,20.0,100.0,10.0,1000,10,5000,40,10,160,110,25,CF3-PEAI,1.0,,,,,,,4000.0,20.0,8.0,130.0,100.0,5.0,13.6586,51.747,1.02871,25.6583,660,CH2,20250605_合并结果.csv,
45059,20250605,119,Cs0.05MA0.1FA0.85PbI3.0,1.73,MACl,14.6,PEAI,0.517,,,MPA-CPA,0.5,,,,,4000.0,20.0,100.0,10.0,1000,10,5000,40,10,160,110,25,CF3-PEAI,1.0,,,,,,,4000.0,20.0,8.0,130.0,100.0,5.0,21.5244,78.1157,1.06318,25.9171,660,CH3,20250605_合并结果.csv,
45060,20250605,119,Cs0.05MA0.1FA0.85PbI3.0,1.73,MACl,14.6,PEAI,0.517,,,MPA-CPA,0.5,,,,,4000.0,20.0,100.0,10.0,1000,10,5000,40,10,160,110,25,CF3-PEAI,1.0,,,,,,,4000.0,20.0,8.0,130.0,100.0,5.0,21.0702,76.9604,1.05509,25.9484,660,CH4,20250605_合并结果.csv,
45061,20250605,119,Cs0.05MA0.1FA0.85PbI3.0,1.73,MACl,14.6,PEAI,0.517,,,MPA-CPA,0.5,,,,,4000.0,20.0,100.0,10.0,1000,10,5000,40,10,160,110,25,CF3-PEAI,1.0,,,,,,,4000.0,20.0,8.0,130.0,100.0,5.0,19.9224,75.1181,1.00785,26.3149,661,CH1,20250605_合并结果.csv,
45062,20250605,119,Cs0.05MA0.1FA0.85PbI3.0,1.73,MACl,14.6,PEAI,0.517,,,MPA-CPA,0.5,,,,,4000.0,20.0,100.0,10.0,1000,10,5000,40,10,160,110,25,CF3-PEAI,1.0,,,,,,,4000.0,20.0,8.0,130.0,100.0,5.0,21.2728,78.0098,1.03319,26.3936,661,CH2,20250605_合并结果.csv,
45063,20250605,119,Cs0.05MA0.1FA0.85PbI3.0,1.73,MACl,14.6,PEAI,0.517,,,MPA-CPA,0.5,,,,,4000.0,20.0,100.0,10.0,1000,10,5000,40,10,160,110,25,CF3-PEAI,1.0,,,,,,,4000.0,20.0,8.0,130.0,100.0,5.0,21.7308,79.5656,1.03603,26.362,661,CH3,20250605_合并结果.csv,
45064,20250605,119,Cs0.05MA0.1FA0.85PbI3.0,1.73,MACl,14.6,PEAI,0.517,,,MPA-CPA,0.5,,,,,4000.0,20.0,100.0,10.0,1000,10,5000,40,10,160,110,25,CF3-PEAI,1.0,,,,,,,4000.0,20.0,8.0,130.0,100.0,5.0,21.8768,79.7972,1.03626,26.4561,661,CH4,20250605_合并结果.csv,
45065,20250605,119,Cs0.05MA0.05FA0.9PbI3.0,1.5,MACl,14.6,PEAI,0.517,,,4PADCB,0.5,,,,,3000.0,30.0,100.0,10.0,1000,10,5000,40,10,160,120,13,AGAD,0.5,,,,,,,5000.0,30.0,8.0,130.0,110.0,3.0,13.2126,50.4241,1.06438,24.6181,662,CH1,20250605_合并结果.csv,
45066,20250605,119,Cs0.05MA0.05FA0.9PbI3.0,1.5,MACl,14.6,PEAI,0.517,,,4PADCB,0.5,,,,,3000.0,30.0,100.0,10.0,1000,10,5000,40,10,160,120,13,AGAD,0.5,,,,,,,5000.0,30.0,8.0,130.0,110.0,3.0,19.6839,71.7447,1.10054,24.9296,662,CH2,20250605_合并结果.csv,
45067,20250605,119,Cs0.05MA0.05FA0.9PbI3.0,1.5,MACl,14.6,PEAI,0.517,,,4PADCB,0.5,,,,,3000.0,30.0,100.0,10.0,1000,10,5000,40,10,160,120,13,AGAD,0.5,,,,,,,5000.0,30.0,8.0,130.0,110.0,3.0,19.2107,70.2437,1.09464,24.9842,662,CH3,20250605_合并结果.csv,
45068,20250605,119,Cs0.05MA0.05FA0.9PbI3.0,1.5,MACl,14.6,PEAI,0.517,,,4PADCB,0.5,,,,,3000.0,30.0,100.0,10.0,1000,10,5000,40,10,160,120,13,AGAD,0.5,,,,,,,5000.0,30.0,8.0,130.0,110.0,3.0,20.9282,76.6298,1.09293,24.9887,662,CH4,20250605_合并结果.csv,
45069,20250605,119,Cs0.05MA0.05FA0.9PbI3.0,1.5,MACl,14.6,PEAI,0.517,,,4PADCB,0.5,,,,,3000.0,30.0,100.0,10.0,1000,10,5000,40,10,160,120,13,AGAD,0.5,,,,,,,5000.0,30.0,8.0,130.0,110.0,3.0,18.4303,72.8118,1.00848,25.0994,663,CH1,20250605_合并结果.csv,
45070,20250605,119,Cs0.05MA0.05FA0.9PbI3.0,1.5,MACl,14.6,PEAI,0.517,,,4PADCB,0.5,,,,,3000.0,30.0,100.0,10.0,1000,10,5000,40,10,160,120,13,AGAD,0.5,,,,,,,5000.0,30.0,8.0,130.0,110.0,3.0,20.2939,76.8939,1.03962,25.3863,663,CH2,20250605_合并结果.csv,
45071,20250605,119,Cs0.05MA0.05FA0.9PbI3.0,1.5,MACl,14.6,PEAI,0.517,,,4PADCB,0.5,,,,,3000.0,30.0,100.0,10.0,1000,10,5000,40,10,160,120,13,AGAD,0.5,,,,,,,5000.0,30.0,8.0,130.0,110.0,3.0,20.7733,77.519,1.05693,25.3543,663,CH3,20250605_合并结果.csv,
45072,20250605,119,Cs0.05MA0.05FA0.9PbI3.0,1.5,MACl,14.6,PEAI,0.517,,,4PADCB,0.5,,,,,3000.0,30.0,100.0,10.0,1000,10,5000,40,10,160,120,13,AGAD,0.5,,,,,,,5000.0,30.0,8.0,130.0,110.0,3.0,21.0217,78.2606,1.05848,25.3771,663,CH4,20250605_合并结果.csv,
45073,20250605,119,Cs0.05MA0.05FA0.9PbI3.0,1.5,MACl,14.6,PEAI,0.517,,,4PADCB,0.5,,,,,3000.0,30.0,100.0,10.0,1000,10,5000,40,10,160,120,13,PEAI,1.0,,,,,,,4000.0,30.0,8.0,130.0,100.0,10.0,13.1125,49.3582,1.06895,24.8525,664,CH1,20250605_合并结果.csv,
45074,20250605,119,Cs0.05MA0.05FA0.9PbI3.0,1.5,MACl,14.6,PEAI,0.517,,,4PADCB,0.5,,,,,3000.0,30.0,100.0,10.0,1000,10,5000,40,10,160,120,13,PEAI,1.0,,,,,,,4000.0,30.0,8.0,130.0,100.0,10.0,18.8669,68.6735,1.09601,25.0667,664,CH2,20250605_合并结果.csv,
45075,20250605,119,Cs0.05MA0.05FA0.9PbI3.0,1.5,MACl,14.6,PEAI,0.517,,,4PADCB,0.5,,,,,3000.0,30.0,100.0,10.0,1000,10,5000,40,10,160,120,13,PEAI,1.0,,,,,,,4000.0,30.0,8.0,130.0,100.0,10.0,21.1912,76.7114,1.09654,25.1924,664,CH3,20250605_合并结果.csv,
45076,20250605,119,Cs0.05MA0.05FA0.9PbI3.0,1.5,MACl,14.6,PEAI,0.517,,,4PADCB,0.5,,,,,3000.0,30.0,100.0,10.0,1000,10,5000,40,10,160,120,13,PEAI,1.0,,,,,,,4000.0,30.0,8.0,130.0,100.0,10.0,21.2274,77.2892,1.09133,25.1665,664,CH4,20250605_合并结果.csv,
45077,20250605,119,Cs0.05MA0.05FA0.9PbI3.0,1.5,MACl,14.6,PEAI,0.517,,,4PADCB,0.5,,,,,3000.0,30.0,100.0,10.0,1000,10,5000,40,10,160,120,13,PEAI,1.0,,,,,,,4000.0,30.0,8.0,130.0,100.0,10.0,10.4452,41.1099,1.01108,25.1297,665,CH1,20250605_合并结果.csv,
45078,20250605,119,Cs0.05MA0.05FA0.9PbI3.0,1.5,MACl,14.6,PEAI,0.517,,,4PADCB,0.5,,,,,3000.0,30.0,100.0,10.0,1000,10,5000,40,10,160,120,13,PEAI,1.0,,,,,,,4000.0,30.0,8.0,130.0,100.0,10.0,21.3873,77.3591,1.0796,25.6083,665,CH2,20250605_合并结果.csv,
45079,20250605,119,Cs0.05MA0.05FA0.9PbI3.0,1.5,MACl,14.6,PEAI,0.517,,,4PADCB,0.5,,,,,3000.0,30.0,100.0,10.0,1000,10,5000,40,10,160,120,13,PEAI,1.0,,,,,,,4000.0,30.0,8.0,130.0,100.0,10.0,21.2297,76.8444,1.07069,25.803,665,CH3,20250605_合并结果.csv,
45080,20250605,119,Cs0.05MA0.05FA0.9PbI3.0,1.5,MACl,14.6,PEAI,0.517,,,4PADCB,0.5,,,,,3000.0,30.0,100.0,10.0,1000,10,5000,40,10,160,120,13,PEAI,1.0,,,,,,,4000.0,30.0,8.0,130.0,100.0,10.0,21.2063,76.9586,1.0688,25.7818,665,CH4,20250605_合并结果.csv,
45081,20250605,119,Cs0.05MA0.05FA0.9PbI3.0,1.5,MACl,14.6,PEAI,0.517,,,4PADCB,0.5,,,,,3000.0,30.0,100.0,10.0,1000,10,5000,40,10,160,120,13,PDADI,0.5,,,,,,,3000.0,30.0,8.0,130.0,100.0,5.0,22.4671,81.7797,1.10485,24.8656,666,CH1,20250605_合并结果.csv,
45082,20250605,119,Cs0.05MA0.05FA0.9PbI3.0,1.5,MACl,14.6,PEAI,0.517,,,4PADCB,0.5,,,,,3000.0,30.0,100.0,10.0,1000,10,5000,40,10,160,120,13,PDADI,0.5,,,,,,,3000.0,30.0,8.0,130.0,100.0,5.0,22.2587,80.8073,1.10306,24.9718,666,CH2,20250605_合并结果.csv,
45083,20250605,119,Cs0.05MA0.05FA0.9PbI3.0,1.5,MACl,14.6,PEAI,0.517,,,4PADCB,0.5,,,,,3000.0,30.0,100.0,10.0,1000,10,5000,40,10,160,120,13,PDADI,0.5,,,,,,,3000.0,30.0,8.0,130.0,100.0,5.0,22.3982,81.1599,1.09734,25.1494,666,CH3,20250605_合并结果.csv,
45084,20250605,119,Cs0.05MA0.05FA0.9PbI3.0,1.5,MACl,14.6,PEAI,0.517,,,4PADCB,0.5,,,,,3000.0,30.0,100.0,10.0,1000,10,5000,40,10,160,120,13,PDADI,0.5,,,,,,,3000.0,30.0,8.0,130.0,100.0,5.0,22.0786,80.3309,1.0928,25.1505,666,CH4,20250605_合并结果.csv,
45085,20250605,119,Cs0.05MA0.05FA0.9PbI3.0,1.5,MACl,14.6,PEAI,0.517,,,4PADCB,0.5,,,,,3000.0,30.0,100.0,10.0,1000,10,5000,40,10,160,120,13,PDADI,0.5,,,,,,,3000.0,30.0,8.0,130.0,100.0,5.0,21.7012,81.2909,1.05897,25.2091,667,CH1,20250605_合并结果.csv,
45086,20250605,119,Cs0.05MA0.05FA0.9PbI3.0,1.5,MACl,14.6,PEAI,0.517,,,4PADCB,0.5,,,,,3000.0,30.0,100.0,10.0,1000,10,5000,40,10,160,120,13,PDADI,0.5,,,,,,,3000.0,30.0,8.0,130.0,100.0,5.0,21.8994,80.8876,1.06777,25.3554,667,CH2,20250605_合并结果.csv,
45087,20250605,119,Cs0.05MA0.05FA0.9PbI3.0,1.5,MACl,14.6,PEAI,0.517,,,4PADCB,0.5,,,,,3000.0,30.0,100.0,10.0,1000,10,5000,40,10,160,120,13,PDADI,0.5,,,,,,,3000.0,30.0,8.0,130.0,100.0,5.0,22.0963,80.9026,1.06921,25.5442,667,CH3,20250605_合并结果.csv,
45088,20250605,119,Cs0.05MA0.05FA0.9PbI3.0,1.5,MACl,14.6,PEAI,0.517,,,4PADCB,0.5,,,,,3000.0,30.0,100.0,10.0,1000,10,5000,40,10,160,120,13,PDADI,0.5,,,,,,,3000.0,30.0,8.0,130.0,100.0,5.0,21.9942,80.1486,1.07294,25.5762,667,CH4,20250605_合并结果.csv,
45089,20250605,119,Cs0.05MA0.05FA0.9PbI3.0,1.5,MACl,14.6,PEAI,0.517,,,4PADCB,0.5,,,,,3000.0,30.0,100.0,10.0,1000,10,5000,40,10,160,120,13,CF3-PEAI,1.0,,,,,,,4000.0,20.0,8.0,130.0,100.0,5.0,20.8892,77.8537,1.10477,24.2869,668,CH1,20250605_合并结果.csv,
45090,20250605,119,Cs0.05MA0.05FA0.9PbI3.0,1.5,MACl,14.6,PEAI,0.517,,,4PADCB,0.5,,,,,3000.0,30.0,100.0,10.0,1000,10,5000,40,10,160,120,13,CF3-PEAI,1.0,,,,,,,4000.0,20.0,8.0,130.0,100.0,5.0,20.8651,77.8248,1.10433,24.2775,668,CH2,20250605_合并结果.csv,
45091,20250605,119,Cs0.05MA0.05FA0.9PbI3.0,1.5,MACl,14.6,PEAI,0.517,,,4PADCB,0.5,,,,,3000.0,30.0,100.0,10.0,1000,10,5000,40,10,160,120,13,CF3-PEAI,1.0,,,,,,,4000.0,20.0,8.0,130.0,100.0,5.0,20.4726,77.1391,1.09731,24.1864,668,CH3,20250605_合并结果.csv,
45092,20250605,119,Cs0.05MA0.05FA0.9PbI3.0,1.5,MACl,14.6,PEAI,0.517,,,4PADCB,0.5,,,,,3000.0,30.0,100.0,10.0,1000,10,5000,40,10,160,120,13,CF3-PEAI,1.0,,,,,,,4000.0,20.0,8.0,130.0,100.0,5.0,20.8468,79.3258,1.09471,24.0062,668,CH4,20250605_合并结果.csv,
45093,20250605,119,Cs0.05MA0.05FA0.9PbI3.0,1.5,MACl,14.6,PEAI,0.517,,,4PADCB,0.5,,,,,3000.0,30.0,100.0,10.0,1000,10,5000,40,10,160,120,13,CF3-PEAI,1.0,,,,,,,4000.0,20.0,8.0,130.0,100.0,5.0,20.533,78.1377,1.06683,24.6318,669,CH1,20250605_合并结果.csv,
45094,20250605,119,Cs0.05MA0.05FA0.9PbI3.0,1.5,MACl,14.6,PEAI,0.517,,,4PADCB,0.5,,,,,3000.0,30.0,100.0,10.0,1000,10,5000,40,10,160,120,13,CF3-PEAI,1.0,,,,,,,4000.0,20.0,8.0,130.0,100.0,5.0,20.8278,78.4972,1.07669,24.6433,669,CH2,20250605_合并结果.csv,
45095,20250605,119,Cs0.05MA0.05FA0.9PbI3.0,1.5,MACl,14.6,PEAI,0.517,,,4PADCB,0.5,,,,,3000.0,30.0,100.0,10.0,1000,10,5000,40,10,160,120,13,CF3-PEAI,1.0,,,,,,,4000.0,20.0,8.0,130.0,100.0,5.0,20.7729,78.4877,1.0768,24.5789,669,CH3,20250605_合并结果.csv,
45096,20250605,119,Cs0.05MA0.05FA0.9PbI3.0,1.5,MACl,14.6,PEAI,0.517,,,4PADCB,0.5,,,,,3000.0,30.0,100.0,10.0,1000,10,5000,40,10,160,120,13,CF3-PEAI,1.0,,,,,,,4000.0,20.0,8.0,130.0,100.0,5.0,20.711,78.9222,1.0759,24.3912,669,CH4,20250605_合并结果.csv,
45097,20250605,119,Cs0.05MA0.05FA0.9PbI3.0,1.5,MACl,14.6,PEAI,0.517,,,DMACPA,0.5,,,,,3000.0,30.0,100.0,10.0,1000,10,5000,40,10,160,120,13,PEACl,1.0,,,,,,,5000.0,30.0,8.0,130.0,110.0,3.0,12.9663,50.965,1.0424,24.4068,670,CH1,20250605_合并结果.csv,
45098,20250605,119,Cs0.05MA0.05FA0.9PbI3.0,1.5,MACl,14.6,PEAI,0.517,,,DMACPA,0.5,,,,,3000.0,30.0,100.0,10.0,1000,10,5000,40,10,160,120,13,PEACl,1.0,,,,,,,5000.0,30.0,8.0,130.0,110.0,3.0,17.4648,65.7821,1.07316,24.7396,670,CH2,20250605_合并结果.csv,
45099,20250605,119,Cs0.05MA0.05FA0.9PbI3.0,1.5,MACl,14.6,PEAI,0.517,,,DMACPA,0.5,,,,,3000.0,30.0,100.0,10.0,1000,10,5000,40,10,160,120,13,PEACl,1.0,,,,,,,5000.0,30.0,8.0,130.0,110.0,3.0,19.7449,74.2443,1.06812,24.8984,670,CH3,20250605_合并结果.csv,
45100,20250605,119,Cs0.05MA0.05FA0.9PbI3.0,1.5,MACl,14.6,PEAI,0.517,,,DMACPA,0.5,,,,,3000.0,30.0,100.0,10.0,1000,10,5000,40,10,160,120,13,PEACl,1.0,,,,,,,5000.0,30.0,8.0,130.0,110.0,3.0,20.5864,78.1288,1.06156,24.8213,670,CH4,20250605_合并结果.csv,
45101,20250605,119,Cs0.05MA0.05FA0.9PbI3.0,1.5,MACl,14.6,PEAI,0.517,,,DMACPA,0.5,,,,,3000.0,30.0,100.0,10.0,1000,10,5000,40,10,160,120,13,PEACl,1.0,,,,,,,5000.0,30.0,8.0,130.0,110.0,3.0,19.576,75.2796,1.02551,25.3574,671,CH1,20250605_合并结果.csv,
45102,20250605,119,Cs0.05MA0.05FA0.9PbI3.0,1.5,MACl,14.6,PEAI,0.517,,,DMACPA,0.5,,,,,3000.0,30.0,100.0,10.0,1000,10,5000,40,10,160,120,13,PEACl,1.0,,,,,,,5000.0,30.0,8.0,130.0,110.0,3.0,20.5117,76.3669,1.04624,25.6725,671,CH2,20250605_合并结果.csv,
45103,20250605,119,Cs0.05MA0.05FA0.9PbI3.0,1.5,MACl,14.6,PEAI,0.517,,,DMACPA,0.5,,,,,3000.0,30.0,100.0,10.0,1000,10,5000,40,10,160,120,13,PEACl,1.0,,,,,,,5000.0,30.0,8.0,130.0,110.0,3.0,20.4992,76.4429,1.04176,25.7413,671,CH3,20250605_合并结果.csv,
45104,20250605,119,Cs0.05MA0.05FA0.9PbI3.0,1.5,MACl,14.6,PEAI,0.517,,,DMACPA,0.5,,,,,3000.0,30.0,100.0,10.0,1000,10,5000,40,10,160,120,13,PEACl,1.0,,,,,,,5000.0,30.0,8.0,130.0,110.0,3.0,20.5512,77.1256,1.0391,25.6438,671,CH4,20250605_合并结果.csv,
45105,20250605,119,Cs0.05MA0.05FA0.9PbI3.0,1.5,MACl,14.6,PEAI,0.517,,,DMACPA,0.5,,,,,3000.0,30.0,100.0,10.0,1000,10,5000,40,10,160,120,13,PEACl,1.0,,,,,,,4000.0,30.0,8.0,130.0,100.0,10.0,17.4326,64.3211,1.07511,25.2091,672,CH1,20250605_合并结果.csv,
45106,20250605,119,Cs0.05MA0.05FA0.9PbI3.0,1.5,MACl,14.6,PEAI,0.517,,,DMACPA,0.5,,,,,3000.0,30.0,100.0,10.0,1000,10,5000,40,10,160,120,13,PEACl,1.0,,,,,,,4000.0,30.0,8.0,130.0,100.0,10.0,20.636,75.6622,1.0715,25.454,672,CH2,20250605_合并结果.csv,
45107,20250605,119,Cs0.05MA0.05FA0.9PbI3.0,1.5,MACl,14.6,PEAI,0.517,,,DMACPA,0.5,,,,,3000.0,30.0,100.0,10.0,1000,10,5000,40,10,160,120,13,PEACl,1.0,,,,,,,4000.0,30.0,8.0,130.0,100.0,10.0,19.7766,73.4586,1.06731,25.2244,672,CH3,20250605_合并结果.csv,
45108,20250605,119,Cs0.05MA0.05FA0.9PbI3.0,1.5,MACl,14.6,PEAI,0.517,,,DMACPA,0.5,,,,,3000.0,30.0,100.0,10.0,1000,10,5000,40,10,160,120,13,PEACl,1.0,,,,,,,4000.0,30.0,8.0,130.0,100.0,10.0,0.911738,25.0032,0.162851,22.3914,672,CH4,20250605_合并结果.csv,
45109,20250605,119,Cs0.05MA0.05FA0.9PbI3.0,1.5,MACl,14.6,PEAI,0.517,,,DMACPA,0.5,,,,,3000.0,30.0,100.0,10.0,1000,10,5000,40,10,160,120,13,PEACl,1.0,,,,,,,4000.0,30.0,8.0,130.0,100.0,10.0,19.5141,73.8901,1.05243,25.0938,673,CH1,20250605_合并结果.csv,
45110,20250605,119,Cs0.05MA0.05FA0.9PbI3.0,1.5,MACl,14.6,PEAI,0.517,,,DMACPA,0.5,,,,,3000.0,30.0,100.0,10.0,1000,10,5000,40,10,160,120,13,PEACl,1.0,,,,,,,4000.0,30.0,8.0,130.0,100.0,10.0,19.8546,74.5037,1.04675,25.4589,673,CH2,20250605_合并结果.csv,
45111,20250605,119,Cs0.05MA0.05FA0.9PbI3.0,1.5,MACl,14.6,PEAI,0.517,,,DMACPA,0.5,,,,,3000.0,30.0,100.0,10.0,1000,10,5000,40,10,160,120,13,PEACl,1.0,,,,,,,4000.0,30.0,8.0,130.0,100.0,10.0,20.0332,75.1056,1.04063,25.6319,673,CH3,20250605_合并结果.csv,
45112,20250605,119,Cs0.05MA0.05FA0.9PbI3.0,1.5,MACl,14.6,PEAI,0.517,,,DMACPA,0.5,,,,,3000.0,30.0,100.0,10.0,1000,10,5000,40,10,160,120,13,PEACl,1.0,,,,,,,4000.0,30.0,8.0,130.0,100.0,10.0,1.02672,25.0035,0.176996,23.2001,673,CH4,20250605_合并结果.csv,
45113,20250605,119,Cs0.05MA0.05FA0.9PbI3.0,1.5,MACl,14.6,PEAI,0.517,,,DMACPA,0.5,,,,,3000.0,30.0,100.0,10.0,1000,10,5000,40,10,160,120,13,PEACl,1.0,,,,,,,4000.0,30.0,8.0,130.0,100.0,10.0,18.9045,73.0573,1.08394,23.8723,674,CH1,20250605_合并结果.csv,
45114,20250605,119,Cs0.05MA0.05FA0.9PbI3.0,1.5,MACl,14.6,PEAI,0.517,,,DMACPA,0.5,,,,,3000.0,30.0,100.0,10.0,1000,10,5000,40,10,160,120,13,PEACl,1.0,,,,,,,4000.0,30.0,8.0,130.0,100.0,10.0,19.2727,74.0402,1.07408,24.2346,674,CH2,20250605_合并结果.csv,
45115,20250605,119,Cs0.05MA0.05FA0.9PbI3.0,1.5,MACl,14.6,PEAI,0.517,,,DMACPA,0.5,,,,,3000.0,30.0,100.0,10.0,1000,10,5000,40,10,160,120,13,PEACl,1.0,,,,,,,4000.0,30.0,8.0,130.0,100.0,10.0,14.0028,55.7024,1.04676,24.0157,674,CH3,20250605_合并结果.csv,
45116,20250605,119,Cs0.05MA0.05FA0.9PbI3.0,1.5,MACl,14.6,PEAI,0.517,,,DMACPA,0.5,,,,,3000.0,30.0,100.0,10.0,1000,10,5000,40,10,160,120,13,PEACl,1.0,,,,,,,4000.0,30.0,8.0,130.0,100.0,10.0,18.7783,74.2244,1.05919,23.8855,674,CH4,20250605_合并结果.csv,
45117,20250605,119,Cs0.05MA0.05FA0.9PbI3.0,1.5,MACl,14.6,PEAI,0.517,,,DMACPA,0.5,,,,,3000.0,30.0,100.0,10.0,1000,10,5000,40,10,160,120,13,PEACl,1.0,,,,,,,4000.0,30.0,8.0,130.0,100.0,10.0,19.873,77.1794,1.0541,24.4275,675,CH1,20250605_合并结果.csv,
45118,20250605,119,Cs0.05MA0.05FA0.9PbI3.0,1.5,MACl,14.6,PEAI,0.517,,,DMACPA,0.5,,,,,3000.0,30.0,100.0,10.0,1000,10,5000,40,10,160,120,13,PEACl,1.0,,,,,,,4000.0,30.0,8.0,130.0,100.0,10.0,19.9021,76.2442,1.04668,24.9388,675,CH2,20250605_合并结果.csv,
45119,20250605,119,Cs0.05MA0.05FA0.9PbI3.0,1.5,MACl,14.6,PEAI,0.517,,,DMACPA,0.5,,,,,3000.0,30.0,100.0,10.0,1000,10,5000,40,10,160,120,13,PEACl,1.0,,,,,,,4000.0,30.0,8.0,130.0,100.0,10.0,18.1937,70.4918,1.04281,24.7501,675,CH3,20250605_合并结果.csv,
45120,20250605,119,Cs0.05MA0.05FA0.9PbI3.0,1.5,MACl,14.6,PEAI,0.517,,,DMACPA,0.5,,,,,3000.0,30.0,100.0,10.0,1000,10,5000,40,10,160,120,13,PEACl,1.0,,,,,,,4000.0,30.0,8.0,130.0,100.0,10.0,20.3695,78.7668,1.05624,24.4835,675,CH4,20250605_合并结果.csv,
45121,20250605,119,Cs0.05MA0.05FA0.9PbI3.0,1.5,MACl,14.6,PEAI,0.517,,,DMACPA,0.5,,,,,3000.0,30.0,100.0,10.0,1000,10,5000,40,10,160,120,13,PEACl,1.0,,,,,,,3000.0,30.0,8.0,130.0,100.0,5.0,1.16218,25.1731,0.21406,21.5675,676,CH1,20250605_合并结果.csv,
45122,20250605,119,Cs0.05MA0.05FA0.9PbI3.0,1.5,MACl,14.6,PEAI,0.517,,,DMACPA,0.5,,,,,3000.0,30.0,100.0,10.0,1000,10,5000,40,10,160,120,13,PEACl,1.0,,,,,,,3000.0,30.0,8.0,130.0,100.0,5.0,15.0717,59.3171,1.06674,23.819,676,CH2,20250605_合并结果.csv,
45123,20250605,119,Cs0.05MA0.05FA0.9PbI3.0,1.5,MACl,14.6,PEAI,0.517,,,DMACPA,0.5,,,,,3000.0,30.0,100.0,10.0,1000,10,5000,40,10,160,120,13,PEACl,1.0,,,,,,,3000.0,30.0,8.0,130.0,100.0,5.0,17.6297,68.5171,1.06631,24.1302,676,CH3,20250605_合并结果.csv,
45124,20250605,119,Cs0.05MA0.05FA0.9PbI3.0,1.5,MACl,14.6,PEAI,0.517,,,DMACPA,0.5,,,,,3000.0,30.0,100.0,10.0,1000,10,5000,40,10,160,120,13,PEACl,1.0,,,,,,,3000.0,30.0,8.0,130.0,100.0,5.0,9.40191,38.9733,1.00621,23.9751,676,CH4,20250605_合并结果.csv,
45125,20250605,119,Cs0.05MA0.05FA0.9PbI3.0,1.5,MACl,14.6,PEAI,0.517,,,DMACPA,0.5,,,,,3000.0,30.0,100.0,10.0,1000,10,5000,40,10,160,120,13,PEACl,1.0,,,,,,,3000.0,30.0,8.0,130.0,100.0,5.0,1.62625,25.2315,0.281484,22.8977,677,CH1,20250605_合并结果.csv,
45126,20250605,119,Cs0.05MA0.05FA0.9PbI3.0,1.5,MACl,14.6,PEAI,0.517,,,DMACPA,0.5,,,,,3000.0,30.0,100.0,10.0,1000,10,5000,40,10,160,120,13,PEACl,1.0,,,,,,,3000.0,30.0,8.0,130.0,100.0,5.0,18.9877,73.3512,1.0494,24.6675,677,CH2,20250605_合并结果.csv,
45127,20250605,119,Cs0.05MA0.05FA0.9PbI3.0,1.5,MACl,14.6,PEAI,0.517,,,DMACPA,0.5,,,,,3000.0,30.0,100.0,10.0,1000,10,5000,40,10,160,120,13,PEACl,1.0,,,,,,,3000.0,30.0,8.0,130.0,100.0,5.0,19.7989,75.2366,1.05937,24.8408,677,CH3,20250605_合并结果.csv,
45128,20250605,119,Cs0.05MA0.05FA0.9PbI3.0,1.5,MACl,14.6,PEAI,0.517,,,DMACPA,0.5,,,,,3000.0,30.0,100.0,10.0,1000,10,5000,40,10,160,120,13,PEACl,1.0,,,,,,,3000.0,30.0,8.0,130.0,100.0,5.0,18.5684,70.2234,1.06058,24.9316,677,CH4,20250605_合并结果.csv,
45129,20250605,119,Cs0.05MA0.05FA0.9PbI3.0,1.5,MACl,14.6,PEAI,0.517,,,Me-4PACz,0.33,,,,,4000.0,20.0,120.0,10.0,1000,10,5000,40,10,160,120,13,PDADI,0.5,,,,,,,3000.0,30.0,8.0,130.0,100.0,5.0,20.7049,73.7689,1.12919,24.856,678,CH1,20250605_合并结果.csv,
45130,20250605,119,Cs0.05MA0.05FA0.9PbI3.0,1.5,MACl,14.6,PEAI,0.517,,,Me-4PACz,0.33,,,,,4000.0,20.0,120.0,10.0,1000,10,5000,40,10,160,120,13,PDADI,0.5,,,,,,,3000.0,30.0,8.0,130.0,100.0,5.0,23.1213,81.1678,1.13027,25.2026,678,CH2,20250605_合并结果.csv,
45131,20250605,119,Cs0.05MA0.05FA0.9PbI3.0,1.5,MACl,14.6,PEAI,0.517,,,Me-4PACz,0.33,,,,,4000.0,20.0,120.0,10.0,1000,10,5000,40,10,160,120,13,PDADI,0.5,,,,,,,3000.0,30.0,8.0,130.0,100.0,5.0,22.8587,80.1331,1.1247,25.3633,678,CH3,20250605_合并结果.csv,
45132,20250605,119,Cs0.05MA0.05FA0.9PbI3.0,1.5,MACl,14.6,PEAI,0.517,,,Me-4PACz,0.33,,,,,4000.0,20.0,120.0,10.0,1000,10,5000,40,10,160,120,13,PDADI,0.5,,,,,,,3000.0,30.0,8.0,130.0,100.0,5.0,22.6516,79.4655,1.11722,25.5142,678,CH4,20250605_合并结果.csv,
45133,20250605,119,Cs0.05MA0.05FA0.9PbI3.0,1.5,MACl,14.6,PEAI,0.517,,,Me-4PACz,0.33,,,,,4000.0,20.0,120.0,10.0,1000,10,5000,40,10,160,120,13,PDADI,0.5,,,,,,,3000.0,30.0,8.0,130.0,100.0,5.0,19.3444,73.7375,1.0482,25.0278,679,CH1,20250605_合并结果.csv,
45134,20250605,119,Cs0.05MA0.05FA0.9PbI3.0,1.5,MACl,14.6,PEAI,0.517,,,Me-4PACz,0.33,,,,,4000.0,20.0,120.0,10.0,1000,10,5000,40,10,160,120,13,PDADI,0.5,,,,,,,3000.0,30.0,8.0,130.0,100.0,5.0,22.6241,80.3215,1.09891,25.6317,679,CH2,20250605_合并结果.csv,
45135,20250605,119,Cs0.05MA0.05FA0.9PbI3.0,1.5,MACl,14.6,PEAI,0.517,,,Me-4PACz,0.33,,,,,4000.0,20.0,120.0,10.0,1000,10,5000,40,10,160,120,13,PDADI,0.5,,,,,,,3000.0,30.0,8.0,130.0,100.0,5.0,22.6717,79.691,1.10326,25.7867,679,CH3,20250605_合并结果.csv,
45136,20250605,119,Cs0.05MA0.05FA0.9PbI3.0,1.5,MACl,14.6,PEAI,0.517,,,Me-4PACz,0.33,,,,,4000.0,20.0,120.0,10.0,1000,10,5000,40,10,160,120,13,PDADI,0.5,,,,,,,3000.0,30.0,8.0,130.0,100.0,5.0,22.7037,79.2147,1.10556,25.9244,679,CH4,20250605_合并结果.csv,
45137,20250605,119,Cs0.05MA0.05FA0.9PbI3.0,1.5,MACl,14.6,PEAI,0.517,,,Me-4PACz,0.33,,,,,4000.0,30.0,100.0,10.0,1000,10,5000,40,10,160,120,13,AGAD,0.5,,,,,,,5000.0,30.0,8.0,130.0,110.0,3.0,22.4238,77.3038,1.12766,25.7234,680,CH1,20250605_合并结果.csv,
45138,20250605,119,Cs0.05MA0.05FA0.9PbI3.0,1.5,MACl,14.6,PEAI,0.517,,,Me-4PACz,0.33,,,,,4000.0,30.0,100.0,10.0,1000,10,5000,40,10,160,120,13,AGAD,0.5,,,,,,,5000.0,30.0,8.0,130.0,110.0,3.0,21.2981,73.9723,1.12047,25.6964,680,CH2,20250605_合并结果.csv,
45139,20250605,119,Cs0.05MA0.05FA0.9PbI3.0,1.5,MACl,14.6,PEAI,0.517,,,Me-4PACz,0.33,,,,,4000.0,30.0,100.0,10.0,1000,10,5000,40,10,160,120,13,AGAD,0.5,,,,,,,5000.0,30.0,8.0,130.0,110.0,3.0,15.4828,55.9544,1.08441,25.5166,680,CH3,20250605_合并结果.csv,
45140,20250605,119,Cs0.05MA0.05FA0.9PbI3.0,1.5,MACl,14.6,PEAI,0.517,,,Me-4PACz,0.33,,,,,4000.0,30.0,100.0,10.0,1000,10,5000,40,10,160,120,13,AGAD,0.5,,,,,,,5000.0,30.0,8.0,130.0,110.0,3.0,21.5611,75.5233,1.11459,25.6137,680,CH4,20250605_合并结果.csv,
45141,20250605,119,Cs0.05MA0.05FA0.9PbI3.0,1.5,MACl,14.6,PEAI,0.517,,,Me-4PACz,0.33,,,,,4000.0,30.0,100.0,10.0,1000,10,5000,40,10,160,120,13,AGAD,0.5,,,,,,,5000.0,30.0,8.0,130.0,110.0,3.0,20.0727,73.7241,1.05557,25.7935,681,CH1,20250605_合并结果.csv,
45142,20250605,119,Cs0.05MA0.05FA0.9PbI3.0,1.5,MACl,14.6,PEAI,0.517,,,Me-4PACz,0.33,,,,,4000.0,30.0,100.0,10.0,1000,10,5000,40,10,160,120,13,AGAD,0.5,,,,,,,5000.0,30.0,8.0,130.0,110.0,3.0,21.1754,75.5912,1.07562,26.0436,681,CH2,20250605_合并结果.csv,
45143,20250605,119,Cs0.05MA0.05FA0.9PbI3.0,1.5,MACl,14.6,PEAI,0.517,,,Me-4PACz,0.33,,,,,4000.0,30.0,100.0,10.0,1000,10,5000,40,10,160,120,13,AGAD,0.5,,,,,,,5000.0,30.0,8.0,130.0,110.0,3.0,21.3702,75.766,1.08188,26.0707,681,CH3,20250605_合并结果.csv,
45144,20250605,119,Cs0.05MA0.05FA0.9PbI3.0,1.5,MACl,14.6,PEAI,0.517,,,Me-4PACz,0.33,,,,,4000.0,30.0,100.0,10.0,1000,10,5000,40,10,160,120,13,AGAD,0.5,,,,,,,5000.0,30.0,8.0,130.0,110.0,3.0,21.5099,76.0379,1.08488,26.0752,681,CH4,20250605_合并结果.csv,
45145,20250605,119,Cs0.05MA0.05FA0.9PbI3.0,1.5,MACl,14.6,PEAI,0.517,,,Me-4PACz,0.33,,,,,4000.0,20.0,100.0,10.0,1000,10,5000,40,10,160,120,13,AGAD,0.5,,,,,,,5000.0,30.0,8.0,130.0,110.0,3.0,21.6256,76.1532,1.13631,24.991,682,CH1,20250605_合并结果.csv,
45146,20250605,119,Cs0.05MA0.05FA0.9PbI3.0,1.5,MACl,14.6,PEAI,0.517,,,Me-4PACz,0.33,,,,,4000.0,20.0,100.0,10.0,1000,10,5000,40,10,160,120,13,AGAD,0.5,,,,,,,5000.0,30.0,8.0,130.0,110.0,3.0,11.6001,43.4446,1.0751,24.8358,682,CH2,20250605_合并结果.csv,
45147,20250605,119,Cs0.05MA0.05FA0.9PbI3.0,1.5,MACl,14.6,PEAI,0.517,,,Me-4PACz,0.33,,,,,4000.0,20.0,100.0,10.0,1000,10,5000,40,10,160,120,13,AGAD,0.5,,,,,,,5000.0,30.0,8.0,130.0,110.0,3.0,19.6566,71.0941,1.10762,24.9624,682,CH3,20250605_合并结果.csv,
45148,20250605,119,Cs0.05MA0.05FA0.9PbI3.0,1.5,MACl,14.6,PEAI,0.517,,,Me-4PACz,0.33,,,,,4000.0,20.0,100.0,10.0,1000,10,5000,40,10,160,120,13,AGAD,0.5,,,,,,,5000.0,30.0,8.0,130.0,110.0,3.0,19.401,70.5831,1.10582,24.8565,682,CH4,20250605_合并结果.csv,
45149,20250605,119,Cs0.05MA0.05FA0.9PbI3.0,1.5,MACl,14.6,PEAI,0.517,,,Me-4PACz,0.33,,,,,4000.0,20.0,100.0,10.0,1000,10,5000,40,10,160,120,13,AGAD,0.5,,,,,,,5000.0,30.0,8.0,130.0,110.0,3.0,19.7527,74.4745,1.05213,25.2086,683,CH1,20250605_合并结果.csv,
45150,20250605,119,Cs0.05MA0.05FA0.9PbI3.0,1.5,MACl,14.6,PEAI,0.517,,,Me-4PACz,0.33,,,,,4000.0,20.0,100.0,10.0,1000,10,5000,40,10,160,120,13,AGAD,0.5,,,,,,,5000.0,30.0,8.0,130.0,110.0,3.0,19.9205,73.162,1.06666,25.5263,683,CH2,20250605_合并结果.csv,
45151,20250605,119,Cs0.05MA0.05FA0.9PbI3.0,1.5,MACl,14.6,PEAI,0.517,,,Me-4PACz,0.33,,,,,4000.0,20.0,100.0,10.0,1000,10,5000,40,10,160,120,13,AGAD,0.5,,,,,,,5000.0,30.0,8.0,130.0,110.0,3.0,17.9055,66.5179,1.05471,25.5221,683,CH3,20250605_合并结果.csv,
45152,20250605,119,Cs0.05MA0.05FA0.9PbI3.0,1.5,MACl,14.6,PEAI,0.517,,,Me-4PACz,0.33,,,,,4000.0,20.0,100.0,10.0,1000,10,5000,40,10,160,120,13,AGAD,0.5,,,,,,,5000.0,30.0,8.0,130.0,110.0,3.0,20.361,74.4497,1.07496,25.4415,683,CH4,20250605_合并结果.csv,
45153,20250605,119,Cs0.05MA0.05FA0.9PbI3.0,1.5,MACl,14.6,PEAI,0.517,,,Me-4PACz,0.33,,,,,4000.0,20.0,100.0,10.0,1000,10,5000,40,10,160,120,13,PEAI,1.0,,,,,,,4000.0,30.0,8.0,130.0,100.0,10.0,21.0613,75.608,1.12351,24.7936,684,CH1,20250605_合并结果.csv,
45154,20250605,119,Cs0.05MA0.05FA0.9PbI3.0,1.5,MACl,14.6,PEAI,0.517,,,Me-4PACz,0.33,,,,,4000.0,20.0,100.0,10.0,1000,10,5000,40,10,160,120,13,PEAI,1.0,,,,,,,4000.0,30.0,8.0,130.0,100.0,10.0,22.2576,78.4548,1.12622,25.1905,684,CH2,20250605_合并结果.csv,
45155,20250605,119,Cs0.05MA0.05FA0.9PbI3.0,1.5,MACl,14.6,PEAI,0.517,,,Me-4PACz,0.33,,,,,4000.0,20.0,100.0,10.0,1000,10,5000,40,10,160,120,13,PEAI,1.0,,,,,,,4000.0,30.0,8.0,130.0,100.0,10.0,1.59636,25.2921,0.276174,22.8541,684,CH3,20250605_合并结果.csv,
45156,20250605,119,Cs0.05MA0.05FA0.9PbI3.0,1.5,MACl,14.6,PEAI,0.517,,,Me-4PACz,0.33,,,,,4000.0,20.0,100.0,10.0,1000,10,5000,40,10,160,120,13,PEAI,1.0,,,,,,,4000.0,30.0,8.0,130.0,100.0,10.0,19.2317,69.1598,1.10532,25.1581,684,CH4,20250605_合并结果.csv,
45157,20250605,119,Cs0.05MA0.05FA0.9PbI3.0,1.5,MACl,14.6,PEAI,0.517,,,Me-4PACz,0.33,,,,,4000.0,20.0,100.0,10.0,1000,10,5000,40,10,160,120,13,PEAI,1.0,,,,,,,4000.0,30.0,8.0,130.0,100.0,10.0,17.6225,69.1261,1.04155,24.4761,685,CH1,20250605_合并结果.csv,
45158,20250605,119,Cs0.05MA0.05FA0.9PbI3.0,1.5,MACl,14.6,PEAI,0.517,,,Me-4PACz,0.33,,,,,4000.0,20.0,100.0,10.0,1000,10,5000,40,10,160,120,13,PEAI,1.0,,,,,,,4000.0,30.0,8.0,130.0,100.0,10.0,22.0722,78.4543,1.10368,25.4911,685,CH2,20250605_合并结果.csv,
45159,20250605,119,Cs0.05MA0.05FA0.9PbI3.0,1.5,MACl,14.6,PEAI,0.517,,,Me-4PACz,0.33,,,,,4000.0,20.0,100.0,10.0,1000,10,5000,40,10,160,120,13,PEAI,1.0,,,,,,,4000.0,30.0,8.0,130.0,100.0,10.0,20.9174,74.6902,1.0964,25.5433,685,CH3,20250605_合并结果.csv,
45160,20250605,119,Cs0.05MA0.05FA0.9PbI3.0,1.5,MACl,14.6,PEAI,0.517,,,Me-4PACz,0.33,,,,,4000.0,20.0,100.0,10.0,1000,10,5000,40,10,160,120,13,PEAI,1.0,,,,,,,4000.0,30.0,8.0,130.0,100.0,10.0,21.5301,76.7475,1.09864,25.5344,685,CH4,20250605_合并结果.csv,
45161,20250605,119,Cs0.05MA0.05FA0.9PbI3.0,1.5,MACl,14.6,PEAI,0.517,,,Me-4PACz,0.33,,,,,4000.0,20.0,100.0,10.0,1000,10,5000,40,10,160,120,13,PDADI,0.5,,,,,,,3000.0,30.0,8.0,130.0,100.0,5.0,21.9912,79.1978,1.13511,24.4624,686,CH1,20250605_合并结果.csv,
45162,20250605,119,Cs0.05MA0.05FA0.9PbI3.0,1.5,MACl,14.6,PEAI,0.517,,,Me-4PACz,0.33,,,,,4000.0,20.0,100.0,10.0,1000,10,5000,40,10,160,120,13,PDADI,0.5,,,,,,,3000.0,30.0,8.0,130.0,100.0,5.0,22.3941,80.834,1.13044,24.5072,686,CH2,20250605_合并结果.csv,
45163,20250605,119,Cs0.05MA0.05FA0.9PbI3.0,1.5,MACl,14.6,PEAI,0.517,,,Me-4PACz,0.33,,,,,4000.0,20.0,100.0,10.0,1000,10,5000,40,10,160,120,13,PDADI,0.5,,,,,,,3000.0,30.0,8.0,130.0,100.0,5.0,21.8116,79.0455,1.11963,24.6454,686,CH3,20250605_合并结果.csv,
45164,20250605,119,Cs0.05MA0.05FA0.9PbI3.0,1.5,MACl,14.6,PEAI,0.517,,,Me-4PACz,0.33,,,,,4000.0,20.0,100.0,10.0,1000,10,5000,40,10,160,120,13,PDADI,0.5,,,,,,,3000.0,30.0,8.0,130.0,100.0,5.0,17.5971,65.0118,1.09644,24.6867,686,CH4,20250605_合并结果.csv,
45165,20250605,119,Cs0.05MA0.05FA0.9PbI3.0,1.5,MACl,14.6,PEAI,0.517,,,Me-4PACz,0.33,,,,,4000.0,20.0,100.0,10.0,1000,10,5000,40,10,160,120,13,PDADI,0.5,,,,,,,3000.0,30.0,8.0,130.0,100.0,5.0,21.2397,79.806,1.06736,24.9345,687,CH1,20250605_合并结果.csv,
45166,20250605,119,Cs0.05MA0.05FA0.9PbI3.0,1.5,MACl,14.6,PEAI,0.517,,,Me-4PACz,0.33,,,,,4000.0,20.0,100.0,10.0,1000,10,5000,40,10,160,120,13,PDADI,0.5,,,,,,,3000.0,30.0,8.0,130.0,100.0,5.0,21.8207,79.9132,1.09472,24.943,687,CH2,20250605_合并结果.csv,
45167,20250605,119,Cs0.05MA0.05FA0.9PbI3.0,1.5,MACl,14.6,PEAI,0.517,,,Me-4PACz,0.33,,,,,4000.0,20.0,100.0,10.0,1000,10,5000,40,10,160,120,13,PDADI,0.5,,,,,,,3000.0,30.0,8.0,130.0,100.0,5.0,21.8916,79.5467,1.09736,25.0788,687,CH3,20250605_合并结果.csv,
45168,20250605,119,Cs0.05MA0.05FA0.9PbI3.0,1.5,MACl,14.6,PEAI,0.517,,,Me-4PACz,0.33,,,,,4000.0,20.0,100.0,10.0,1000,10,5000,40,10,160,120,13,PDADI,0.5,,,,,,,3000.0,30.0,8.0,130.0,100.0,5.0,20.184,73.8146,1.08926,25.1035,687,CH4,20250605_合并结果.csv,
45169,20250606,120,Cs0.05MA0.05FA0.9PbI3.0,1.6,MACl,14.6,PEAI,0.517,,,4PADCB,0.33,,,,,3000.0,30.0,100.0,10.0,1000,5,5500,30,10,150,110,15,PDADI,0.5,,,,,,,3000.0,30.0,8.0,130.0,100.0,5.0,19.9991,72.3755,1.1285,24.4859,688,CH1,20250606_合并结果.csv,
45170,20250606,120,Cs0.05MA0.05FA0.9PbI3.0,1.6,MACl,14.6,PEAI,0.517,,,4PADCB,0.33,,,,,3000.0,30.0,100.0,10.0,1000,5,5500,30,10,150,110,15,PDADI,0.5,,,,,,,3000.0,30.0,8.0,130.0,100.0,5.0,19.2136,71.3272,1.12308,23.9852,688,CH2,20250606_合并结果.csv,
45171,20250606,120,Cs0.05MA0.05FA0.9PbI3.0,1.6,MACl,14.6,PEAI,0.517,,,4PADCB,0.33,,,,,3000.0,30.0,100.0,10.0,1000,5,5500,30,10,150,110,15,PDADI,0.5,,,,,,,3000.0,30.0,8.0,130.0,100.0,5.0,19.1533,71.1616,1.11924,24.0478,688,CH3,20250606_合并结果.csv,
45172,20250606,120,Cs0.05MA0.05FA0.9PbI3.0,1.6,MACl,14.6,PEAI,0.517,,,4PADCB,0.33,,,,,3000.0,30.0,100.0,10.0,1000,5,5500,30,10,150,110,15,PDADI,0.5,,,,,,,3000.0,30.0,8.0,130.0,100.0,5.0,18.0786,67.8084,1.11568,23.8969,688,CH4,20250606_合并结果.csv,
45173,20250606,120,Cs0.05MA0.05FA0.9PbI3.0,1.6,MACl,14.6,PEAI,0.517,,,4PADCB,0.33,,,,,3000.0,30.0,100.0,10.0,1000,5,5500,30,10,150,110,15,PDADI,0.5,,,,,,,3000.0,30.0,8.0,130.0,100.0,5.0,20.412,71.9777,1.13162,25.0603,689,CH1,20250606_合并结果.csv,
45174,20250606,120,Cs0.05MA0.05FA0.9PbI3.0,1.6,MACl,14.6,PEAI,0.517,,,4PADCB,0.33,,,,,3000.0,30.0,100.0,10.0,1000,5,5500,30,10,150,110,15,PDADI,0.5,,,,,,,3000.0,30.0,8.0,130.0,100.0,5.0,18.8147,67.1432,1.11531,25.1245,689,CH2,20250606_合并结果.csv,
45175,20250606,120,Cs0.05MA0.05FA0.9PbI3.0,1.6,MACl,14.6,PEAI,0.517,,,4PADCB,0.33,,,,,3000.0,30.0,100.0,10.0,1000,5,5500,30,10,150,110,15,PDADI,0.5,,,,,,,3000.0,30.0,8.0,130.0,100.0,5.0,19.5354,68.9403,1.11878,25.3281,689,CH3,20250606_合并结果.csv,
45176,20250606,120,Cs0.05MA0.05FA0.9PbI3.0,1.6,MACl,14.6,PEAI,0.517,,,4PADCB,0.33,,,,,3000.0,30.0,100.0,10.0,1000,5,5500,30,10,150,110,15,PDADI,0.5,,,,,,,3000.0,30.0,8.0,130.0,100.0,5.0,18.775,66.8137,1.1094,25.3295,689,CH4,20250606_合并结果.csv,
45177,20250606,120,Cs0.05MA0.05FA0.9PbI3.0,1.6,MACl,14.6,PEAI,0.517,,,4PADCB,0.33,,,,,3000.0,30.0,100.0,10.0,1000,5,5500,30,10,150,110,15,CF3-PEAI,1.0,,,,,,,4000.0,20.0,8.0,130.0,100.0,5.0,19.3873,69.8504,1.14085,24.3287,690,CH1,20250606_合并结果.csv,
45178,20250606,120,Cs0.05MA0.05FA0.9PbI3.0,1.6,MACl,14.6,PEAI,0.517,,,4PADCB,0.33,,,,,3000.0,30.0,100.0,10.0,1000,5,5500,30,10,150,110,15,CF3-PEAI,1.0,,,,,,,4000.0,20.0,8.0,130.0,100.0,5.0,17.4852,63.7836,1.13461,24.1611,690,CH2,20250606_合并结果.csv,
45179,20250606,120,Cs0.05MA0.05FA0.9PbI3.0,1.6,MACl,14.6,PEAI,0.517,,,4PADCB,0.33,,,,,3000.0,30.0,100.0,10.0,1000,5,5500,30,10,150,110,15,CF3-PEAI,1.0,,,,,,,4000.0,20.0,8.0,130.0,100.0,5.0,19.1065,69.654,1.13623,24.1418,690,CH3,20250606_合并结果.csv,
45180,20250606,120,Cs0.05MA0.05FA0.9PbI3.0,1.6,MACl,14.6,PEAI,0.517,,,4PADCB,0.33,,,,,3000.0,30.0,100.0,10.0,1000,5,5500,30,10,150,110,15,CF3-PEAI,1.0,,,,,,,4000.0,20.0,8.0,130.0,100.0,5.0,19.378,70.8151,1.13344,24.1427,690,CH4,20250606_合并结果.csv,
45181,20250606,120,Cs0.05MA0.05FA0.9PbI3.0,1.6,MACl,14.6,PEAI,0.517,,,4PADCB,0.33,,,,,3000.0,30.0,100.0,10.0,1000,5,5500,30,10,150,110,15,CF3-PEAI,1.0,,,,,,,4000.0,20.0,8.0,130.0,100.0,5.0,20.8565,73.4793,1.11577,25.4391,691,CH1,20250606_合并结果.csv,
45182,20250606,120,Cs0.05MA0.05FA0.9PbI3.0,1.6,MACl,14.6,PEAI,0.517,,,4PADCB,0.33,,,,,3000.0,30.0,100.0,10.0,1000,5,5500,30,10,150,110,15,CF3-PEAI,1.0,,,,,,,4000.0,20.0,8.0,130.0,100.0,5.0,20.8426,74.2331,1.10824,25.3351,691,CH2,20250606_合并结果.csv,
45183,20250606,120,Cs0.05MA0.05FA0.9PbI3.0,1.6,MACl,14.6,PEAI,0.517,,,4PADCB,0.33,,,,,3000.0,30.0,100.0,10.0,1000,5,5500,30,10,150,110,15,CF3-PEAI,1.0,,,,,,,4000.0,20.0,8.0,130.0,100.0,5.0,20.8341,75.2546,1.10059,25.1545,691,CH3,20250606_合并结果.csv,
45184,20250606,120,Cs0.05MA0.05FA0.9PbI3.0,1.6,MACl,14.6,PEAI,0.517,,,4PADCB,0.33,,,,,3000.0,30.0,100.0,10.0,1000,5,5500,30,10,150,110,15,CF3-PEAI,1.0,,,,,,,4000.0,20.0,8.0,130.0,100.0,5.0,20.7246,75.5417,1.09918,24.9592,691,CH4,20250606_合并结果.csv,
45185,20250606,120,Cs0.05MA0.05FA0.9PbI3.0,1.6,MACl,14.6,PEAI,0.517,,,4PADCB,0.33,,,,,4000.0,20.0,100.0,10.0,1000,5,5500,30,10,150,110,15,PDADI,0.5,,,,,,,3000.0,30.0,8.0,130.0,100.0,5.0,20.3779,74.2875,1.12809,24.3165,692,CH1,20250606_合并结果.csv,
