Repository: MI-Materials-Intelligence/Recipe-Language-Model

# Learning Layer

## Overview

In the learning layer, the formulas and parameters are encoded and then tokenised into recipes as inputs. Through atomic skills of data extraction, cleaning, and matching, these data are organised into standardised datasets, providing the basis for RLM training and iterative recipe refinement.

Key Atomic Skills:
- **Cleaning**: Preprocessing and outlier cleaning
- **Matching**: Matching data pairs based on variables
- **Extraction**: Data extraction from robotic boxes

File: seven_ai_layers_robotics/learning/data/data50764_from_db.csv (part 219 of 253)
No,date,rank,Formula PVK,Concentration PVK,Formula Additive 1,Concentration Additive 1,Formula Additive 2,Concentration Additive 2,Formula Additive 3,Concentration Additive 3,Formula SAM 1,Concentration SAM 1,Formula SAM 2,Concentration SAM 2,Formula SAM 3,Concentration SAM 3,Spin Coating Speed SAM,Spin Coating Time SAM,Annealed Temperature SAM,Annealed Time SAM,Spin Coating Speed PVK 1,Spin Coating Time PVK 1,Spin Coating Speed PVK 2,Spin Coating Time PVK 2,Antisolvent Dropping Timing,Antisolvent Volume,Annealed Temperature PVK,Annealed Time PVK,Formula Passivator 1,Concentration Passivator 1,Formula Passivator 2,Concentration Passivator 2,Formula Passivator 3,Concentration Passivator 3,Formula Passivator 4,Concentration Passivator 4,Spin Coating Speed Passivator,Spin Coating Time Passivator,Passivator Dropping Timing,Passivator Volume,Annealed Temperature Passivator,Annealed Time Passivator,PCE,FF,Voc,Jsc,Product,Channel,From,upload_time
45186,20250606,120,Cs0.05MA0.05FA0.9PbI3.0,1.6,MACl,14.6,PEAI,0.517,,,4PADCB,0.33,,,,,4000.0,20.0,100.0,10.0,1000,5,5500,30,10,150,110,15,PDADI,0.5,,,,,,,3000.0,30.0,8.0,130.0,100.0,5.0,19.6495,72.7412,1.1219,24.0777,692,CH2,20250606_合并结果.csv,
45187,20250606,120,Cs0.05MA0.05FA0.9PbI3.0,1.6,MACl,14.6,PEAI,0.517,,,4PADCB,0.33,,,,,4000.0,20.0,100.0,10.0,1000,5,5500,30,10,150,110,15,PDADI,0.5,,,,,,,3000.0,30.0,8.0,130.0,100.0,5.0,19.1282,72.3102,1.11835,23.6536,692,CH3,20250606_合并结果.csv,
45188,20250606,120,Cs0.05MA0.05FA0.9PbI3.0,1.6,MACl,14.6,PEAI,0.517,,,4PADCB,0.33,,,,,4000.0,20.0,100.0,10.0,1000,5,5500,30,10,150,110,15,PDADI,0.5,,,,,,,3000.0,30.0,8.0,130.0,100.0,5.0,15.408,59.1618,1.10115,23.6515,692,CH4,20250606_合并结果.csv,
45189,20250606,120,Cs0.05MA0.05FA0.9PbI3.0,1.6,MACl,14.6,PEAI,0.517,,,4PADCB,0.33,,,,,4000.0,20.0,100.0,10.0,1000,5,5500,30,10,150,110,15,PDADI,0.5,,,,,,,3000.0,30.0,8.0,130.0,100.0,5.0,19.8249,69.5045,1.13448,25.1422,693,CH1,20250606_合并结果.csv,
45190,20250606,120,Cs0.05MA0.05FA0.9PbI3.0,1.6,MACl,14.6,PEAI,0.517,,,4PADCB,0.33,,,,,4000.0,20.0,100.0,10.0,1000,5,5500,30,10,150,110,15,PDADI,0.5,,,,,,,3000.0,30.0,8.0,130.0,100.0,5.0,19.0568,68.2311,1.11678,25.0091,693,CH2,20250606_合并结果.csv,
45191,20250606,120,Cs0.05MA0.05FA0.9PbI3.0,1.6,MACl,14.6,PEAI,0.517,,,4PADCB,0.33,,,,,4000.0,20.0,100.0,10.0,1000,5,5500,30,10,150,110,15,PDADI,0.5,,,,,,,3000.0,30.0,8.0,130.0,100.0,5.0,19.0404,68.4737,1.11691,24.8964,693,CH3,20250606_合并结果.csv,
45192,20250606,120,Cs0.05MA0.05FA0.9PbI3.0,1.6,MACl,14.6,PEAI,0.517,,,4PADCB,0.33,,,,,4000.0,20.0,100.0,10.0,1000,5,5500,30,10,150,110,15,PDADI,0.5,,,,,,,3000.0,30.0,8.0,130.0,100.0,5.0,18.2251,66.8994,1.10693,24.6109,693,CH4,20250606_合并结果.csv,
45193,20250606,120,Cs0.05MA0.05FA0.9PbI3.0,1.6,MACl,14.6,PEAI,0.517,,,4PADCB,0.33,,,,,4000.0,20.0,100.0,10.0,1000,5,5500,30,10,150,110,15,CF3-PEAI,1.0,,,,,,,4000.0,20.0,8.0,130.0,100.0,5.0,18.5596,68.4862,1.13904,23.7917,694,CH1,20250606_合并结果.csv,
45194,20250606,120,Cs0.05MA0.05FA0.9PbI3.0,1.6,MACl,14.6,PEAI,0.517,,,4PADCB,0.33,,,,,4000.0,20.0,100.0,10.0,1000,5,5500,30,10,150,110,15,CF3-PEAI,1.0,,,,,,,4000.0,20.0,8.0,130.0,100.0,5.0,18.1516,68.784,1.13426,23.2655,694,CH2,20250606_合并结果.csv,
45195,20250606,120,Cs0.05MA0.05FA0.9PbI3.0,1.6,MACl,14.6,PEAI,0.517,,,4PADCB,0.33,,,,,4000.0,20.0,100.0,10.0,1000,5,5500,30,10,150,110,15,CF3-PEAI,1.0,,,,,,,4000.0,20.0,8.0,130.0,100.0,5.0,18.0823,69.6836,1.12746,23.0155,694,CH3,20250606_合并结果.csv,
45196,20250606,120,Cs0.05MA0.05FA0.9PbI3.0,1.6,MACl,14.6,PEAI,0.517,,,4PADCB,0.33,,,,,4000.0,20.0,100.0,10.0,1000,5,5500,30,10,150,110,15,CF3-PEAI,1.0,,,,,,,4000.0,20.0,8.0,130.0,100.0,5.0,18.3088,71.246,1.125,22.8426,694,CH4,20250606_合并结果.csv,
45197,20250606,120,Cs0.05MA0.05FA0.9PbI3.0,1.6,MACl,14.6,PEAI,0.517,,,4PADCB,0.33,,,,,4000.0,20.0,100.0,10.0,1000,5,5500,30,10,150,110,15,CF3-PEAI,1.0,,,,,,,4000.0,20.0,8.0,130.0,100.0,5.0,20.1436,73.1056,1.11506,24.7108,695,CH1,20250606_合并结果.csv,
45198,20250606,120,Cs0.05MA0.05FA0.9PbI3.0,1.6,MACl,14.6,PEAI,0.517,,,4PADCB,0.33,,,,,4000.0,20.0,100.0,10.0,1000,5,5500,30,10,150,110,15,CF3-PEAI,1.0,,,,,,,4000.0,20.0,8.0,130.0,100.0,5.0,19.8727,73.1194,1.10534,24.5883,695,CH2,20250606_合并结果.csv,
45199,20250606,120,Cs0.05MA0.05FA0.9PbI3.0,1.6,MACl,14.6,PEAI,0.517,,,4PADCB,0.33,,,,,4000.0,20.0,100.0,10.0,1000,5,5500,30,10,150,110,15,CF3-PEAI,1.0,,,,,,,4000.0,20.0,8.0,130.0,100.0,5.0,19.5916,73.3978,1.09505,24.3754,695,CH3,20250606_合并结果.csv,
45200,20250606,120,Cs0.05MA0.05FA0.9PbI3.0,1.6,MACl,14.6,PEAI,0.517,,,4PADCB,0.33,,,,,4000.0,20.0,100.0,10.0,1000,5,5500,30,10,150,110,15,CF3-PEAI,1.0,,,,,,,4000.0,20.0,8.0,130.0,100.0,5.0,19.4191,73.6017,1.08939,24.219,695,CH4,20250606_合并结果.csv,
45201,20250606,120,Cs0.05MA0.05FA0.9PbI3.0,1.6,MACl,14.6,PEAI,0.517,,,CB-PA,0.33,,,,,5000.0,30.0,100.0,10.0,1000,5,5500,30,10,150,110,15,PDADI,0.5,,,,,,,3000.0,30.0,8.0,130.0,100.0,5.0,9.98108,44.0825,1.05186,21.5255,696,CH1,20250606_合并结果.csv,
45202,20250606,120,Cs0.05MA0.05FA0.9PbI3.0,1.6,MACl,14.6,PEAI,0.517,,,CB-PA,0.33,,,,,5000.0,30.0,100.0,10.0,1000,5,5500,30,10,150,110,15,PDADI,0.5,,,,,,,3000.0,30.0,8.0,130.0,100.0,5.0,4.4497,29.3515,0.715651,21.1836,696,CH2,20250606_合并结果.csv,
45203,20250606,120,Cs0.05MA0.05FA0.9PbI3.0,1.6,MACl,14.6,PEAI,0.517,,,CB-PA,0.33,,,,,5000.0,30.0,100.0,10.0,1000,5,5500,30,10,150,110,15,PDADI,0.5,,,,,,,3000.0,30.0,8.0,130.0,100.0,5.0,13.6752,56.4896,1.11926,21.6289,696,CH3,20250606_合并结果.csv,
45204,20250606,120,Cs0.05MA0.05FA0.9PbI3.0,1.6,MACl,14.6,PEAI,0.517,,,CB-PA,0.33,,,,,5000.0,30.0,100.0,10.0,1000,5,5500,30,10,150,110,15,PDADI,0.5,,,,,,,3000.0,30.0,8.0,130.0,100.0,5.0,13.9542,57.0251,1.11848,21.8782,696,CH4,20250606_合并结果.csv,
45205,20250606,120,Cs0.05MA0.05FA0.9PbI3.0,1.6,MACl,14.6,PEAI,0.517,,,CB-PA,0.33,,,,,5000.0,30.0,100.0,10.0,1000,5,5500,30,10,150,110,15,PDADI,0.5,,,,,,,3000.0,30.0,8.0,130.0,100.0,5.0,13.01,49.086,1.13448,23.3627,697,CH1,20250606_合并结果.csv,
45206,20250606,120,Cs0.05MA0.05FA0.9PbI3.0,1.6,MACl,14.6,PEAI,0.517,,,CB-PA,0.33,,,,,5000.0,30.0,100.0,10.0,1000,5,5500,30,10,150,110,15,PDADI,0.5,,,,,,,3000.0,30.0,8.0,130.0,100.0,5.0,10.5115,47.2425,0.973448,22.8569,697,CH2,20250606_合并结果.csv,
45207,20250606,120,Cs0.05MA0.05FA0.9PbI3.0,1.6,MACl,14.6,PEAI,0.517,,,CB-PA,0.33,,,,,5000.0,30.0,100.0,10.0,1000,5,5500,30,10,150,110,15,PDADI,0.5,,,,,,,3000.0,30.0,8.0,130.0,100.0,5.0,13.3059,52.5472,1.11674,22.6748,697,CH3,20250606_合并结果.csv,
45208,20250606,120,Cs0.05MA0.05FA0.9PbI3.0,1.6,MACl,14.6,PEAI,0.517,,,CB-PA,0.33,,,,,5000.0,30.0,100.0,10.0,1000,5,5500,30,10,150,110,15,PDADI,0.5,,,,,,,3000.0,30.0,8.0,130.0,100.0,5.0,13.9184,54.9302,1.11719,22.6805,697,CH4,20250606_合并结果.csv,
45209,20250606,120,Cs0.05MA0.05FA0.9PbI3.0,1.6,MACl,14.6,PEAI,0.517,,,CB-PA,0.33,,,,,5000.0,30.0,100.0,10.0,1000,5,5500,30,10,150,110,15,PEAI,1.0,,,,,,,4000.0,20.0,8.0,130.0,100.0,5.0,14.4414,53.4657,1.14897,23.5086,698,CH1,20250606_合并结果.csv,
45210,20250606,120,Cs0.05MA0.05FA0.9PbI3.0,1.6,MACl,14.6,PEAI,0.517,,,CB-PA,0.33,,,,,5000.0,30.0,100.0,10.0,1000,5,5500,30,10,150,110,15,PEAI,1.0,,,,,,,4000.0,20.0,8.0,130.0,100.0,5.0,14.152,52.9383,1.1395,23.4603,698,CH2,20250606_合并结果.csv,
45211,20250606,120,Cs0.05MA0.05FA0.9PbI3.0,1.6,MACl,14.6,PEAI,0.517,,,CB-PA,0.33,,,,,5000.0,30.0,100.0,10.0,1000,5,5500,30,10,150,110,15,PEAI,1.0,,,,,,,4000.0,20.0,8.0,130.0,100.0,5.0,14.8535,55.3091,1.13931,23.5716,698,CH3,20250606_合并结果.csv,
45212,20250606,120,Cs0.05MA0.05FA0.9PbI3.0,1.6,MACl,14.6,PEAI,0.517,,,CB-PA,0.33,,,,,5000.0,30.0,100.0,10.0,1000,5,5500,30,10,150,110,15,PEAI,1.0,,,,,,,4000.0,20.0,8.0,130.0,100.0,5.0,15.3352,57.117,1.13472,23.6612,698,CH4,20250606_合并结果.csv,
45213,20250606,120,Cs0.05MA0.05FA0.9PbI3.0,1.6,MACl,14.6,PEAI,0.517,,,CB-PA,0.33,,,,,5000.0,30.0,100.0,10.0,1000,5,5500,30,10,150,110,15,PEAI,1.0,,,,,,,4000.0,20.0,8.0,130.0,100.0,5.0,15.8598,55.8434,1.11624,25.443,699,CH1,20250606_合并结果.csv,
45214,20250606,120,Cs0.05MA0.05FA0.9PbI3.0,1.6,MACl,14.6,PEAI,0.517,,,CB-PA,0.33,,,,,5000.0,30.0,100.0,10.0,1000,5,5500,30,10,150,110,15,PEAI,1.0,,,,,,,4000.0,20.0,8.0,130.0,100.0,5.0,15.9985,56.6554,1.11741,25.2711,699,CH2,20250606_合并结果.csv,
45215,20250606,120,Cs0.05MA0.05FA0.9PbI3.0,1.6,MACl,14.6,PEAI,0.517,,,CB-PA,0.33,,,,,5000.0,30.0,100.0,10.0,1000,5,5500,30,10,150,110,15,PEAI,1.0,,,,,,,4000.0,20.0,8.0,130.0,100.0,5.0,16.1805,58.3693,1.11138,24.9428,699,CH3,20250606_合并结果.csv,
45216,20250606,120,Cs0.05MA0.05FA0.9PbI3.0,1.6,MACl,14.6,PEAI,0.517,,,CB-PA,0.33,,,,,5000.0,30.0,100.0,10.0,1000,5,5500,30,10,150,110,15,PEAI,1.0,,,,,,,4000.0,20.0,8.0,130.0,100.0,5.0,16.432,60.0906,1.11256,24.5788,699,CH4,20250606_合并结果.csv,
45217,20250606,120,Cs0.05MA0.05FA0.9PbI3.0,1.6,MACl,14.6,PEAI,0.517,,,DMACPA,0.33,,,,,3000.0,30.0,100.0,10.0,1000,5,5500,30,10,150,110,15,PDADI,0.5,,,,,,,3000.0,30.0,8.0,130.0,100.0,5.0,21.055,72.8871,1.1353,25.4444,700,CH1,20250606_合并结果.csv,
45218,20250606,120,Cs0.05MA0.05FA0.9PbI3.0,1.6,MACl,14.6,PEAI,0.517,,,DMACPA,0.33,,,,,3000.0,30.0,100.0,10.0,1000,5,5500,30,10,150,110,15,PDADI,0.5,,,,,,,3000.0,30.0,8.0,130.0,100.0,5.0,21.06,73.9084,1.12991,25.2185,700,CH2,20250606_合并结果.csv,
45219,20250606,120,Cs0.05MA0.05FA0.9PbI3.0,1.6,MACl,14.6,PEAI,0.517,,,DMACPA,0.33,,,,,3000.0,30.0,100.0,10.0,1000,5,5500,30,10,150,110,15,PDADI,0.5,,,,,,,3000.0,30.0,8.0,130.0,100.0,5.0,9.34384,35.5236,1.04628,25.1398,700,CH3,20250606_合并结果.csv,
45220,20250606,120,Cs0.05MA0.05FA0.9PbI3.0,1.6,MACl,14.6,PEAI,0.517,,,DMACPA,0.33,,,,,3000.0,30.0,100.0,10.0,1000,5,5500,30,10,150,110,15,PDADI,0.5,,,,,,,3000.0,30.0,8.0,130.0,100.0,5.0,15.2059,55.6454,1.09321,24.9965,700,CH4,20250606_合并结果.csv,
45221,20250606,120,Cs0.05MA0.05FA0.9PbI3.0,1.6,MACl,14.6,PEAI,0.517,,,DMACPA,0.33,,,,,3000.0,30.0,100.0,10.0,1000,5,5500,30,10,150,110,15,PDADI,0.5,,,,,,,3000.0,30.0,8.0,130.0,100.0,5.0,20.5336,68.1646,1.1574,26.027,701,CH1,20250606_合并结果.csv,
45222,20250606,120,Cs0.05MA0.05FA0.9PbI3.0,1.6,MACl,14.6,PEAI,0.517,,,DMACPA,0.33,,,,,3000.0,30.0,100.0,10.0,1000,5,5500,30,10,150,110,15,PDADI,0.5,,,,,,,3000.0,30.0,8.0,130.0,100.0,5.0,21.0367,72.7929,1.12819,25.6157,701,CH2,20250606_合并结果.csv,
45223,20250606,120,Cs0.05MA0.05FA0.9PbI3.0,1.6,MACl,14.6,PEAI,0.517,,,DMACPA,0.33,,,,,3000.0,30.0,100.0,10.0,1000,5,5500,30,10,150,110,15,PDADI,0.5,,,,,,,3000.0,30.0,8.0,130.0,100.0,5.0,15.9941,56.5386,1.10442,25.6141,701,CH3,20250606_合并结果.csv,
45224,20250606,120,Cs0.05MA0.05FA0.9PbI3.0,1.6,MACl,14.6,PEAI,0.517,,,DMACPA,0.33,,,,,3000.0,30.0,100.0,10.0,1000,5,5500,30,10,150,110,15,PDADI,0.5,,,,,,,3000.0,30.0,8.0,130.0,100.0,5.0,20.563,72.0479,1.1205,25.4715,701,CH4,20250606_合并结果.csv,
45225,20250606,120,Cs0.05MA0.05FA0.9PbI3.0,1.6,MACl,14.6,PEAI,0.517,,,DMACPA,0.33,,,,,3000.0,30.0,100.0,10.0,1000,5,5500,30,10,150,110,15,PEAI,1.0,,,,,,,4000.0,30.0,8.0,130.0,100.0,10.0,21.5695,74.9764,1.13642,25.3149,702,CH1,20250606_合并结果.csv,
45226,20250606,120,Cs0.05MA0.05FA0.9PbI3.0,1.6,MACl,14.6,PEAI,0.517,,,DMACPA,0.33,,,,,3000.0,30.0,100.0,10.0,1000,5,5500,30,10,150,110,15,PEAI,1.0,,,,,,,4000.0,30.0,8.0,130.0,100.0,10.0,20.7887,73.0942,1.12759,25.2229,702,CH2,20250606_合并结果.csv,
45227,20250606,120,Cs0.05MA0.05FA0.9PbI3.0,1.6,MACl,14.6,PEAI,0.517,,,DMACPA,0.33,,,,,3000.0,30.0,100.0,10.0,1000,5,5500,30,10,150,110,15,PEAI,1.0,,,,,,,4000.0,30.0,8.0,130.0,100.0,10.0,21.3178,75.7653,1.12071,25.106,702,CH3,20250606_合并结果.csv,
45228,20250606,120,Cs0.05MA0.05FA0.9PbI3.0,1.6,MACl,14.6,PEAI,0.517,,,DMACPA,0.33,,,,,3000.0,30.0,100.0,10.0,1000,5,5500,30,10,150,110,15,PEAI,1.0,,,,,,,4000.0,30.0,8.0,130.0,100.0,10.0,18.4554,66.5472,1.10794,25.031,702,CH4,20250606_合并结果.csv,
45229,20250606,120,Cs0.05MA0.05FA0.9PbI3.0,1.6,MACl,14.6,PEAI,0.517,,,DMACPA,0.33,,,,,3000.0,30.0,100.0,10.0,1000,5,5500,30,10,150,110,15,PEAI,1.0,,,,,,,4000.0,30.0,8.0,130.0,100.0,10.0,20.3615,70.5567,1.11202,25.9512,703,CH1,20250606_合并结果.csv,
45230,20250606,120,Cs0.05MA0.05FA0.9PbI3.0,1.6,MACl,14.6,PEAI,0.517,,,DMACPA,0.33,,,,,3000.0,30.0,100.0,10.0,1000,5,5500,30,10,150,110,15,PEAI,1.0,,,,,,,4000.0,30.0,8.0,130.0,100.0,10.0,20.9621,73.8793,1.09852,25.8287,703,CH2,20250606_合并结果.csv,
45231,20250606,120,Cs0.05MA0.05FA0.9PbI3.0,1.6,MACl,14.6,PEAI,0.517,,,DMACPA,0.33,,,,,3000.0,30.0,100.0,10.0,1000,5,5500,30,10,150,110,15,PEAI,1.0,,,,,,,4000.0,30.0,8.0,130.0,100.0,10.0,20.8839,74.4748,1.09344,25.6452,703,CH3,20250606_合并结果.csv,
45232,20250606,120,Cs0.05MA0.05FA0.9PbI3.0,1.6,MACl,14.6,PEAI,0.517,,,DMACPA,0.33,,,,,3000.0,30.0,100.0,10.0,1000,5,5500,30,10,150,110,15,PEAI,1.0,,,,,,,4000.0,30.0,8.0,130.0,100.0,10.0,20.3187,73.0516,1.09128,25.4877,703,CH4,20250606_合并结果.csv,
45233,20250606,120,Cs0.05MA0.05FA0.9PbI3.0,1.6,MACl,14.6,PEAI,0.517,,,DMACPA,0.33,,,,,3000.0,30.0,100.0,10.0,1000,5,5500,30,10,150,110,15,PEAI,1.0,,,,,,,4000.0,20.0,8.0,130.0,100.0,5.0,22.3158,74.9642,1.14295,26.0453,704,CH1,20250606_合并结果.csv,
45234,20250606,120,Cs0.05MA0.05FA0.9PbI3.0,1.6,MACl,14.6,PEAI,0.517,,,DMACPA,0.33,,,,,3000.0,30.0,100.0,10.0,1000,5,5500,30,10,150,110,15,PEAI,1.0,,,,,,,4000.0,20.0,8.0,130.0,100.0,5.0,21.763,73.6634,1.13353,26.0636,704,CH2,20250606_合并结果.csv,
45235,20250606,120,Cs0.05MA0.05FA0.9PbI3.0,1.6,MACl,14.6,PEAI,0.517,,,DMACPA,0.33,,,,,3000.0,30.0,100.0,10.0,1000,5,5500,30,10,150,110,15,PEAI,1.0,,,,,,,4000.0,20.0,8.0,130.0,100.0,5.0,22.2324,75.7597,1.12863,26.0014,704,CH3,20250606_合并结果.csv,
45236,20250606,120,Cs0.05MA0.05FA0.9PbI3.0,1.6,MACl,14.6,PEAI,0.517,,,DMACPA,0.33,,,,,3000.0,30.0,100.0,10.0,1000,5,5500,30,10,150,110,15,PEAI,1.0,,,,,,,4000.0,20.0,8.0,130.0,100.0,5.0,22.3055,76.2362,1.12639,25.9754,704,CH4,20250606_合并结果.csv,
45237,20250606,120,Cs0.05MA0.05FA0.9PbI3.0,1.6,MACl,14.6,PEAI,0.517,,,DMACPA,0.33,,,,,3000.0,30.0,100.0,10.0,1000,5,5500,30,10,150,110,15,PEAI,1.0,,,,,,,4000.0,20.0,8.0,130.0,100.0,5.0,19.9634,67.8998,1.11667,26.3295,705,CH1,20250606_合并结果.csv,
45238,20250606,120,Cs0.05MA0.05FA0.9PbI3.0,1.6,MACl,14.6,PEAI,0.517,,,DMACPA,0.33,,,,,3000.0,30.0,100.0,10.0,1000,5,5500,30,10,150,110,15,PEAI,1.0,,,,,,,4000.0,20.0,8.0,130.0,100.0,5.0,21.2728,72.4753,1.10496,26.5636,705,CH2,20250606_合并结果.csv,
45239,20250606,120,Cs0.05MA0.05FA0.9PbI3.0,1.6,MACl,14.6,PEAI,0.517,,,DMACPA,0.33,,,,,3000.0,30.0,100.0,10.0,1000,5,5500,30,10,150,110,15,PEAI,1.0,,,,,,,4000.0,20.0,8.0,130.0,100.0,5.0,21.4696,73.6396,1.09587,26.6044,705,CH3,20250606_合并结果.csv,
45240,20250606,120,Cs0.05MA0.05FA0.9PbI3.0,1.6,MACl,14.6,PEAI,0.517,,,DMACPA,0.33,,,,,3000.0,30.0,100.0,10.0,1000,5,5500,30,10,150,110,15,PEAI,1.0,,,,,,,4000.0,20.0,8.0,130.0,100.0,5.0,21.9663,75.3553,1.09502,26.6208,705,CH4,20250606_合并结果.csv,
45241,20250606,120,Cs0.05MA0.05FA0.9PbI3.0,1.6,MACl,14.6,PEAI,0.517,,,DMACPA,0.33,,,,,4000.0,20.0,120.0,10.0,1000,5,5500,30,10,150,110,15,PDADI,0.5,,,,,,,3000.0,30.0,8.0,130.0,100.0,5.0,20.9281,74.1307,1.13968,24.7713,706,CH1,20250606_合并结果.csv,
45242,20250606,120,Cs0.05MA0.05FA0.9PbI3.0,1.6,MACl,14.6,PEAI,0.517,,,DMACPA,0.33,,,,,4000.0,20.0,120.0,10.0,1000,5,5500,30,10,150,110,15,PDADI,0.5,,,,,,,3000.0,30.0,8.0,130.0,100.0,5.0,20.9113,74.1809,1.13407,24.8571,706,CH2,20250606_合并结果.csv,
45243,20250606,120,Cs0.05MA0.05FA0.9PbI3.0,1.6,MACl,14.6,PEAI,0.517,,,DMACPA,0.33,,,,,4000.0,20.0,120.0,10.0,1000,5,5500,30,10,150,110,15,PDADI,0.5,,,,,,,3000.0,30.0,8.0,130.0,100.0,5.0,20.8951,74.1992,1.1299,24.9232,706,CH3,20250606_合并结果.csv,
45244,20250606,120,Cs0.05MA0.05FA0.9PbI3.0,1.6,MACl,14.6,PEAI,0.517,,,DMACPA,0.33,,,,,4000.0,20.0,120.0,10.0,1000,5,5500,30,10,150,110,15,PDADI,0.5,,,,,,,3000.0,30.0,8.0,130.0,100.0,5.0,7.94179,38.4724,0.801591,25.7523,706,CH4,20250606_合并结果.csv,
45245,20250606,120,Cs0.05MA0.05FA0.9PbI3.0,1.6,MACl,14.6,PEAI,0.517,,,DMACPA,0.33,,,,,4000.0,20.0,120.0,10.0,1000,5,5500,30,10,150,110,15,PDADI,0.5,,,,,,,3000.0,30.0,8.0,130.0,100.0,5.0,20.7449,67.6292,1.15096,26.6512,707,CH1,20250606_合并结果.csv,
45246,20250606,120,Cs0.05MA0.05FA0.9PbI3.0,1.6,MACl,14.6,PEAI,0.517,,,DMACPA,0.33,,,,,4000.0,20.0,120.0,10.0,1000,5,5500,30,10,150,110,15,PDADI,0.5,,,,,,,3000.0,30.0,8.0,130.0,100.0,5.0,21.5296,71.8368,1.14951,26.072,707,CH2,20250606_合并结果.csv,
45247,20250606,120,Cs0.05MA0.05FA0.9PbI3.0,1.6,MACl,14.6,PEAI,0.517,,,DMACPA,0.33,,,,,4000.0,20.0,120.0,10.0,1000,5,5500,30,10,150,110,15,PDADI,0.5,,,,,,,3000.0,30.0,8.0,130.0,100.0,5.0,21.5423,73.3573,1.14516,25.6439,707,CH3,20250606_合并结果.csv,
45248,20250606,120,Cs0.05MA0.05FA0.9PbI3.0,1.6,MACl,14.6,PEAI,0.517,,,DMACPA,0.33,,,,,4000.0,20.0,120.0,10.0,1000,5,5500,30,10,150,110,15,PDADI,0.5,,,,,,,3000.0,30.0,8.0,130.0,100.0,5.0,21.5035,75.4257,1.13766,25.0599,707,CH4,20250606_合并结果.csv,
45249,20250606,120,Cs0.05MA0.05FA0.9PbI3.0,1.6,MACl,14.6,PEAI,0.517,,,DMACPA,0.33,,,,,4000.0,20.0,120.0,10.0,1000,5,5500,30,10,150,110,15,CF3-PEAI,1.0,,,,,,,4000.0,20.0,8.0,130.0,100.0,5.0,18.6569,66.768,1.13415,24.6378,708,CH1,20250606_合并结果.csv,
45250,20250606,120,Cs0.05MA0.05FA0.9PbI3.0,1.6,MACl,14.6,PEAI,0.517,,,DMACPA,0.33,,,,,4000.0,20.0,120.0,10.0,1000,5,5500,30,10,150,110,15,CF3-PEAI,1.0,,,,,,,4000.0,20.0,8.0,130.0,100.0,5.0,17.2152,63.9261,1.12693,23.8966,708,CH2,20250606_合并结果.csv,
45251,20250606,120,Cs0.05MA0.05FA0.9PbI3.0,1.6,MACl,14.6,PEAI,0.517,,,DMACPA,0.33,,,,,4000.0,20.0,120.0,10.0,1000,5,5500,30,10,150,110,15,CF3-PEAI,1.0,,,,,,,4000.0,20.0,8.0,130.0,100.0,5.0,18.9864,69.3285,1.13274,24.1768,708,CH3,20250606_合并结果.csv,
45252,20250606,120,Cs0.05MA0.05FA0.9PbI3.0,1.6,MACl,14.6,PEAI,0.517,,,DMACPA,0.33,,,,,4000.0,20.0,120.0,10.0,1000,5,5500,30,10,150,110,15,CF3-PEAI,1.0,,,,,,,4000.0,20.0,8.0,130.0,100.0,5.0,19.9066,73.195,1.1303,24.0614,708,CH4,20250606_合并结果.csv,
45253,20250606,120,Cs0.05MA0.05FA0.9PbI3.0,1.6,MACl,14.6,PEAI,0.517,,,DMACPA,0.33,,,,,4000.0,20.0,120.0,10.0,1000,5,5500,30,10,150,110,15,CF3-PEAI,1.0,,,,,,,4000.0,20.0,8.0,130.0,100.0,5.0,19.3489,68.3012,1.10834,25.5598,709,CH1,20250606_合并结果.csv,
45254,20250606,120,Cs0.05MA0.05FA0.9PbI3.0,1.6,MACl,14.6,PEAI,0.517,,,DMACPA,0.33,,,,,4000.0,20.0,120.0,10.0,1000,5,5500,30,10,150,110,15,CF3-PEAI,1.0,,,,,,,4000.0,20.0,8.0,130.0,100.0,5.0,18.5443,66.9889,1.08846,25.433,709,CH2,20250606_合并结果.csv,
45255,20250606,120,Cs0.05MA0.05FA0.9PbI3.0,1.6,MACl,14.6,PEAI,0.517,,,DMACPA,0.33,,,,,4000.0,20.0,120.0,10.0,1000,5,5500,30,10,150,110,15,CF3-PEAI,1.0,,,,,,,4000.0,20.0,8.0,130.0,100.0,5.0,20.58,72.4244,1.10155,25.7961,709,CH3,20250606_合并结果.csv,
45256,20250606,120,Cs0.05MA0.05FA0.9PbI3.0,1.6,MACl,14.6,PEAI,0.517,,,DMACPA,0.33,,,,,4000.0,20.0,120.0,10.0,1000,5,5500,30,10,150,110,15,CF3-PEAI,1.0,,,,,,,4000.0,20.0,8.0,130.0,100.0,5.0,20.6168,72.5914,1.09796,25.8673,709,CH4,20250606_合并结果.csv,
45257,20250606,120,Cs0.05MA0.05FA0.9PbI3.0,1.6,MACl,14.6,PEAI,0.517,,,MPA-CPA,0.33,,,,,4000.0,30.0,100.0,10.0,1000,5,5500,30,10,150,110,15,PDADI,0.5,,,,,,,3000.0,30.0,8.0,130.0,100.0,5.0,20.5983,75.3882,1.11981,24.3997,710,CH1,20250606_合并结果.csv,
45258,20250606,120,Cs0.05MA0.05FA0.9PbI3.0,1.6,MACl,14.6,PEAI,0.517,,,MPA-CPA,0.33,,,,,4000.0,30.0,100.0,10.0,1000,5,5500,30,10,150,110,15,PDADI,0.5,,,,,,,3000.0,30.0,8.0,130.0,100.0,5.0,20.427,75.4306,1.10993,24.3985,710,CH2,20250606_合并结果.csv,
45259,20250606,120,Cs0.05MA0.05FA0.9PbI3.0,1.6,MACl,14.6,PEAI,0.517,,,MPA-CPA,0.33,,,,,4000.0,30.0,100.0,10.0,1000,5,5500,30,10,150,110,15,PDADI,0.5,,,,,,,3000.0,30.0,8.0,130.0,100.0,5.0,19.7789,73.8147,1.09811,24.4014,710,CH3,20250606_合并结果.csv,
45260,20250606,120,Cs0.05MA0.05FA0.9PbI3.0,1.6,MACl,14.6,PEAI,0.517,,,MPA-CPA,0.33,,,,,4000.0,30.0,100.0,10.0,1000,5,5500,30,10,150,110,15,PDADI,0.5,,,,,,,3000.0,30.0,8.0,130.0,100.0,5.0,19.5476,73.6393,1.09151,24.3196,710,CH4,20250606_合并结果.csv,
45261,20250606,120,Cs0.05MA0.05FA0.9PbI3.0,1.6,MACl,14.6,PEAI,0.517,,,MPA-CPA,0.33,,,,,4000.0,30.0,100.0,10.0,1000,5,5500,30,10,150,110,15,PDADI,0.5,,,,,,,3000.0,30.0,8.0,130.0,100.0,5.0,21.5809,74.7053,1.12634,25.6476,711,CH1,20250606_合并结果.csv,
45262,20250606,120,Cs0.05MA0.05FA0.9PbI3.0,1.6,MACl,14.6,PEAI,0.517,,,MPA-CPA,0.33,,,,,4000.0,30.0,100.0,10.0,1000,5,5500,30,10,150,110,15,PDADI,0.5,,,,,,,3000.0,30.0,8.0,130.0,100.0,5.0,20.1173,71.992,1.10466,25.2962,711,CH2,20250606_合并结果.csv,
45263,20250606,120,Cs0.05MA0.05FA0.9PbI3.0,1.6,MACl,14.6,PEAI,0.517,,,MPA-CPA,0.33,,,,,4000.0,30.0,100.0,10.0,1000,5,5500,30,10,150,110,15,PDADI,0.5,,,,,,,3000.0,30.0,8.0,130.0,100.0,5.0,19.7792,72.8208,1.09415,24.8243,711,CH3,20250606_合并结果.csv,
45264,20250606,120,Cs0.05MA0.05FA0.9PbI3.0,1.6,MACl,14.6,PEAI,0.517,,,MPA-CPA,0.33,,,,,4000.0,30.0,100.0,10.0,1000,5,5500,30,10,150,110,15,PDADI,0.5,,,,,,,3000.0,30.0,8.0,130.0,100.0,5.0,19.2251,73.0497,1.08823,24.184,711,CH4,20250606_合并结果.csv,
45265,20250606,120,Cs0.05MA0.05FA0.9PbI3.0,1.6,MACl,14.6,PEAI,0.517,,,MPA-CPA,0.33,,,,,4000.0,30.0,100.0,10.0,1000,5,5500,30,10,150,110,15,CF3-PEAI,1.0,,,,,,,4000.0,20.0,8.0,130.0,100.0,5.0,19.6538,73.2641,1.11698,24.0164,712,CH1,20250606_合并结果.csv,
45266,20250606,120,Cs0.05MA0.05FA0.9PbI3.0,1.6,MACl,14.6,PEAI,0.517,,,MPA-CPA,0.33,,,,,4000.0,30.0,100.0,10.0,1000,5,5500,30,10,150,110,15,CF3-PEAI,1.0,,,,,,,4000.0,20.0,8.0,130.0,100.0,5.0,18.4504,70.786,1.10634,23.5597,712,CH2,20250606_合并结果.csv,
45267,20250606,120,Cs0.05MA0.05FA0.9PbI3.0,1.6,MACl,14.6,PEAI,0.517,,,MPA-CPA,0.33,,,,,4000.0,30.0,100.0,10.0,1000,5,5500,30,10,150,110,15,CF3-PEAI,1.0,,,,,,,4000.0,20.0,8.0,130.0,100.0,5.0,15.1071,59.3326,1.08502,23.4665,712,CH3,20250606_合并结果.csv,
45268,20250606,120,Cs0.05MA0.05FA0.9PbI3.0,1.6,MACl,14.6,PEAI,0.517,,,MPA-CPA,0.33,,,,,4000.0,30.0,100.0,10.0,1000,5,5500,30,10,150,110,15,CF3-PEAI,1.0,,,,,,,4000.0,20.0,8.0,130.0,100.0,5.0,0.136807,24.31,0.0343155,16.3996,712,CH4,20250606_合并结果.csv,
45269,20250606,120,Cs0.05MA0.05FA0.9PbI3.0,1.6,MACl,14.6,PEAI,0.517,,,MPA-CPA,0.33,,,,,4000.0,30.0,100.0,10.0,1000,5,5500,30,10,150,110,15,CF3-PEAI,1.0,,,,,,,4000.0,20.0,8.0,130.0,100.0,5.0,19.5693,72.5361,1.09861,24.5572,713,CH1,20250606_合并结果.csv,
45270,20250606,120,Cs0.05MA0.05FA0.9PbI3.0,1.6,MACl,14.6,PEAI,0.517,,,MPA-CPA,0.33,,,,,4000.0,30.0,100.0,10.0,1000,5,5500,30,10,150,110,15,CF3-PEAI,1.0,,,,,,,4000.0,20.0,8.0,130.0,100.0,5.0,18.7781,71.838,1.07496,24.3168,713,CH2,20250606_合并结果.csv,
45271,20250606,120,Cs0.05MA0.05FA0.9PbI3.0,1.6,MACl,14.6,PEAI,0.517,,,MPA-CPA,0.33,,,,,4000.0,30.0,100.0,10.0,1000,5,5500,30,10,150,110,15,CF3-PEAI,1.0,,,,,,,4000.0,20.0,8.0,130.0,100.0,5.0,18.4178,70.8395,1.06709,24.3646,713,CH3,20250606_合并结果.csv,
45272,20250606,120,Cs0.05MA0.05FA0.9PbI3.0,1.6,MACl,14.6,PEAI,0.517,,,MPA-CPA,0.33,,,,,4000.0,30.0,100.0,10.0,1000,5,5500,30,10,150,110,15,CF3-PEAI,1.0,,,,,,,4000.0,20.0,8.0,130.0,100.0,5.0,0.17424,24.9934,0.0402195,17.3334,713,CH4,20250606_合并结果.csv,
45273,20250606,120,Cs0.05MA0.1FA0.85PbI3.0,1.73,MACl,14.6,PEAI,0.517,,,4PADCB,0.33,,,,,3000.0,30.0,100.0,10.0,1000,10,5000,40,10,160,110,25,PDADI,0.5,,,,,,,3000.0,30.0,8.0,130.0,100.0,5.0,20.3216,74.5163,1.12747,24.1882,714,CH1,20250606_合并结果.csv,
45274,20250606,120,Cs0.05MA0.1FA0.85PbI3.0,1.73,MACl,14.6,PEAI,0.517,,,4PADCB,0.33,,,,,3000.0,30.0,100.0,10.0,1000,10,5000,40,10,160,110,25,PDADI,0.5,,,,,,,3000.0,30.0,8.0,130.0,100.0,5.0,20.0208,74.0281,1.12494,24.0412,714,CH2,20250606_合并结果.csv,
45275,20250606,120,Cs0.05MA0.1FA0.85PbI3.0,1.73,MACl,14.6,PEAI,0.517,,,4PADCB,0.33,,,,,3000.0,30.0,100.0,10.0,1000,10,5000,40,10,160,110,25,PDADI,0.5,,,,,,,3000.0,30.0,8.0,130.0,100.0,5.0,19.9951,74.2641,1.11772,24.0887,714,CH3,20250606_合并结果.csv,
45276,20250606,120,Cs0.05MA0.1FA0.85PbI3.0,1.73,MACl,14.6,PEAI,0.517,,,4PADCB,0.33,,,,,3000.0,30.0,100.0,10.0,1000,10,5000,40,10,160,110,25,PDADI,0.5,,,,,,,3000.0,30.0,8.0,130.0,100.0,5.0,20.234,75.1988,1.11416,24.1502,714,CH4,20250606_合并结果.csv,
45277,20250606,120,Cs0.05MA0.1FA0.85PbI3.0,1.73,MACl,14.6,PEAI,0.517,,,4PADCB,0.33,,,,,3000.0,30.0,100.0,10.0,1000,10,5000,40,10,160,110,25,PDADI,0.5,,,,,,,3000.0,30.0,8.0,130.0,100.0,5.0,19.8044,70.3321,1.0587,26.5971,715,CH1,20250606_合并结果.csv,
45278,20250606,120,Cs0.05MA0.1FA0.85PbI3.0,1.73,MACl,14.6,PEAI,0.517,,,4PADCB,0.33,,,,,3000.0,30.0,100.0,10.0,1000,10,5000,40,10,160,110,25,PDADI,0.5,,,,,,,3000.0,30.0,8.0,130.0,100.0,5.0,20.7323,72.6004,1.07765,26.4992,715,CH2,20250606_合并结果.csv,
45279,20250606,120,Cs0.05MA0.1FA0.85PbI3.0,1.73,MACl,14.6,PEAI,0.517,,,4PADCB,0.33,,,,,3000.0,30.0,100.0,10.0,1000,10,5000,40,10,160,110,25,PDADI,0.5,,,,,,,3000.0,30.0,8.0,130.0,100.0,5.0,20.9801,74.1773,1.07845,26.2263,715,CH3,20250606_合并结果.csv,
45280,20250606,120,Cs0.05MA0.1FA0.85PbI3.0,1.73,MACl,14.6,PEAI,0.517,,,4PADCB,0.33,,,,,3000.0,30.0,100.0,10.0,1000,10,5000,40,10,160,110,25,PDADI,0.5,,,,,,,3000.0,30.0,8.0,130.0,100.0,5.0,21.1331,75.4257,1.07753,26.0025,715,CH4,20250606_合并结果.csv,
45281,20250606,120,Cs0.05MA0.1FA0.85PbI3.0,1.73,MACl,14.6,PEAI,0.517,,,4PADCB,0.33,,,,,3000.0,30.0,100.0,10.0,1000,10,5000,40,10,160,110,25,PDADI,0.5,,,,,,,3000.0,30.0,8.0,130.0,100.0,5.0,19.5378,75.5283,1.12817,22.9294,716,CH1,20250606_合并结果.csv,
45282,20250606,120,Cs0.05MA0.1FA0.85PbI3.0,1.73,MACl,14.6,PEAI,0.517,,,4PADCB,0.33,,,,,3000.0,30.0,100.0,10.0,1000,10,5000,40,10,160,110,25,PDADI,0.5,,,,,,,3000.0,30.0,8.0,130.0,100.0,5.0,19.2438,74.8524,1.12426,22.8676,716,CH2,20250606_合并结果.csv,
45283,20250606,120,Cs0.05MA0.1FA0.85PbI3.0,1.73,MACl,14.6,PEAI,0.517,,,4PADCB,0.33,,,,,3000.0,30.0,100.0,10.0,1000,10,5000,40,10,160,110,25,PDADI,0.5,,,,,,,3000.0,30.0,8.0,130.0,100.0,5.0,19.0684,74.6807,1.11627,22.8737,716,CH3,20250606_合并结果.csv,
45284,20250606,120,Cs0.05MA0.1FA0.85PbI3.0,1.73,MACl,14.6,PEAI,0.517,,,4PADCB,0.33,,,,,3000.0,30.0,100.0,10.0,1000,10,5000,40,10,160,110,25,PDADI,0.5,,,,,,,3000.0,30.0,8.0,130.0,100.0,5.0,19.2661,75.0164,1.11286,23.0779,716,CH4,20250606_合并结果.csv,
45285,20250606,120,Cs0.05MA0.1FA0.85PbI3.0,1.73,MACl,14.6,PEAI,0.517,,,4PADCB,0.33,,,,,3000.0,30.0,100.0,10.0,1000,10,5000,40,10,160,110,25,PDADI,0.5,,,,,,,3000.0,30.0,8.0,130.0,100.0,5.0,19.2376,72.7853,1.06719,24.7666,717,CH1,20250606_合并结果.csv,
45286,20250606,120,Cs0.05MA0.1FA0.85PbI3.0,1.73,MACl,14.6,PEAI,0.517,,,4PADCB,0.33,,,,,3000.0,30.0,100.0,10.0,1000,10,5000,40,10,160,110,25,PDADI,0.5,,,,,,,3000.0,30.0,8.0,130.0,100.0,5.0,19.3957,72.9836,1.06821,24.8784,717,CH2,20250606_合并结果.csv,
45287,20250606,120,Cs0.05MA0.1FA0.85PbI3.0,1.73,MACl,14.6,PEAI,0.517,,,4PADCB,0.33,,,,,3000.0,30.0,100.0,10.0,1000,10,5000,40,10,160,110,25,PDADI,0.5,,,,,,,3000.0,30.0,8.0,130.0,100.0,5.0,19.7776,73.8214,1.07392,24.9471,717,CH3,20250606_合并结果.csv,
45288,20250606,120,Cs0.05MA0.1FA0.85PbI3.0,1.73,MACl,14.6,PEAI,0.517,,,4PADCB,0.33,,,,,3000.0,30.0,100.0,10.0,1000,10,5000,40,10,160,110,25,PDADI,0.5,,,,,,,3000.0,30.0,8.0,130.0,100.0,5.0,20.0321,74.2724,1.07603,25.0653,717,CH4,20250606_合并结果.csv,
45289,20250606,120,Cs0.05MA0.1FA0.85PbI3.0,1.73,MACl,14.6,PEAI,0.517,,,4PADCB,0.33,,,,,3000.0,30.0,100.0,10.0,1000,10,5000,40,10,160,110,25,AGAD,0.5,,,,,,,5000.0,30.0,8.0,130.0,110.0,3.0,19.9582,75.1644,1.1139,23.8377,718,CH1,20250606_合并结果.csv,
45290,20250606,120,Cs0.05MA0.1FA0.85PbI3.0,1.73,MACl,14.6,PEAI,0.517,,,4PADCB,0.33,,,,,3000.0,30.0,100.0,10.0,1000,10,5000,40,10,160,110,25,AGAD,0.5,,,,,,,5000.0,30.0,8.0,130.0,110.0,3.0,18.975,74.8378,1.1062,22.9207,718,CH2,20250606_合并结果.csv,
45291,20250606,120,Cs0.05MA0.1FA0.85PbI3.0,1.73,MACl,14.6,PEAI,0.517,,,4PADCB,0.33,,,,,3000.0,30.0,100.0,10.0,1000,10,5000,40,10,160,110,25,AGAD,0.5,,,,,,,5000.0,30.0,8.0,130.0,110.0,3.0,18.8999,76.0182,1.09932,22.6161,718,CH3,20250606_合并结果.csv,
45292,20250606,120,Cs0.05MA0.1FA0.85PbI3.0,1.73,MACl,14.6,PEAI,0.517,,,4PADCB,0.33,,,,,3000.0,30.0,100.0,10.0,1000,10,5000,40,10,160,110,25,AGAD,0.5,,,,,,,5000.0,30.0,8.0,130.0,110.0,3.0,18.6974,76.0558,1.09656,22.4189,718,CH4,20250606_合并结果.csv,
45293,20250606,120,Cs0.05MA0.1FA0.85PbI3.0,1.73,MACl,14.6,PEAI,0.517,,,4PADCB,0.33,,,,,3000.0,30.0,100.0,10.0,1000,10,5000,40,10,160,110,25,AGAD,0.5,,,,,,,5000.0,30.0,8.0,130.0,110.0,3.0,18.1442,71.8242,1.01302,24.9374,719,CH1,20250606_合并结果.csv,
45294,20250606,120,Cs0.05MA0.1FA0.85PbI3.0,1.73,MACl,14.6,PEAI,0.517,,,4PADCB,0.33,,,,,3000.0,30.0,100.0,10.0,1000,10,5000,40,10,160,110,25,AGAD,0.5,,,,,,,5000.0,30.0,8.0,130.0,110.0,3.0,17.8281,71.789,0.998332,24.8755,719,CH2,20250606_合并结果.csv,
45295,20250606,120,Cs0.05MA0.1FA0.85PbI3.0,1.73,MACl,14.6,PEAI,0.517,,,4PADCB,0.33,,,,,3000.0,30.0,100.0,10.0,1000,10,5000,40,10,160,110,25,AGAD,0.5,,,,,,,5000.0,30.0,8.0,130.0,110.0,3.0,17.8648,72.6033,0.993925,24.7564,719,CH3,20250606_合并结果.csv,
45296,20250606,120,Cs0.05MA0.1FA0.85PbI3.0,1.73,MACl,14.6,PEAI,0.517,,,4PADCB,0.33,,,,,3000.0,30.0,100.0,10.0,1000,10,5000,40,10,160,110,25,AGAD,0.5,,,,,,,5000.0,30.0,8.0,130.0,110.0,3.0,18.2347,74.2708,0.993695,24.7075,719,CH4,20250606_合并结果.csv,
45297,20250606,120,Cs0.05MA0.1FA0.85PbI3.0,1.73,MACl,14.6,PEAI,0.517,,,DMACPA,0.33,,,,,3000.0,30.0,100.0,10.0,1000,10,5000,40,10,160,110,25,3MTPAI,1.0,,,,,,,4000.0,30.0,8.0,130.0,100.0,10.0,0.198334,24.5492,0.0461115,17.5206,720,CH1,20250606_合并结果.csv,
45298,20250606,120,Cs0.05MA0.1FA0.85PbI3.0,1.73,MACl,14.6,PEAI,0.517,,,DMACPA,0.33,,,,,3000.0,30.0,100.0,10.0,1000,10,5000,40,10,160,110,25,3MTPAI,1.0,,,,,,,4000.0,30.0,8.0,130.0,100.0,10.0,4.43853,28.5353,0.643663,24.1656,720,CH2,20250606_合并结果.csv,
45299,20250606,120,Cs0.05MA0.1FA0.85PbI3.0,1.73,MACl,14.6,PEAI,0.517,,,DMACPA,0.33,,,,,3000.0,30.0,100.0,10.0,1000,10,5000,40,10,160,110,25,3MTPAI,1.0,,,,,,,4000.0,30.0,8.0,130.0,100.0,10.0,21.2405,77.3696,1.11266,24.6735,720,CH3,20250606_合并结果.csv,
45300,20250606,120,Cs0.05MA0.1FA0.85PbI3.0,1.73,MACl,14.6,PEAI,0.517,,,DMACPA,0.33,,,,,3000.0,30.0,100.0,10.0,1000,10,5000,40,10,160,110,25,3MTPAI,1.0,,,,,,,4000.0,30.0,8.0,130.0,100.0,10.0,20.9069,77.2905,1.10744,24.4255,720,CH4,20250606_合并结果.csv,
45301,20250606,120,Cs0.05MA0.1FA0.85PbI3.0,1.73,MACl,14.6,PEAI,0.517,,,DMACPA,0.33,,,,,3000.0,30.0,100.0,10.0,1000,10,5000,40,10,160,110,25,3MTPAI,1.0,,,,,,,4000.0,30.0,8.0,130.0,100.0,10.0,0.41578,25.2042,0.0827583,19.9333,721,CH1,20250606_合并结果.csv,
45302,20250606,120,Cs0.05MA0.1FA0.85PbI3.0,1.73,MACl,14.6,PEAI,0.517,,,DMACPA,0.33,,,,,3000.0,30.0,100.0,10.0,1000,10,5000,40,10,160,110,25,3MTPAI,1.0,,,,,,,4000.0,30.0,8.0,130.0,100.0,10.0,6.73717,33.2908,0.820795,24.6558,721,CH2,20250606_合并结果.csv,
45303,20250606,120,Cs0.05MA0.1FA0.85PbI3.0,1.73,MACl,14.6,PEAI,0.517,,,DMACPA,0.33,,,,,3000.0,30.0,100.0,10.0,1000,10,5000,40,10,160,110,25,3MTPAI,1.0,,,,,,,4000.0,30.0,8.0,130.0,100.0,10.0,20.0054,71.947,1.08914,25.5301,721,CH3,20250606_合并结果.csv,
45304,20250606,120,Cs0.05MA0.1FA0.85PbI3.0,1.73,MACl,14.6,PEAI,0.517,,,DMACPA,0.33,,,,,3000.0,30.0,100.0,10.0,1000,10,5000,40,10,160,110,25,3MTPAI,1.0,,,,,,,4000.0,30.0,8.0,130.0,100.0,10.0,21.0166,74.8625,1.09267,25.6925,721,CH4,20250606_合并结果.csv,
45305,20250606,120,Cs0.05MA0.1FA0.85PbI3.0,1.73,MACl,14.6,PEAI,0.517,,,DMACPA,0.33,,,,,3000.0,30.0,100.0,10.0,1000,10,5000,40,10,160,110,25,CF3-PEAI,1.0,,,,,,,4000.0,20.0,8.0,130.0,100.0,5.0,1.63199,25.9647,0.264194,23.791,722,CH1,20250606_合并结果.csv,
45306,20250606,120,Cs0.05MA0.1FA0.85PbI3.0,1.73,MACl,14.6,PEAI,0.517,,,DMACPA,0.33,,,,,3000.0,30.0,100.0,10.0,1000,10,5000,40,10,160,110,25,CF3-PEAI,1.0,,,,,,,4000.0,20.0,8.0,130.0,100.0,5.0,21.0899,76.2781,1.123,24.6205,722,CH2,20250606_合并结果.csv,
45307,20250606,120,Cs0.05MA0.1FA0.85PbI3.0,1.73,MACl,14.6,PEAI,0.517,,,DMACPA,0.33,,,,,3000.0,30.0,100.0,10.0,1000,10,5000,40,10,160,110,25,CF3-PEAI,1.0,,,,,,,4000.0,20.0,8.0,130.0,100.0,5.0,19.6205,73.3866,1.11602,23.9564,722,CH3,20250606_合并结果.csv,
45308,20250606,120,Cs0.05MA0.1FA0.85PbI3.0,1.73,MACl,14.6,PEAI,0.517,,,DMACPA,0.33,,,,,3000.0,30.0,100.0,10.0,1000,10,5000,40,10,160,110,25,CF3-PEAI,1.0,,,,,,,4000.0,20.0,8.0,130.0,100.0,5.0,14.801,63.7988,1.01648,22.8233,722,CH4,20250606_合并结果.csv,
45309,20250606,120,Cs0.05MA0.1FA0.85PbI3.0,1.73,MACl,14.6,PEAI,0.517,,,DMACPA,0.33,,,,,3000.0,30.0,100.0,10.0,1000,10,5000,40,10,160,110,25,CF3-PEAI,1.0,,,,,,,4000.0,20.0,8.0,130.0,100.0,5.0,15.7295,69.3029,0.954947,23.7675,723,CH1,20250606_合并结果.csv,
45310,20250606,120,Cs0.05MA0.1FA0.85PbI3.0,1.73,MACl,14.6,PEAI,0.517,,,DMACPA,0.33,,,,,3000.0,30.0,100.0,10.0,1000,10,5000,40,10,160,110,25,CF3-PEAI,1.0,,,,,,,4000.0,20.0,8.0,130.0,100.0,5.0,18.0033,65.3019,1.08153,25.4911,723,CH2,20250606_合并结果.csv,
45311,20250606,120,Cs0.05MA0.1FA0.85PbI3.0,1.73,MACl,14.6,PEAI,0.517,,,DMACPA,0.33,,,,,3000.0,30.0,100.0,10.0,1000,10,5000,40,10,160,110,25,CF3-PEAI,1.0,,,,,,,4000.0,20.0,8.0,130.0,100.0,5.0,19.8251,71.755,1.08641,25.4312,723,CH3,20250606_合并结果.csv,
45312,20250606,120,Cs0.05MA0.1FA0.85PbI3.0,1.73,MACl,14.6,PEAI,0.517,,,DMACPA,0.33,,,,,3000.0,30.0,100.0,10.0,1000,10,5000,40,10,160,110,25,CF3-PEAI,1.0,,,,,,,4000.0,20.0,8.0,130.0,100.0,5.0,20.1105,73.0639,1.08497,25.3689,723,CH4,20250606_合并结果.csv,
45313,20250606,120,Cs0.05MA0.1FA0.85PbI3.0,1.73,MACl,14.6,PEAI,0.517,,,DMACPA,0.33,,,,,3000.0,30.0,100.0,10.0,1000,10,5000,40,10,160,110,25,PDADI,0.5,,,,,,,3000.0,30.0,8.0,130.0,100.0,5.0,0.0873538,22.535,0.0304883,12.7143,724,CH1,20250606_合并结果.csv,
45314,20250606,120,Cs0.05MA0.1FA0.85PbI3.0,1.73,MACl,14.6,PEAI,0.517,,,DMACPA,0.33,,,,,3000.0,30.0,100.0,10.0,1000,10,5000,40,10,160,110,25,PDADI,0.5,,,,,,,3000.0,30.0,8.0,130.0,100.0,5.0,0.0434334,22.6195,0.0162057,11.8488,724,CH2,20250606_合并结果.csv,
45315,20250606,120,Cs0.05MA0.1FA0.85PbI3.0,1.73,MACl,14.6,PEAI,0.517,,,DMACPA,0.33,,,,,3000.0,30.0,100.0,10.0,1000,10,5000,40,10,160,110,25,PDADI,0.5,,,,,,,3000.0,30.0,8.0,130.0,100.0,5.0,20.2652,74.0027,1.12064,24.4365,724,CH3,20250606_合并结果.csv,
45316,20250606,120,Cs0.05MA0.1FA0.85PbI3.0,1.73,MACl,14.6,PEAI,0.517,,,DMACPA,0.33,,,,,3000.0,30.0,100.0,10.0,1000,10,5000,40,10,160,110,25,PDADI,0.5,,,,,,,3000.0,30.0,8.0,130.0,100.0,5.0,0.192664,24.9906,0.0403791,19.0927,724,CH4,20250606_合并结果.csv,
45317,20250606,120,Cs0.05MA0.1FA0.85PbI3.0,1.73,MACl,14.6,PEAI,0.517,,,DMACPA,0.33,,,,,3000.0,30.0,100.0,10.0,1000,10,5000,40,10,160,110,25,PDADI,0.5,,,,,,,3000.0,30.0,8.0,130.0,100.0,5.0,0.192077,24.0034,0.0505096,15.8427,725,CH1,20250606_合并结果.csv,
45318,20250606,120,Cs0.05MA0.1FA0.85PbI3.0,1.73,MACl,14.6,PEAI,0.517,,,DMACPA,0.33,,,,,3000.0,30.0,100.0,10.0,1000,10,5000,40,10,160,110,25,PDADI,0.5,,,,,,,3000.0,30.0,8.0,130.0,100.0,5.0,0.134277,23.9623,0.0333342,16.8106,725,CH2,20250606_合并结果.csv,
45319,20250606,120,Cs0.05MA0.1FA0.85PbI3.0,1.73,MACl,14.6,PEAI,0.517,,,DMACPA,0.33,,,,,3000.0,30.0,100.0,10.0,1000,10,5000,40,10,160,110,25,PDADI,0.5,,,,,,,3000.0,30.0,8.0,130.0,100.0,5.0,22.1333,75.5322,1.11676,26.2394,725,CH3,20250606_合并结果.csv,
45320,20250606,120,Cs0.05MA0.1FA0.85PbI3.0,1.73,MACl,14.6,PEAI,0.517,,,DMACPA,0.33,,,,,3000.0,30.0,100.0,10.0,1000,10,5000,40,10,160,110,25,PDADI,0.5,,,,,,,3000.0,30.0,8.0,130.0,100.0,5.0,0.346245,24.8245,0.0645726,21.6001,725,CH4,20250606_合并结果.csv,
45321,20250606,120,Cs0.05MA0.1FA0.85PbI3.0,1.73,MACl,14.6,PEAI,0.517,,,DMACPA,0.33,,,,,3000.0,30.0,100.0,10.0,1000,10,5000,40,10,160,110,25,AGAD,0.5,,,,,,,5000.0,30.0,8.0,130.0,110.0,3.0,21.3271,76.5933,1.14412,24.3372,726,CH1,20250606_合并结果.csv,
45322,20250606,120,Cs0.05MA0.1FA0.85PbI3.0,1.73,MACl,14.6,PEAI,0.517,,,DMACPA,0.33,,,,,3000.0,30.0,100.0,10.0,1000,10,5000,40,10,160,110,25,AGAD,0.5,,,,,,,5000.0,30.0,8.0,130.0,110.0,3.0,20.1742,76.2536,1.13358,23.3391,726,CH2,20250606_合并结果.csv,
45323,20250606,120,Cs0.05MA0.1FA0.85PbI3.0,1.73,MACl,14.6,PEAI,0.517,,,DMACPA,0.33,,,,,3000.0,30.0,100.0,10.0,1000,10,5000,40,10,160,110,25,AGAD,0.5,,,,,,,5000.0,30.0,8.0,130.0,110.0,3.0,18.8726,73.1239,1.12645,22.9117,726,CH3,20250606_合并结果.csv,
45324,20250606,120,Cs0.05MA0.1FA0.85PbI3.0,1.73,MACl,14.6,PEAI,0.517,,,DMACPA,0.33,,,,,3000.0,30.0,100.0,10.0,1000,10,5000,40,10,160,110,25,AGAD,0.5,,,,,,,5000.0,30.0,8.0,130.0,110.0,3.0,4.44125,26.6881,0.694883,23.9483,726,CH4,20250606_合并结果.csv,
45325,20250606,120,Cs0.05MA0.1FA0.85PbI3.0,1.73,MACl,14.6,PEAI,0.517,,,DMACPA,0.33,,,,,3000.0,30.0,100.0,10.0,1000,10,5000,40,10,160,110,25,AGAD,0.5,,,,,,,5000.0,30.0,8.0,130.0,110.0,3.0,11.9746,47.2404,0.992066,25.5509,727,CH1,20250606_合并结果.csv,
45326,20250606,120,Cs0.05MA0.1FA0.85PbI3.0,1.73,MACl,14.6,PEAI,0.517,,,DMACPA,0.33,,,,,3000.0,30.0,100.0,10.0,1000,10,5000,40,10,160,110,25,AGAD,0.5,,,,,,,5000.0,30.0,8.0,130.0,110.0,3.0,19.556,69.7625,1.09414,25.6204,727,CH2,20250606_合并结果.csv,
45327,20250606,120,Cs0.05MA0.1FA0.85PbI3.0,1.73,MACl,14.6,PEAI,0.517,,,DMACPA,0.33,,,,,3000.0,30.0,100.0,10.0,1000,10,5000,40,10,160,110,25,AGAD,0.5,,,,,,,5000.0,30.0,8.0,130.0,110.0,3.0,19.484,70.5738,1.0856,25.4312,727,CH3,20250606_合并结果.csv,
45328,20250606,120,Cs0.05MA0.1FA0.85PbI3.0,1.73,MACl,14.6,PEAI,0.517,,,DMACPA,0.33,,,,,3000.0,30.0,100.0,10.0,1000,10,5000,40,10,160,110,25,AGAD,0.5,,,,,,,5000.0,30.0,8.0,130.0,110.0,3.0,19.751,72.4872,1.08318,25.1552,727,CH4,20250606_合并结果.csv,
45329,20250606,120,Cs0.05MA0.1FA0.85PbI3.0,1.73,MACl,14.6,PEAI,0.517,,,DMACPA,0.33,,,,,3000.0,30.0,100.0,10.0,1000,10,5000,40,10,160,110,25,AGAD,0.5,,,,,,,5000.0,30.0,8.0,130.0,110.0,3.0,21.5271,76.3845,1.13153,24.9066,728,CH1,20250606_合并结果.csv,
45330,20250606,120,Cs0.05MA0.1FA0.85PbI3.0,1.73,MACl,14.6,PEAI,0.517,,,DMACPA,0.33,,,,,3000.0,30.0,100.0,10.0,1000,10,5000,40,10,160,110,25,AGAD,0.5,,,,,,,5000.0,30.0,8.0,130.0,110.0,3.0,20.683,76.4753,1.12357,24.071,728,CH2,20250606_合并结果.csv,
45331,20250606,120,Cs0.05MA0.1FA0.85PbI3.0,1.73,MACl,14.6,PEAI,0.517,,,DMACPA,0.33,,,,,3000.0,30.0,100.0,10.0,1000,10,5000,40,10,160,110,25,AGAD,0.5,,,,,,,5000.0,30.0,8.0,130.0,110.0,3.0,19.8808,75.5279,1.11543,23.5983,728,CH3,20250606_合并结果.csv,
45332,20250606,120,Cs0.05MA0.1FA0.85PbI3.0,1.73,MACl,14.6,PEAI,0.517,,,DMACPA,0.33,,,,,3000.0,30.0,100.0,10.0,1000,10,5000,40,10,160,110,25,AGAD,0.5,,,,,,,5000.0,30.0,8.0,130.0,110.0,3.0,18.1553,72.1833,1.10674,22.7259,728,CH4,20250606_合并结果.csv,
45333,20250606,120,Cs0.05MA0.1FA0.85PbI3.0,1.73,MACl,14.6,PEAI,0.517,,,DMACPA,0.33,,,,,3000.0,30.0,100.0,10.0,1000,10,5000,40,10,160,110,25,AGAD,0.5,,,,,,,5000.0,30.0,8.0,130.0,110.0,3.0,20.5072,72.3457,1.09448,25.8992,729,CH1,20250606_合并结果.csv,
45334,20250606,120,Cs0.05MA0.1FA0.85PbI3.0,1.73,MACl,14.6,PEAI,0.517,,,DMACPA,0.33,,,,,3000.0,30.0,100.0,10.0,1000,10,5000,40,10,160,110,25,AGAD,0.5,,,,,,,5000.0,30.0,8.0,130.0,110.0,3.0,19.7369,70.774,1.07564,25.9261,729,CH2,20250606_合并结果.csv,
45335,20250606,120,Cs0.05MA0.1FA0.85PbI3.0,1.73,MACl,14.6,PEAI,0.517,,,DMACPA,0.33,,,,,3000.0,30.0,100.0,10.0,1000,10,5000,40,10,160,110,25,AGAD,0.5,,,,,,,5000.0,30.0,8.0,130.0,110.0,3.0,19.8879,71.0684,1.07455,26.0427,729,CH3,20250606_合并结果.csv,
45336,20250606,120,Cs0.05MA0.1FA0.85PbI3.0,1.73,MACl,14.6,PEAI,0.517,,,DMACPA,0.33,,,,,3000.0,30.0,100.0,10.0,1000,10,5000,40,10,160,110,25,AGAD,0.5,,,,,,,5000.0,30.0,8.0,130.0,110.0,3.0,18.6514,70.2215,1.07936,24.608,729,CH4,20250606_合并结果.csv,
45337,20250606,120,Cs0.05MA0.1FA0.85PbI3.0,1.73,MACl,14.6,PEAI,0.517,,,CB-PA,0.33,,,,,4000.0,20.0,120.0,10.0,1000,10,5000,40,10,160,110,25,PDADI,0.5,,,,,,,3000.0,30.0,8.0,130.0,100.0,5.0,17.2117,71.9052,1.14604,20.8864,730,CH1,20250606_合并结果.csv,
45338,20250606,120,Cs0.05MA0.1FA0.85PbI3.0,1.73,MACl,14.6,PEAI,0.517,,,CB-PA,0.33,,,,,4000.0,20.0,120.0,10.0,1000,10,5000,40,10,160,110,25,PDADI,0.5,,,,,,,3000.0,30.0,8.0,130.0,100.0,5.0,15.5961,68.2874,1.13067,20.1994,730,CH2,20250606_合并结果.csv,
45339,20250606,120,Cs0.05MA0.1FA0.85PbI3.0,1.73,MACl,14.6,PEAI,0.517,,,CB-PA,0.33,,,,,4000.0,20.0,120.0,10.0,1000,10,5000,40,10,160,110,25,PDADI,0.5,,,,,,,3000.0,30.0,8.0,130.0,100.0,5.0,14.1426,64.8694,1.11528,19.5482,730,CH3,20250606_合并结果.csv,
45340,20250606,120,Cs0.05MA0.1FA0.85PbI3.0,1.73,MACl,14.6,PEAI,0.517,,,CB-PA,0.33,,,,,4000.0,20.0,120.0,10.0,1000,10,5000,40,10,160,110,25,PDADI,0.5,,,,,,,3000.0,30.0,8.0,130.0,100.0,5.0,14.4002,64.7003,1.11146,20.0248,730,CH4,20250606_合并结果.csv,
45341,20250606,120,Cs0.05MA0.1FA0.85PbI3.0,1.73,MACl,14.6,PEAI,0.517,,,CB-PA,0.33,,,,,4000.0,20.0,120.0,10.0,1000,10,5000,40,10,160,110,25,PDADI,0.5,,,,,,,3000.0,30.0,8.0,130.0,100.0,5.0,20.2897,73.9275,1.08654,25.2595,731,CH1,20250606_合并结果.csv,
45342,20250606,120,Cs0.05MA0.1FA0.85PbI3.0,1.73,MACl,14.6,PEAI,0.517,,,CB-PA,0.33,,,,,4000.0,20.0,120.0,10.0,1000,10,5000,40,10,160,110,25,PDADI,0.5,,,,,,,3000.0,30.0,8.0,130.0,100.0,5.0,17.9584,68.3072,1.07688,24.4138,731,CH2,20250606_合并结果.csv,
45343,20250606,120,Cs0.05MA0.1FA0.85PbI3.0,1.73,MACl,14.6,PEAI,0.517,,,CB-PA,0.33,,,,,4000.0,20.0,120.0,10.0,1000,10,5000,40,10,160,110,25,PDADI,0.5,,,,,,,3000.0,30.0,8.0,130.0,100.0,5.0,17.1765,68.2506,1.07534,23.4035,731,CH3,20250606_合并结果.csv,
45344,20250606,120,Cs0.05MA0.1FA0.85PbI3.0,1.73,MACl,14.6,PEAI,0.517,,,CB-PA,0.33,,,,,4000.0,20.0,120.0,10.0,1000,10,5000,40,10,160,110,25,PDADI,0.5,,,,,,,3000.0,30.0,8.0,130.0,100.0,5.0,16.4533,68.0628,1.07919,22.3998,731,CH4,20250606_合并结果.csv,
45345,20250606,120,Cs0.05MA0.1FA0.85PbI3.0,1.73,MACl,14.6,PEAI,0.517,,,CB-PA,0.33,,,,,4000.0,20.0,120.0,10.0,1000,10,5000,40,10,160,110,25,3MTPAI,1.0,,,,,,,4000.0,30.0,8.0,130.0,100.0,10.0,20.1939,73.8081,1.12367,24.3487,732,CH1,20250606_合并结果.csv,
45346,20250606,120,Cs0.05MA0.1FA0.85PbI3.0,1.73,MACl,14.6,PEAI,0.517,,,CB-PA,0.33,,,,,4000.0,20.0,120.0,10.0,1000,10,5000,40,10,160,110,25,3MTPAI,1.0,,,,,,,4000.0,30.0,8.0,130.0,100.0,10.0,20.0031,73.505,1.11877,24.3243,732,CH2,20250606_合并结果.csv,
45347,20250606,120,Cs0.05MA0.1FA0.85PbI3.0,1.73,MACl,14.6,PEAI,0.517,,,CB-PA,0.33,,,,,4000.0,20.0,120.0,10.0,1000,10,5000,40,10,160,110,25,3MTPAI,1.0,,,,,,,4000.0,30.0,8.0,130.0,100.0,10.0,19.766,72.2453,1.11158,24.6132,732,CH3,20250606_合并结果.csv,
