Repository: MI-Materials-Intelligence/Recipe-Language-Model

# Learning Layer

## Overview

In the learning layer, the formulas and parameters are encoded and then tokenised into recipes as inputs. Through atomic skills of data extraction, cleaning, and matching, these data are organised into standardised datasets, providing the basis for RLM training and iterative recipe refinement.

Key Atomic Skills:
- **Cleaning**: Preprocessing and outlier cleaning
- **Matching**: Matching data pairs based on variables
- **Extraction**: Data extraction from robotic boxes

File: seven_ai_layers_robotics/learning/data/data50764_from_db.csv (part 220 of 253)
No,date,rank,Formula PVK,Concentration PVK,Formula Additive 1,Concentration Additive 1,Formula Additive 2,Concentration Additive 2,Formula Additive 3,Concentration Additive 3,Formula SAM 1,Concentration SAM 1,Formula SAM 2,Concentration SAM 2,Formula SAM 3,Concentration SAM 3,Spin Coating Speed SAM,Spin Coating Time SAM,Annealed Temperature SAM,Annealed Time SAM,Spin Coating Speed PVK 1,Spin Coating Time PVK 1,Spin Coating Speed PVK 2,Spin Coating Time PVK 2,Antisolvent Dropping Timing,Antisolvent Volume,Annealed Temperature PVK,Annealed Time PVK,Formula Passivator 1,Concentration Passivator 1,Formula Passivator 2,Concentration Passivator 2,Formula Passivator 3,Concentration Passivator 3,Formula Passivator 4,Concentration Passivator 4,Spin Coating Speed Passivator,Spin Coating Time Passivator,Passivator Dropping Timing,Passivator Volume,Annealed Temperature Passivator,Annealed Time Passivator,PCE,FF,Voc,Jsc,Product,Channel,From,upload_time
45348,20250606,120,Cs0.05MA0.1FA0.85PbI3.0,1.73,MACl,14.6,PEAI,0.517,,,CB-PA,0.33,,,,,4000.0,20.0,120.0,10.0,1000,10,5000,40,10,160,110,25,3MTPAI,1.0,,,,,,,4000.0,30.0,8.0,130.0,100.0,10.0,19.8724,73.2378,1.10698,24.5118,732,CH4,20250606_合并结果.csv,
45349,20250606,120,Cs0.05MA0.1FA0.85PbI3.0,1.73,MACl,14.6,PEAI,0.517,,,CB-PA,0.33,,,,,4000.0,20.0,120.0,10.0,1000,10,5000,40,10,160,110,25,3MTPAI,1.0,,,,,,,4000.0,30.0,8.0,130.0,100.0,10.0,17.9562,70.88,1.01795,24.8865,733,CH1,20250606_合并结果.csv,
45350,20250606,120,Cs0.05MA0.1FA0.85PbI3.0,1.73,MACl,14.6,PEAI,0.517,,,CB-PA,0.33,,,,,4000.0,20.0,120.0,10.0,1000,10,5000,40,10,160,110,25,3MTPAI,1.0,,,,,,,4000.0,30.0,8.0,130.0,100.0,10.0,18.6435,71.1359,1.04368,25.1113,733,CH2,20250606_合并结果.csv,
45351,20250606,120,Cs0.05MA0.1FA0.85PbI3.0,1.73,MACl,14.6,PEAI,0.517,,,CB-PA,0.33,,,,,4000.0,20.0,120.0,10.0,1000,10,5000,40,10,160,110,25,3MTPAI,1.0,,,,,,,4000.0,30.0,8.0,130.0,100.0,10.0,19.0474,71.6518,1.04625,25.4083,733,CH3,20250606_合并结果.csv,
45352,20250606,120,Cs0.05MA0.1FA0.85PbI3.0,1.73,MACl,14.6,PEAI,0.517,,,CB-PA,0.33,,,,,4000.0,20.0,120.0,10.0,1000,10,5000,40,10,160,110,25,3MTPAI,1.0,,,,,,,4000.0,30.0,8.0,130.0,100.0,10.0,19.2685,72.2717,1.04722,25.459,733,CH4,20250606_合并结果.csv,
45353,20250606,120,Cs0.05MA0.1FA0.85PbI3.0,1.73,MACl,14.6,PEAI,0.517,,,CB-PA,0.33,,,,,4000.0,20.0,120.0,10.0,1000,10,5000,40,10,160,110,25,AGAD,0.5,,,,,,,5000.0,30.0,8.0,130.0,110.0,3.0,19.2189,68.3978,1.11165,25.2765,734,CH1,20250606_合并结果.csv,
45354,20250606,120,Cs0.05MA0.1FA0.85PbI3.0,1.73,MACl,14.6,PEAI,0.517,,,CB-PA,0.33,,,,,4000.0,20.0,120.0,10.0,1000,10,5000,40,10,160,110,25,AGAD,0.5,,,,,,,5000.0,30.0,8.0,130.0,110.0,3.0,17.5169,67.2742,1.10759,23.5087,734,CH2,20250606_合并结果.csv,
45355,20250606,120,Cs0.05MA0.1FA0.85PbI3.0,1.73,MACl,14.6,PEAI,0.517,,,CB-PA,0.33,,,,,4000.0,20.0,120.0,10.0,1000,10,5000,40,10,160,110,25,AGAD,0.5,,,,,,,5000.0,30.0,8.0,130.0,110.0,3.0,17.9656,69.3181,1.10408,23.4743,734,CH3,20250606_合并结果.csv,
45356,20250606,120,Cs0.05MA0.1FA0.85PbI3.0,1.73,MACl,14.6,PEAI,0.517,,,CB-PA,0.33,,,,,4000.0,20.0,120.0,10.0,1000,10,5000,40,10,160,110,25,AGAD,0.5,,,,,,,5000.0,30.0,8.0,130.0,110.0,3.0,17.9095,62.9211,1.09059,26.099,734,CH4,20250606_合并结果.csv,
45357,20250606,120,Cs0.05MA0.1FA0.85PbI3.0,1.73,MACl,14.6,PEAI,0.517,,,CB-PA,0.33,,,,,4000.0,20.0,120.0,10.0,1000,10,5000,40,10,160,110,25,AGAD,0.5,,,,,,,5000.0,30.0,8.0,130.0,110.0,3.0,20.5511,70.5852,1.01862,28.5831,735,CH1,20250606_合并结果.csv,
45358,20250606,120,Cs0.05MA0.1FA0.85PbI3.0,1.73,MACl,14.6,PEAI,0.517,,,CB-PA,0.33,,,,,4000.0,20.0,120.0,10.0,1000,10,5000,40,10,160,110,25,AGAD,0.5,,,,,,,5000.0,30.0,8.0,130.0,110.0,3.0,19.9387,70.4056,1.01708,27.8442,735,CH2,20250606_合并结果.csv,
45359,20250606,120,Cs0.05MA0.1FA0.85PbI3.0,1.73,MACl,14.6,PEAI,0.517,,,CB-PA,0.33,,,,,4000.0,20.0,120.0,10.0,1000,10,5000,40,10,160,110,25,AGAD,0.5,,,,,,,5000.0,30.0,8.0,130.0,110.0,3.0,19.3028,70.0423,1.02648,26.8477,735,CH3,20250606_合并结果.csv,
45360,20250606,120,Cs0.05MA0.1FA0.85PbI3.0,1.73,MACl,14.6,PEAI,0.517,,,CB-PA,0.33,,,,,4000.0,20.0,120.0,10.0,1000,10,5000,40,10,160,110,25,AGAD,0.5,,,,,,,5000.0,30.0,8.0,130.0,110.0,3.0,19.2916,71.318,1.02534,26.3815,735,CH4,20250606_合并结果.csv,
45361,20250606,120,Cs0.05MA0.1FA0.85PbI3.0,1.73,MACl,14.6,PEAI,0.517,,,MPA-CPA,0.33,,,,,4000.0,30.0,100.0,10.0,1000,10,5000,40,10,160,110,25,PDADI,0.5,,,,,,,3000.0,30.0,8.0,130.0,100.0,5.0,20.7035,80.8084,1.08495,23.6143,736,CH1,20250606_合并结果.csv,
45362,20250606,120,Cs0.05MA0.1FA0.85PbI3.0,1.73,MACl,14.6,PEAI,0.517,,,MPA-CPA,0.33,,,,,4000.0,30.0,100.0,10.0,1000,10,5000,40,10,160,110,25,PDADI,0.5,,,,,,,3000.0,30.0,8.0,130.0,100.0,5.0,20.2455,79.0379,1.08653,23.575,736,CH2,20250606_合并结果.csv,
45363,20250606,120,Cs0.05MA0.1FA0.85PbI3.0,1.73,MACl,14.6,PEAI,0.517,,,MPA-CPA,0.33,,,,,4000.0,30.0,100.0,10.0,1000,10,5000,40,10,160,110,25,PDADI,0.5,,,,,,,3000.0,30.0,8.0,130.0,100.0,5.0,19.5923,77.4548,1.08142,23.3907,736,CH3,20250606_合并结果.csv,
45364,20250606,120,Cs0.05MA0.1FA0.85PbI3.0,1.73,MACl,14.6,PEAI,0.517,,,MPA-CPA,0.33,,,,,4000.0,30.0,100.0,10.0,1000,10,5000,40,10,160,110,25,PDADI,0.5,,,,,,,3000.0,30.0,8.0,130.0,100.0,5.0,19.2007,75.9518,1.07799,23.4512,736,CH4,20250606_合并结果.csv,
45365,20250606,120,Cs0.05MA0.1FA0.85PbI3.0,1.73,MACl,14.6,PEAI,0.517,,,MPA-CPA,0.33,,,,,4000.0,30.0,100.0,10.0,1000,10,5000,40,10,160,110,25,PDADI,0.5,,,,,,,3000.0,30.0,8.0,130.0,100.0,5.0,18.9764,75.9762,1.02439,24.382,737,CH1,20250606_合并结果.csv,
45366,20250606,120,Cs0.05MA0.1FA0.85PbI3.0,1.73,MACl,14.6,PEAI,0.517,,,MPA-CPA,0.33,,,,,4000.0,30.0,100.0,10.0,1000,10,5000,40,10,160,110,25,PDADI,0.5,,,,,,,3000.0,30.0,8.0,130.0,100.0,5.0,19.3576,76.1521,1.03531,24.5526,737,CH2,20250606_合并结果.csv,
45367,20250606,120,Cs0.05MA0.1FA0.85PbI3.0,1.73,MACl,14.6,PEAI,0.517,,,MPA-CPA,0.33,,,,,4000.0,30.0,100.0,10.0,1000,10,5000,40,10,160,110,25,PDADI,0.5,,,,,,,3000.0,30.0,8.0,130.0,100.0,5.0,19.5324,76.6633,1.0386,24.5313,737,CH3,20250606_合并结果.csv,
45368,20250606,120,Cs0.05MA0.1FA0.85PbI3.0,1.73,MACl,14.6,PEAI,0.517,,,MPA-CPA,0.33,,,,,4000.0,30.0,100.0,10.0,1000,10,5000,40,10,160,110,25,PDADI,0.5,,,,,,,3000.0,30.0,8.0,130.0,100.0,5.0,19.8834,77.3646,1.03904,24.7352,737,CH4,20250606_合并结果.csv,
45369,20250606,120,Cs0.05MA0.1FA0.85PbI3.0,1.73,MACl,14.6,PEAI,0.517,,,MPA-CPA,0.33,,,,,4000.0,30.0,100.0,10.0,1000,10,5000,40,10,160,110,25,PDADI,0.5,,,,,,,3000.0,30.0,8.0,130.0,100.0,5.0,19.7903,76.3849,1.09319,23.7001,738,CH1,20250606_合并结果.csv,
45370,20250606,120,Cs0.05MA0.1FA0.85PbI3.0,1.73,MACl,14.6,PEAI,0.517,,,MPA-CPA,0.33,,,,,4000.0,30.0,100.0,10.0,1000,10,5000,40,10,160,110,25,PDADI,0.5,,,,,,,3000.0,30.0,8.0,130.0,100.0,5.0,20.7842,80.3846,1.08744,23.777,738,CH2,20250606_合并结果.csv,
45371,20250606,120,Cs0.05MA0.1FA0.85PbI3.0,1.73,MACl,14.6,PEAI,0.517,,,MPA-CPA,0.33,,,,,4000.0,30.0,100.0,10.0,1000,10,5000,40,10,160,110,25,PDADI,0.5,,,,,,,3000.0,30.0,8.0,130.0,100.0,5.0,20.5517,79.8363,1.07639,23.9154,738,CH3,20250606_合并结果.csv,
45372,20250606,120,Cs0.05MA0.1FA0.85PbI3.0,1.73,MACl,14.6,PEAI,0.517,,,MPA-CPA,0.33,,,,,4000.0,30.0,100.0,10.0,1000,10,5000,40,10,160,110,25,PDADI,0.5,,,,,,,3000.0,30.0,8.0,130.0,100.0,5.0,19.5844,77.867,1.07289,23.4424,738,CH4,20250606_合并结果.csv,
45373,20250606,120,Cs0.05MA0.1FA0.85PbI3.0,1.73,MACl,14.6,PEAI,0.517,,,MPA-CPA,0.33,,,,,4000.0,30.0,100.0,10.0,1000,10,5000,40,10,160,110,25,PDADI,0.5,,,,,,,3000.0,30.0,8.0,130.0,100.0,5.0,19.2728,75.0404,1.02339,25.0963,739,CH1,20250606_合并结果.csv,
45374,20250606,120,Cs0.05MA0.1FA0.85PbI3.0,1.73,MACl,14.6,PEAI,0.517,,,MPA-CPA,0.33,,,,,4000.0,30.0,100.0,10.0,1000,10,5000,40,10,160,110,25,PDADI,0.5,,,,,,,3000.0,30.0,8.0,130.0,100.0,5.0,20.2214,80.3058,1.03962,24.2208,739,CH2,20250606_合并结果.csv,
45375,20250606,120,Cs0.05MA0.1FA0.85PbI3.0,1.73,MACl,14.6,PEAI,0.517,,,MPA-CPA,0.33,,,,,4000.0,30.0,100.0,10.0,1000,10,5000,40,10,160,110,25,PDADI,0.5,,,,,,,3000.0,30.0,8.0,130.0,100.0,5.0,17.8937,73.2315,1.03061,23.7088,739,CH3,20250606_合并结果.csv,
45376,20250606,120,Cs0.05MA0.1FA0.85PbI3.0,1.73,MACl,14.6,PEAI,0.517,,,MPA-CPA,0.33,,,,,4000.0,30.0,100.0,10.0,1000,10,5000,40,10,160,110,25,PDADI,0.5,,,,,,,3000.0,30.0,8.0,130.0,100.0,5.0,17.8423,72.8739,1.03483,23.6598,739,CH4,20250606_合并结果.csv,
45377,20250606,120,Cs0.05MA0.1FA0.85PbI3.0,1.73,MACl,14.6,PEAI,0.517,,,MPA-CPA,0.33,,,,,4000.0,30.0,100.0,10.0,1000,10,5000,40,10,160,110,25,CF3-PEAI,1.0,,,,,,,4000.0,20.0,8.0,130.0,100.0,5.0,18.107,69.5942,1.05892,24.5702,740,CH1,20250606_合并结果.csv,
45378,20250606,120,Cs0.05MA0.1FA0.85PbI3.0,1.73,MACl,14.6,PEAI,0.517,,,MPA-CPA,0.33,,,,,4000.0,30.0,100.0,10.0,1000,10,5000,40,10,160,110,25,CF3-PEAI,1.0,,,,,,,4000.0,20.0,8.0,130.0,100.0,5.0,19.0328,73.3087,1.05662,24.5714,740,CH2,20250606_合并结果.csv,
45379,20250606,120,Cs0.05MA0.1FA0.85PbI3.0,1.73,MACl,14.6,PEAI,0.517,,,MPA-CPA,0.33,,,,,4000.0,30.0,100.0,10.0,1000,10,5000,40,10,160,110,25,CF3-PEAI,1.0,,,,,,,4000.0,20.0,8.0,130.0,100.0,5.0,17.9536,70.7748,1.04656,24.2386,740,CH3,20250606_合并结果.csv,
45380,20250606,120,Cs0.05MA0.1FA0.85PbI3.0,1.73,MACl,14.6,PEAI,0.517,,,MPA-CPA,0.33,,,,,4000.0,30.0,100.0,10.0,1000,10,5000,40,10,160,110,25,CF3-PEAI,1.0,,,,,,,4000.0,20.0,8.0,130.0,100.0,5.0,14.2966,58.0204,1.02592,24.018,740,CH4,20250606_合并结果.csv,
45381,20250606,120,Cs0.05MA0.1FA0.85PbI3.0,1.73,MACl,14.6,PEAI,0.517,,,MPA-CPA,0.33,,,,,4000.0,30.0,100.0,10.0,1000,10,5000,40,10,160,110,25,CF3-PEAI,1.0,,,,,,,4000.0,20.0,8.0,130.0,100.0,5.0,18.16,71.4885,1.00506,25.2749,741,CH1,20250606_合并结果.csv,
45382,20250606,120,Cs0.05MA0.1FA0.85PbI3.0,1.73,MACl,14.6,PEAI,0.517,,,MPA-CPA,0.33,,,,,4000.0,30.0,100.0,10.0,1000,10,5000,40,10,160,110,25,CF3-PEAI,1.0,,,,,,,4000.0,20.0,8.0,130.0,100.0,5.0,0.0,0.0,0.0,0.0,741,CH2,20250606_合并结果.csv,
45383,20250606,120,Cs0.05MA0.1FA0.85PbI3.0,1.73,MACl,14.6,PEAI,0.517,,,MPA-CPA,0.33,,,,,4000.0,30.0,100.0,10.0,1000,10,5000,40,10,160,110,25,CF3-PEAI,1.0,,,,,,,4000.0,20.0,8.0,130.0,100.0,5.0,19.0904,75.5404,1.00647,25.1094,741,CH3,20250606_合并结果.csv,
45384,20250606,120,Cs0.05MA0.1FA0.85PbI3.0,1.73,MACl,14.6,PEAI,0.517,,,MPA-CPA,0.33,,,,,4000.0,30.0,100.0,10.0,1000,10,5000,40,10,160,110,25,CF3-PEAI,1.0,,,,,,,4000.0,20.0,8.0,130.0,100.0,5.0,9.71876,35.1417,1.1126,24.8571,741,CH4,20250606_合并结果.csv,
45385,20250606,120,Cs0.05MA0.1FA0.85PbI3.0,1.73,MACl,14.6,PEAI,0.517,,,MPA-CPA,0.33,,,,,3000.0,30.0,100.0,10.0,1000,10,5000,40,10,160,120,13,PDADI,0.5,,,,,,,5000.0,30.0,8.0,130.0,110.0,3.0,19.1802,72.1001,1.08377,24.5459,742,CH1,20250606_合并结果.csv,
45386,20250606,120,Cs0.05MA0.1FA0.85PbI3.0,1.73,MACl,14.6,PEAI,0.517,,,MPA-CPA,0.33,,,,,3000.0,30.0,100.0,10.0,1000,10,5000,40,10,160,120,13,PDADI,0.5,,,,,,,5000.0,30.0,8.0,130.0,110.0,3.0,21.2094,76.6392,1.09386,25.2997,742,CH2,20250606_合并结果.csv,
45387,20250606,120,Cs0.05MA0.1FA0.85PbI3.0,1.73,MACl,14.6,PEAI,0.517,,,MPA-CPA,0.33,,,,,3000.0,30.0,100.0,10.0,1000,10,5000,40,10,160,120,13,PDADI,0.5,,,,,,,5000.0,30.0,8.0,130.0,110.0,3.0,18.7092,69.8107,1.0846,24.7095,742,CH3,20250606_合并结果.csv,
45388,20250606,120,Cs0.05MA0.1FA0.85PbI3.0,1.73,MACl,14.6,PEAI,0.517,,,MPA-CPA,0.33,,,,,3000.0,30.0,100.0,10.0,1000,10,5000,40,10,160,120,13,PDADI,0.5,,,,,,,5000.0,30.0,8.0,130.0,110.0,3.0,18.9251,70.3872,1.08036,24.8871,742,CH4,20250606_合并结果.csv,
45389,20250606,120,Cs0.05MA0.1FA0.85PbI3.0,1.73,MACl,14.6,PEAI,0.517,,,MPA-CPA,0.33,,,,,3000.0,30.0,100.0,10.0,1000,10,5000,40,10,160,120,13,PDADI,0.5,,,,,,,5000.0,30.0,8.0,130.0,110.0,3.0,21.1522,74.7295,1.05471,26.8367,743,CH1,20250606_合并结果.csv,
45390,20250606,120,Cs0.05MA0.1FA0.85PbI3.0,1.73,MACl,14.6,PEAI,0.517,,,MPA-CPA,0.33,,,,,3000.0,30.0,100.0,10.0,1000,10,5000,40,10,160,120,13,PDADI,0.5,,,,,,,5000.0,30.0,8.0,130.0,110.0,3.0,20.0439,65.9493,1.1619,26.158,743,CH2,20250606_合并结果.csv,
45391,20250606,120,Cs0.05MA0.1FA0.85PbI3.0,1.73,MACl,14.6,PEAI,0.517,,,MPA-CPA,0.33,,,,,3000.0,30.0,100.0,10.0,1000,10,5000,40,10,160,120,13,PDADI,0.5,,,,,,,5000.0,30.0,8.0,130.0,110.0,3.0,20.9458,76.751,1.04592,26.0924,743,CH3,20250606_合并结果.csv,
45392,20250606,120,Cs0.05MA0.1FA0.85PbI3.0,1.73,MACl,14.6,PEAI,0.517,,,MPA-CPA,0.33,,,,,3000.0,30.0,100.0,10.0,1000,10,5000,40,10,160,120,13,PDADI,0.5,,,,,,,5000.0,30.0,8.0,130.0,110.0,3.0,17.8198,67.1148,1.0396,25.5399,743,CH4,20250606_合并结果.csv,
45393,20250606,120,Cs0.05MA0.05FA0.9PbI3.0,1.5,MACl,14.6,PEAI,0.517,,,4PADCB,0.33,,,,,3000.0,30.0,100.0,10.0,1000,10,5000,40,10,160,120,13,3MTPAI,1.0,,,,,,,4000.0,30.0,8.0,130.0,100.0,10.0,18.784,67.1119,1.0921,25.6286,744,CH1,20250606_合并结果.csv,
45394,20250606,120,Cs0.05MA0.05FA0.9PbI3.0,1.5,MACl,14.6,PEAI,0.517,,,4PADCB,0.33,,,,,3000.0,30.0,100.0,10.0,1000,10,5000,40,10,160,120,13,3MTPAI,1.0,,,,,,,4000.0,30.0,8.0,130.0,100.0,10.0,21.3016,75.2958,1.0991,25.7398,744,CH2,20250606_合并结果.csv,
45395,20250606,120,Cs0.05MA0.05FA0.9PbI3.0,1.5,MACl,14.6,PEAI,0.517,,,4PADCB,0.33,,,,,3000.0,30.0,100.0,10.0,1000,10,5000,40,10,160,120,13,3MTPAI,1.0,,,,,,,4000.0,30.0,8.0,130.0,100.0,10.0,19.4467,69.5044,1.09085,25.649,744,CH3,20250606_合并结果.csv,
45396,20250606,120,Cs0.05MA0.05FA0.9PbI3.0,1.5,MACl,14.6,PEAI,0.517,,,4PADCB,0.33,,,,,3000.0,30.0,100.0,10.0,1000,10,5000,40,10,160,120,13,3MTPAI,1.0,,,,,,,4000.0,30.0,8.0,130.0,100.0,10.0,19.0497,69.2678,1.08645,25.3133,744,CH4,20250606_合并结果.csv,
45397,20250606,120,Cs0.05MA0.05FA0.9PbI3.0,1.5,MACl,14.6,PEAI,0.517,,,4PADCB,0.33,,,,,3000.0,30.0,100.0,10.0,1000,10,5000,40,10,160,120,13,3MTPAI,1.0,,,,,,,4000.0,30.0,8.0,130.0,100.0,10.0,21.0038,75.0282,1.07284,26.0938,745,CH1,20250606_合并结果.csv,
45398,20250606,120,Cs0.05MA0.05FA0.9PbI3.0,1.5,MACl,14.6,PEAI,0.517,,,4PADCB,0.33,,,,,3000.0,30.0,100.0,10.0,1000,10,5000,40,10,160,120,13,3MTPAI,1.0,,,,,,,4000.0,30.0,8.0,130.0,100.0,10.0,21.3305,76.0986,1.06348,26.357,745,CH2,20250606_合并结果.csv,
45399,20250606,120,Cs0.05MA0.05FA0.9PbI3.0,1.5,MACl,14.6,PEAI,0.517,,,4PADCB,0.33,,,,,3000.0,30.0,100.0,10.0,1000,10,5000,40,10,160,120,13,3MTPAI,1.0,,,,,,,4000.0,30.0,8.0,130.0,100.0,10.0,19.6872,70.8038,1.05652,26.3178,745,CH3,20250606_合并结果.csv,
45400,20250606,120,Cs0.05MA0.05FA0.9PbI3.0,1.5,MACl,14.6,PEAI,0.517,,,4PADCB,0.33,,,,,3000.0,30.0,100.0,10.0,1000,10,5000,40,10,160,120,13,3MTPAI,1.0,,,,,,,4000.0,30.0,8.0,130.0,100.0,10.0,18.8587,68.4598,1.0476,26.2954,745,CH4,20250606_合并结果.csv,
45401,20250606,120,Cs0.05MA0.05FA0.9PbI3.0,1.5,MACl,14.6,PEAI,0.517,,,4PADCB,0.33,,,,,3000.0,30.0,100.0,10.0,1000,10,5000,40,10,160,120,13,CF3-PEAI,1.0,,,,,,,4000.0,20.0,8.0,130.0,100.0,5.0,14.08,56.5124,1.07969,23.0759,746,CH1,20250606_合并结果.csv,
45402,20250606,120,Cs0.05MA0.05FA0.9PbI3.0,1.5,MACl,14.6,PEAI,0.517,,,4PADCB,0.33,,,,,3000.0,30.0,100.0,10.0,1000,10,5000,40,10,160,120,13,CF3-PEAI,1.0,,,,,,,4000.0,20.0,8.0,130.0,100.0,5.0,15.5764,62.6688,1.09887,22.6189,746,CH2,20250606_合并结果.csv,
45403,20250606,120,Cs0.05MA0.05FA0.9PbI3.0,1.5,MACl,14.6,PEAI,0.517,,,4PADCB,0.33,,,,,3000.0,30.0,100.0,10.0,1000,10,5000,40,10,160,120,13,CF3-PEAI,1.0,,,,,,,4000.0,20.0,8.0,130.0,100.0,5.0,11.2388,47.2291,1.06146,22.4185,746,CH3,20250606_合并结果.csv,
45404,20250606,120,Cs0.05MA0.05FA0.9PbI3.0,1.5,MACl,14.6,PEAI,0.517,,,4PADCB,0.33,,,,,3000.0,30.0,100.0,10.0,1000,10,5000,40,10,160,120,13,CF3-PEAI,1.0,,,,,,,4000.0,20.0,8.0,130.0,100.0,5.0,13.1988,55.0559,1.05736,22.6729,746,CH4,20250606_合并结果.csv,
45405,20250606,120,Cs0.05MA0.05FA0.9PbI3.0,1.5,MACl,14.6,PEAI,0.517,,,4PADCB,0.33,,,,,3000.0,30.0,100.0,10.0,1000,10,5000,40,10,160,120,13,CF3-PEAI,1.0,,,,,,,4000.0,20.0,8.0,130.0,100.0,5.0,18.0678,69.5952,1.04489,24.8458,747,CH1,20250606_合并结果.csv,
45406,20250606,120,Cs0.05MA0.05FA0.9PbI3.0,1.5,MACl,14.6,PEAI,0.517,,,4PADCB,0.33,,,,,3000.0,30.0,100.0,10.0,1000,10,5000,40,10,160,120,13,CF3-PEAI,1.0,,,,,,,4000.0,20.0,8.0,130.0,100.0,5.0,16.5714,65.8125,1.02594,24.5432,747,CH2,20250606_合并结果.csv,
45407,20250606,120,Cs0.05MA0.05FA0.9PbI3.0,1.5,MACl,14.6,PEAI,0.517,,,4PADCB,0.33,,,,,3000.0,30.0,100.0,10.0,1000,10,5000,40,10,160,120,13,CF3-PEAI,1.0,,,,,,,4000.0,20.0,8.0,130.0,100.0,5.0,18.6331,73.0152,1.04965,24.3124,747,CH3,20250606_合并结果.csv,
45408,20250606,120,Cs0.05MA0.05FA0.9PbI3.0,1.5,MACl,14.6,PEAI,0.517,,,4PADCB,0.33,,,,,3000.0,30.0,100.0,10.0,1000,10,5000,40,10,160,120,13,CF3-PEAI,1.0,,,,,,,4000.0,20.0,8.0,130.0,100.0,5.0,13.5687,59.8551,0.948756,23.8936,747,CH4,20250606_合并结果.csv,
45409,20250606,120,Cs0.05MA0.05FA0.9PbI3.0,1.5,MACl,14.6,PEAI,0.517,,,4PADCB,0.33,,,,,3000.0,30.0,100.0,10.0,1000,10,5000,40,10,160,120,13,CF3-PEAI,1.0,,,,,,,4000.0,20.0,8.0,130.0,100.0,5.0,13.2604,50.8693,1.09884,23.7228,748,CH1,20250606_合并结果.csv,
45410,20250606,120,Cs0.05MA0.05FA0.9PbI3.0,1.5,MACl,14.6,PEAI,0.517,,,4PADCB,0.33,,,,,3000.0,30.0,100.0,10.0,1000,10,5000,40,10,160,120,13,CF3-PEAI,1.0,,,,,,,4000.0,20.0,8.0,130.0,100.0,5.0,8.54233,35.3994,1.03504,23.3145,748,CH2,20250606_合并结果.csv,
45411,20250606,120,Cs0.05MA0.05FA0.9PbI3.0,1.5,MACl,14.6,PEAI,0.517,,,4PADCB,0.33,,,,,3000.0,30.0,100.0,10.0,1000,10,5000,40,10,160,120,13,CF3-PEAI,1.0,,,,,,,4000.0,20.0,8.0,130.0,100.0,5.0,17.5391,66.2678,1.11083,23.8264,748,CH3,20250606_合并结果.csv,
45412,20250606,120,Cs0.05MA0.05FA0.9PbI3.0,1.5,MACl,14.6,PEAI,0.517,,,4PADCB,0.33,,,,,3000.0,30.0,100.0,10.0,1000,10,5000,40,10,160,120,13,CF3-PEAI,1.0,,,,,,,4000.0,20.0,8.0,130.0,100.0,5.0,17.6386,69.445,1.10758,22.9322,748,CH4,20250606_合并结果.csv,
45413,20250606,120,Cs0.05MA0.05FA0.9PbI3.0,1.5,MACl,14.6,PEAI,0.517,,,4PADCB,0.33,,,,,3000.0,30.0,100.0,10.0,1000,10,5000,40,10,160,120,13,CF3-PEAI,1.0,,,,,,,4000.0,20.0,8.0,130.0,100.0,5.0,20.682,75.1396,1.08574,25.3512,749,CH1,20250606_合并结果.csv,
45414,20250606,120,Cs0.05MA0.05FA0.9PbI3.0,1.5,MACl,14.6,PEAI,0.517,,,4PADCB,0.33,,,,,3000.0,30.0,100.0,10.0,1000,10,5000,40,10,160,120,13,CF3-PEAI,1.0,,,,,,,4000.0,20.0,8.0,130.0,100.0,5.0,20.8467,76.2299,1.08406,25.2266,749,CH2,20250606_合并结果.csv,
45415,20250606,120,Cs0.05MA0.05FA0.9PbI3.0,1.5,MACl,14.6,PEAI,0.517,,,4PADCB,0.33,,,,,3000.0,30.0,100.0,10.0,1000,10,5000,40,10,160,120,13,CF3-PEAI,1.0,,,,,,,4000.0,20.0,8.0,130.0,100.0,5.0,21.009,76.3196,1.08207,25.4399,749,CH3,20250606_合并结果.csv,
45416,20250606,120,Cs0.05MA0.05FA0.9PbI3.0,1.5,MACl,14.6,PEAI,0.517,,,4PADCB,0.33,,,,,3000.0,30.0,100.0,10.0,1000,10,5000,40,10,160,120,13,CF3-PEAI,1.0,,,,,,,4000.0,20.0,8.0,130.0,100.0,5.0,20.7607,75.6779,1.08121,25.3724,749,CH4,20250606_合并结果.csv,
45417,20250606,120,Cs0.05MA0.05FA0.9PbI3.0,1.5,MACl,14.6,PEAI,0.517,,,4PADCB,0.33,,,,,3000.0,30.0,100.0,10.0,1000,10,5000,40,10,160,120,13,PEAI,1.0,,,,,,,4000.0,30.0,8.0,130.0,100.0,10.0,18.9733,69.3907,1.08752,25.1423,750,CH1,20250606_合并结果.csv,
45418,20250606,120,Cs0.05MA0.05FA0.9PbI3.0,1.5,MACl,14.6,PEAI,0.517,,,4PADCB,0.33,,,,,3000.0,30.0,100.0,10.0,1000,10,5000,40,10,160,120,13,PEAI,1.0,,,,,,,4000.0,30.0,8.0,130.0,100.0,10.0,6.15607,28.8454,0.878338,24.2978,750,CH2,20250606_合并结果.csv,
45419,20250606,120,Cs0.05MA0.05FA0.9PbI3.0,1.5,MACl,14.6,PEAI,0.517,,,4PADCB,0.33,,,,,3000.0,30.0,100.0,10.0,1000,10,5000,40,10,160,120,13,PEAI,1.0,,,,,,,4000.0,30.0,8.0,130.0,100.0,10.0,21.3078,78.0938,1.09541,24.9083,750,CH3,20250606_合并结果.csv,
45420,20250606,120,Cs0.05MA0.05FA0.9PbI3.0,1.5,MACl,14.6,PEAI,0.517,,,4PADCB,0.33,,,,,3000.0,30.0,100.0,10.0,1000,10,5000,40,10,160,120,13,PEAI,1.0,,,,,,,4000.0,30.0,8.0,130.0,100.0,10.0,21.1753,78.3119,1.09079,24.7891,750,CH4,20250606_合并结果.csv,
45421,20250606,120,Cs0.05MA0.05FA0.9PbI3.0,1.5,MACl,14.6,PEAI,0.517,,,4PADCB,0.33,,,,,3000.0,30.0,100.0,10.0,1000,10,5000,40,10,160,120,13,PEAI,1.0,,,,,,,4000.0,30.0,8.0,130.0,100.0,10.0,20.8037,79.007,1.01508,25.9403,751,CH1,20250606_合并结果.csv,
45422,20250606,120,Cs0.05MA0.05FA0.9PbI3.0,1.5,MACl,14.6,PEAI,0.517,,,4PADCB,0.33,,,,,3000.0,30.0,100.0,10.0,1000,10,5000,40,10,160,120,13,PEAI,1.0,,,,,,,4000.0,30.0,8.0,130.0,100.0,10.0,21.8854,80.2066,1.05926,25.7597,751,CH2,20250606_合并结果.csv,
45423,20250606,120,Cs0.05MA0.05FA0.9PbI3.0,1.5,MACl,14.6,PEAI,0.517,,,4PADCB,0.33,,,,,3000.0,30.0,100.0,10.0,1000,10,5000,40,10,160,120,13,PEAI,1.0,,,,,,,4000.0,30.0,8.0,130.0,100.0,10.0,19.2715,71.6703,1.05091,25.5866,751,CH3,20250606_合并结果.csv,
45424,20250606,120,Cs0.05MA0.05FA0.9PbI3.0,1.5,MACl,14.6,PEAI,0.517,,,4PADCB,0.33,,,,,3000.0,30.0,100.0,10.0,1000,10,5000,40,10,160,120,13,PEAI,1.0,,,,,,,4000.0,30.0,8.0,130.0,100.0,10.0,21.3479,78.6906,1.06169,25.5526,751,CH4,20250606_合并结果.csv,
45425,20250606,120,Cs0.05MA0.05FA0.9PbI3.0,1.5,MACl,14.6,PEAI,0.517,,,CB-PA,0.33,,,,,5000.0,30.0,100.0,10.0,1000,10,5000,40,10,160,120,13,AGAD,0.5,,,,,,,5000.0,30.0,8.0,130.0,110.0,3.0,12.9756,52.9662,1.04522,23.438,752,CH1,20250606_合并结果.csv,
45426,20250606,120,Cs0.05MA0.05FA0.9PbI3.0,1.5,MACl,14.6,PEAI,0.517,,,CB-PA,0.33,,,,,5000.0,30.0,100.0,10.0,1000,10,5000,40,10,160,120,13,AGAD,0.5,,,,,,,5000.0,30.0,8.0,130.0,110.0,3.0,14.4722,61.0728,1.08514,21.8374,752,CH2,20250606_合并结果.csv,
45427,20250606,120,Cs0.05MA0.05FA0.9PbI3.0,1.5,MACl,14.6,PEAI,0.517,,,CB-PA,0.33,,,,,5000.0,30.0,100.0,10.0,1000,10,5000,40,10,160,120,13,AGAD,0.5,,,,,,,5000.0,30.0,8.0,130.0,110.0,3.0,15.6327,66.532,1.081,21.7359,752,CH3,20250606_合并结果.csv,
45428,20250606,120,Cs0.05MA0.05FA0.9PbI3.0,1.5,MACl,14.6,PEAI,0.517,,,CB-PA,0.33,,,,,5000.0,30.0,100.0,10.0,1000,10,5000,40,10,160,120,13,AGAD,0.5,,,,,,,5000.0,30.0,8.0,130.0,110.0,3.0,9.23583,43.1649,1.00373,21.3171,752,CH4,20250606_合并结果.csv,
45429,20250606,120,Cs0.05MA0.05FA0.9PbI3.0,1.5,MACl,14.6,PEAI,0.517,,,CB-PA,0.33,,,,,5000.0,30.0,100.0,10.0,1000,10,5000,40,10,160,120,13,AGAD,0.5,,,,,,,5000.0,30.0,8.0,130.0,110.0,3.0,14.6307,66.645,0.902739,24.3184,753,CH1,20250606_合并结果.csv,
45430,20250606,120,Cs0.05MA0.05FA0.9PbI3.0,1.5,MACl,14.6,PEAI,0.517,,,CB-PA,0.33,,,,,5000.0,30.0,100.0,10.0,1000,10,5000,40,10,160,120,13,AGAD,0.5,,,,,,,5000.0,30.0,8.0,130.0,110.0,3.0,18.8312,72.5071,1.003,25.8939,753,CH2,20250606_合并结果.csv,
45431,20250606,120,Cs0.05MA0.05FA0.9PbI3.0,1.5,MACl,14.6,PEAI,0.517,,,CB-PA,0.33,,,,,5000.0,30.0,100.0,10.0,1000,10,5000,40,10,160,120,13,AGAD,0.5,,,,,,,5000.0,30.0,8.0,130.0,110.0,3.0,19.0411,73.0437,1.00129,26.0345,753,CH3,20250606_合并结果.csv,
45432,20250606,120,Cs0.05MA0.05FA0.9PbI3.0,1.5,MACl,14.6,PEAI,0.517,,,CB-PA,0.33,,,,,5000.0,30.0,100.0,10.0,1000,10,5000,40,10,160,120,13,AGAD,0.5,,,,,,,5000.0,30.0,8.0,130.0,110.0,3.0,14.8799,60.6757,0.960772,25.525,753,CH4,20250606_合并结果.csv,
45433,20250606,120,Cs0.05MA0.05FA0.9PbI3.0,1.5,MACl,14.6,PEAI,0.517,,,CB-PA,0.33,,,,,4000.0,20.0,100.0,10.0,1000,10,5000,40,10,160,120,13,PDADI,0.5,,,,,,,3000.0,30.0,8.0,130.0,100.0,5.0,9.54818,53.9654,1.09418,16.1703,754,CH1,20250606_合并结果.csv,
45434,20250606,120,Cs0.05MA0.05FA0.9PbI3.0,1.5,MACl,14.6,PEAI,0.517,,,CB-PA,0.33,,,,,4000.0,20.0,100.0,10.0,1000,10,5000,40,10,160,120,13,PDADI,0.5,,,,,,,3000.0,30.0,8.0,130.0,100.0,5.0,9.87592,57.5783,1.09607,15.6488,754,CH2,20250606_合并结果.csv,
45435,20250606,120,Cs0.05MA0.05FA0.9PbI3.0,1.5,MACl,14.6,PEAI,0.517,,,CB-PA,0.33,,,,,4000.0,20.0,100.0,10.0,1000,10,5000,40,10,160,120,13,PDADI,0.5,,,,,,,3000.0,30.0,8.0,130.0,100.0,5.0,10.7592,61.7902,1.08948,15.9824,754,CH3,20250606_合并结果.csv,
45436,20250606,120,Cs0.05MA0.05FA0.9PbI3.0,1.5,MACl,14.6,PEAI,0.517,,,CB-PA,0.33,,,,,4000.0,20.0,100.0,10.0,1000,10,5000,40,10,160,120,13,PDADI,0.5,,,,,,,3000.0,30.0,8.0,130.0,100.0,5.0,8.58466,56.6548,1.08433,13.9741,754,CH4,20250606_合并结果.csv,
45437,20250606,120,Cs0.05MA0.05FA0.9PbI3.0,1.5,MACl,14.6,PEAI,0.517,,,CB-PA,0.33,,,,,4000.0,20.0,100.0,10.0,1000,10,5000,40,10,160,120,13,PDADI,0.5,,,,,,,3000.0,30.0,8.0,130.0,100.0,5.0,17.7715,70.201,1.10124,22.9879,755,CH1,20250606_合并结果.csv,
45438,20250606,120,Cs0.05MA0.05FA0.9PbI3.0,1.5,MACl,14.6,PEAI,0.517,,,CB-PA,0.33,,,,,4000.0,20.0,100.0,10.0,1000,10,5000,40,10,160,120,13,PDADI,0.5,,,,,,,3000.0,30.0,8.0,130.0,100.0,5.0,17.0455,67.5329,1.09783,22.991,755,CH2,20250606_合并结果.csv,
45439,20250606,120,Cs0.05MA0.05FA0.9PbI3.0,1.5,MACl,14.6,PEAI,0.517,,,CB-PA,0.33,,,,,4000.0,20.0,100.0,10.0,1000,10,5000,40,10,160,120,13,PDADI,0.5,,,,,,,3000.0,30.0,8.0,130.0,100.0,5.0,32.4558,66.4226,1.08671,44.9639,755,CH3,20250606_合并结果.csv,
45440,20250606,120,Cs0.05MA0.05FA0.9PbI3.0,1.5,MACl,14.6,PEAI,0.517,,,CB-PA,0.33,,,,,4000.0,20.0,100.0,10.0,1000,10,5000,40,10,160,120,13,PDADI,0.5,,,,,,,3000.0,30.0,8.0,130.0,100.0,5.0,33.0419,67.454,1.08772,45.034,755,CH4,20250606_合并结果.csv,
45441,20250606,120,Cs0.05MA0.05FA0.9PbI3.0,1.5,MACl,14.6,PEAI,0.517,,,CB-PA,0.33,,,,,4000.0,20.0,100.0,10.0,1000,10,5000,40,10,160,120,13,PDADI,0.5,,,,,,,3000.0,30.0,8.0,130.0,100.0,5.0,14.2016,51.3206,1.11299,24.8631,756,CH1,20250606_合并结果.csv,
45442,20250606,120,Cs0.05MA0.05FA0.9PbI3.0,1.5,MACl,14.6,PEAI,0.517,,,CB-PA,0.33,,,,,4000.0,20.0,100.0,10.0,1000,10,5000,40,10,160,120,13,PDADI,0.5,,,,,,,3000.0,30.0,8.0,130.0,100.0,5.0,11.1796,44.5027,0.989367,25.3911,756,CH2,20250606_合并结果.csv,
45443,20250606,120,Cs0.05MA0.05FA0.9PbI3.0,1.5,MACl,14.6,PEAI,0.517,,,CB-PA,0.33,,,,,4000.0,20.0,100.0,10.0,1000,10,5000,40,10,160,120,13,PDADI,0.5,,,,,,,3000.0,30.0,8.0,130.0,100.0,5.0,16.3011,61.6486,1.09777,24.0871,756,CH3,20250606_合并结果.csv,
45444,20250606,120,Cs0.05MA0.05FA0.9PbI3.0,1.5,MACl,14.6,PEAI,0.517,,,CB-PA,0.33,,,,,4000.0,20.0,100.0,10.0,1000,10,5000,40,10,160,120,13,PDADI,0.5,,,,,,,3000.0,30.0,8.0,130.0,100.0,5.0,15.9736,62.6405,1.0939,23.3114,756,CH4,20250606_合并结果.csv,
45445,20250606,120,Cs0.05MA0.05FA0.9PbI3.0,1.5,MACl,14.6,PEAI,0.517,,,CB-PA,0.33,,,,,4000.0,20.0,100.0,10.0,1000,10,5000,40,10,160,120,13,PDADI,0.5,,,,,,,3000.0,30.0,8.0,130.0,100.0,5.0,22.2301,76.0156,1.1087,26.377,757,CH1,20250606_合并结果.csv,
45446,20250606,120,Cs0.05MA0.05FA0.9PbI3.0,1.5,MACl,14.6,PEAI,0.517,,,CB-PA,0.33,,,,,4000.0,20.0,100.0,10.0,1000,10,5000,40,10,160,120,13,PDADI,0.5,,,,,,,3000.0,30.0,8.0,130.0,100.0,5.0,21.0709,72.5485,1.0932,26.5679,757,CH2,20250606_合并结果.csv,
45447,20250606,120,Cs0.05MA0.05FA0.9PbI3.0,1.5,MACl,14.6,PEAI,0.517,,,CB-PA,0.33,,,,,4000.0,20.0,100.0,10.0,1000,10,5000,40,10,160,120,13,PDADI,0.5,,,,,,,3000.0,30.0,8.0,130.0,100.0,5.0,20.4822,71.8104,1.08219,26.3565,757,CH3,20250606_合并结果.csv,
45448,20250606,120,Cs0.05MA0.05FA0.9PbI3.0,1.5,MACl,14.6,PEAI,0.517,,,CB-PA,0.33,,,,,4000.0,20.0,100.0,10.0,1000,10,5000,40,10,160,120,13,PDADI,0.5,,,,,,,3000.0,30.0,8.0,130.0,100.0,5.0,20.6778,71.6106,1.0961,26.3436,757,CH4,20250606_合并结果.csv,
45449,20250606,120,Cs0.05MA0.05FA0.9PbI3.0,1.5,MACl,14.6,PEAI,0.517,,,DMACPA,0.33,,,,,3000.0,30.0,100.0,10.0,1000,10,5000,40,10,160,120,13,PDADI,0.5,,,,,,,3000.0,30.0,8.0,130.0,100.0,5.0,16.8079,61.7908,1.11726,24.3463,758,CH1,20250606_合并结果.csv,
45450,20250606,120,Cs0.05MA0.05FA0.9PbI3.0,1.5,MACl,14.6,PEAI,0.517,,,DMACPA,0.33,,,,,3000.0,30.0,100.0,10.0,1000,10,5000,40,10,160,120,13,PDADI,0.5,,,,,,,3000.0,30.0,8.0,130.0,100.0,5.0,17.8404,66.5144,1.10865,24.1932,758,CH2,20250606_合并结果.csv,
45451,20250606,120,Cs0.05MA0.05FA0.9PbI3.0,1.5,MACl,14.6,PEAI,0.517,,,DMACPA,0.33,,,,,3000.0,30.0,100.0,10.0,1000,10,5000,40,10,160,120,13,PDADI,0.5,,,,,,,3000.0,30.0,8.0,130.0,100.0,5.0,17.3231,66.5121,1.09805,23.7195,758,CH3,20250606_合并结果.csv,
45452,20250606,120,Cs0.05MA0.05FA0.9PbI3.0,1.5,MACl,14.6,PEAI,0.517,,,DMACPA,0.33,,,,,3000.0,30.0,100.0,10.0,1000,10,5000,40,10,160,120,13,PDADI,0.5,,,,,,,3000.0,30.0,8.0,130.0,100.0,5.0,0.225697,24.5238,0.0529679,17.375,758,CH4,20250606_合并结果.csv,
45453,20250606,120,Cs0.05MA0.05FA0.9PbI3.0,1.5,MACl,14.6,PEAI,0.517,,,DMACPA,0.33,,,,,3000.0,30.0,100.0,10.0,1000,10,5000,40,10,160,120,13,PDADI,0.5,,,,,,,3000.0,30.0,8.0,130.0,100.0,5.0,22.1438,78.1994,1.13853,24.8716,759,CH1,20250606_合并结果.csv,
45454,20250606,120,Cs0.05MA0.05FA0.9PbI3.0,1.5,MACl,14.6,PEAI,0.517,,,DMACPA,0.33,,,,,3000.0,30.0,100.0,10.0,1000,10,5000,40,10,160,120,13,PDADI,0.5,,,,,,,3000.0,30.0,8.0,130.0,100.0,5.0,21.7521,77.9639,1.13069,24.6754,759,CH2,20250606_合并结果.csv,
45455,20250606,120,Cs0.05MA0.05FA0.9PbI3.0,1.5,MACl,14.6,PEAI,0.517,,,DMACPA,0.33,,,,,3000.0,30.0,100.0,10.0,1000,10,5000,40,10,160,120,13,PDADI,0.5,,,,,,,3000.0,30.0,8.0,130.0,100.0,5.0,21.3223,77.3701,1.12034,24.5987,759,CH3,20250606_合并结果.csv,
45456,20250606,120,Cs0.05MA0.05FA0.9PbI3.0,1.5,MACl,14.6,PEAI,0.517,,,DMACPA,0.33,,,,,3000.0,30.0,100.0,10.0,1000,10,5000,40,10,160,120,13,PDADI,0.5,,,,,,,3000.0,30.0,8.0,130.0,100.0,5.0,0.653938,24.8124,0.12574,20.9601,759,CH4,20250606_合并结果.csv,
45457,20250606,120,Cs0.05MA0.05FA0.9PbI3.0,1.5,MACl,14.6,PEAI,0.517,,,DMACPA,0.33,,,,,3000.0,30.0,100.0,10.0,1000,10,5000,40,10,160,120,13,PEAI,1.0,,,,,,,4000.0,30.0,8.0,130.0,100.0,10.0,20.896,74.3648,1.12331,25.0147,760,CH1,20250606_合并结果.csv,
45458,20250606,120,Cs0.05MA0.05FA0.9PbI3.0,1.5,MACl,14.6,PEAI,0.517,,,DMACPA,0.33,,,,,3000.0,30.0,100.0,10.0,1000,10,5000,40,10,160,120,13,PEAI,1.0,,,,,,,4000.0,30.0,8.0,130.0,100.0,10.0,19.9683,69.5739,1.11678,25.6997,760,CH2,20250606_合并结果.csv,
45459,20250606,120,Cs0.05MA0.05FA0.9PbI3.0,1.5,MACl,14.6,PEAI,0.517,,,DMACPA,0.33,,,,,3000.0,30.0,100.0,10.0,1000,10,5000,40,10,160,120,13,PEAI,1.0,,,,,,,4000.0,30.0,8.0,130.0,100.0,10.0,19.5702,70.2386,1.11371,25.0178,760,CH3,20250606_合并结果.csv,
45460,20250606,120,Cs0.05MA0.05FA0.9PbI3.0,1.5,MACl,14.6,PEAI,0.517,,,DMACPA,0.33,,,,,3000.0,30.0,100.0,10.0,1000,10,5000,40,10,160,120,13,PEAI,1.0,,,,,,,4000.0,30.0,8.0,130.0,100.0,10.0,18.5341,66.8682,1.10547,25.0729,760,CH4,20250606_合并结果.csv,
45461,20250606,120,Cs0.05MA0.05FA0.9PbI3.0,1.5,MACl,14.6,PEAI,0.517,,,DMACPA,0.33,,,,,3000.0,30.0,100.0,10.0,1000,10,5000,40,10,160,120,13,PEAI,1.0,,,,,,,4000.0,30.0,8.0,130.0,100.0,10.0,23.2432,72.4955,1.07119,29.9309,761,CH1,20250606_合并结果.csv,
45462,20250606,120,Cs0.05MA0.05FA0.9PbI3.0,1.5,MACl,14.6,PEAI,0.517,,,DMACPA,0.33,,,,,3000.0,30.0,100.0,10.0,1000,10,5000,40,10,160,120,13,PEAI,1.0,,,,,,,4000.0,30.0,8.0,130.0,100.0,10.0,22.0884,71.912,1.079,28.4669,761,CH2,20250606_合并结果.csv,
45463,20250606,120,Cs0.05MA0.05FA0.9PbI3.0,1.5,MACl,14.6,PEAI,0.517,,,DMACPA,0.33,,,,,3000.0,30.0,100.0,10.0,1000,10,5000,40,10,160,120,13,PEAI,1.0,,,,,,,4000.0,30.0,8.0,130.0,100.0,10.0,21.498,73.4262,1.08275,27.0407,761,CH3,20250606_合并结果.csv,
45464,20250606,120,Cs0.05MA0.05FA0.9PbI3.0,1.5,MACl,14.6,PEAI,0.517,,,DMACPA,0.33,,,,,3000.0,30.0,100.0,10.0,1000,10,5000,40,10,160,120,13,PEAI,1.0,,,,,,,4000.0,30.0,8.0,130.0,100.0,10.0,21.0709,75.5547,1.08356,25.7376,761,CH4,20250606_合并结果.csv,
45465,20250606,120,Cs0.05MA0.05FA0.9PbI3.0,1.5,MACl,14.6,PEAI,0.517,,,DMACPA,0.33,,,,,3000.0,30.0,100.0,10.0,1000,10,5000,40,10,160,120,13,PDADI,0.5,,,,,,,3000.0,30.0,8.0,130.0,100.0,5.0,2.07829,25.9321,0.31285,25.6172,762,CH1,20250606_合并结果.csv,
45466,20250606,120,Cs0.05MA0.05FA0.9PbI3.0,1.5,MACl,14.6,PEAI,0.517,,,DMACPA,0.33,,,,,3000.0,30.0,100.0,10.0,1000,10,5000,40,10,160,120,13,PDADI,0.5,,,,,,,3000.0,30.0,8.0,130.0,100.0,5.0,0.549432,24.974,0.0945835,23.26,762,CH2,20250606_合并结果.csv,
45467,20250606,120,Cs0.05MA0.05FA0.9PbI3.0,1.5,MACl,14.6,PEAI,0.517,,,DMACPA,0.33,,,,,3000.0,30.0,100.0,10.0,1000,10,5000,40,10,160,120,13,PDADI,0.5,,,,,,,3000.0,30.0,8.0,130.0,100.0,5.0,17.9273,63.1312,1.09759,25.8719,762,CH3,20250606_合并结果.csv,
45468,20250606,120,Cs0.05MA0.05FA0.9PbI3.0,1.5,MACl,14.6,PEAI,0.517,,,DMACPA,0.33,,,,,3000.0,30.0,100.0,10.0,1000,10,5000,40,10,160,120,13,PDADI,0.5,,,,,,,3000.0,30.0,8.0,130.0,100.0,5.0,17.447,64.6578,1.08925,24.7726,762,CH4,20250606_合并结果.csv,
45469,20250606,120,Cs0.05MA0.05FA0.9PbI3.0,1.5,MACl,14.6,PEAI,0.517,,,DMACPA,0.33,,,,,3000.0,30.0,100.0,10.0,1000,10,5000,40,10,160,120,13,PDADI,0.5,,,,,,,3000.0,30.0,8.0,130.0,100.0,5.0,16.2185,55.6992,1.09409,26.614,763,CH1,20250606_合并结果.csv,
45470,20250606,120,Cs0.05MA0.05FA0.9PbI3.0,1.5,MACl,14.6,PEAI,0.517,,,DMACPA,0.33,,,,,3000.0,30.0,100.0,10.0,1000,10,5000,40,10,160,120,13,PDADI,0.5,,,,,,,3000.0,30.0,8.0,130.0,100.0,5.0,22.5266,75.0669,1.12279,26.7269,763,CH2,20250606_合并结果.csv,
45471,20250606,120,Cs0.05MA0.05FA0.9PbI3.0,1.5,MACl,14.6,PEAI,0.517,,,DMACPA,0.33,,,,,3000.0,30.0,100.0,10.0,1000,10,5000,40,10,160,120,13,PDADI,0.5,,,,,,,3000.0,30.0,8.0,130.0,100.0,5.0,23.1789,77.771,1.11654,26.6931,763,CH3,20250606_合并结果.csv,
45472,20250606,120,Cs0.05MA0.05FA0.9PbI3.0,1.5,MACl,14.6,PEAI,0.517,,,DMACPA,0.33,,,,,3000.0,30.0,100.0,10.0,1000,10,5000,40,10,160,120,13,PDADI,0.5,,,,,,,3000.0,30.0,8.0,130.0,100.0,5.0,21.3041,72.0426,1.11275,26.5752,763,CH4,20250606_合并结果.csv,
45473,20250606,120,Cs0.05MA0.05FA0.9PbI3.0,1.5,MACl,14.6,PEAI,0.517,,,MPA-CPA,0.33,,,,,4000.0,30.0,100.0,10.0,1000,10,5000,40,10,160,120,13,PDADI,0.5,,,,,,,3000.0,30.0,8.0,130.0,100.0,5.0,15.3093,61.0593,1.05795,23.6994,764,CH1,20250606_合并结果.csv,
45474,20250606,120,Cs0.05MA0.05FA0.9PbI3.0,1.5,MACl,14.6,PEAI,0.517,,,MPA-CPA,0.33,,,,,4000.0,30.0,100.0,10.0,1000,10,5000,40,10,160,120,13,PDADI,0.5,,,,,,,3000.0,30.0,8.0,130.0,100.0,5.0,18.3428,72.2058,1.07187,23.7001,764,CH2,20250606_合并结果.csv,
45475,20250606,120,Cs0.05MA0.05FA0.9PbI3.0,1.5,MACl,14.6,PEAI,0.517,,,MPA-CPA,0.33,,,,,4000.0,30.0,100.0,10.0,1000,10,5000,40,10,160,120,13,PDADI,0.5,,,,,,,3000.0,30.0,8.0,130.0,100.0,5.0,19.9488,78.5399,1.06855,23.7701,764,CH3,20250606_合并结果.csv,
45476,20250606,120,Cs0.05MA0.05FA0.9PbI3.0,1.5,MACl,14.6,PEAI,0.517,,,MPA-CPA,0.33,,,,,4000.0,30.0,100.0,10.0,1000,10,5000,40,10,160,120,13,PDADI,0.5,,,,,,,3000.0,30.0,8.0,130.0,100.0,5.0,20.203,80.4632,1.06708,23.5301,764,CH4,20250606_合并结果.csv,
45477,20250606,120,Cs0.05MA0.05FA0.9PbI3.0,1.5,MACl,14.6,PEAI,0.517,,,MPA-CPA,0.33,,,,,4000.0,30.0,100.0,10.0,1000,10,5000,40,10,160,120,13,PDADI,0.5,,,,,,,3000.0,30.0,8.0,130.0,100.0,5.0,18.7659,76.6757,1.04201,23.4876,765,CH1,20250606_合并结果.csv,
45478,20250606,120,Cs0.05MA0.05FA0.9PbI3.0,1.5,MACl,14.6,PEAI,0.517,,,MPA-CPA,0.33,,,,,4000.0,30.0,100.0,10.0,1000,10,5000,40,10,160,120,13,PDADI,0.5,,,,,,,3000.0,30.0,8.0,130.0,100.0,5.0,20.277,79.1136,1.0653,24.059,765,CH2,20250606_合并结果.csv,
45479,20250606,120,Cs0.05MA0.05FA0.9PbI3.0,1.5,MACl,14.6,PEAI,0.517,,,MPA-CPA,0.33,,,,,4000.0,30.0,100.0,10.0,1000,10,5000,40,10,160,120,13,PDADI,0.5,,,,,,,3000.0,30.0,8.0,130.0,100.0,5.0,20.0875,79.3642,1.05899,23.9006,765,CH3,20250606_合并结果.csv,
45480,20250606,120,Cs0.05MA0.05FA0.9PbI3.0,1.5,MACl,14.6,PEAI,0.517,,,MPA-CPA,0.33,,,,,4000.0,30.0,100.0,10.0,1000,10,5000,40,10,160,120,13,PDADI,0.5,,,,,,,3000.0,30.0,8.0,130.0,100.0,5.0,19.7243,79.2006,1.05452,23.6167,765,CH4,20250606_合并结果.csv,
45481,20250606,120,Cs0.05MA0.05FA0.9PbI3.0,1.5,MACl,14.6,PEAI,0.517,,,MPA-CPA,0.33,,,,,4000.0,20.0,100.0,10.0,1000,10,5000,40,10,160,120,13,PDADI,0.5,,,,,,,3000.0,30.0,8.0,130.0,100.0,5.0,13.4907,56.0239,1.05267,22.8755,766,CH1,20250606_合并结果.csv,
45482,20250606,120,Cs0.05MA0.05FA0.9PbI3.0,1.5,MACl,14.6,PEAI,0.517,,,MPA-CPA,0.33,,,,,4000.0,20.0,100.0,10.0,1000,10,5000,40,10,160,120,13,PDADI,0.5,,,,,,,3000.0,30.0,8.0,130.0,100.0,5.0,19.101,76.9496,1.06985,23.2021,766,CH2,20250606_合并结果.csv,
45483,20250606,120,Cs0.05MA0.05FA0.9PbI3.0,1.5,MACl,14.6,PEAI,0.517,,,MPA-CPA,0.33,,,,,4000.0,20.0,100.0,10.0,1000,10,5000,40,10,160,120,13,PDADI,0.5,,,,,,,3000.0,30.0,8.0,130.0,100.0,5.0,19.7038,79.0207,1.06714,23.3662,766,CH3,20250606_合并结果.csv,
45484,20250606,120,Cs0.05MA0.05FA0.9PbI3.0,1.5,MACl,14.6,PEAI,0.517,,,MPA-CPA,0.33,,,,,4000.0,20.0,100.0,10.0,1000,10,5000,40,10,160,120,13,PDADI,0.5,,,,,,,3000.0,30.0,8.0,130.0,100.0,5.0,19.8084,79.6595,1.06521,23.3442,766,CH4,20250606_合并结果.csv,
45485,20250606,120,Cs0.05MA0.05FA0.9PbI3.0,1.5,MACl,14.6,PEAI,0.517,,,MPA-CPA,0.33,,,,,4000.0,20.0,100.0,10.0,1000,10,5000,40,10,160,120,13,PDADI,0.5,,,,,,,3000.0,30.0,8.0,130.0,100.0,5.0,16.1714,70.6449,1.02535,22.3251,767,CH1,20250606_合并结果.csv,
45486,20250606,120,Cs0.05MA0.05FA0.9PbI3.0,1.5,MACl,14.6,PEAI,0.517,,,MPA-CPA,0.33,,,,,4000.0,20.0,100.0,10.0,1000,10,5000,40,10,160,120,13,PDADI,0.5,,,,,,,3000.0,30.0,8.0,130.0,100.0,5.0,18.0574,73.8763,1.05921,23.0764,767,CH2,20250606_合并结果.csv,
45487,20250606,120,Cs0.05MA0.05FA0.9PbI3.0,1.5,MACl,14.6,PEAI,0.517,,,MPA-CPA,0.33,,,,,4000.0,20.0,100.0,10.0,1000,10,5000,40,10,160,120,13,PDADI,0.5,,,,,,,3000.0,30.0,8.0,130.0,100.0,5.0,19.58,78.2685,1.05708,23.6656,767,CH3,20250606_合并结果.csv,
45488,20250606,120,Cs0.05MA0.05FA0.9PbI3.0,1.5,MACl,14.6,PEAI,0.517,,,MPA-CPA,0.33,,,,,4000.0,20.0,100.0,10.0,1000,10,5000,40,10,160,120,13,PDADI,0.5,,,,,,,3000.0,30.0,8.0,130.0,100.0,5.0,19.7029,78.9324,1.05071,23.7572,767,CH4,20250606_合并结果.csv,
45489,20250609,121,Cs0.05MA0.1FA0.85PbI3.0,1.73,MACl,14.6,PEAI,0.517,,,4PADCB,0.33,,,,,3000.0,30.0,100.0,10.0,1000,10,5000,40,10,160,110,25,PDADI,0.5,,,,,,,5000.0,30.0,8.0,130.0,100.0,5.0,8.99138,32.8503,1.02199,26.7817,768,CH1,20250609_合并结果.csv,
45490,20250609,121,Cs0.05MA0.1FA0.85PbI3.0,1.73,MACl,14.6,PEAI,0.517,,,4PADCB,0.33,,,,,3000.0,30.0,100.0,10.0,1000,10,5000,40,10,160,110,25,PDADI,0.5,,,,,,,5000.0,30.0,8.0,130.0,100.0,5.0,21.2478,72.5036,1.09574,26.7453,768,CH2,20250609_合并结果.csv,
45491,20250609,121,Cs0.05MA0.1FA0.85PbI3.0,1.73,MACl,14.6,PEAI,0.517,,,4PADCB,0.33,,,,,3000.0,30.0,100.0,10.0,1000,10,5000,40,10,160,110,25,PDADI,0.5,,,,,,,5000.0,30.0,8.0,130.0,100.0,5.0,20.2065,70.1078,1.08531,26.5565,768,CH3,20250609_合并结果.csv,
45492,20250609,121,Cs0.05MA0.1FA0.85PbI3.0,1.73,MACl,14.6,PEAI,0.517,,,4PADCB,0.33,,,,,3000.0,30.0,100.0,10.0,1000,10,5000,40,10,160,110,25,PDADI,0.5,,,,,,,5000.0,30.0,8.0,130.0,100.0,5.0,20.5433,71.296,1.09114,26.4073,768,CH4,20250609_合并结果.csv,
45493,20250609,121,Cs0.05MA0.1FA0.85PbI3.0,1.73,MACl,14.6,PEAI,0.517,,,4PADCB,0.33,,,,,3000.0,30.0,100.0,10.0,1000,10,5000,40,10,160,110,25,PDADI,0.5,,,,,,,5000.0,30.0,8.0,130.0,100.0,5.0,20.3005,65.8414,1.12413,27.4278,769,CH1,20250609_合并结果.csv,
45494,20250609,121,Cs0.05MA0.1FA0.85PbI3.0,1.73,MACl,14.6,PEAI,0.517,,,4PADCB,0.33,,,,,3000.0,30.0,100.0,10.0,1000,10,5000,40,10,160,110,25,PDADI,0.5,,,,,,,5000.0,30.0,8.0,130.0,100.0,5.0,22.6548,73.5259,1.11695,27.5858,769,CH2,20250609_合并结果.csv,
45495,20250609,121,Cs0.05MA0.1FA0.85PbI3.0,1.73,MACl,14.6,PEAI,0.517,,,4PADCB,0.33,,,,,3000.0,30.0,100.0,10.0,1000,10,5000,40,10,160,110,25,PDADI,0.5,,,,,,,5000.0,30.0,8.0,130.0,100.0,5.0,22.1362,72.77,1.10454,27.5403,769,CH3,20250609_合并结果.csv,
45496,20250609,121,Cs0.05MA0.1FA0.85PbI3.0,1.73,MACl,14.6,PEAI,0.517,,,4PADCB,0.33,,,,,3000.0,30.0,100.0,10.0,1000,10,5000,40,10,160,110,25,PDADI,0.5,,,,,,,5000.0,30.0,8.0,130.0,100.0,5.0,21.9156,72.2899,1.10808,27.3592,769,CH4,20250609_合并结果.csv,
45497,20250609,121,Cs0.05MA0.1FA0.85PbI3.0,1.73,MACl,14.6,PEAI,0.517,,,4PADCB,0.33,,,,,3000.0,30.0,100.0,10.0,1000,10,5000,40,10,160,110,25,PDADI,0.5,,,,,,,5000.0,30.0,8.0,130.0,100.0,5.0,0.805796,24.7301,0.147932,22.0261,770,CH1,20250609_合并结果.csv,
45498,20250609,121,Cs0.05MA0.1FA0.85PbI3.0,1.73,MACl,14.6,PEAI,0.517,,,4PADCB,0.33,,,,,3000.0,30.0,100.0,10.0,1000,10,5000,40,10,160,110,25,PDADI,0.5,,,,,,,5000.0,30.0,8.0,130.0,100.0,5.0,14.5287,53.1946,1.0689,25.5518,770,CH2,20250609_合并结果.csv,
45499,20250609,121,Cs0.05MA0.1FA0.85PbI3.0,1.73,MACl,14.6,PEAI,0.517,,,4PADCB,0.33,,,,,3000.0,30.0,100.0,10.0,1000,10,5000,40,10,160,110,25,PDADI,0.5,,,,,,,5000.0,30.0,8.0,130.0,100.0,5.0,18.6086,67.0619,1.08576,25.5568,770,CH3,20250609_合并结果.csv,
45500,20250609,121,Cs0.05MA0.1FA0.85PbI3.0,1.73,MACl,14.6,PEAI,0.517,,,4PADCB,0.33,,,,,3000.0,30.0,100.0,10.0,1000,10,5000,40,10,160,110,25,PDADI,0.5,,,,,,,5000.0,30.0,8.0,130.0,100.0,5.0,9.99712,38.1748,1.03468,25.3099,770,CH4,20250609_合并结果.csv,
45501,20250609,121,Cs0.05MA0.1FA0.85PbI3.0,1.73,MACl,14.6,PEAI,0.517,,,4PADCB,0.33,,,,,3000.0,30.0,100.0,10.0,1000,10,5000,40,10,160,110,25,PDADI,0.5,,,,,,,5000.0,30.0,8.0,130.0,100.0,5.0,3.86617,25.8593,0.590471,25.3201,771,CH1,20250609_合并结果.csv,
45502,20250609,121,Cs0.05MA0.1FA0.85PbI3.0,1.73,MACl,14.6,PEAI,0.517,,,4PADCB,0.33,,,,,3000.0,30.0,100.0,10.0,1000,10,5000,40,10,160,110,25,PDADI,0.5,,,,,,,5000.0,30.0,8.0,130.0,100.0,5.0,18.1866,62.9754,1.1047,26.1419,771,CH2,20250609_合并结果.csv,
45503,20250609,121,Cs0.05MA0.1FA0.85PbI3.0,1.73,MACl,14.6,PEAI,0.517,,,4PADCB,0.33,,,,,3000.0,30.0,100.0,10.0,1000,10,5000,40,10,160,110,25,PDADI,0.5,,,,,,,5000.0,30.0,8.0,130.0,100.0,5.0,20.785,71.7497,1.10856,26.1319,771,CH3,20250609_合并结果.csv,
45504,20250609,121,Cs0.05MA0.1FA0.85PbI3.0,1.73,MACl,14.6,PEAI,0.517,,,4PADCB,0.33,,,,,3000.0,30.0,100.0,10.0,1000,10,5000,40,10,160,110,25,PDADI,0.5,,,,,,,5000.0,30.0,8.0,130.0,100.0,5.0,18.3027,64.0972,1.09687,26.0327,771,CH4,20250609_合并结果.csv,
45505,20250609,121,Cs0.05MA0.1FA0.85PbI3.0,1.73,MACl,14.6,PEAI,0.517,,,4PADCB,0.33,,,,,3000.0,30.0,100.0,10.0,1000,10,5000,40,10,160,110,25,PDADI,0.5,,,,,,,5000.0,30.0,8.0,130.0,100.0,5.0,21.8951,75.0491,1.10678,26.3597,772,CH1,20250609_合并结果.csv,
45506,20250609,121,Cs0.05MA0.1FA0.85PbI3.0,1.73,MACl,14.6,PEAI,0.517,,,4PADCB,0.33,,,,,3000.0,30.0,100.0,10.0,1000,10,5000,40,10,160,110,25,PDADI,0.5,,,,,,,5000.0,30.0,8.0,130.0,100.0,5.0,13.4614,48.0635,1.07317,26.0978,772,CH2,20250609_合并结果.csv,
45507,20250609,121,Cs0.05MA0.1FA0.85PbI3.0,1.73,MACl,14.6,PEAI,0.517,,,4PADCB,0.33,,,,,3000.0,30.0,100.0,10.0,1000,10,5000,40,10,160,110,25,PDADI,0.5,,,,,,,5000.0,30.0,8.0,130.0,100.0,5.0,15.5753,55.2472,1.08203,26.0549,772,CH3,20250609_合并结果.csv,
45508,20250609,121,Cs0.05MA0.1FA0.85PbI3.0,1.73,MACl,14.6,PEAI,0.517,,,4PADCB,0.33,,,,,3000.0,30.0,100.0,10.0,1000,10,5000,40,10,160,110,25,PDADI,0.5,,,,,,,5000.0,30.0,8.0,130.0,100.0,5.0,17.8675,63.3332,1.09451,25.7758,772,CH4,20250609_合并结果.csv,
45509,20250609,121,Cs0.05MA0.1FA0.85PbI3.0,1.73,MACl,14.6,PEAI,0.517,,,4PADCB,0.33,,,,,3000.0,30.0,100.0,10.0,1000,10,5000,40,10,160,110,25,PDADI,0.5,,,,,,,5000.0,30.0,8.0,130.0,100.0,5.0,21.9622,72.4748,1.13482,26.7031,773,CH1,20250609_合并结果.csv,
