Repository: MI-Materials-Intelligence/Recipe-Language-Model

# Learning Layer

## Overview

In the learning layer, the formulas and parameters are encoded and then tokenised into recipes as inputs. Through atomic skills of data extraction, cleaning, and matching, these data are organised into standardised datasets, providing the basis for RLM training and iterative recipe refinement.

Key Atomic Skills:
- **Cleaning**: Preprocessing and outlier cleaning
- **Matching**: Matching data pairs based on variables
- **Extraction**: Data extraction from robotic boxes

File: seven_ai_layers_robotics/learning/data/data50764_from_db.csv (part 221 of 253)
No,date,rank,Formula PVK,Concentration PVK,Formula Additive 1,Concentration Additive 1,Formula Additive 2,Concentration Additive 2,Formula Additive 3,Concentration Additive 3,Formula SAM 1,Concentration SAM 1,Formula SAM 2,Concentration SAM 2,Formula SAM 3,Concentration SAM 3,Spin Coating Speed SAM,Spin Coating Time SAM,Annealed Temperature SAM,Annealed Time SAM,Spin Coating Speed PVK 1,Spin Coating Time PVK 1,Spin Coating Speed PVK 2,Spin Coating Time PVK 2,Antisolvent Dropping Timing,Antisolvent Volume,Annealed Temperature PVK,Annealed Time PVK,Formula Passivator 1,Concentration Passivator 1,Formula Passivator 2,Concentration Passivator 2,Formula Passivator 3,Concentration Passivator 3,Formula Passivator 4,Concentration Passivator 4,Spin Coating Speed Passivator,Spin Coating Time Passivator,Passivator Dropping Timing,Passivator Volume,Annealed Temperature Passivator,Annealed Time Passivator,PCE,FF,Voc,Jsc,Product,Channel,From,upload_time
45510,20250609,121,Cs0.05MA0.1FA0.85PbI3.0,1.73,MACl,14.6,PEAI,0.517,,,4PADCB,0.33,,,,,3000.0,30.0,100.0,10.0,1000,10,5000,40,10,160,110,25,PDADI,0.5,,,,,,,5000.0,30.0,8.0,130.0,100.0,5.0,20.4894,68.6104,1.11643,26.7491,773,CH2,20250609_合并结果.csv,
45511,20250609,121,Cs0.05MA0.1FA0.85PbI3.0,1.73,MACl,14.6,PEAI,0.517,,,4PADCB,0.33,,,,,3000.0,30.0,100.0,10.0,1000,10,5000,40,10,160,110,25,PDADI,0.5,,,,,,,5000.0,30.0,8.0,130.0,100.0,5.0,20.7433,70.2427,1.11202,26.5561,773,CH3,20250609_合并结果.csv,
45512,20250609,121,Cs0.05MA0.1FA0.85PbI3.0,1.73,MACl,14.6,PEAI,0.517,,,4PADCB,0.33,,,,,3000.0,30.0,100.0,10.0,1000,10,5000,40,10,160,110,25,PDADI,0.5,,,,,,,5000.0,30.0,8.0,130.0,100.0,5.0,20.9682,71.6396,1.11384,26.2776,773,CH4,20250609_合并结果.csv,
45513,20250609,121,Cs0.05MA0.1FA0.85PbI3.0,1.73,MACl,14.6,PEAI,0.517,,,4PADCB,0.33,,,,,3000.0,30.0,100.0,10.0,1000,10,5000,40,10,160,110,25,PDADI,0.5,,,,,,,5000.0,30.0,8.0,130.0,100.0,5.0,21.1326,72.4488,1.11165,26.2393,774,CH1,20250609_合并结果.csv,
45514,20250609,121,Cs0.05MA0.1FA0.85PbI3.0,1.73,MACl,14.6,PEAI,0.517,,,4PADCB,0.33,,,,,3000.0,30.0,100.0,10.0,1000,10,5000,40,10,160,110,25,PDADI,0.5,,,,,,,5000.0,30.0,8.0,130.0,100.0,5.0,21.3348,73.0381,1.11183,26.2725,774,CH2,20250609_合并结果.csv,
45515,20250609,121,Cs0.05MA0.1FA0.85PbI3.0,1.73,MACl,14.6,PEAI,0.517,,,4PADCB,0.33,,,,,3000.0,30.0,100.0,10.0,1000,10,5000,40,10,160,110,25,PDADI,0.5,,,,,,,5000.0,30.0,8.0,130.0,100.0,5.0,21.1881,73.0506,1.11106,26.1053,774,CH3,20250609_合并结果.csv,
45516,20250609,121,Cs0.05MA0.1FA0.85PbI3.0,1.73,MACl,14.6,PEAI,0.517,,,4PADCB,0.33,,,,,3000.0,30.0,100.0,10.0,1000,10,5000,40,10,160,110,25,PDADI,0.5,,,,,,,5000.0,30.0,8.0,130.0,100.0,5.0,0.202698,24.3563,0.0473723,17.5677,774,CH4,20250609_合并结果.csv,
45517,20250609,121,Cs0.05MA0.1FA0.85PbI3.0,1.73,MACl,14.6,PEAI,0.517,,,4PADCB,0.33,,,,,3000.0,30.0,100.0,10.0,1000,10,5000,40,10,160,110,25,PDADI,0.5,,,,,,,5000.0,30.0,8.0,130.0,100.0,5.0,21.1153,70.0187,1.13532,26.5621,775,CH1,20250609_合并结果.csv,
45518,20250609,121,Cs0.05MA0.1FA0.85PbI3.0,1.73,MACl,14.6,PEAI,0.517,,,4PADCB,0.33,,,,,3000.0,30.0,100.0,10.0,1000,10,5000,40,10,160,110,25,PDADI,0.5,,,,,,,5000.0,30.0,8.0,130.0,100.0,5.0,21.4303,70.7356,1.13155,26.7741,775,CH2,20250609_合并结果.csv,
45519,20250609,121,Cs0.05MA0.1FA0.85PbI3.0,1.73,MACl,14.6,PEAI,0.517,,,4PADCB,0.33,,,,,3000.0,30.0,100.0,10.0,1000,10,5000,40,10,160,110,25,PDADI,0.5,,,,,,,5000.0,30.0,8.0,130.0,100.0,5.0,21.8015,72.1864,1.12917,26.7469,775,CH3,20250609_合并结果.csv,
45520,20250609,121,Cs0.05MA0.1FA0.85PbI3.0,1.73,MACl,14.6,PEAI,0.517,,,4PADCB,0.33,,,,,3000.0,30.0,100.0,10.0,1000,10,5000,40,10,160,110,25,PDADI,0.5,,,,,,,5000.0,30.0,8.0,130.0,100.0,5.0,0.279317,24.9659,0.0589822,18.9684,775,CH4,20250609_合并结果.csv,
45521,20250609,121,Cs0.05MA0.1FA0.85PbI3.0,1.73,MACl,14.6,PEAI,0.517,,,4PADCB,0.33,,,,,3000.0,30.0,100.0,10.0,1000,10,5000,40,10,160,110,25,PDADI,0.5,,,,,,,5000.0,30.0,8.0,130.0,100.0,5.0,20.9315,74.0438,1.11427,25.3702,776,CH1,20250609_合并结果.csv,
45522,20250609,121,Cs0.05MA0.1FA0.85PbI3.0,1.73,MACl,14.6,PEAI,0.517,,,4PADCB,0.33,,,,,3000.0,30.0,100.0,10.0,1000,10,5000,40,10,160,110,25,PDADI,0.5,,,,,,,5000.0,30.0,8.0,130.0,100.0,5.0,20.2829,73.268,1.10384,25.0788,776,CH2,20250609_合并结果.csv,
45523,20250609,121,Cs0.05MA0.1FA0.85PbI3.0,1.73,MACl,14.6,PEAI,0.517,,,4PADCB,0.33,,,,,3000.0,30.0,100.0,10.0,1000,10,5000,40,10,160,110,25,PDADI,0.5,,,,,,,5000.0,30.0,8.0,130.0,100.0,5.0,18.8326,70.1052,1.08837,24.6822,776,CH3,20250609_合并结果.csv,
45524,20250609,121,Cs0.05MA0.1FA0.85PbI3.0,1.73,MACl,14.6,PEAI,0.517,,,4PADCB,0.33,,,,,3000.0,30.0,100.0,10.0,1000,10,5000,40,10,160,110,25,PDADI,0.5,,,,,,,5000.0,30.0,8.0,130.0,100.0,5.0,19.1505,71.6971,1.0887,24.5341,776,CH4,20250609_合并结果.csv,
45525,20250609,121,Cs0.05MA0.1FA0.85PbI3.0,1.73,MACl,14.6,PEAI,0.517,,,4PADCB,0.33,,,,,3000.0,30.0,100.0,10.0,1000,10,5000,40,10,160,110,25,PDADI,0.5,,,,,,,5000.0,30.0,8.0,130.0,100.0,5.0,20.5828,70.3743,1.13569,25.7532,777,CH1,20250609_合并结果.csv,
45526,20250609,121,Cs0.05MA0.1FA0.85PbI3.0,1.73,MACl,14.6,PEAI,0.517,,,4PADCB,0.33,,,,,3000.0,30.0,100.0,10.0,1000,10,5000,40,10,160,110,25,PDADI,0.5,,,,,,,5000.0,30.0,8.0,130.0,100.0,5.0,21.1018,72.991,1.12578,25.6802,777,CH2,20250609_合并结果.csv,
45527,20250609,121,Cs0.05MA0.1FA0.85PbI3.0,1.73,MACl,14.6,PEAI,0.517,,,4PADCB,0.33,,,,,3000.0,30.0,100.0,10.0,1000,10,5000,40,10,160,110,25,PDADI,0.5,,,,,,,5000.0,30.0,8.0,130.0,100.0,5.0,20.5278,72.158,1.11273,25.5663,777,CH3,20250609_合并结果.csv,
45528,20250609,121,Cs0.05MA0.1FA0.85PbI3.0,1.73,MACl,14.6,PEAI,0.517,,,4PADCB,0.33,,,,,3000.0,30.0,100.0,10.0,1000,10,5000,40,10,160,110,25,PDADI,0.5,,,,,,,5000.0,30.0,8.0,130.0,100.0,5.0,20.4654,72.7083,1.11053,25.3458,777,CH4,20250609_合并结果.csv,
45529,20250609,121,Cs0.05MA0.15FA0.8PbI3.0,1.73,MACl,15.0,m-F-PEACl,2.0,,,4PADCB,0.33,,,,,3000.0,30.0,100.0,10.0,1000,10,5000,40,10,160,110,25,PDADI,0.5,,,,,,,5000.0,30.0,8.0,130.0,100.0,5.0,19.1505,71.6971,1.0887,24.5341,778,CH1,20250609_合并结果.csv,
45530,20250609,121,Cs0.05MA0.15FA0.8PbI3.0,1.73,MACl,15.0,m-F-PEACl,2.0,,,4PADCB,0.33,,,,,3000.0,30.0,100.0,10.0,1000,10,5000,40,10,160,110,25,PDADI,0.5,,,,,,,5000.0,30.0,8.0,130.0,100.0,5.0,19.1505,71.6971,1.0887,24.5341,778,CH2,20250609_合并结果.csv,
45531,20250609,121,Cs0.05MA0.15FA0.8PbI3.0,1.73,MACl,15.0,m-F-PEACl,2.0,,,4PADCB,0.33,,,,,3000.0,30.0,100.0,10.0,1000,10,5000,40,10,160,110,25,PDADI,0.5,,,,,,,5000.0,30.0,8.0,130.0,100.0,5.0,19.1505,71.6971,1.0887,24.5341,778,CH3,20250609_合并结果.csv,
45532,20250609,121,Cs0.05MA0.15FA0.8PbI3.0,1.73,MACl,15.0,m-F-PEACl,2.0,,,4PADCB,0.33,,,,,3000.0,30.0,100.0,10.0,1000,10,5000,40,10,160,110,25,PDADI,0.5,,,,,,,5000.0,30.0,8.0,130.0,100.0,5.0,19.1505,71.6971,1.0887,24.5341,778,CH4,20250609_合并结果.csv,
45533,20250609,121,Cs0.05MA0.15FA0.8PbI3.0,1.73,MACl,15.0,m-F-PEACl,2.0,,,4PADCB,0.33,,,,,3000.0,30.0,100.0,10.0,1000,10,5000,40,10,160,110,25,PDADI,0.5,,,,,,,5000.0,30.0,8.0,130.0,100.0,5.0,20.4654,72.7083,1.11053,25.3458,779,CH1,20250609_合并结果.csv,
45534,20250609,121,Cs0.05MA0.15FA0.8PbI3.0,1.73,MACl,15.0,m-F-PEACl,2.0,,,4PADCB,0.33,,,,,3000.0,30.0,100.0,10.0,1000,10,5000,40,10,160,110,25,PDADI,0.5,,,,,,,5000.0,30.0,8.0,130.0,100.0,5.0,20.4654,72.7083,1.11053,25.3458,779,CH2,20250609_合并结果.csv,
45535,20250609,121,Cs0.05MA0.15FA0.8PbI3.0,1.73,MACl,15.0,m-F-PEACl,2.0,,,4PADCB,0.33,,,,,3000.0,30.0,100.0,10.0,1000,10,5000,40,10,160,110,25,PDADI,0.5,,,,,,,5000.0,30.0,8.0,130.0,100.0,5.0,20.4654,72.7083,1.11053,25.3458,779,CH3,20250609_合并结果.csv,
45536,20250609,121,Cs0.05MA0.15FA0.8PbI3.0,1.73,MACl,15.0,m-F-PEACl,2.0,,,4PADCB,0.33,,,,,3000.0,30.0,100.0,10.0,1000,10,5000,40,10,160,110,25,PDADI,0.5,,,,,,,5000.0,30.0,8.0,130.0,100.0,5.0,20.4654,72.7083,1.11053,25.3458,779,CH4,20250609_合并结果.csv,
45537,20250609,121,Cs0.05MA0.15FA0.8PbI3.0,1.73,MACl,15.0,m-F-PEACl,2.0,,,4PADCB,0.33,,,,,3000.0,30.0,100.0,10.0,1000,10,5000,40,10,160,110,25,PDADI,0.5,,,,,,,5000.0,30.0,8.0,130.0,100.0,5.0,15.0249,58.8421,1.05771,24.1411,780,CH1,20250609_合并结果.csv,
45538,20250609,121,Cs0.05MA0.15FA0.8PbI3.0,1.73,MACl,15.0,m-F-PEACl,2.0,,,4PADCB,0.33,,,,,3000.0,30.0,100.0,10.0,1000,10,5000,40,10,160,110,25,PDADI,0.5,,,,,,,5000.0,30.0,8.0,130.0,100.0,5.0,13.2223,50.5673,1.04951,24.9144,780,CH2,20250609_合并结果.csv,
45539,20250609,121,Cs0.05MA0.15FA0.8PbI3.0,1.73,MACl,15.0,m-F-PEACl,2.0,,,4PADCB,0.33,,,,,3000.0,30.0,100.0,10.0,1000,10,5000,40,10,160,110,25,PDADI,0.5,,,,,,,5000.0,30.0,8.0,130.0,100.0,5.0,14.3555,54.4603,1.05341,25.0232,780,CH3,20250609_合并结果.csv,
45540,20250609,121,Cs0.05MA0.15FA0.8PbI3.0,1.73,MACl,15.0,m-F-PEACl,2.0,,,4PADCB,0.33,,,,,3000.0,30.0,100.0,10.0,1000,10,5000,40,10,160,110,25,PDADI,0.5,,,,,,,5000.0,30.0,8.0,130.0,100.0,5.0,14.694,56.2067,1.05915,24.6827,780,CH4,20250609_合并结果.csv,
45541,20250609,121,Cs0.05MA0.15FA0.8PbI3.0,1.73,MACl,15.0,m-F-PEACl,2.0,,,4PADCB,0.33,,,,,3000.0,30.0,100.0,10.0,1000,10,5000,40,10,160,110,25,PDADI,0.5,,,,,,,5000.0,30.0,8.0,130.0,100.0,5.0,19.1183,64.8982,1.10937,26.5546,781,CH1,20250609_合并结果.csv,
45542,20250609,121,Cs0.05MA0.15FA0.8PbI3.0,1.73,MACl,15.0,m-F-PEACl,2.0,,,4PADCB,0.33,,,,,3000.0,30.0,100.0,10.0,1000,10,5000,40,10,160,110,25,PDADI,0.5,,,,,,,5000.0,30.0,8.0,130.0,100.0,5.0,19.023,64.3239,1.10494,26.765,781,CH2,20250609_合并结果.csv,
45543,20250609,121,Cs0.05MA0.15FA0.8PbI3.0,1.73,MACl,15.0,m-F-PEACl,2.0,,,4PADCB,0.33,,,,,3000.0,30.0,100.0,10.0,1000,10,5000,40,10,160,110,25,PDADI,0.5,,,,,,,5000.0,30.0,8.0,130.0,100.0,5.0,18.7092,64.0423,1.09254,26.7393,781,CH3,20250609_合并结果.csv,
45544,20250609,121,Cs0.05MA0.15FA0.8PbI3.0,1.73,MACl,15.0,m-F-PEACl,2.0,,,4PADCB,0.33,,,,,3000.0,30.0,100.0,10.0,1000,10,5000,40,10,160,110,25,PDADI,0.5,,,,,,,5000.0,30.0,8.0,130.0,100.0,5.0,19.2027,66.1035,1.09607,26.5034,781,CH4,20250609_合并结果.csv,
45545,20250609,121,Cs0.05MA0.15FA0.8PbI3.0,1.73,MACl,15.0,m-F-PEACl,2.0,,,4PADCB,0.33,,,,,3000.0,30.0,100.0,10.0,1000,10,5000,40,10,160,110,25,PDADI,0.5,,,,,,,5000.0,30.0,8.0,130.0,100.0,5.0,16.648,64.0229,1.05703,24.6002,782,CH1,20250609_合并结果.csv,
45546,20250609,121,Cs0.05MA0.15FA0.8PbI3.0,1.73,MACl,15.0,m-F-PEACl,2.0,,,4PADCB,0.33,,,,,3000.0,30.0,100.0,10.0,1000,10,5000,40,10,160,110,25,PDADI,0.5,,,,,,,5000.0,30.0,8.0,130.0,100.0,5.0,9.71043,40.4788,0.997634,24.0458,782,CH2,20250609_合并结果.csv,
45547,20250609,121,Cs0.05MA0.15FA0.8PbI3.0,1.73,MACl,15.0,m-F-PEACl,2.0,,,4PADCB,0.33,,,,,3000.0,30.0,100.0,10.0,1000,10,5000,40,10,160,110,25,PDADI,0.5,,,,,,,5000.0,30.0,8.0,130.0,100.0,5.0,9.67135,38.477,0.999305,25.1529,782,CH3,20250609_合并结果.csv,
45548,20250609,121,Cs0.05MA0.15FA0.8PbI3.0,1.73,MACl,15.0,m-F-PEACl,2.0,,,4PADCB,0.33,,,,,3000.0,30.0,100.0,10.0,1000,10,5000,40,10,160,110,25,PDADI,0.5,,,,,,,5000.0,30.0,8.0,130.0,100.0,5.0,9.50719,37.9077,1.01538,24.6999,782,CH4,20250609_合并结果.csv,
45549,20250609,121,Cs0.05MA0.15FA0.8PbI3.0,1.73,MACl,15.0,m-F-PEACl,2.0,,,4PADCB,0.33,,,,,3000.0,30.0,100.0,10.0,1000,10,5000,40,10,160,110,25,PDADI,0.5,,,,,,,5000.0,30.0,8.0,130.0,100.0,5.0,19.4892,69.1916,1.09443,25.7367,783,CH1,20250609_合并结果.csv,
45550,20250609,121,Cs0.05MA0.15FA0.8PbI3.0,1.73,MACl,15.0,m-F-PEACl,2.0,,,4PADCB,0.33,,,,,3000.0,30.0,100.0,10.0,1000,10,5000,40,10,160,110,25,PDADI,0.5,,,,,,,5000.0,30.0,8.0,130.0,100.0,5.0,19.2151,68.0417,1.08906,25.9307,783,CH2,20250609_合并结果.csv,
45551,20250609,121,Cs0.05MA0.15FA0.8PbI3.0,1.73,MACl,15.0,m-F-PEACl,2.0,,,4PADCB,0.33,,,,,3000.0,30.0,100.0,10.0,1000,10,5000,40,10,160,110,25,PDADI,0.5,,,,,,,5000.0,30.0,8.0,130.0,100.0,5.0,17.4098,62.0715,1.08067,25.9543,783,CH3,20250609_合并结果.csv,
45552,20250609,121,Cs0.05MA0.15FA0.8PbI3.0,1.73,MACl,15.0,m-F-PEACl,2.0,,,4PADCB,0.33,,,,,3000.0,30.0,100.0,10.0,1000,10,5000,40,10,160,110,25,PDADI,0.5,,,,,,,5000.0,30.0,8.0,130.0,100.0,5.0,16.7718,60.4327,1.07495,25.8178,783,CH4,20250609_合并结果.csv,
45553,20250609,121,Cs0.05MA0.15FA0.8PbI3.0,1.73,MACl,15.0,m-F-PEACl,2.0,,,4PADCB,0.33,,,,,3000.0,30.0,100.0,10.0,1000,10,5000,40,10,160,110,25,PDADI,0.5,,,,,,,5000.0,30.0,8.0,130.0,100.0,5.0,20.2286,67.6247,1.09991,27.1959,784,CH1,20250609_合并结果.csv,
45554,20250609,121,Cs0.05MA0.15FA0.8PbI3.0,1.73,MACl,15.0,m-F-PEACl,2.0,,,4PADCB,0.33,,,,,3000.0,30.0,100.0,10.0,1000,10,5000,40,10,160,110,25,PDADI,0.5,,,,,,,5000.0,30.0,8.0,130.0,100.0,5.0,19.8879,68.7206,1.08854,26.5861,784,CH2,20250609_合并结果.csv,
45555,20250609,121,Cs0.05MA0.15FA0.8PbI3.0,1.73,MACl,15.0,m-F-PEACl,2.0,,,4PADCB,0.33,,,,,3000.0,30.0,100.0,10.0,1000,10,5000,40,10,160,110,25,PDADI,0.5,,,,,,,5000.0,30.0,8.0,130.0,100.0,5.0,10.5219,44.1085,1.04043,22.9275,784,CH3,20250609_合并结果.csv,
45556,20250609,121,Cs0.05MA0.15FA0.8PbI3.0,1.73,MACl,15.0,m-F-PEACl,2.0,,,4PADCB,0.33,,,,,3000.0,30.0,100.0,10.0,1000,10,5000,40,10,160,110,25,PDADI,0.5,,,,,,,5000.0,30.0,8.0,130.0,100.0,5.0,9.22558,40.5254,1.0297,22.1083,784,CH4,20250609_合并结果.csv,
45557,20250609,121,Cs0.05MA0.15FA0.8PbI3.0,1.73,MACl,15.0,m-F-PEACl,2.0,,,4PADCB,0.33,,,,,3000.0,30.0,100.0,10.0,1000,10,5000,40,10,160,110,25,PDADI,0.5,,,,,,,5000.0,30.0,8.0,130.0,100.0,5.0,21.4894,69.7545,1.12417,27.4043,785,CH1,20250609_合并结果.csv,
45558,20250609,121,Cs0.05MA0.15FA0.8PbI3.0,1.73,MACl,15.0,m-F-PEACl,2.0,,,4PADCB,0.33,,,,,3000.0,30.0,100.0,10.0,1000,10,5000,40,10,160,110,25,PDADI,0.5,,,,,,,5000.0,30.0,8.0,130.0,100.0,5.0,21.2717,70.2559,1.11115,27.2488,785,CH2,20250609_合并结果.csv,
45559,20250609,121,Cs0.05MA0.15FA0.8PbI3.0,1.73,MACl,15.0,m-F-PEACl,2.0,,,4PADCB,0.33,,,,,3000.0,30.0,100.0,10.0,1000,10,5000,40,10,160,110,25,PDADI,0.5,,,,,,,5000.0,30.0,8.0,130.0,100.0,5.0,18.6769,66.5081,1.08427,25.8997,785,CH3,20250609_合并结果.csv,
45560,20250609,121,Cs0.05MA0.15FA0.8PbI3.0,1.73,MACl,15.0,m-F-PEACl,2.0,,,4PADCB,0.33,,,,,3000.0,30.0,100.0,10.0,1000,10,5000,40,10,160,110,25,PDADI,0.5,,,,,,,5000.0,30.0,8.0,130.0,100.0,5.0,18.4712,66.5213,1.07223,25.8969,785,CH4,20250609_合并结果.csv,
45561,20250609,121,Cs0.05MA0.15FA0.8PbI3.0,1.73,MACl,15.0,m-F-PEACl,2.0,,,4PADCB,0.33,,,,,3000.0,30.0,100.0,10.0,1000,10,5000,40,10,160,110,25,PDADI,0.5,,,,,,,5000.0,30.0,8.0,130.0,100.0,5.0,10.2837,40.0137,1.00344,25.6124,786,CH1,20250609_合并结果.csv,
45562,20250609,121,Cs0.05MA0.15FA0.8PbI3.0,1.73,MACl,15.0,m-F-PEACl,2.0,,,4PADCB,0.33,,,,,3000.0,30.0,100.0,10.0,1000,10,5000,40,10,160,110,25,PDADI,0.5,,,,,,,5000.0,30.0,8.0,130.0,100.0,5.0,16.6908,63.3513,1.06597,24.7161,786,CH2,20250609_合并结果.csv,
45563,20250609,121,Cs0.05MA0.15FA0.8PbI3.0,1.73,MACl,15.0,m-F-PEACl,2.0,,,4PADCB,0.33,,,,,3000.0,30.0,100.0,10.0,1000,10,5000,40,10,160,110,25,PDADI,0.5,,,,,,,5000.0,30.0,8.0,130.0,100.0,5.0,13.479,55.2339,1.04654,23.3183,786,CH3,20250609_合并结果.csv,
45564,20250609,121,Cs0.05MA0.15FA0.8PbI3.0,1.73,MACl,15.0,m-F-PEACl,2.0,,,4PADCB,0.33,,,,,3000.0,30.0,100.0,10.0,1000,10,5000,40,10,160,110,25,PDADI,0.5,,,,,,,5000.0,30.0,8.0,130.0,100.0,5.0,12.0298,50.5122,1.03622,22.983,786,CH4,20250609_合并结果.csv,
45565,20250609,121,Cs0.05MA0.15FA0.8PbI3.0,1.73,MACl,15.0,m-F-PEACl,2.0,,,4PADCB,0.33,,,,,3000.0,30.0,100.0,10.0,1000,10,5000,40,10,160,110,25,PDADI,0.5,,,,,,,5000.0,30.0,8.0,130.0,100.0,5.0,18.4693,64.2293,1.09583,26.2405,787,CH1,20250609_合并结果.csv,
45566,20250609,121,Cs0.05MA0.15FA0.8PbI3.0,1.73,MACl,15.0,m-F-PEACl,2.0,,,4PADCB,0.33,,,,,3000.0,30.0,100.0,10.0,1000,10,5000,40,10,160,110,25,PDADI,0.5,,,,,,,5000.0,30.0,8.0,130.0,100.0,5.0,20.3835,71.4146,1.09622,26.0372,787,CH2,20250609_合并结果.csv,
45567,20250609,121,Cs0.05MA0.15FA0.8PbI3.0,1.73,MACl,15.0,m-F-PEACl,2.0,,,4PADCB,0.33,,,,,3000.0,30.0,100.0,10.0,1000,10,5000,40,10,160,110,25,PDADI,0.5,,,,,,,5000.0,30.0,8.0,130.0,100.0,5.0,19.6336,70.8301,1.08395,25.5724,787,CH3,20250609_合并结果.csv,
45568,20250609,121,Cs0.05MA0.15FA0.8PbI3.0,1.73,MACl,15.0,m-F-PEACl,2.0,,,4PADCB,0.33,,,,,3000.0,30.0,100.0,10.0,1000,10,5000,40,10,160,110,25,PDADI,0.5,,,,,,,5000.0,30.0,8.0,130.0,100.0,5.0,19.5789,71.0568,1.076,25.6077,787,CH4,20250609_合并结果.csv,
45569,20250609,121,Cs0.05MA0.08FA0.87PbI3.0,1.6,MACl,9.45,PbCl2,38.9,,,4PADCB,0.33,,,,,3000.0,30.0,100.0,10.0,1000,10,5000,40,10,160,110,25,PDADI,0.5,,,,,,,5000.0,30.0,8.0,130.0,100.0,5.0,13.6022,49.8742,1.08878,25.049,788,CH1,20250609_合并结果.csv,
45570,20250609,121,Cs0.05MA0.08FA0.87PbI3.0,1.6,MACl,9.45,PbCl2,38.9,,,4PADCB,0.33,,,,,3000.0,30.0,100.0,10.0,1000,10,5000,40,10,160,110,25,PDADI,0.5,,,,,,,5000.0,30.0,8.0,130.0,100.0,5.0,15.1718,59.3191,1.09222,23.4172,788,CH2,20250609_合并结果.csv,
45571,20250609,121,Cs0.05MA0.08FA0.87PbI3.0,1.6,MACl,9.45,PbCl2,38.9,,,4PADCB,0.33,,,,,3000.0,30.0,100.0,10.0,1000,10,5000,40,10,160,110,25,PDADI,0.5,,,,,,,5000.0,30.0,8.0,130.0,100.0,5.0,14.7882,60.2586,1.0841,22.6374,788,CH3,20250609_合并结果.csv,
45572,20250609,121,Cs0.05MA0.08FA0.87PbI3.0,1.6,MACl,9.45,PbCl2,38.9,,,4PADCB,0.33,,,,,3000.0,30.0,100.0,10.0,1000,10,5000,40,10,160,110,25,PDADI,0.5,,,,,,,5000.0,30.0,8.0,130.0,100.0,5.0,15.8833,64.7909,1.08643,22.5646,788,CH4,20250609_合并结果.csv,
45573,20250609,121,Cs0.05MA0.08FA0.87PbI3.0,1.6,MACl,9.45,PbCl2,38.9,,,4PADCB,0.33,,,,,3000.0,30.0,100.0,10.0,1000,10,5000,40,10,160,110,25,PDADI,0.5,,,,,,,5000.0,30.0,8.0,130.0,100.0,5.0,12.6809,46.552,1.10252,24.7073,789,CH1,20250609_合并结果.csv,
45574,20250609,121,Cs0.05MA0.08FA0.87PbI3.0,1.6,MACl,9.45,PbCl2,38.9,,,4PADCB,0.33,,,,,3000.0,30.0,100.0,10.0,1000,10,5000,40,10,160,110,25,PDADI,0.5,,,,,,,5000.0,30.0,8.0,130.0,100.0,5.0,18.5224,65.7082,1.11645,25.2487,789,CH2,20250609_合并结果.csv,
45575,20250609,121,Cs0.05MA0.08FA0.87PbI3.0,1.6,MACl,9.45,PbCl2,38.9,,,4PADCB,0.33,,,,,3000.0,30.0,100.0,10.0,1000,10,5000,40,10,160,110,25,PDADI,0.5,,,,,,,5000.0,30.0,8.0,130.0,100.0,5.0,20.2728,72.2751,1.10913,25.2896,789,CH3,20250609_合并结果.csv,
45576,20250609,121,Cs0.05MA0.08FA0.87PbI3.0,1.6,MACl,9.45,PbCl2,38.9,,,4PADCB,0.33,,,,,3000.0,30.0,100.0,10.0,1000,10,5000,40,10,160,110,25,PDADI,0.5,,,,,,,5000.0,30.0,8.0,130.0,100.0,5.0,21.2837,76.441,1.10396,25.2213,789,CH4,20250609_合并结果.csv,
45577,20250609,121,Cs0.05MA0.08FA0.87PbI3.0,1.6,MACl,9.45,PbCl2,38.9,,,4PADCB,0.33,,,,,3000.0,30.0,100.0,10.0,1000,10,5000,40,10,160,110,25,PDADI,0.5,,,,,,,5000.0,30.0,8.0,130.0,100.0,5.0,14.5196,53.5553,1.09808,24.6897,790,CH1,20250609_合并结果.csv,
45578,20250609,121,Cs0.05MA0.08FA0.87PbI3.0,1.6,MACl,9.45,PbCl2,38.9,,,4PADCB,0.33,,,,,3000.0,30.0,100.0,10.0,1000,10,5000,40,10,160,110,25,PDADI,0.5,,,,,,,5000.0,30.0,8.0,130.0,100.0,5.0,15.3233,60.2287,1.09639,23.205,790,CH2,20250609_合并结果.csv,
45579,20250609,121,Cs0.05MA0.08FA0.87PbI3.0,1.6,MACl,9.45,PbCl2,38.9,,,4PADCB,0.33,,,,,3000.0,30.0,100.0,10.0,1000,10,5000,40,10,160,110,25,PDADI,0.5,,,,,,,5000.0,30.0,8.0,130.0,100.0,5.0,17.0501,66.626,1.09803,23.306,790,CH3,20250609_合并结果.csv,
45580,20250609,121,Cs0.05MA0.08FA0.87PbI3.0,1.6,MACl,9.45,PbCl2,38.9,,,4PADCB,0.33,,,,,3000.0,30.0,100.0,10.0,1000,10,5000,40,10,160,110,25,PDADI,0.5,,,,,,,5000.0,30.0,8.0,130.0,100.0,5.0,16.6934,67.7657,1.09111,22.5771,790,CH4,20250609_合并结果.csv,
45581,20250609,121,Cs0.05MA0.08FA0.87PbI3.0,1.6,MACl,9.45,PbCl2,38.9,,,4PADCB,0.33,,,,,3000.0,30.0,100.0,10.0,1000,10,5000,40,10,160,110,25,PDADI,0.5,,,,,,,5000.0,30.0,8.0,130.0,100.0,5.0,18.9084,67.6563,1.12125,24.9254,791,CH1,20250609_合并结果.csv,
45582,20250609,121,Cs0.05MA0.08FA0.87PbI3.0,1.6,MACl,9.45,PbCl2,38.9,,,4PADCB,0.33,,,,,3000.0,30.0,100.0,10.0,1000,10,5000,40,10,160,110,25,PDADI,0.5,,,,,,,5000.0,30.0,8.0,130.0,100.0,5.0,17.4336,64.0433,1.11268,24.4648,791,CH2,20250609_合并结果.csv,
45583,20250609,121,Cs0.05MA0.08FA0.87PbI3.0,1.6,MACl,9.45,PbCl2,38.9,,,4PADCB,0.33,,,,,3000.0,30.0,100.0,10.0,1000,10,5000,40,10,160,110,25,PDADI,0.5,,,,,,,5000.0,30.0,8.0,130.0,100.0,5.0,19.869,72.8048,1.10485,24.701,791,CH3,20250609_合并结果.csv,
45584,20250609,121,Cs0.05MA0.08FA0.87PbI3.0,1.6,MACl,9.45,PbCl2,38.9,,,4PADCB,0.33,,,,,3000.0,30.0,100.0,10.0,1000,10,5000,40,10,160,110,25,PDADI,0.5,,,,,,,5000.0,30.0,8.0,130.0,100.0,5.0,20.2576,75.9597,1.09273,24.4058,791,CH4,20250609_合并结果.csv,
45585,20250609,121,Cs0.05MA0.08FA0.87PbI3.0,1.6,MACl,9.45,PbCl2,38.9,,,4PADCB,0.33,,,,,3000.0,30.0,100.0,10.0,1000,10,5000,40,10,160,110,25,PDADI,0.5,,,,,,,5000.0,30.0,8.0,130.0,100.0,5.0,16.178,58.4522,1.0914,25.3594,792,CH1,20250609_合并结果.csv,
45586,20250609,121,Cs0.05MA0.08FA0.87PbI3.0,1.6,MACl,9.45,PbCl2,38.9,,,4PADCB,0.33,,,,,3000.0,30.0,100.0,10.0,1000,10,5000,40,10,160,110,25,PDADI,0.5,,,,,,,5000.0,30.0,8.0,130.0,100.0,5.0,2.24738,26.9586,0.369023,22.5905,792,CH2,20250609_合并结果.csv,
45587,20250609,121,Cs0.05MA0.08FA0.87PbI3.0,1.6,MACl,9.45,PbCl2,38.9,,,4PADCB,0.33,,,,,3000.0,30.0,100.0,10.0,1000,10,5000,40,10,160,110,25,PDADI,0.5,,,,,,,5000.0,30.0,8.0,130.0,100.0,5.0,15.7441,59.7041,1.08015,24.4134,792,CH3,20250609_合并结果.csv,
45588,20250609,121,Cs0.05MA0.08FA0.87PbI3.0,1.6,MACl,9.45,PbCl2,38.9,,,4PADCB,0.33,,,,,3000.0,30.0,100.0,10.0,1000,10,5000,40,10,160,110,25,PDADI,0.5,,,,,,,5000.0,30.0,8.0,130.0,100.0,5.0,19.6104,72.76,1.09773,24.5525,792,CH4,20250609_合并结果.csv,
45589,20250609,121,Cs0.05MA0.08FA0.87PbI3.0,1.6,MACl,9.45,PbCl2,38.9,,,4PADCB,0.33,,,,,3000.0,30.0,100.0,10.0,1000,10,5000,40,10,160,110,25,PDADI,0.5,,,,,,,5000.0,30.0,8.0,130.0,100.0,5.0,16.3837,58.9016,1.10205,25.2396,793,CH1,20250609_合并结果.csv,
45590,20250609,121,Cs0.05MA0.08FA0.87PbI3.0,1.6,MACl,9.45,PbCl2,38.9,,,4PADCB,0.33,,,,,3000.0,30.0,100.0,10.0,1000,10,5000,40,10,160,110,25,PDADI,0.5,,,,,,,5000.0,30.0,8.0,130.0,100.0,5.0,2.99548,28.5125,0.477017,22.0241,793,CH2,20250609_合并结果.csv,
45591,20250609,121,Cs0.05MA0.08FA0.87PbI3.0,1.6,MACl,9.45,PbCl2,38.9,,,4PADCB,0.33,,,,,3000.0,30.0,100.0,10.0,1000,10,5000,40,10,160,110,25,PDADI,0.5,,,,,,,5000.0,30.0,8.0,130.0,100.0,5.0,19.0091,70.9002,1.08905,24.6189,793,CH3,20250609_合并结果.csv,
45592,20250609,121,Cs0.05MA0.08FA0.87PbI3.0,1.6,MACl,9.45,PbCl2,38.9,,,4PADCB,0.33,,,,,3000.0,30.0,100.0,10.0,1000,10,5000,40,10,160,110,25,PDADI,0.5,,,,,,,5000.0,30.0,8.0,130.0,100.0,5.0,21.5107,77.967,1.09651,25.1612,793,CH4,20250609_合并结果.csv,
45593,20250609,121,Cs0.05MA0.08FA0.87PbI3.0,1.6,MACl,9.45,PbCl2,38.9,,,4PADCB,0.33,,,,,3000.0,30.0,100.0,10.0,1000,10,5000,40,10,160,110,25,PDADI,0.5,,,,,,,5000.0,30.0,8.0,130.0,100.0,5.0,12.3366,46.8247,1.0487,25.1228,794,CH1,20250609_合并结果.csv,
45594,20250609,121,Cs0.05MA0.08FA0.87PbI3.0,1.6,MACl,9.45,PbCl2,38.9,,,4PADCB,0.33,,,,,3000.0,30.0,100.0,10.0,1000,10,5000,40,10,160,110,25,PDADI,0.5,,,,,,,5000.0,30.0,8.0,130.0,100.0,5.0,17.6876,64.2291,1.10487,24.9246,794,CH2,20250609_合并结果.csv,
45595,20250609,121,Cs0.05MA0.08FA0.87PbI3.0,1.6,MACl,9.45,PbCl2,38.9,,,4PADCB,0.33,,,,,3000.0,30.0,100.0,10.0,1000,10,5000,40,10,160,110,25,PDADI,0.5,,,,,,,5000.0,30.0,8.0,130.0,100.0,5.0,18.8958,69.6158,1.10253,24.6187,794,CH3,20250609_合并结果.csv,
45596,20250609,121,Cs0.05MA0.08FA0.87PbI3.0,1.6,MACl,9.45,PbCl2,38.9,,,4PADCB,0.33,,,,,3000.0,30.0,100.0,10.0,1000,10,5000,40,10,160,110,25,PDADI,0.5,,,,,,,5000.0,30.0,8.0,130.0,100.0,5.0,18.5081,67.7483,1.09414,24.9684,794,CH4,20250609_合并结果.csv,
45597,20250609,121,Cs0.05MA0.08FA0.87PbI3.0,1.6,MACl,9.45,PbCl2,38.9,,,4PADCB,0.33,,,,,3000.0,30.0,100.0,10.0,1000,10,5000,40,10,160,110,25,PDADI,0.5,,,,,,,5000.0,30.0,8.0,130.0,100.0,5.0,14.1455,52.4128,1.07386,25.1325,795,CH1,20250609_合并结果.csv,
45598,20250609,121,Cs0.05MA0.08FA0.87PbI3.0,1.6,MACl,9.45,PbCl2,38.9,,,4PADCB,0.33,,,,,3000.0,30.0,100.0,10.0,1000,10,5000,40,10,160,110,25,PDADI,0.5,,,,,,,5000.0,30.0,8.0,130.0,100.0,5.0,18.7618,66.9386,1.10785,25.2998,795,CH2,20250609_合并结果.csv,
45599,20250609,121,Cs0.05MA0.08FA0.87PbI3.0,1.6,MACl,9.45,PbCl2,38.9,,,4PADCB,0.33,,,,,3000.0,30.0,100.0,10.0,1000,10,5000,40,10,160,110,25,PDADI,0.5,,,,,,,5000.0,30.0,8.0,130.0,100.0,5.0,21.3991,76.7661,1.09794,25.3891,795,CH3,20250609_合并结果.csv,
45600,20250609,121,Cs0.05MA0.08FA0.87PbI3.0,1.6,MACl,9.45,PbCl2,38.9,,,4PADCB,0.33,,,,,3000.0,30.0,100.0,10.0,1000,10,5000,40,10,160,110,25,PDADI,0.5,,,,,,,5000.0,30.0,8.0,130.0,100.0,5.0,21.0038,75.5342,1.08813,25.5548,795,CH4,20250609_合并结果.csv,
45601,20250609,121,Cs0.05MA0.08FA0.87PbI3.0,1.6,MACl,9.45,PbCl2,38.9,,,4PADCB,0.33,,,,,3000.0,30.0,100.0,10.0,1000,10,5000,40,10,160,110,25,PDADI,0.5,,,,,,,5000.0,30.0,8.0,130.0,100.0,5.0,19.4939,70.7399,1.1073,24.8867,796,CH1,20250609_合并结果.csv,
45602,20250609,121,Cs0.05MA0.08FA0.87PbI3.0,1.6,MACl,9.45,PbCl2,38.9,,,4PADCB,0.33,,,,,3000.0,30.0,100.0,10.0,1000,10,5000,40,10,160,110,25,PDADI,0.5,,,,,,,5000.0,30.0,8.0,130.0,100.0,5.0,19.494,71.0917,1.1085,24.7369,796,CH2,20250609_合并结果.csv,
45603,20250609,121,Cs0.05MA0.08FA0.87PbI3.0,1.6,MACl,9.45,PbCl2,38.9,,,4PADCB,0.33,,,,,3000.0,30.0,100.0,10.0,1000,10,5000,40,10,160,110,25,PDADI,0.5,,,,,,,5000.0,30.0,8.0,130.0,100.0,5.0,18.3706,70.7239,1.09968,23.6207,796,CH3,20250609_合并结果.csv,
45604,20250609,121,Cs0.05MA0.08FA0.87PbI3.0,1.6,MACl,9.45,PbCl2,38.9,,,4PADCB,0.33,,,,,3000.0,30.0,100.0,10.0,1000,10,5000,40,10,160,110,25,PDADI,0.5,,,,,,,5000.0,30.0,8.0,130.0,100.0,5.0,17.9155,70.394,1.09591,23.2229,796,CH4,20250609_合并结果.csv,
45605,20250609,121,Cs0.05MA0.08FA0.87PbI3.0,1.6,MACl,9.45,PbCl2,38.9,,,4PADCB,0.33,,,,,3000.0,30.0,100.0,10.0,1000,10,5000,40,10,160,110,25,PDADI,0.5,,,,,,,5000.0,30.0,8.0,130.0,100.0,5.0,18.7092,67.5373,1.10828,24.9956,797,CH1,20250609_合并结果.csv,
45606,20250609,121,Cs0.05MA0.08FA0.87PbI3.0,1.6,MACl,9.45,PbCl2,38.9,,,4PADCB,0.33,,,,,3000.0,30.0,100.0,10.0,1000,10,5000,40,10,160,110,25,PDADI,0.5,,,,,,,5000.0,30.0,8.0,130.0,100.0,5.0,20.5887,74.2978,1.10949,24.9763,797,CH2,20250609_合并结果.csv,
45607,20250609,121,Cs0.05MA0.08FA0.87PbI3.0,1.6,MACl,9.45,PbCl2,38.9,,,4PADCB,0.33,,,,,3000.0,30.0,100.0,10.0,1000,10,5000,40,10,160,110,25,PDADI,0.5,,,,,,,5000.0,30.0,8.0,130.0,100.0,5.0,20.448,74.8272,1.1016,24.8067,797,CH3,20250609_合并结果.csv,
45608,20250609,121,Cs0.05MA0.08FA0.87PbI3.0,1.6,MACl,9.45,PbCl2,38.9,,,4PADCB,0.33,,,,,3000.0,30.0,100.0,10.0,1000,10,5000,40,10,160,110,25,PDADI,0.5,,,,,,,5000.0,30.0,8.0,130.0,100.0,5.0,20.9976,78.8407,1.09285,24.3701,797,CH4,20250609_合并结果.csv,
45609,20250609,121,Cs0.05MA0.08FA0.87PbI3.0,1.6,m-F-PEAI,2.0,PEAI,1.0,,,4PADCB,0.33,,,,,3000.0,30.0,100.0,10.0,1000,10,5000,40,10,160,110,25,PDADI,0.5,,,,,,,5000.0,30.0,8.0,130.0,100.0,5.0,21.5288,73.877,1.11222,26.2011,798,CH1,20250609_合并结果.csv,
45610,20250609,121,Cs0.05MA0.08FA0.87PbI3.0,1.6,m-F-PEAI,2.0,PEAI,1.0,,,4PADCB,0.33,,,,,3000.0,30.0,100.0,10.0,1000,10,5000,40,10,160,110,25,PDADI,0.5,,,,,,,5000.0,30.0,8.0,130.0,100.0,5.0,20.2135,70.8241,1.09596,26.0416,798,CH2,20250609_合并结果.csv,
45611,20250609,121,Cs0.05MA0.08FA0.87PbI3.0,1.6,m-F-PEAI,2.0,PEAI,1.0,,,4PADCB,0.33,,,,,3000.0,30.0,100.0,10.0,1000,10,5000,40,10,160,110,25,PDADI,0.5,,,,,,,5000.0,30.0,8.0,130.0,100.0,5.0,19.9207,70.3746,1.09151,25.9336,798,CH3,20250609_合并结果.csv,
45612,20250609,121,Cs0.05MA0.08FA0.87PbI3.0,1.6,m-F-PEAI,2.0,PEAI,1.0,,,4PADCB,0.33,,,,,3000.0,30.0,100.0,10.0,1000,10,5000,40,10,160,110,25,PDADI,0.5,,,,,,,5000.0,30.0,8.0,130.0,100.0,5.0,19.5097,70.3254,1.08635,25.5369,798,CH4,20250609_合并结果.csv,
45613,20250609,121,Cs0.05MA0.08FA0.87PbI3.0,1.6,m-F-PEAI,2.0,PEAI,1.0,,,4PADCB,0.33,,,,,3000.0,30.0,100.0,10.0,1000,10,5000,40,10,160,110,25,PDADI,0.5,,,,,,,5000.0,30.0,8.0,130.0,100.0,5.0,21.7822,72.4981,1.12681,26.6638,799,CH1,20250609_合并结果.csv,
45614,20250609,121,Cs0.05MA0.08FA0.87PbI3.0,1.6,m-F-PEAI,2.0,PEAI,1.0,,,4PADCB,0.33,,,,,3000.0,30.0,100.0,10.0,1000,10,5000,40,10,160,110,25,PDADI,0.5,,,,,,,5000.0,30.0,8.0,130.0,100.0,5.0,21.0709,70.8953,1.11444,26.6691,799,CH2,20250609_合并结果.csv,
45615,20250609,121,Cs0.05MA0.08FA0.87PbI3.0,1.6,m-F-PEAI,2.0,PEAI,1.0,,,4PADCB,0.33,,,,,3000.0,30.0,100.0,10.0,1000,10,5000,40,10,160,110,25,PDADI,0.5,,,,,,,5000.0,30.0,8.0,130.0,100.0,5.0,20.7341,70.4252,1.10496,26.6447,799,CH3,20250609_合并结果.csv,
45616,20250609,121,Cs0.05MA0.08FA0.87PbI3.0,1.6,m-F-PEAI,2.0,PEAI,1.0,,,4PADCB,0.33,,,,,3000.0,30.0,100.0,10.0,1000,10,5000,40,10,160,110,25,PDADI,0.5,,,,,,,5000.0,30.0,8.0,130.0,100.0,5.0,20.5118,70.6399,1.09897,26.4222,799,CH4,20250609_合并结果.csv,
45617,20250609,121,Cs0.05MA0.08FA0.87PbI3.0,1.6,m-F-PEAI,2.0,PEAI,1.0,,,4PADCB,0.33,,,,,3000.0,30.0,100.0,10.0,1000,10,5000,40,10,160,110,25,PDADI,0.5,,,,,,,5000.0,30.0,8.0,130.0,100.0,5.0,3.49781,26.7781,0.512419,25.4912,800,CH1,20250609_合并结果.csv,
45618,20250609,121,Cs0.05MA0.08FA0.87PbI3.0,1.6,m-F-PEAI,2.0,PEAI,1.0,,,4PADCB,0.33,,,,,3000.0,30.0,100.0,10.0,1000,10,5000,40,10,160,110,25,PDADI,0.5,,,,,,,5000.0,30.0,8.0,130.0,100.0,5.0,8.1822,31.9196,1.01361,25.2897,800,CH2,20250609_合并结果.csv,
45619,20250609,121,Cs0.05MA0.08FA0.87PbI3.0,1.6,m-F-PEAI,2.0,PEAI,1.0,,,4PADCB,0.33,,,,,3000.0,30.0,100.0,10.0,1000,10,5000,40,10,160,110,25,PDADI,0.5,,,,,,,5000.0,30.0,8.0,130.0,100.0,5.0,13.6184,49.2125,1.0684,25.9011,800,CH3,20250609_合并结果.csv,
45620,20250609,121,Cs0.05MA0.08FA0.87PbI3.0,1.6,m-F-PEAI,2.0,PEAI,1.0,,,4PADCB,0.33,,,,,3000.0,30.0,100.0,10.0,1000,10,5000,40,10,160,110,25,PDADI,0.5,,,,,,,5000.0,30.0,8.0,130.0,100.0,5.0,16.0169,57.3828,1.08807,25.6531,800,CH4,20250609_合并结果.csv,
45621,20250609,121,Cs0.05MA0.08FA0.87PbI3.0,1.6,m-F-PEAI,2.0,PEAI,1.0,,,4PADCB,0.33,,,,,3000.0,30.0,100.0,10.0,1000,10,5000,40,10,160,110,25,PDADI,0.5,,,,,,,5000.0,30.0,8.0,130.0,100.0,5.0,6.72503,31.9694,0.812302,25.8965,801,CH1,20250609_合并结果.csv,
45622,20250609,121,Cs0.05MA0.08FA0.87PbI3.0,1.6,m-F-PEAI,2.0,PEAI,1.0,,,4PADCB,0.33,,,,,3000.0,30.0,100.0,10.0,1000,10,5000,40,10,160,110,25,PDADI,0.5,,,,,,,5000.0,30.0,8.0,130.0,100.0,5.0,13.4489,48.7712,1.0649,25.8948,801,CH2,20250609_合并结果.csv,
45623,20250609,121,Cs0.05MA0.08FA0.87PbI3.0,1.6,m-F-PEAI,2.0,PEAI,1.0,,,4PADCB,0.33,,,,,3000.0,30.0,100.0,10.0,1000,10,5000,40,10,160,110,25,PDADI,0.5,,,,,,,5000.0,30.0,8.0,130.0,100.0,5.0,19.7203,69.0579,1.08638,26.2856,801,CH3,20250609_合并结果.csv,
45624,20250609,121,Cs0.05MA0.08FA0.87PbI3.0,1.6,m-F-PEAI,2.0,PEAI,1.0,,,4PADCB,0.33,,,,,3000.0,30.0,100.0,10.0,1000,10,5000,40,10,160,110,25,PDADI,0.5,,,,,,,5000.0,30.0,8.0,130.0,100.0,5.0,19.4974,69.5888,1.08598,25.7998,801,CH4,20250609_合并结果.csv,
45625,20250609,121,Cs0.05MA0.08FA0.87PbI3.0,1.6,m-F-PEAI,2.0,PEAI,1.0,,,4PADCB,0.33,,,,,3000.0,30.0,100.0,10.0,1000,10,5000,40,10,160,110,25,PDADI,0.5,,,,,,,5000.0,30.0,8.0,130.0,100.0,5.0,17.0233,59.6117,1.10642,25.8102,802,CH1,20250609_合并结果.csv,
45626,20250609,121,Cs0.05MA0.08FA0.87PbI3.0,1.6,m-F-PEAI,2.0,PEAI,1.0,,,4PADCB,0.33,,,,,3000.0,30.0,100.0,10.0,1000,10,5000,40,10,160,110,25,PDADI,0.5,,,,,,,5000.0,30.0,8.0,130.0,100.0,5.0,20.9427,72.9584,1.10971,25.8671,802,CH2,20250609_合并结果.csv,
45627,20250609,121,Cs0.05MA0.08FA0.87PbI3.0,1.6,m-F-PEAI,2.0,PEAI,1.0,,,4PADCB,0.33,,,,,3000.0,30.0,100.0,10.0,1000,10,5000,40,10,160,110,25,PDADI,0.5,,,,,,,5000.0,30.0,8.0,130.0,100.0,5.0,20.8986,73.3796,1.1044,25.7879,802,CH3,20250609_合并结果.csv,
45628,20250609,121,Cs0.05MA0.08FA0.87PbI3.0,1.6,m-F-PEAI,2.0,PEAI,1.0,,,4PADCB,0.33,,,,,3000.0,30.0,100.0,10.0,1000,10,5000,40,10,160,110,25,PDADI,0.5,,,,,,,5000.0,30.0,8.0,130.0,100.0,5.0,18.5684,66.6161,1.09437,25.47,802,CH4,20250609_合并结果.csv,
45629,20250609,121,Cs0.05MA0.08FA0.87PbI3.0,1.6,m-F-PEAI,2.0,PEAI,1.0,,,4PADCB,0.33,,,,,3000.0,30.0,100.0,10.0,1000,10,5000,40,10,160,110,25,PDADI,0.5,,,,,,,5000.0,30.0,8.0,130.0,100.0,5.0,19.933,69.5846,1.10084,26.0216,803,CH1,20250609_合并结果.csv,
45630,20250609,121,Cs0.05MA0.08FA0.87PbI3.0,1.6,m-F-PEAI,2.0,PEAI,1.0,,,4PADCB,0.33,,,,,3000.0,30.0,100.0,10.0,1000,10,5000,40,10,160,110,25,PDADI,0.5,,,,,,,5000.0,30.0,8.0,130.0,100.0,5.0,20.9519,72.7078,1.10143,26.1628,803,CH2,20250609_合并结果.csv,
45631,20250609,121,Cs0.05MA0.08FA0.87PbI3.0,1.6,m-F-PEAI,2.0,PEAI,1.0,,,4PADCB,0.33,,,,,3000.0,30.0,100.0,10.0,1000,10,5000,40,10,160,110,25,PDADI,0.5,,,,,,,5000.0,30.0,8.0,130.0,100.0,5.0,21.1651,73.6833,1.09961,26.1225,803,CH3,20250609_合并结果.csv,
45632,20250609,121,Cs0.05MA0.08FA0.87PbI3.0,1.6,m-F-PEAI,2.0,PEAI,1.0,,,4PADCB,0.33,,,,,3000.0,30.0,100.0,10.0,1000,10,5000,40,10,160,110,25,PDADI,0.5,,,,,,,5000.0,30.0,8.0,130.0,100.0,5.0,20.225,71.4885,1.09303,25.8833,803,CH4,20250609_合并结果.csv,
45633,20250609,121,Cs0.05MA0.08FA0.87PbI3.0,1.6,m-F-PEAI,2.0,PEAI,1.0,,,4PADCB,0.33,,,,,3000.0,30.0,100.0,10.0,1000,10,5000,40,10,160,110,25,PDADI,0.5,,,,,,,5000.0,30.0,8.0,130.0,100.0,5.0,21.7425,72.7123,1.12668,26.5399,804,CH1,20250609_合并结果.csv,
45634,20250609,121,Cs0.05MA0.08FA0.87PbI3.0,1.6,m-F-PEAI,2.0,PEAI,1.0,,,4PADCB,0.33,,,,,3000.0,30.0,100.0,10.0,1000,10,5000,40,10,160,110,25,PDADI,0.5,,,,,,,5000.0,30.0,8.0,130.0,100.0,5.0,22.0635,75.1092,1.11528,26.339,804,CH2,20250609_合并结果.csv,
45635,20250609,121,Cs0.05MA0.08FA0.87PbI3.0,1.6,m-F-PEAI,2.0,PEAI,1.0,,,4PADCB,0.33,,,,,3000.0,30.0,100.0,10.0,1000,10,5000,40,10,160,110,25,PDADI,0.5,,,,,,,5000.0,30.0,8.0,130.0,100.0,5.0,21.5885,74.3385,1.10552,26.269,804,CH3,20250609_合并结果.csv,
45636,20250609,121,Cs0.05MA0.08FA0.87PbI3.0,1.6,m-F-PEAI,2.0,PEAI,1.0,,,4PADCB,0.33,,,,,3000.0,30.0,100.0,10.0,1000,10,5000,40,10,160,110,25,PDADI,0.5,,,,,,,5000.0,30.0,8.0,130.0,100.0,5.0,20.8871,73.2753,1.10424,25.8141,804,CH4,20250609_合并结果.csv,
45637,20250609,121,Cs0.05MA0.08FA0.87PbI3.0,1.6,m-F-PEAI,2.0,PEAI,1.0,,,4PADCB,0.33,,,,,3000.0,30.0,100.0,10.0,1000,10,5000,40,10,160,110,25,PDADI,0.5,,,,,,,5000.0,30.0,8.0,130.0,100.0,5.0,22.7654,76.2727,1.11573,26.7513,805,CH1,20250609_合并结果.csv,
45638,20250609,121,Cs0.05MA0.08FA0.87PbI3.0,1.6,m-F-PEAI,2.0,PEAI,1.0,,,4PADCB,0.33,,,,,3000.0,30.0,100.0,10.0,1000,10,5000,40,10,160,110,25,PDADI,0.5,,,,,,,5000.0,30.0,8.0,130.0,100.0,5.0,22.4677,75.5505,1.11151,26.755,805,CH2,20250609_合并结果.csv,
45639,20250609,121,Cs0.05MA0.08FA0.87PbI3.0,1.6,m-F-PEAI,2.0,PEAI,1.0,,,4PADCB,0.33,,,,,3000.0,30.0,100.0,10.0,1000,10,5000,40,10,160,110,25,PDADI,0.5,,,,,,,5000.0,30.0,8.0,130.0,100.0,5.0,22.3772,75.4292,1.105,26.8475,805,CH3,20250609_合并结果.csv,
45640,20250609,121,Cs0.05MA0.08FA0.87PbI3.0,1.6,m-F-PEAI,2.0,PEAI,1.0,,,4PADCB,0.33,,,,,3000.0,30.0,100.0,10.0,1000,10,5000,40,10,160,110,25,PDADI,0.5,,,,,,,5000.0,30.0,8.0,130.0,100.0,5.0,21.3166,73.4338,1.09895,26.4145,805,CH4,20250609_合并结果.csv,
45641,20250609,121,Cs0.05MA0.08FA0.87PbI3.0,1.6,m-F-PEAI,2.0,PEAI,1.0,,,4PADCB,0.33,,,,,3000.0,30.0,100.0,10.0,1000,10,5000,40,10,160,110,25,PDADI,0.5,,,,,,,5000.0,30.0,8.0,130.0,100.0,5.0,20.7559,72.5237,1.12572,25.4233,806,CH1,20250609_合并结果.csv,
45642,20250609,121,Cs0.05MA0.08FA0.87PbI3.0,1.6,m-F-PEAI,2.0,PEAI,1.0,,,4PADCB,0.33,,,,,3000.0,30.0,100.0,10.0,1000,10,5000,40,10,160,110,25,PDADI,0.5,,,,,,,5000.0,30.0,8.0,130.0,100.0,5.0,21.5294,74.7892,1.11424,25.8352,806,CH2,20250609_合并结果.csv,
45643,20250609,121,Cs0.05MA0.08FA0.87PbI3.0,1.6,m-F-PEAI,2.0,PEAI,1.0,,,4PADCB,0.33,,,,,3000.0,30.0,100.0,10.0,1000,10,5000,40,10,160,110,25,PDADI,0.5,,,,,,,5000.0,30.0,8.0,130.0,100.0,5.0,20.778,72.6507,1.10615,25.8553,806,CH3,20250609_合并结果.csv,
45644,20250609,121,Cs0.05MA0.08FA0.87PbI3.0,1.6,m-F-PEAI,2.0,PEAI,1.0,,,4PADCB,0.33,,,,,3000.0,30.0,100.0,10.0,1000,10,5000,40,10,160,110,25,PDADI,0.5,,,,,,,5000.0,30.0,8.0,130.0,100.0,5.0,19.8614,70.5945,1.10599,25.4382,806,CH4,20250609_合并结果.csv,
45645,20250609,121,Cs0.05MA0.08FA0.87PbI3.0,1.6,m-F-PEAI,2.0,PEAI,1.0,,,4PADCB,0.33,,,,,3000.0,30.0,100.0,10.0,1000,10,5000,40,10,160,110,25,PDADI,0.5,,,,,,,5000.0,30.0,8.0,130.0,100.0,5.0,20.7428,72.8135,1.10844,25.7006,807,CH1,20250609_合并结果.csv,
45646,20250609,121,Cs0.05MA0.08FA0.87PbI3.0,1.6,m-F-PEAI,2.0,PEAI,1.0,,,4PADCB,0.33,,,,,3000.0,30.0,100.0,10.0,1000,10,5000,40,10,160,110,25,PDADI,0.5,,,,,,,5000.0,30.0,8.0,130.0,100.0,5.0,22.007,75.9805,1.10445,26.2249,807,CH2,20250609_合并结果.csv,
45647,20250609,121,Cs0.05MA0.08FA0.87PbI3.0,1.6,m-F-PEAI,2.0,PEAI,1.0,,,4PADCB,0.33,,,,,3000.0,30.0,100.0,10.0,1000,10,5000,40,10,160,110,25,PDADI,0.5,,,,,,,5000.0,30.0,8.0,130.0,100.0,5.0,21.3999,74.2651,1.09565,26.2999,807,CH3,20250609_合并结果.csv,
45648,20250609,121,Cs0.05MA0.08FA0.87PbI3.0,1.6,m-F-PEAI,2.0,PEAI,1.0,,,4PADCB,0.33,,,,,3000.0,30.0,100.0,10.0,1000,10,5000,40,10,160,110,25,PDADI,0.5,,,,,,,5000.0,30.0,8.0,130.0,100.0,5.0,20.356,72.1715,1.09199,25.8291,807,CH4,20250609_合并结果.csv,
45649,20250609,121,Cs0.05MA0.05FA0.9PbI3.0,1.5,MACl,14.6,PEAI,0.517,,,4PADCB,0.33,,,,,3000.0,30.0,100.0,10.0,1000,10,5000,40,10,160,110,25,PDADI,0.5,,,,,,,5000.0,30.0,8.0,130.0,100.0,5.0,13.2482,49.8643,1.03259,25.7299,808,CH1,20250609_合并结果.csv,
45650,20250609,121,Cs0.05MA0.05FA0.9PbI3.0,1.5,MACl,14.6,PEAI,0.517,,,4PADCB,0.33,,,,,3000.0,30.0,100.0,10.0,1000,10,5000,40,10,160,110,25,PDADI,0.5,,,,,,,5000.0,30.0,8.0,130.0,100.0,5.0,10.0889,38.7069,1.00214,26.0093,808,CH2,20250609_合并结果.csv,
45651,20250609,121,Cs0.05MA0.05FA0.9PbI3.0,1.5,MACl,14.6,PEAI,0.517,,,4PADCB,0.33,,,,,3000.0,30.0,100.0,10.0,1000,10,5000,40,10,160,110,25,PDADI,0.5,,,,,,,5000.0,30.0,8.0,130.0,100.0,5.0,10.7506,41.5788,1.0121,25.5468,808,CH3,20250609_合并结果.csv,
45652,20250609,121,Cs0.05MA0.05FA0.9PbI3.0,1.5,MACl,14.6,PEAI,0.517,,,4PADCB,0.33,,,,,3000.0,30.0,100.0,10.0,1000,10,5000,40,10,160,110,25,PDADI,0.5,,,,,,,5000.0,30.0,8.0,130.0,100.0,5.0,6.33391,29.0719,0.834436,26.1099,808,CH4,20250609_合并结果.csv,
45653,20250609,121,Cs0.05MA0.05FA0.9PbI3.0,1.5,MACl,14.6,PEAI,0.517,,,4PADCB,0.33,,,,,3000.0,30.0,100.0,10.0,1000,10,5000,40,10,160,110,25,PDADI,0.5,,,,,,,5000.0,30.0,8.0,130.0,100.0,5.0,14.7033,53.5558,1.05569,26.006,809,CH1,20250609_合并结果.csv,
45654,20250609,121,Cs0.05MA0.05FA0.9PbI3.0,1.5,MACl,14.6,PEAI,0.517,,,4PADCB,0.33,,,,,3000.0,30.0,100.0,10.0,1000,10,5000,40,10,160,110,25,PDADI,0.5,,,,,,,5000.0,30.0,8.0,130.0,100.0,5.0,13.6101,50.6646,1.04457,25.7169,809,CH2,20250609_合并结果.csv,
45655,20250609,121,Cs0.05MA0.05FA0.9PbI3.0,1.5,MACl,14.6,PEAI,0.517,,,4PADCB,0.33,,,,,3000.0,30.0,100.0,10.0,1000,10,5000,40,10,160,110,25,PDADI,0.5,,,,,,,5000.0,30.0,8.0,130.0,100.0,5.0,13.8629,51.4979,1.04714,25.7075,809,CH3,20250609_合并结果.csv,
45656,20250609,121,Cs0.05MA0.05FA0.9PbI3.0,1.5,MACl,14.6,PEAI,0.517,,,4PADCB,0.33,,,,,3000.0,30.0,100.0,10.0,1000,10,5000,40,10,160,110,25,PDADI,0.5,,,,,,,5000.0,30.0,8.0,130.0,100.0,5.0,10.6953,41.327,0.997501,25.9444,809,CH4,20250609_合并结果.csv,
45657,20250609,121,Cs0.05MA0.05FA0.9PbI3.0,1.5,MACl,14.6,PEAI,0.517,,,4PADCB,0.33,,,,,3000.0,30.0,100.0,10.0,1000,10,5000,40,10,160,110,25,PDADI,0.5,,,,,,,5000.0,30.0,8.0,130.0,100.0,5.0,13.5964,51.117,1.05723,25.1587,810,CH1,20250609_合并结果.csv,
45658,20250609,121,Cs0.05MA0.05FA0.9PbI3.0,1.5,MACl,14.6,PEAI,0.517,,,4PADCB,0.33,,,,,3000.0,30.0,100.0,10.0,1000,10,5000,40,10,160,110,25,PDADI,0.5,,,,,,,5000.0,30.0,8.0,130.0,100.0,5.0,10.3652,39.7883,1.02378,25.4457,810,CH2,20250609_合并结果.csv,
45659,20250609,121,Cs0.05MA0.05FA0.9PbI3.0,1.5,MACl,14.6,PEAI,0.517,,,4PADCB,0.33,,,,,3000.0,30.0,100.0,10.0,1000,10,5000,40,10,160,110,25,PDADI,0.5,,,,,,,5000.0,30.0,8.0,130.0,100.0,5.0,2.55587,25.2507,0.406907,24.8754,810,CH3,20250609_合并结果.csv,
45660,20250609,121,Cs0.05MA0.05FA0.9PbI3.0,1.5,MACl,14.6,PEAI,0.517,,,4PADCB,0.33,,,,,3000.0,30.0,100.0,10.0,1000,10,5000,40,10,160,110,25,PDADI,0.5,,,,,,,5000.0,30.0,8.0,130.0,100.0,5.0,10.7837,41.7281,1.014,25.4861,810,CH4,20250609_合并结果.csv,
45661,20250609,121,Cs0.05MA0.05FA0.9PbI3.0,1.5,MACl,14.6,PEAI,0.517,,,4PADCB,0.33,,,,,3000.0,30.0,100.0,10.0,1000,10,5000,40,10,160,110,25,PDADI,0.5,,,,,,,5000.0,30.0,8.0,130.0,100.0,5.0,14.9966,55.0125,1.07719,25.307,811,CH1,20250609_合并结果.csv,
45662,20250609,121,Cs0.05MA0.05FA0.9PbI3.0,1.5,MACl,14.6,PEAI,0.517,,,4PADCB,0.33,,,,,3000.0,30.0,100.0,10.0,1000,10,5000,40,10,160,110,25,PDADI,0.5,,,,,,,5000.0,30.0,8.0,130.0,100.0,5.0,12.7726,47.5748,1.05657,25.4099,811,CH2,20250609_合并结果.csv,
45663,20250609,121,Cs0.05MA0.05FA0.9PbI3.0,1.5,MACl,14.6,PEAI,0.517,,,4PADCB,0.33,,,,,3000.0,30.0,100.0,10.0,1000,10,5000,40,10,160,110,25,PDADI,0.5,,,,,,,5000.0,30.0,8.0,130.0,100.0,5.0,3.84235,25.9924,0.584539,25.2893,811,CH3,20250609_合并结果.csv,
45664,20250609,121,Cs0.05MA0.05FA0.9PbI3.0,1.5,MACl,14.6,PEAI,0.517,,,4PADCB,0.33,,,,,3000.0,30.0,100.0,10.0,1000,10,5000,40,10,160,110,25,PDADI,0.5,,,,,,,5000.0,30.0,8.0,130.0,100.0,5.0,14.1782,52.7391,1.05596,25.459,811,CH4,20250609_合并结果.csv,
45665,20250609,121,Cs0.05MA0.05FA0.9PbI3.0,1.5,MACl,14.6,PEAI,0.517,,,4PADCB,0.33,,,,,3000.0,30.0,100.0,10.0,1000,10,5000,40,10,160,110,25,PDADI,0.5,,,,,,,5000.0,30.0,8.0,130.0,100.0,5.0,13.5591,49.4022,1.04666,26.2229,812,CH1,20250609_合并结果.csv,
45666,20250609,121,Cs0.05MA0.05FA0.9PbI3.0,1.5,MACl,14.6,PEAI,0.517,,,4PADCB,0.33,,,,,3000.0,30.0,100.0,10.0,1000,10,5000,40,10,160,110,25,PDADI,0.5,,,,,,,5000.0,30.0,8.0,130.0,100.0,5.0,7.07998,30.488,0.887404,26.1687,812,CH2,20250609_合并结果.csv,
45667,20250609,121,Cs0.05MA0.05FA0.9PbI3.0,1.5,MACl,14.6,PEAI,0.517,,,4PADCB,0.33,,,,,3000.0,30.0,100.0,10.0,1000,10,5000,40,10,160,110,25,PDADI,0.5,,,,,,,5000.0,30.0,8.0,130.0,100.0,5.0,10.7037,40.9842,1.01203,25.8062,812,CH3,20250609_合并结果.csv,
45668,20250609,121,Cs0.05MA0.05FA0.9PbI3.0,1.5,MACl,14.6,PEAI,0.517,,,4PADCB,0.33,,,,,3000.0,30.0,100.0,10.0,1000,10,5000,40,10,160,110,25,PDADI,0.5,,,,,,,5000.0,30.0,8.0,130.0,100.0,5.0,13.1943,49.8085,1.03521,25.589,812,CH4,20250609_合并结果.csv,
45669,20250609,121,Cs0.05MA0.05FA0.9PbI3.0,1.5,MACl,14.6,PEAI,0.517,,,4PADCB,0.33,,,,,3000.0,30.0,100.0,10.0,1000,10,5000,40,10,160,110,25,PDADI,0.5,,,,,,,5000.0,30.0,8.0,130.0,100.0,5.0,17.5396,61.2537,1.07755,26.5734,813,CH1,20250609_合并结果.csv,
45670,20250609,121,Cs0.05MA0.05FA0.9PbI3.0,1.5,MACl,14.6,PEAI,0.517,,,4PADCB,0.33,,,,,3000.0,30.0,100.0,10.0,1000,10,5000,40,10,160,110,25,PDADI,0.5,,,,,,,5000.0,30.0,8.0,130.0,100.0,5.0,14.6425,53.5325,1.05052,26.0372,813,CH2,20250609_合并结果.csv,
