Repository: MI-Materials-Intelligence/Recipe-Language-Model

# Learning Layer

## Overview

In the learning layer, the formulas and parameters are encoded and then tokenised into recipes as inputs. Through atomic skills of data extraction, cleaning, and matching, these data are organised into standardised datasets, providing the basis for RLM training and iterative recipe refinement.

Key Atomic Skills:
- **Cleaning**: Preprocessing and outlier cleaning
- **Matching**: Matching data pairs based on variables
- **Extraction**: Data extraction from robotic boxes

File: seven_ai_layers_robotics/learning/data/data50764_from_db.csv (part 222 of 253)
No,date,rank,Formula PVK,Concentration PVK,Formula Additive 1,Concentration Additive 1,Formula Additive 2,Concentration Additive 2,Formula Additive 3,Concentration Additive 3,Formula SAM 1,Concentration SAM 1,Formula SAM 2,Concentration SAM 2,Formula SAM 3,Concentration SAM 3,Spin Coating Speed SAM,Spin Coating Time SAM,Annealed Temperature SAM,Annealed Time SAM,Spin Coating Speed PVK 1,Spin Coating Time PVK 1,Spin Coating Speed PVK 2,Spin Coating Time PVK 2,Antisolvent Dropping Timing,Antisolvent Volume,Annealed Temperature PVK,Annealed Time PVK,Formula Passivator 1,Concentration Passivator 1,Formula Passivator 2,Concentration Passivator 2,Formula Passivator 3,Concentration Passivator 3,Formula Passivator 4,Concentration Passivator 4,Spin Coating Speed Passivator,Spin Coating Time Passivator,Passivator Dropping Timing,Passivator Volume,Annealed Temperature Passivator,Annealed Time Passivator,PCE,FF,Voc,Jsc,Product,Channel,From,upload_time
45671,20250609,121,Cs0.05MA0.05FA0.9PbI3.0,1.5,MACl,14.6,PEAI,0.517,,,4PADCB,0.33,,,,,3000.0,30.0,100.0,10.0,1000,10,5000,40,10,160,110,25,PDADI,0.5,,,,,,,5000.0,30.0,8.0,130.0,100.0,5.0,16.0945,58.4479,1.05889,26.0052,813,CH3,20250609_合并结果.csv,
45672,20250609,121,Cs0.05MA0.05FA0.9PbI3.0,1.5,MACl,14.6,PEAI,0.517,,,4PADCB,0.33,,,,,3000.0,30.0,100.0,10.0,1000,10,5000,40,10,160,110,25,PDADI,0.5,,,,,,,5000.0,30.0,8.0,130.0,100.0,5.0,18.3977,66.0018,1.06045,26.2857,813,CH4,20250609_合并结果.csv,
45673,20250609,121,Cs0.05MA0.05FA0.9PbI3.0,1.5,MACl,14.6,PEAI,0.517,,,4PADCB,0.33,,,,,3000.0,30.0,100.0,10.0,1000,10,5000,40,10,160,110,25,PDADI,0.5,,,,,,,5000.0,30.0,8.0,130.0,100.0,5.0,12.1027,45.9663,1.03678,25.3953,814,CH1,20250609_合并结果.csv,
45674,20250609,121,Cs0.05MA0.05FA0.9PbI3.0,1.5,MACl,14.6,PEAI,0.517,,,4PADCB,0.33,,,,,3000.0,30.0,100.0,10.0,1000,10,5000,40,10,160,110,25,PDADI,0.5,,,,,,,5000.0,30.0,8.0,130.0,100.0,5.0,6.31127,28.8516,0.844349,25.9075,814,CH2,20250609_合并结果.csv,
45675,20250609,121,Cs0.05MA0.05FA0.9PbI3.0,1.5,MACl,14.6,PEAI,0.517,,,4PADCB,0.33,,,,,3000.0,30.0,100.0,10.0,1000,10,5000,40,10,160,110,25,PDADI,0.5,,,,,,,5000.0,30.0,8.0,130.0,100.0,5.0,10.9781,41.4236,1.04287,25.4127,814,CH3,20250609_合并结果.csv,
45676,20250609,121,Cs0.05MA0.05FA0.9PbI3.0,1.5,MACl,14.6,PEAI,0.517,,,4PADCB,0.33,,,,,3000.0,30.0,100.0,10.0,1000,10,5000,40,10,160,110,25,PDADI,0.5,,,,,,,5000.0,30.0,8.0,130.0,100.0,5.0,9.93426,38.9083,1.00697,25.3558,814,CH4,20250609_合并结果.csv,
45677,20250609,121,Cs0.05MA0.05FA0.9PbI3.0,1.5,MACl,14.6,PEAI,0.517,,,4PADCB,0.33,,,,,3000.0,30.0,100.0,10.0,1000,10,5000,40,10,160,110,25,PDADI,0.5,,,,,,,5000.0,30.0,8.0,130.0,100.0,5.0,13.5974,49.8761,1.05603,25.816,815,CH1,20250609_合并结果.csv,
45678,20250609,121,Cs0.05MA0.05FA0.9PbI3.0,1.5,MACl,14.6,PEAI,0.517,,,4PADCB,0.33,,,,,3000.0,30.0,100.0,10.0,1000,10,5000,40,10,160,110,25,PDADI,0.5,,,,,,,5000.0,30.0,8.0,130.0,100.0,5.0,9.38139,36.3706,1.00723,25.6087,815,CH2,20250609_合并结果.csv,
45679,20250609,121,Cs0.05MA0.05FA0.9PbI3.0,1.5,MACl,14.6,PEAI,0.517,,,4PADCB,0.33,,,,,3000.0,30.0,100.0,10.0,1000,10,5000,40,10,160,110,25,PDADI,0.5,,,,,,,5000.0,30.0,8.0,130.0,100.0,5.0,15.1737,54.9704,1.07563,25.6626,815,CH3,20250609_合并结果.csv,
45680,20250609,121,Cs0.05MA0.05FA0.9PbI3.0,1.5,MACl,14.6,PEAI,0.517,,,4PADCB,0.33,,,,,3000.0,30.0,100.0,10.0,1000,10,5000,40,10,160,110,25,PDADI,0.5,,,,,,,5000.0,30.0,8.0,130.0,100.0,5.0,13.6534,51.0947,1.05582,25.309,815,CH4,20250609_合并结果.csv,
45681,20250609,121,Cs0.05MA0.05FA0.9PbI3.0,1.5,MACl,14.6,PEAI,0.517,,,4PADCB,0.33,,,,,3000.0,30.0,100.0,10.0,1000,10,5000,40,10,160,110,25,PDADI,0.5,,,,,,,5000.0,30.0,8.0,130.0,100.0,5.0,22.4571,76.6933,1.11159,26.3423,816,CH1,20250609_合并结果.csv,
45682,20250609,121,Cs0.05MA0.05FA0.9PbI3.0,1.5,MACl,14.6,PEAI,0.517,,,4PADCB,0.33,,,,,3000.0,30.0,100.0,10.0,1000,10,5000,40,10,160,110,25,PDADI,0.5,,,,,,,5000.0,30.0,8.0,130.0,100.0,5.0,21.9064,75.3561,1.10919,26.2087,816,CH2,20250609_合并结果.csv,
45683,20250609,121,Cs0.05MA0.05FA0.9PbI3.0,1.5,MACl,14.6,PEAI,0.517,,,4PADCB,0.33,,,,,3000.0,30.0,100.0,10.0,1000,10,5000,40,10,160,110,25,PDADI,0.5,,,,,,,5000.0,30.0,8.0,130.0,100.0,5.0,21.5751,74.9243,1.10527,26.0532,816,CH3,20250609_合并结果.csv,
45684,20250609,121,Cs0.05MA0.05FA0.9PbI3.0,1.5,MACl,14.6,PEAI,0.517,,,4PADCB,0.33,,,,,3000.0,30.0,100.0,10.0,1000,10,5000,40,10,160,110,25,PDADI,0.5,,,,,,,5000.0,30.0,8.0,130.0,100.0,5.0,21.4308,75.1349,1.09923,25.9483,816,CH4,20250609_合并结果.csv,
45685,20250609,121,Cs0.05MA0.05FA0.9PbI3.0,1.5,MACl,14.6,PEAI,0.517,,,4PADCB,0.33,,,,,3000.0,30.0,100.0,10.0,1000,10,5000,40,10,160,110,25,PDADI,0.5,,,,,,,5000.0,30.0,8.0,130.0,100.0,5.0,21.5688,74.6788,1.08658,26.5807,817,CH1,20250609_合并结果.csv,
45686,20250609,121,Cs0.05MA0.05FA0.9PbI3.0,1.5,MACl,14.6,PEAI,0.517,,,4PADCB,0.33,,,,,3000.0,30.0,100.0,10.0,1000,10,5000,40,10,160,110,25,PDADI,0.5,,,,,,,5000.0,30.0,8.0,130.0,100.0,5.0,21.4168,73.8786,1.08735,26.6603,817,CH2,20250609_合并结果.csv,
45687,20250609,121,Cs0.05MA0.05FA0.9PbI3.0,1.5,MACl,14.6,PEAI,0.517,,,4PADCB,0.33,,,,,3000.0,30.0,100.0,10.0,1000,10,5000,40,10,160,110,25,PDADI,0.5,,,,,,,5000.0,30.0,8.0,130.0,100.0,5.0,21.5282,73.9214,1.08935,26.7342,817,CH3,20250609_合并结果.csv,
45688,20250609,121,Cs0.05MA0.05FA0.9PbI3.0,1.5,MACl,14.6,PEAI,0.517,,,4PADCB,0.33,,,,,3000.0,30.0,100.0,10.0,1000,10,5000,40,10,160,110,25,PDADI,0.5,,,,,,,5000.0,30.0,8.0,130.0,100.0,5.0,21.6193,74.1891,1.09042,26.7244,817,CH4,20250609_合并结果.csv,
45689,20250609,121,Cs0.05MA0.05FA0.9PbI3.0,1.5,MACl,12.7,PbCl2,20.8,,,4PADCB,0.33,,,,,3000.0,30.0,100.0,10.0,1000,5,5500,30,10,150,110,15,PDADI,0.5,,,,,,,5000.0,30.0,8.0,130.0,100.0,5.0,9.39554,36.4095,1.05182,24.5338,818,CH1,20250609_合并结果.csv,
45690,20250609,121,Cs0.05MA0.05FA0.9PbI3.0,1.5,MACl,12.7,PbCl2,20.8,,,4PADCB,0.33,,,,,3000.0,30.0,100.0,10.0,1000,5,5500,30,10,150,110,15,PDADI,0.5,,,,,,,5000.0,30.0,8.0,130.0,100.0,5.0,6.58203,27.3881,0.978693,24.5556,818,CH2,20250609_合并结果.csv,
45691,20250609,121,Cs0.05MA0.05FA0.9PbI3.0,1.5,MACl,12.7,PbCl2,20.8,,,4PADCB,0.33,,,,,3000.0,30.0,100.0,10.0,1000,5,5500,30,10,150,110,15,PDADI,0.5,,,,,,,5000.0,30.0,8.0,130.0,100.0,5.0,17.4179,63.2406,1.10186,24.9961,818,CH3,20250609_合并结果.csv,
45692,20250609,121,Cs0.05MA0.05FA0.9PbI3.0,1.5,MACl,12.7,PbCl2,20.8,,,4PADCB,0.33,,,,,3000.0,30.0,100.0,10.0,1000,5,5500,30,10,150,110,15,PDADI,0.5,,,,,,,5000.0,30.0,8.0,130.0,100.0,5.0,14.6374,54.0156,1.09412,24.7674,818,CH4,20250609_合并结果.csv,
45693,20250609,121,Cs0.05MA0.05FA0.9PbI3.0,1.5,MACl,12.7,PbCl2,20.8,,,4PADCB,0.33,,,,,3000.0,30.0,100.0,10.0,1000,5,5500,30,10,150,110,15,PDADI,0.5,,,,,,,5000.0,30.0,8.0,130.0,100.0,5.0,17.8315,66.2819,1.07795,24.9569,819,CH1,20250609_合并结果.csv,
45694,20250609,121,Cs0.05MA0.05FA0.9PbI3.0,1.5,MACl,12.7,PbCl2,20.8,,,4PADCB,0.33,,,,,3000.0,30.0,100.0,10.0,1000,5,5500,30,10,150,110,15,PDADI,0.5,,,,,,,5000.0,30.0,8.0,130.0,100.0,5.0,16.2887,60.5116,1.08353,24.8431,819,CH2,20250609_合并结果.csv,
45695,20250609,121,Cs0.05MA0.05FA0.9PbI3.0,1.5,MACl,12.7,PbCl2,20.8,,,4PADCB,0.33,,,,,3000.0,30.0,100.0,10.0,1000,5,5500,30,10,150,110,15,PDADI,0.5,,,,,,,5000.0,30.0,8.0,130.0,100.0,5.0,21.6352,77.8513,1.0999,25.2663,819,CH3,20250609_合并结果.csv,
45696,20250609,121,Cs0.05MA0.05FA0.9PbI3.0,1.5,MACl,12.7,PbCl2,20.8,,,4PADCB,0.33,,,,,3000.0,30.0,100.0,10.0,1000,5,5500,30,10,150,110,15,PDADI,0.5,,,,,,,5000.0,30.0,8.0,130.0,100.0,5.0,19.9315,72.2778,1.09995,25.0703,819,CH4,20250609_合并结果.csv,
45697,20250609,121,Cs0.05MA0.05FA0.9PbI3.0,1.5,MACl,12.7,PbCl2,20.8,,,4PADCB,0.33,,,,,3000.0,30.0,100.0,10.0,1000,5,5500,30,10,150,110,15,PDADI,0.5,,,,,,,5000.0,30.0,8.0,130.0,100.0,5.0,22.8264,79.5667,1.12431,25.5164,820,CH1,20250609_合并结果.csv,
45698,20250609,121,Cs0.05MA0.05FA0.9PbI3.0,1.5,MACl,12.7,PbCl2,20.8,,,4PADCB,0.33,,,,,3000.0,30.0,100.0,10.0,1000,5,5500,30,10,150,110,15,PDADI,0.5,,,,,,,5000.0,30.0,8.0,130.0,100.0,5.0,22.233,78.7738,1.11757,25.2548,820,CH2,20250609_合并结果.csv,
45699,20250609,121,Cs0.05MA0.05FA0.9PbI3.0,1.5,MACl,12.7,PbCl2,20.8,,,4PADCB,0.33,,,,,3000.0,30.0,100.0,10.0,1000,5,5500,30,10,150,110,15,PDADI,0.5,,,,,,,5000.0,30.0,8.0,130.0,100.0,5.0,21.2773,76.3163,1.11046,25.1071,820,CH3,20250609_合并结果.csv,
45700,20250609,121,Cs0.05MA0.05FA0.9PbI3.0,1.5,MACl,12.7,PbCl2,20.8,,,4PADCB,0.33,,,,,3000.0,30.0,100.0,10.0,1000,5,5500,30,10,150,110,15,PDADI,0.5,,,,,,,5000.0,30.0,8.0,130.0,100.0,5.0,21.337,77.1543,1.10987,24.9174,820,CH4,20250609_合并结果.csv,
45701,20250609,121,Cs0.05MA0.05FA0.9PbI3.0,1.5,MACl,12.7,PbCl2,20.8,,,4PADCB,0.33,,,,,3000.0,30.0,100.0,10.0,1000,5,5500,30,10,150,110,15,PDADI,0.5,,,,,,,5000.0,30.0,8.0,130.0,100.0,5.0,21.6792,78.0775,1.08342,25.6284,821,CH1,20250609_合并结果.csv,
45702,20250609,121,Cs0.05MA0.05FA0.9PbI3.0,1.5,MACl,12.7,PbCl2,20.8,,,4PADCB,0.33,,,,,3000.0,30.0,100.0,10.0,1000,5,5500,30,10,150,110,15,PDADI,0.5,,,,,,,5000.0,30.0,8.0,130.0,100.0,5.0,21.99,78.6021,1.09659,25.512,821,CH2,20250609_合并结果.csv,
45703,20250609,121,Cs0.05MA0.05FA0.9PbI3.0,1.5,MACl,12.7,PbCl2,20.8,,,4PADCB,0.33,,,,,3000.0,30.0,100.0,10.0,1000,5,5500,30,10,150,110,15,PDADI,0.5,,,,,,,5000.0,30.0,8.0,130.0,100.0,5.0,22.0201,79.0247,1.09418,25.4664,821,CH3,20250609_合并结果.csv,
45704,20250609,121,Cs0.05MA0.05FA0.9PbI3.0,1.5,MACl,12.7,PbCl2,20.8,,,4PADCB,0.33,,,,,3000.0,30.0,100.0,10.0,1000,5,5500,30,10,150,110,15,PDADI,0.5,,,,,,,5000.0,30.0,8.0,130.0,100.0,5.0,22.2888,80.3295,1.09374,25.3688,821,CH4,20250609_合并结果.csv,
45705,20250609,121,Cs0.05MA0.05FA0.9PbI3.0,1.5,MACl,12.7,PbCl2,20.8,,,4PADCB,0.33,,,,,3000.0,30.0,100.0,10.0,1000,5,5500,30,10,150,110,15,PDADI,0.5,,,,,,,5000.0,30.0,8.0,130.0,100.0,5.0,22.4471,77.0925,1.12454,25.8924,822,CH1,20250609_合并结果.csv,
45706,20250609,121,Cs0.05MA0.05FA0.9PbI3.0,1.5,MACl,12.7,PbCl2,20.8,,,4PADCB,0.33,,,,,3000.0,30.0,100.0,10.0,1000,5,5500,30,10,150,110,15,PDADI,0.5,,,,,,,5000.0,30.0,8.0,130.0,100.0,5.0,15.228,53.3789,1.09853,25.9694,822,CH2,20250609_合并结果.csv,
45707,20250609,121,Cs0.05MA0.05FA0.9PbI3.0,1.5,MACl,12.7,PbCl2,20.8,,,4PADCB,0.33,,,,,3000.0,30.0,100.0,10.0,1000,5,5500,30,10,150,110,15,PDADI,0.5,,,,,,,5000.0,30.0,8.0,130.0,100.0,5.0,22.5708,77.5432,1.11596,26.0827,822,CH3,20250609_合并结果.csv,
45708,20250609,121,Cs0.05MA0.05FA0.9PbI3.0,1.5,MACl,12.7,PbCl2,20.8,,,4PADCB,0.33,,,,,3000.0,30.0,100.0,10.0,1000,5,5500,30,10,150,110,15,PDADI,0.5,,,,,,,5000.0,30.0,8.0,130.0,100.0,5.0,14.377,50.3659,1.08784,26.2403,822,CH4,20250609_合并结果.csv,
45709,20250609,121,Cs0.05MA0.05FA0.9PbI3.0,1.5,MACl,12.7,PbCl2,20.8,,,4PADCB,0.33,,,,,3000.0,30.0,100.0,10.0,1000,5,5500,30,10,150,110,15,PDADI,0.5,,,,,,,5000.0,30.0,8.0,130.0,100.0,5.0,21.6692,76.5212,1.08593,26.0771,823,CH1,20250609_合并结果.csv,
45710,20250609,121,Cs0.05MA0.05FA0.9PbI3.0,1.5,MACl,12.7,PbCl2,20.8,,,4PADCB,0.33,,,,,3000.0,30.0,100.0,10.0,1000,5,5500,30,10,150,110,15,PDADI,0.5,,,,,,,5000.0,30.0,8.0,130.0,100.0,5.0,20.4932,70.4647,1.10089,26.4177,823,CH2,20250609_合并结果.csv,
45711,20250609,121,Cs0.05MA0.05FA0.9PbI3.0,1.5,MACl,12.7,PbCl2,20.8,,,4PADCB,0.33,,,,,3000.0,30.0,100.0,10.0,1000,5,5500,30,10,150,110,15,PDADI,0.5,,,,,,,5000.0,30.0,8.0,130.0,100.0,5.0,23.6531,80.347,1.10673,26.5996,823,CH3,20250609_合并结果.csv,
45712,20250609,121,Cs0.05MA0.05FA0.9PbI3.0,1.5,MACl,12.7,PbCl2,20.8,,,4PADCB,0.33,,,,,3000.0,30.0,100.0,10.0,1000,5,5500,30,10,150,110,15,PDADI,0.5,,,,,,,5000.0,30.0,8.0,130.0,100.0,5.0,20.1925,68.8316,1.09742,26.7319,823,CH4,20250609_合并结果.csv,
45713,20250609,121,Cs0.05MA0.05FA0.9PbI3.0,1.5,MACl,12.7,PbCl2,20.8,,,4PADCB,0.33,,,,,3000.0,30.0,100.0,10.0,1000,5,5500,30,10,150,110,15,PDADI,0.5,,,,,,,5000.0,30.0,8.0,130.0,100.0,5.0,0.470171,24.5852,0.0902194,21.1974,824,CH1,20250609_合并结果.csv,
45714,20250609,121,Cs0.05MA0.05FA0.9PbI3.0,1.5,MACl,12.7,PbCl2,20.8,,,4PADCB,0.33,,,,,3000.0,30.0,100.0,10.0,1000,5,5500,30,10,150,110,15,PDADI,0.5,,,,,,,5000.0,30.0,8.0,130.0,100.0,5.0,2.21293,25.0722,0.368411,23.9576,824,CH2,20250609_合并结果.csv,
45715,20250609,121,Cs0.05MA0.05FA0.9PbI3.0,1.5,MACl,12.7,PbCl2,20.8,,,4PADCB,0.33,,,,,3000.0,30.0,100.0,10.0,1000,5,5500,30,10,150,110,15,PDADI,0.5,,,,,,,5000.0,30.0,8.0,130.0,100.0,5.0,6.43409,28.5356,0.885514,25.4627,824,CH3,20250609_合并结果.csv,
45716,20250609,121,Cs0.05MA0.05FA0.9PbI3.0,1.5,MACl,12.7,PbCl2,20.8,,,4PADCB,0.33,,,,,3000.0,30.0,100.0,10.0,1000,5,5500,30,10,150,110,15,PDADI,0.5,,,,,,,5000.0,30.0,8.0,130.0,100.0,5.0,15.1048,53.7077,1.08725,25.8672,824,CH4,20250609_合并结果.csv,
45717,20250609,121,Cs0.05MA0.05FA0.9PbI3.0,1.5,MACl,12.7,PbCl2,20.8,,,4PADCB,0.33,,,,,3000.0,30.0,100.0,10.0,1000,5,5500,30,10,150,110,15,PDADI,0.5,,,,,,,5000.0,30.0,8.0,130.0,100.0,5.0,0.852534,24.7139,0.151481,22.7727,825,CH1,20250609_合并结果.csv,
45718,20250609,121,Cs0.05MA0.05FA0.9PbI3.0,1.5,MACl,12.7,PbCl2,20.8,,,4PADCB,0.33,,,,,3000.0,30.0,100.0,10.0,1000,5,5500,30,10,150,110,15,PDADI,0.5,,,,,,,5000.0,30.0,8.0,130.0,100.0,5.0,9.58034,36.2081,1.03757,25.5009,825,CH2,20250609_合并结果.csv,
45719,20250609,121,Cs0.05MA0.05FA0.9PbI3.0,1.5,MACl,12.7,PbCl2,20.8,,,4PADCB,0.33,,,,,3000.0,30.0,100.0,10.0,1000,5,5500,30,10,150,110,15,PDADI,0.5,,,,,,,5000.0,30.0,8.0,130.0,100.0,5.0,11.6136,42.4895,1.04828,26.0741,825,CH3,20250609_合并结果.csv,
45720,20250609,121,Cs0.05MA0.05FA0.9PbI3.0,1.5,MACl,12.7,PbCl2,20.8,,,4PADCB,0.33,,,,,3000.0,30.0,100.0,10.0,1000,5,5500,30,10,150,110,15,PDADI,0.5,,,,,,,5000.0,30.0,8.0,130.0,100.0,5.0,20.9271,72.6863,1.08782,26.4668,825,CH4,20250609_合并结果.csv,
45721,20250609,121,Cs0.05MA0.05FA0.9PbI3.0,1.5,MACl,12.7,PbCl2,20.8,,,4PADCB,0.33,,,,,3000.0,30.0,100.0,10.0,1000,5,5500,30,10,150,110,15,PDADI,0.5,,,,,,,5000.0,30.0,8.0,130.0,100.0,5.0,4.18544,26.8487,0.623166,25.0157,826,CH1,20250609_合并结果.csv,
45722,20250609,121,Cs0.05MA0.05FA0.9PbI3.0,1.5,MACl,12.7,PbCl2,20.8,,,4PADCB,0.33,,,,,3000.0,30.0,100.0,10.0,1000,5,5500,30,10,150,110,15,PDADI,0.5,,,,,,,5000.0,30.0,8.0,130.0,100.0,5.0,22.6775,79.7809,1.10409,25.7449,826,CH2,20250609_合并结果.csv,
45723,20250609,121,Cs0.05MA0.05FA0.9PbI3.0,1.5,MACl,12.7,PbCl2,20.8,,,4PADCB,0.33,,,,,3000.0,30.0,100.0,10.0,1000,5,5500,30,10,150,110,15,PDADI,0.5,,,,,,,5000.0,30.0,8.0,130.0,100.0,5.0,9.80476,36.9019,1.05025,25.2986,826,CH3,20250609_合并结果.csv,
45724,20250609,121,Cs0.05MA0.05FA0.9PbI3.0,1.5,MACl,12.7,PbCl2,20.8,,,4PADCB,0.33,,,,,3000.0,30.0,100.0,10.0,1000,5,5500,30,10,150,110,15,PDADI,0.5,,,,,,,5000.0,30.0,8.0,130.0,100.0,5.0,9.66702,36.497,1.04982,25.2303,826,CH4,20250609_合并结果.csv,
45725,20250609,121,Cs0.05MA0.05FA0.9PbI3.0,1.5,MACl,12.7,PbCl2,20.8,,,4PADCB,0.33,,,,,3000.0,30.0,100.0,10.0,1000,5,5500,30,10,150,110,15,PDADI,0.5,,,,,,,5000.0,30.0,8.0,130.0,100.0,5.0,9.27783,36.9502,0.981969,25.5701,827,CH1,20250609_合并结果.csv,
45726,20250609,121,Cs0.05MA0.05FA0.9PbI3.0,1.5,MACl,12.7,PbCl2,20.8,,,4PADCB,0.33,,,,,3000.0,30.0,100.0,10.0,1000,5,5500,30,10,150,110,15,PDADI,0.5,,,,,,,5000.0,30.0,8.0,130.0,100.0,5.0,22.5949,81.0722,1.07272,25.9807,827,CH2,20250609_合并结果.csv,
45727,20250609,121,Cs0.05MA0.05FA0.9PbI3.0,1.5,MACl,12.7,PbCl2,20.8,,,4PADCB,0.33,,,,,3000.0,30.0,100.0,10.0,1000,5,5500,30,10,150,110,15,PDADI,0.5,,,,,,,5000.0,30.0,8.0,130.0,100.0,5.0,18.6435,67.3512,1.06659,25.9529,827,CH3,20250609_合并结果.csv,
45728,20250609,121,Cs0.05MA0.05FA0.9PbI3.0,1.5,MACl,12.7,PbCl2,20.8,,,4PADCB,0.33,,,,,3000.0,30.0,100.0,10.0,1000,5,5500,30,10,150,110,15,PDADI,0.5,,,,,,,5000.0,30.0,8.0,130.0,100.0,5.0,16.3148,59.4682,1.0633,25.8013,827,CH4,20250609_合并结果.csv,
45729,20250609,121,Cs0.05MA0.05FA0.9PbI3.0,1.6,MACl,14.6,PEAI,0.517,,,4PADCB,0.33,,,,,3000.0,30.0,100.0,10.0,1000,5,5500,30,10,150,110,15,PDADI,0.5,,,,,,,5000.0,30.0,8.0,130.0,100.0,5.0,9.05493,35.1846,0.998689,25.7693,828,CH1,20250609_合并结果.csv,
45730,20250609,121,Cs0.05MA0.05FA0.9PbI3.0,1.6,MACl,14.6,PEAI,0.517,,,4PADCB,0.33,,,,,3000.0,30.0,100.0,10.0,1000,5,5500,30,10,150,110,15,PDADI,0.5,,,,,,,5000.0,30.0,8.0,130.0,100.0,5.0,12.1124,45.2425,1.03883,25.7715,828,CH2,20250609_合并结果.csv,
45731,20250609,121,Cs0.05MA0.05FA0.9PbI3.0,1.6,MACl,14.6,PEAI,0.517,,,4PADCB,0.33,,,,,3000.0,30.0,100.0,10.0,1000,5,5500,30,10,150,110,15,PDADI,0.5,,,,,,,5000.0,30.0,8.0,130.0,100.0,5.0,8.55553,34.2077,0.966432,25.8793,828,CH3,20250609_合并结果.csv,
45732,20250609,121,Cs0.05MA0.05FA0.9PbI3.0,1.6,MACl,14.6,PEAI,0.517,,,4PADCB,0.33,,,,,3000.0,30.0,100.0,10.0,1000,5,5500,30,10,150,110,15,PDADI,0.5,,,,,,,5000.0,30.0,8.0,130.0,100.0,5.0,0.984561,24.8208,0.166382,23.8407,828,CH4,20250609_合并结果.csv,
45733,20250609,121,Cs0.05MA0.05FA0.9PbI3.0,1.6,MACl,14.6,PEAI,0.517,,,4PADCB,0.33,,,,,3000.0,30.0,100.0,10.0,1000,5,5500,30,10,150,110,15,PDADI,0.5,,,,,,,5000.0,30.0,8.0,130.0,100.0,5.0,13.3532,48.6406,1.06124,25.8685,829,CH1,20250609_合并结果.csv,
45734,20250609,121,Cs0.05MA0.05FA0.9PbI3.0,1.6,MACl,14.6,PEAI,0.517,,,4PADCB,0.33,,,,,3000.0,30.0,100.0,10.0,1000,5,5500,30,10,150,110,15,PDADI,0.5,,,,,,,5000.0,30.0,8.0,130.0,100.0,5.0,15.3442,55.565,1.07068,25.792,829,CH2,20250609_合并结果.csv,
45735,20250609,121,Cs0.05MA0.05FA0.9PbI3.0,1.6,MACl,14.6,PEAI,0.517,,,4PADCB,0.33,,,,,3000.0,30.0,100.0,10.0,1000,5,5500,30,10,150,110,15,PDADI,0.5,,,,,,,5000.0,30.0,8.0,130.0,100.0,5.0,15.5659,55.9313,1.06215,26.2018,829,CH3,20250609_合并结果.csv,
45736,20250609,121,Cs0.05MA0.05FA0.9PbI3.0,1.6,MACl,14.6,PEAI,0.517,,,4PADCB,0.33,,,,,3000.0,30.0,100.0,10.0,1000,5,5500,30,10,150,110,15,PDADI,0.5,,,,,,,5000.0,30.0,8.0,130.0,100.0,5.0,8.44795,33.1837,0.966431,26.3424,829,CH4,20250609_合并结果.csv,
45737,20250609,121,Cs0.05MA0.05FA0.9PbI3.0,1.6,MACl,14.6,PEAI,0.517,,,4PADCB,0.33,,,,,3000.0,30.0,100.0,10.0,1000,5,5500,30,10,150,110,15,PDADI,0.5,,,,,,,5000.0,30.0,8.0,130.0,100.0,5.0,10.0351,39.1023,0.985921,26.0302,830,CH1,20250609_合并结果.csv,
45738,20250609,121,Cs0.05MA0.05FA0.9PbI3.0,1.6,MACl,14.6,PEAI,0.517,,,4PADCB,0.33,,,,,3000.0,30.0,100.0,10.0,1000,5,5500,30,10,150,110,15,PDADI,0.5,,,,,,,5000.0,30.0,8.0,130.0,100.0,5.0,11.8923,43.9201,1.03641,26.1258,830,CH2,20250609_合并结果.csv,
45739,20250609,121,Cs0.05MA0.05FA0.9PbI3.0,1.6,MACl,14.6,PEAI,0.517,,,4PADCB,0.33,,,,,3000.0,30.0,100.0,10.0,1000,5,5500,30,10,150,110,15,PDADI,0.5,,,,,,,5000.0,30.0,8.0,130.0,100.0,5.0,13.2151,50.9137,1.04471,24.8452,830,CH3,20250609_合并结果.csv,
45740,20250609,121,Cs0.05MA0.05FA0.9PbI3.0,1.6,MACl,14.6,PEAI,0.517,,,4PADCB,0.33,,,,,3000.0,30.0,100.0,10.0,1000,5,5500,30,10,150,110,15,PDADI,0.5,,,,,,,5000.0,30.0,8.0,130.0,100.0,5.0,4.85591,29.1397,0.661357,25.1971,830,CH4,20250609_合并结果.csv,
45741,20250609,121,Cs0.05MA0.05FA0.9PbI3.0,1.6,MACl,14.6,PEAI,0.517,,,4PADCB,0.33,,,,,3000.0,30.0,100.0,10.0,1000,5,5500,30,10,150,110,15,PDADI,0.5,,,,,,,5000.0,30.0,8.0,130.0,100.0,5.0,11.1004,42.377,1.00149,26.1555,831,CH1,20250609_合并结果.csv,
45742,20250609,121,Cs0.05MA0.05FA0.9PbI3.0,1.6,MACl,14.6,PEAI,0.517,,,4PADCB,0.33,,,,,3000.0,30.0,100.0,10.0,1000,5,5500,30,10,150,110,15,PDADI,0.5,,,,,,,5000.0,30.0,8.0,130.0,100.0,5.0,10.9148,41.2686,1.01819,25.9758,831,CH2,20250609_合并结果.csv,
45743,20250609,121,Cs0.05MA0.05FA0.9PbI3.0,1.6,MACl,14.6,PEAI,0.517,,,4PADCB,0.33,,,,,3000.0,30.0,100.0,10.0,1000,5,5500,30,10,150,110,15,PDADI,0.5,,,,,,,5000.0,30.0,8.0,130.0,100.0,5.0,16.8678,61.7936,1.06299,25.6794,831,CH3,20250609_合并结果.csv,
45744,20250609,121,Cs0.05MA0.05FA0.9PbI3.0,1.6,MACl,14.6,PEAI,0.517,,,4PADCB,0.33,,,,,3000.0,30.0,100.0,10.0,1000,5,5500,30,10,150,110,15,PDADI,0.5,,,,,,,5000.0,30.0,8.0,130.0,100.0,5.0,9.3607,37.8815,0.977731,25.2733,831,CH4,20250609_合并结果.csv,
45745,20250609,121,Cs0.05MA0.05FA0.9PbI3.0,1.6,MACl,14.6,PEAI,0.517,,,4PADCB,0.33,,,,,3000.0,30.0,100.0,10.0,1000,5,5500,30,10,150,110,15,PDADI,0.5,,,,,,,5000.0,30.0,8.0,130.0,100.0,5.0,16.2837,59.8003,1.07633,25.2991,832,CH1,20250609_合并结果.csv,
45746,20250609,121,Cs0.05MA0.05FA0.9PbI3.0,1.6,MACl,14.6,PEAI,0.517,,,4PADCB,0.33,,,,,3000.0,30.0,100.0,10.0,1000,5,5500,30,10,150,110,15,PDADI,0.5,,,,,,,5000.0,30.0,8.0,130.0,100.0,5.0,1.64769,25.2518,0.2666,24.4751,832,CH2,20250609_合并结果.csv,
45747,20250609,121,Cs0.05MA0.05FA0.9PbI3.0,1.6,MACl,14.6,PEAI,0.517,,,4PADCB,0.33,,,,,3000.0,30.0,100.0,10.0,1000,5,5500,30,10,150,110,15,PDADI,0.5,,,,,,,5000.0,30.0,8.0,130.0,100.0,5.0,1.3148,25.0581,0.216854,24.1961,832,CH3,20250609_合并结果.csv,
45748,20250609,121,Cs0.05MA0.05FA0.9PbI3.0,1.6,MACl,14.6,PEAI,0.517,,,4PADCB,0.33,,,,,3000.0,30.0,100.0,10.0,1000,5,5500,30,10,150,110,15,PDADI,0.5,,,,,,,5000.0,30.0,8.0,130.0,100.0,5.0,0.957833,25.0044,0.159674,23.9905,832,CH4,20250609_合并结果.csv,
45749,20250609,121,Cs0.05MA0.05FA0.9PbI3.0,1.6,MACl,14.6,PEAI,0.517,,,4PADCB,0.33,,,,,3000.0,30.0,100.0,10.0,1000,5,5500,30,10,150,110,15,PDADI,0.5,,,,,,,5000.0,30.0,8.0,130.0,100.0,5.0,15.5193,57.7814,1.07474,24.9909,833,CH1,20250609_合并结果.csv,
45750,20250609,121,Cs0.05MA0.05FA0.9PbI3.0,1.6,MACl,14.6,PEAI,0.517,,,4PADCB,0.33,,,,,3000.0,30.0,100.0,10.0,1000,5,5500,30,10,150,110,15,PDADI,0.5,,,,,,,5000.0,30.0,8.0,130.0,100.0,5.0,2.27888,25.6885,0.355135,24.9798,833,CH2,20250609_合并结果.csv,
45751,20250609,121,Cs0.05MA0.05FA0.9PbI3.0,1.6,MACl,14.6,PEAI,0.517,,,4PADCB,0.33,,,,,3000.0,30.0,100.0,10.0,1000,5,5500,30,10,150,110,15,PDADI,0.5,,,,,,,5000.0,30.0,8.0,130.0,100.0,5.0,1.64729,25.1847,0.265399,24.6454,833,CH3,20250609_合并结果.csv,
45752,20250609,121,Cs0.05MA0.05FA0.9PbI3.0,1.6,MACl,14.6,PEAI,0.517,,,4PADCB,0.33,,,,,3000.0,30.0,100.0,10.0,1000,5,5500,30,10,150,110,15,PDADI,0.5,,,,,,,5000.0,30.0,8.0,130.0,100.0,5.0,2.05731,25.4635,0.322259,25.0713,833,CH4,20250609_合并结果.csv,
45753,20250609,121,Cs0.05MA0.05FA0.9PbI3.0,1.6,MACl,14.6,PEAI,0.517,,,4PADCB,0.33,,,,,3000.0,30.0,100.0,10.0,1000,5,5500,30,10,150,110,15,PDADI,0.5,,,,,,,5000.0,30.0,8.0,130.0,100.0,5.0,0.565472,24.9595,0.104247,21.7327,834,CH1,20250609_合并结果.csv,
45754,20250609,121,Cs0.05MA0.05FA0.9PbI3.0,1.6,MACl,14.6,PEAI,0.517,,,4PADCB,0.33,,,,,3000.0,30.0,100.0,10.0,1000,5,5500,30,10,150,110,15,PDADI,0.5,,,,,,,5000.0,30.0,8.0,130.0,100.0,5.0,5.51148,27.3389,0.796112,25.3229,834,CH2,20250609_合并结果.csv,
45755,20250609,121,Cs0.05MA0.05FA0.9PbI3.0,1.6,MACl,14.6,PEAI,0.517,,,4PADCB,0.33,,,,,3000.0,30.0,100.0,10.0,1000,5,5500,30,10,150,110,15,PDADI,0.5,,,,,,,5000.0,30.0,8.0,130.0,100.0,5.0,4.77669,28.6326,0.661786,25.2086,834,CH3,20250609_合并结果.csv,
45756,20250609,121,Cs0.05MA0.05FA0.9PbI3.0,1.6,MACl,14.6,PEAI,0.517,,,4PADCB,0.33,,,,,3000.0,30.0,100.0,10.0,1000,5,5500,30,10,150,110,15,PDADI,0.5,,,,,,,5000.0,30.0,8.0,130.0,100.0,5.0,10.8035,43.899,1.02606,23.9847,834,CH4,20250609_合并结果.csv,
45757,20250609,121,Cs0.05MA0.05FA0.9PbI3.0,1.6,MACl,14.6,PEAI,0.517,,,4PADCB,0.33,,,,,3000.0,30.0,100.0,10.0,1000,5,5500,30,10,150,110,15,PDADI,0.5,,,,,,,5000.0,30.0,8.0,130.0,100.0,5.0,0.534329,24.9686,0.100075,21.384,835,CH1,20250609_合并结果.csv,
45758,20250609,121,Cs0.05MA0.05FA0.9PbI3.0,1.6,MACl,14.6,PEAI,0.517,,,4PADCB,0.33,,,,,3000.0,30.0,100.0,10.0,1000,5,5500,30,10,150,110,15,PDADI,0.5,,,,,,,5000.0,30.0,8.0,130.0,100.0,5.0,8.71622,34.7471,0.989836,25.3423,835,CH2,20250609_合并结果.csv,
45759,20250609,121,Cs0.05MA0.05FA0.9PbI3.0,1.6,MACl,14.6,PEAI,0.517,,,4PADCB,0.33,,,,,3000.0,30.0,100.0,10.0,1000,5,5500,30,10,150,110,15,PDADI,0.5,,,,,,,5000.0,30.0,8.0,130.0,100.0,5.0,7.19111,33.3939,0.852516,25.2596,835,CH3,20250609_合并结果.csv,
45760,20250609,121,Cs0.05MA0.05FA0.9PbI3.0,1.6,MACl,14.6,PEAI,0.517,,,4PADCB,0.33,,,,,3000.0,30.0,100.0,10.0,1000,5,5500,30,10,150,110,15,PDADI,0.5,,,,,,,5000.0,30.0,8.0,130.0,100.0,5.0,14.9661,56.7259,1.05577,24.9895,835,CH4,20250609_合并结果.csv,
45761,20250609,121,Cs0.05MA0.05FA0.9PbI3.0,1.6,MACl,14.6,PEAI,0.517,,,4PADCB,0.33,,,,,3000.0,30.0,100.0,10.0,1000,5,5500,30,10,150,110,15,PDADI,0.5,,,,,,,5000.0,30.0,8.0,130.0,100.0,5.0,16.1634,60.7352,1.06396,25.013,836,CH1,20250609_合并结果.csv,
45762,20250609,121,Cs0.05MA0.05FA0.9PbI3.0,1.6,MACl,14.6,PEAI,0.517,,,4PADCB,0.33,,,,,3000.0,30.0,100.0,10.0,1000,5,5500,30,10,150,110,15,PDADI,0.5,,,,,,,5000.0,30.0,8.0,130.0,100.0,5.0,13.2874,50.5847,1.03379,25.4091,836,CH2,20250609_合并结果.csv,
45763,20250609,121,Cs0.05MA0.05FA0.9PbI3.0,1.6,MACl,14.6,PEAI,0.517,,,4PADCB,0.33,,,,,3000.0,30.0,100.0,10.0,1000,5,5500,30,10,150,110,15,PDADI,0.5,,,,,,,5000.0,30.0,8.0,130.0,100.0,5.0,13.3457,51.1621,1.05227,24.7893,836,CH3,20250609_合并结果.csv,
45764,20250609,121,Cs0.05MA0.05FA0.9PbI3.0,1.6,MACl,14.6,PEAI,0.517,,,4PADCB,0.33,,,,,3000.0,30.0,100.0,10.0,1000,5,5500,30,10,150,110,15,PDADI,0.5,,,,,,,5000.0,30.0,8.0,130.0,100.0,5.0,10.0361,41.1392,1.0316,23.6481,836,CH4,20250609_合并结果.csv,
45765,20250609,121,Cs0.05MA0.05FA0.9PbI3.0,1.6,MACl,14.6,PEAI,0.517,,,4PADCB,0.33,,,,,3000.0,30.0,100.0,10.0,1000,5,5500,30,10,150,110,15,PDADI,0.5,,,,,,,5000.0,30.0,8.0,130.0,100.0,5.0,16.9432,62.0741,1.08135,25.2417,837,CH1,20250609_合并结果.csv,
45766,20250609,121,Cs0.05MA0.05FA0.9PbI3.0,1.6,MACl,14.6,PEAI,0.517,,,4PADCB,0.33,,,,,3000.0,30.0,100.0,10.0,1000,5,5500,30,10,150,110,15,PDADI,0.5,,,,,,,5000.0,30.0,8.0,130.0,100.0,5.0,15.2891,56.6609,1.05166,25.6581,837,CH2,20250609_合并结果.csv,
45767,20250609,121,Cs0.05MA0.05FA0.9PbI3.0,1.6,MACl,14.6,PEAI,0.517,,,4PADCB,0.33,,,,,3000.0,30.0,100.0,10.0,1000,5,5500,30,10,150,110,15,PDADI,0.5,,,,,,,5000.0,30.0,8.0,130.0,100.0,5.0,16.1592,60.5951,1.06426,25.0571,837,CH3,20250609_合并结果.csv,
45768,20250609,121,Cs0.05MA0.05FA0.9PbI3.0,1.6,MACl,14.6,PEAI,0.517,,,4PADCB,0.33,,,,,3000.0,30.0,100.0,10.0,1000,5,5500,30,10,150,110,15,PDADI,0.5,,,,,,,5000.0,30.0,8.0,130.0,100.0,5.0,12.9655,50.7871,1.05116,24.2866,837,CH4,20250609_合并结果.csv,
45769,20250609,121,Cs0.05MA0.05FA0.9PbI3.0,1.6,MACl,15.0,m-F-PEACl,2.0,,,4PADCB,0.33,,,,,3000.0,30.0,100.0,10.0,1000,10,5000,40,10,160,120,13,PDADI,0.5,,,,,,,5000.0,30.0,8.0,130.0,100.0,5.0,20.447,70.3573,1.15755,25.1061,838,CH1,20250609_合并结果.csv,
45770,20250609,121,Cs0.05MA0.05FA0.9PbI3.0,1.6,MACl,15.0,m-F-PEACl,2.0,,,4PADCB,0.33,,,,,3000.0,30.0,100.0,10.0,1000,10,5000,40,10,160,120,13,PDADI,0.5,,,,,,,5000.0,30.0,8.0,130.0,100.0,5.0,21.5413,73.1736,1.15154,25.5645,838,CH2,20250609_合并结果.csv,
45771,20250609,121,Cs0.05MA0.05FA0.9PbI3.0,1.6,MACl,15.0,m-F-PEACl,2.0,,,4PADCB,0.33,,,,,3000.0,30.0,100.0,10.0,1000,10,5000,40,10,160,120,13,PDADI,0.5,,,,,,,5000.0,30.0,8.0,130.0,100.0,5.0,14.3782,51.9862,1.11833,24.7314,838,CH3,20250609_合并结果.csv,
45772,20250609,121,Cs0.05MA0.05FA0.9PbI3.0,1.6,MACl,15.0,m-F-PEACl,2.0,,,4PADCB,0.33,,,,,3000.0,30.0,100.0,10.0,1000,10,5000,40,10,160,120,13,PDADI,0.5,,,,,,,5000.0,30.0,8.0,130.0,100.0,5.0,2.06044,24.9363,0.343995,24.0202,838,CH4,20250609_合并结果.csv,
45773,20250609,121,Cs0.05MA0.05FA0.9PbI3.0,1.6,MACl,15.0,m-F-PEACl,2.0,,,4PADCB,0.33,,,,,3000.0,30.0,100.0,10.0,1000,10,5000,40,10,160,120,13,PDADI,0.5,,,,,,,5000.0,30.0,8.0,130.0,100.0,5.0,21.127,71.3577,1.16491,25.4158,839,CH1,20250609_合并结果.csv,
45774,20250609,121,Cs0.05MA0.05FA0.9PbI3.0,1.6,MACl,15.0,m-F-PEACl,2.0,,,4PADCB,0.33,,,,,3000.0,30.0,100.0,10.0,1000,10,5000,40,10,160,120,13,PDADI,0.5,,,,,,,5000.0,30.0,8.0,130.0,100.0,5.0,20.1804,69.3822,1.14543,25.3929,839,CH2,20250609_合并结果.csv,
45775,20250609,121,Cs0.05MA0.05FA0.9PbI3.0,1.6,MACl,15.0,m-F-PEACl,2.0,,,4PADCB,0.33,,,,,3000.0,30.0,100.0,10.0,1000,10,5000,40,10,160,120,13,PDADI,0.5,,,,,,,5000.0,30.0,8.0,130.0,100.0,5.0,17.7764,62.3089,1.12726,25.3086,839,CH3,20250609_合并结果.csv,
45776,20250609,121,Cs0.05MA0.05FA0.9PbI3.0,1.6,MACl,15.0,m-F-PEACl,2.0,,,4PADCB,0.33,,,,,3000.0,30.0,100.0,10.0,1000,10,5000,40,10,160,120,13,PDADI,0.5,,,,,,,5000.0,30.0,8.0,130.0,100.0,5.0,5.82514,26.3619,0.872959,25.3125,839,CH4,20250609_合并结果.csv,
45777,20250609,121,Cs0.05MA0.05FA0.9PbI3.0,1.6,MACl,15.0,m-F-PEACl,2.0,,,4PADCB,0.33,,,,,3000.0,30.0,100.0,10.0,1000,10,5000,40,10,160,120,13,PDADI,0.5,,,,,,,5000.0,30.0,8.0,130.0,100.0,5.0,1.52925,24.4528,0.272813,22.9237,840,CH1,20250609_合并结果.csv,
45778,20250609,121,Cs0.05MA0.05FA0.9PbI3.0,1.6,MACl,15.0,m-F-PEACl,2.0,,,4PADCB,0.33,,,,,3000.0,30.0,100.0,10.0,1000,10,5000,40,10,160,120,13,PDADI,0.5,,,,,,,5000.0,30.0,8.0,130.0,100.0,5.0,7.54331,31.6786,0.961357,24.7692,840,CH2,20250609_合并结果.csv,
45779,20250609,121,Cs0.05MA0.05FA0.9PbI3.0,1.6,MACl,15.0,m-F-PEACl,2.0,,,4PADCB,0.33,,,,,3000.0,30.0,100.0,10.0,1000,10,5000,40,10,160,120,13,PDADI,0.5,,,,,,,5000.0,30.0,8.0,130.0,100.0,5.0,21.1941,76.3113,1.15287,24.0906,840,CH3,20250609_合并结果.csv,
45780,20250609,121,Cs0.05MA0.05FA0.9PbI3.0,1.6,MACl,15.0,m-F-PEACl,2.0,,,4PADCB,0.33,,,,,3000.0,30.0,100.0,10.0,1000,10,5000,40,10,160,120,13,PDADI,0.5,,,,,,,5000.0,30.0,8.0,130.0,100.0,5.0,10.8732,40.9718,1.10376,24.0434,840,CH4,20250609_合并结果.csv,
45781,20250609,121,Cs0.05MA0.05FA0.9PbI3.0,1.6,MACl,15.0,m-F-PEACl,2.0,,,4PADCB,0.33,,,,,3000.0,30.0,100.0,10.0,1000,10,5000,40,10,160,120,13,PDADI,0.5,,,,,,,5000.0,30.0,8.0,130.0,100.0,5.0,3.31789,25.2555,0.544373,24.1329,841,CH1,20250609_合并结果.csv,
45782,20250609,121,Cs0.05MA0.05FA0.9PbI3.0,1.6,MACl,15.0,m-F-PEACl,2.0,,,4PADCB,0.33,,,,,3000.0,30.0,100.0,10.0,1000,10,5000,40,10,160,120,13,PDADI,0.5,,,,,,,5000.0,30.0,8.0,130.0,100.0,5.0,2.54034,26.0632,0.405265,24.0506,841,CH2,20250609_合并结果.csv,
45783,20250609,121,Cs0.05MA0.05FA0.9PbI3.0,1.6,MACl,15.0,m-F-PEACl,2.0,,,4PADCB,0.33,,,,,3000.0,30.0,100.0,10.0,1000,10,5000,40,10,160,120,13,PDADI,0.5,,,,,,,5000.0,30.0,8.0,130.0,100.0,5.0,22.286,77.3611,1.16594,24.7077,841,CH3,20250609_合并结果.csv,
45784,20250609,121,Cs0.05MA0.05FA0.9PbI3.0,1.6,MACl,15.0,m-F-PEACl,2.0,,,4PADCB,0.33,,,,,3000.0,30.0,100.0,10.0,1000,10,5000,40,10,160,120,13,PDADI,0.5,,,,,,,5000.0,30.0,8.0,130.0,100.0,5.0,15.3523,55.0199,1.13847,24.5093,841,CH4,20250609_合并结果.csv,
45785,20250609,121,Cs0.05MA0.05FA0.9PbI3.0,1.6,MACl,15.0,m-F-PEACl,2.0,,,4PADCB,0.33,,,,,3000.0,30.0,100.0,10.0,1000,10,5000,40,10,160,120,13,PDADI,0.5,,,,,,,5000.0,30.0,8.0,130.0,100.0,5.0,16.715,59.9694,1.14399,24.3643,842,CH1,20250609_合并结果.csv,
45786,20250609,121,Cs0.05MA0.05FA0.9PbI3.0,1.6,MACl,15.0,m-F-PEACl,2.0,,,4PADCB,0.33,,,,,3000.0,30.0,100.0,10.0,1000,10,5000,40,10,160,120,13,PDADI,0.5,,,,,,,5000.0,30.0,8.0,130.0,100.0,5.0,14.9688,54.8606,1.13109,24.1228,842,CH2,20250609_合并结果.csv,
45787,20250609,121,Cs0.05MA0.05FA0.9PbI3.0,1.6,MACl,15.0,m-F-PEACl,2.0,,,4PADCB,0.33,,,,,3000.0,30.0,100.0,10.0,1000,10,5000,40,10,160,120,13,PDADI,0.5,,,,,,,5000.0,30.0,8.0,130.0,100.0,5.0,10.8384,41.1363,1.09201,24.1276,842,CH3,20250609_合并结果.csv,
45788,20250609,121,Cs0.05MA0.05FA0.9PbI3.0,1.6,MACl,15.0,m-F-PEACl,2.0,,,4PADCB,0.33,,,,,3000.0,30.0,100.0,10.0,1000,10,5000,40,10,160,120,13,PDADI,0.5,,,,,,,5000.0,30.0,8.0,130.0,100.0,5.0,3.71635,26.8895,0.567302,24.3624,842,CH4,20250609_合并结果.csv,
45789,20250609,121,Cs0.05MA0.05FA0.9PbI3.0,1.6,MACl,15.0,m-F-PEACl,2.0,,,4PADCB,0.33,,,,,3000.0,30.0,100.0,10.0,1000,10,5000,40,10,160,120,13,PDADI,0.5,,,,,,,5000.0,30.0,8.0,130.0,100.0,5.0,19.7498,68.3537,1.17128,24.6685,843,CH1,20250609_合并结果.csv,
45790,20250609,121,Cs0.05MA0.05FA0.9PbI3.0,1.6,MACl,15.0,m-F-PEACl,2.0,,,4PADCB,0.33,,,,,3000.0,30.0,100.0,10.0,1000,10,5000,40,10,160,120,13,PDADI,0.5,,,,,,,5000.0,30.0,8.0,130.0,100.0,5.0,19.4621,67.7795,1.16451,24.6575,843,CH2,20250609_合并结果.csv,
45791,20250609,121,Cs0.05MA0.05FA0.9PbI3.0,1.6,MACl,15.0,m-F-PEACl,2.0,,,4PADCB,0.33,,,,,3000.0,30.0,100.0,10.0,1000,10,5000,40,10,160,120,13,PDADI,0.5,,,,,,,5000.0,30.0,8.0,130.0,100.0,5.0,16.0614,57.4563,1.13445,24.641,843,CH3,20250609_合并结果.csv,
45792,20250609,121,Cs0.05MA0.05FA0.9PbI3.0,1.6,MACl,15.0,m-F-PEACl,2.0,,,4PADCB,0.33,,,,,3000.0,30.0,100.0,10.0,1000,10,5000,40,10,160,120,13,PDADI,0.5,,,,,,,5000.0,30.0,8.0,130.0,100.0,5.0,8.53598,36.2096,0.943961,24.9733,843,CH4,20250609_合并结果.csv,
45793,20250609,121,Cs0.05MA0.05FA0.9PbI3.0,1.6,MACl,15.0,m-F-PEACl,2.0,,,4PADCB,0.33,,,,,3000.0,30.0,100.0,10.0,1000,10,5000,40,10,160,120,13,PDADI,0.5,,,,,,,5000.0,30.0,8.0,130.0,100.0,5.0,11.4335,42.5087,1.10775,24.2807,844,CH1,20250609_合并结果.csv,
45794,20250609,121,Cs0.05MA0.05FA0.9PbI3.0,1.6,MACl,15.0,m-F-PEACl,2.0,,,4PADCB,0.33,,,,,3000.0,30.0,100.0,10.0,1000,10,5000,40,10,160,120,13,PDADI,0.5,,,,,,,5000.0,30.0,8.0,130.0,100.0,5.0,0.559687,25.0143,0.105809,21.1463,844,CH2,20250609_合并结果.csv,
45795,20250609,121,Cs0.05MA0.05FA0.9PbI3.0,1.6,MACl,15.0,m-F-PEACl,2.0,,,4PADCB,0.33,,,,,3000.0,30.0,100.0,10.0,1000,10,5000,40,10,160,120,13,PDADI,0.5,,,,,,,5000.0,30.0,8.0,130.0,100.0,5.0,10.2266,39.4943,1.08122,23.9486,844,CH3,20250609_合并结果.csv,
45796,20250609,121,Cs0.05MA0.05FA0.9PbI3.0,1.6,MACl,15.0,m-F-PEACl,2.0,,,4PADCB,0.33,,,,,3000.0,30.0,100.0,10.0,1000,10,5000,40,10,160,120,13,PDADI,0.5,,,,,,,5000.0,30.0,8.0,130.0,100.0,5.0,8.86996,33.8717,1.06539,24.5797,844,CH4,20250609_合并结果.csv,
45797,20250609,121,Cs0.05MA0.05FA0.9PbI3.0,1.6,MACl,15.0,m-F-PEACl,2.0,,,4PADCB,0.33,,,,,3000.0,30.0,100.0,10.0,1000,10,5000,40,10,160,120,13,PDADI,0.5,,,,,,,5000.0,30.0,8.0,130.0,100.0,5.0,15.924,56.9358,1.13484,24.6453,845,CH1,20250609_合并结果.csv,
45798,20250609,121,Cs0.05MA0.05FA0.9PbI3.0,1.6,MACl,15.0,m-F-PEACl,2.0,,,4PADCB,0.33,,,,,3000.0,30.0,100.0,10.0,1000,10,5000,40,10,160,120,13,PDADI,0.5,,,,,,,5000.0,30.0,8.0,130.0,100.0,5.0,0.622541,24.9348,0.114578,21.7902,845,CH2,20250609_合并结果.csv,
45799,20250609,121,Cs0.05MA0.05FA0.9PbI3.0,1.6,MACl,15.0,m-F-PEACl,2.0,,,4PADCB,0.33,,,,,3000.0,30.0,100.0,10.0,1000,10,5000,40,10,160,120,13,PDADI,0.5,,,,,,,5000.0,30.0,8.0,130.0,100.0,5.0,16.0217,57.7945,1.13294,24.4689,845,CH3,20250609_合并结果.csv,
45800,20250609,121,Cs0.05MA0.05FA0.9PbI3.0,1.6,MACl,15.0,m-F-PEACl,2.0,,,4PADCB,0.33,,,,,3000.0,30.0,100.0,10.0,1000,10,5000,40,10,160,120,13,PDADI,0.5,,,,,,,5000.0,30.0,8.0,130.0,100.0,5.0,18.6426,66.2907,1.14499,24.5612,845,CH4,20250609_合并结果.csv,
45801,20250609,121,Cs0.05MA0.05FA0.9PbI3.0,1.6,MACl,15.0,m-F-PEACl,2.0,,,4PADCB,0.33,,,,,3000.0,30.0,100.0,10.0,1000,10,5000,40,10,160,120,13,PDADI,0.5,,,,,,,5000.0,30.0,8.0,130.0,100.0,5.0,0.0384915,22.5657,0.0159913,10.6668,846,CH1,20250609_合并结果.csv,
45802,20250609,121,Cs0.05MA0.05FA0.9PbI3.0,1.6,MACl,15.0,m-F-PEACl,2.0,,,4PADCB,0.33,,,,,3000.0,30.0,100.0,10.0,1000,10,5000,40,10,160,120,13,PDADI,0.5,,,,,,,5000.0,30.0,8.0,130.0,100.0,5.0,20.1392,76.0094,1.15725,22.8953,846,CH2,20250609_合并结果.csv,
45803,20250609,121,Cs0.05MA0.05FA0.9PbI3.0,1.6,MACl,15.0,m-F-PEACl,2.0,,,4PADCB,0.33,,,,,3000.0,30.0,100.0,10.0,1000,10,5000,40,10,160,120,13,PDADI,0.5,,,,,,,5000.0,30.0,8.0,130.0,100.0,5.0,19.6723,76.5199,1.14674,22.4189,846,CH3,20250609_合并结果.csv,
45804,20250609,121,Cs0.05MA0.05FA0.9PbI3.0,1.6,MACl,15.0,m-F-PEACl,2.0,,,4PADCB,0.33,,,,,3000.0,30.0,100.0,10.0,1000,10,5000,40,10,160,120,13,PDADI,0.5,,,,,,,5000.0,30.0,8.0,130.0,100.0,5.0,19.6605,76.5638,1.1421,22.4836,846,CH4,20250609_合并结果.csv,
45805,20250609,121,Cs0.05MA0.05FA0.9PbI3.0,1.6,MACl,15.0,m-F-PEACl,2.0,,,4PADCB,0.33,,,,,3000.0,30.0,100.0,10.0,1000,10,5000,40,10,160,120,13,PDADI,0.5,,,,,,,5000.0,30.0,8.0,130.0,100.0,5.0,0.047452,23.8259,0.0175878,11.3238,847,CH1,20250609_合并结果.csv,
45806,20250609,121,Cs0.05MA0.05FA0.9PbI3.0,1.6,MACl,15.0,m-F-PEACl,2.0,,,4PADCB,0.33,,,,,3000.0,30.0,100.0,10.0,1000,10,5000,40,10,160,120,13,PDADI,0.5,,,,,,,5000.0,30.0,8.0,130.0,100.0,5.0,20.838,75.7824,1.17447,23.4124,847,CH2,20250609_合并结果.csv,
45807,20250609,121,Cs0.05MA0.05FA0.9PbI3.0,1.6,MACl,15.0,m-F-PEACl,2.0,,,4PADCB,0.33,,,,,3000.0,30.0,100.0,10.0,1000,10,5000,40,10,160,120,13,PDADI,0.5,,,,,,,5000.0,30.0,8.0,130.0,100.0,5.0,20.0481,74.545,1.15617,23.2611,847,CH3,20250609_合并结果.csv,
45808,20250609,121,Cs0.05MA0.05FA0.9PbI3.0,1.6,MACl,15.0,m-F-PEACl,2.0,,,4PADCB,0.33,,,,,3000.0,30.0,100.0,10.0,1000,10,5000,40,10,160,120,13,PDADI,0.5,,,,,,,5000.0,30.0,8.0,130.0,100.0,5.0,19.4597,72.9365,1.14418,23.3183,847,CH4,20250609_合并结果.csv,
45809,20250611,122,Cs0.05MA0.05FA0.9PbI3.0,1.6,MACl,14.6,PEAI,0.517,,,4PADCB,0.33,,,,,3000.0,30.0,100.0,10.0,1000,5,5500,30,10,150,110,15,PDADI,0.5,,,,,,,4900.0,30.0,8.0,130.0,100.0,5.0,20.6658,76.615,1.14379,23.5826,848,CH1,20250611_合并结果.csv,
45810,20250611,122,Cs0.05MA0.05FA0.9PbI3.0,1.6,MACl,14.6,PEAI,0.517,,,4PADCB,0.33,,,,,3000.0,30.0,100.0,10.0,1000,5,5500,30,10,150,110,15,PDADI,0.5,,,,,,,4900.0,30.0,8.0,130.0,100.0,5.0,17.296,64.0609,1.12609,23.976,848,CH2,20250611_合并结果.csv,
45811,20250611,122,Cs0.05MA0.05FA0.9PbI3.0,1.6,MACl,14.6,PEAI,0.517,,,4PADCB,0.33,,,,,3000.0,30.0,100.0,10.0,1000,5,5500,30,10,150,110,15,PDADI,0.5,,,,,,,4900.0,30.0,8.0,130.0,100.0,5.0,20.859,77.6713,1.13983,23.5609,848,CH3,20250611_合并结果.csv,
45812,20250611,122,Cs0.05MA0.05FA0.9PbI3.0,1.6,MACl,14.6,PEAI,0.517,,,4PADCB,0.33,,,,,3000.0,30.0,100.0,10.0,1000,5,5500,30,10,150,110,15,PDADI,0.5,,,,,,,4900.0,30.0,8.0,130.0,100.0,5.0,20.971,77.1447,1.13766,23.8947,848,CH4,20250611_合并结果.csv,
45813,20250611,122,Cs0.05MA0.05FA0.9PbI3.0,1.6,MACl,14.6,PEAI,0.517,,,4PADCB,0.33,,,,,3000.0,30.0,100.0,10.0,1000,5,5500,30,10,150,110,15,PDADI,0.5,,,,,,,4900.0,30.0,8.0,130.0,100.0,5.0,21.6445,75.7892,1.17678,24.2687,849,CH1,20250611_合并结果.csv,
45814,20250611,122,Cs0.05MA0.05FA0.9PbI3.0,1.6,MACl,14.6,PEAI,0.517,,,4PADCB,0.33,,,,,3000.0,30.0,100.0,10.0,1000,5,5500,30,10,150,110,15,PDADI,0.5,,,,,,,4900.0,30.0,8.0,130.0,100.0,5.0,20.4613,71.696,1.16732,24.4482,849,CH2,20250611_合并结果.csv,
45815,20250611,122,Cs0.05MA0.05FA0.9PbI3.0,1.6,MACl,14.6,PEAI,0.517,,,4PADCB,0.33,,,,,3000.0,30.0,100.0,10.0,1000,5,5500,30,10,150,110,15,PDADI,0.5,,,,,,,4900.0,30.0,8.0,130.0,100.0,5.0,22.0501,76.4042,1.16797,24.7094,849,CH3,20250611_合并结果.csv,
45816,20250611,122,Cs0.05MA0.05FA0.9PbI3.0,1.6,MACl,14.6,PEAI,0.517,,,4PADCB,0.33,,,,,3000.0,30.0,100.0,10.0,1000,5,5500,30,10,150,110,15,PDADI,0.5,,,,,,,4900.0,30.0,8.0,130.0,100.0,5.0,22.527,78.5401,1.16738,24.5696,849,CH4,20250611_合并结果.csv,
45817,20250611,122,Cs0.05MA0.05FA0.9PbI3.0,1.6,MACl,14.6,PEAI,0.517,,,4PADCB,0.33,,,,,3000.0,30.0,100.0,10.0,1000,5,5500,30,10,150,110,15,PDADI,0.5,,,,,,,4900.0,20.0,8.0,130.0,100.0,5.0,20.3279,77.8346,1.12877,23.1374,850,CH1,20250611_合并结果.csv,
45818,20250611,122,Cs0.05MA0.05FA0.9PbI3.0,1.6,MACl,14.6,PEAI,0.517,,,4PADCB,0.33,,,,,3000.0,30.0,100.0,10.0,1000,5,5500,30,10,150,110,15,PDADI,0.5,,,,,,,4900.0,20.0,8.0,130.0,100.0,5.0,20.3904,77.431,1.12571,23.3929,850,CH2,20250611_合并结果.csv,
45819,20250611,122,Cs0.05MA0.05FA0.9PbI3.0,1.6,MACl,14.6,PEAI,0.517,,,4PADCB,0.33,,,,,3000.0,30.0,100.0,10.0,1000,5,5500,30,10,150,110,15,PDADI,0.5,,,,,,,4900.0,20.0,8.0,130.0,100.0,5.0,20.5918,77.7931,1.12578,23.5124,850,CH3,20250611_合并结果.csv,
45820,20250611,122,Cs0.05MA0.05FA0.9PbI3.0,1.6,MACl,14.6,PEAI,0.517,,,4PADCB,0.33,,,,,3000.0,30.0,100.0,10.0,1000,5,5500,30,10,150,110,15,PDADI,0.5,,,,,,,4900.0,20.0,8.0,130.0,100.0,5.0,16.6883,63.9237,1.11472,23.4198,850,CH4,20250611_合并结果.csv,
45821,20250611,122,Cs0.05MA0.05FA0.9PbI3.0,1.6,MACl,14.6,PEAI,0.517,,,4PADCB,0.33,,,,,3000.0,30.0,100.0,10.0,1000,5,5500,30,10,150,110,15,PDADI,0.5,,,,,,,4900.0,20.0,8.0,130.0,100.0,5.0,21.2495,76.0808,1.16679,23.9377,851,CH1,20250611_合并结果.csv,
45822,20250611,122,Cs0.05MA0.05FA0.9PbI3.0,1.6,MACl,14.6,PEAI,0.517,,,4PADCB,0.33,,,,,3000.0,30.0,100.0,10.0,1000,5,5500,30,10,150,110,15,PDADI,0.5,,,,,,,4900.0,20.0,8.0,130.0,100.0,5.0,21.8311,77.9834,1.16589,24.0112,851,CH2,20250611_合并结果.csv,
45823,20250611,122,Cs0.05MA0.05FA0.9PbI3.0,1.6,MACl,14.6,PEAI,0.517,,,4PADCB,0.33,,,,,3000.0,30.0,100.0,10.0,1000,5,5500,30,10,150,110,15,PDADI,0.5,,,,,,,4900.0,20.0,8.0,130.0,100.0,5.0,21.3258,77.0791,1.16142,23.822,851,CH3,20250611_合并结果.csv,
45824,20250611,122,Cs0.05MA0.05FA0.9PbI3.0,1.6,MACl,14.6,PEAI,0.517,,,4PADCB,0.33,,,,,3000.0,30.0,100.0,10.0,1000,5,5500,30,10,150,110,15,PDADI,0.5,,,,,,,4900.0,20.0,8.0,130.0,100.0,5.0,20.4342,76.0473,1.15714,23.2214,851,CH4,20250611_合并结果.csv,
45825,20250611,122,Cs0.05MA0.05FA0.9PbI3.0,1.6,MACl,14.6,PEAI,0.517,,,4PADCB,0.33,,,,,4000.0,20.0,100.0,10.0,1000,5,5500,30,10,150,110,15,PDADI,0.5,,,,,,,4900.0,30.0,8.0,130.0,100.0,5.0,20.4337,75.3136,1.14779,23.638,852,CH1,20250611_合并结果.csv,
45826,20250611,122,Cs0.05MA0.05FA0.9PbI3.0,1.6,MACl,14.6,PEAI,0.517,,,4PADCB,0.33,,,,,4000.0,20.0,100.0,10.0,1000,5,5500,30,10,150,110,15,PDADI,0.5,,,,,,,4900.0,30.0,8.0,130.0,100.0,5.0,20.901,76.2485,1.14333,23.9752,852,CH2,20250611_合并结果.csv,
45827,20250611,122,Cs0.05MA0.05FA0.9PbI3.0,1.6,MACl,14.6,PEAI,0.517,,,4PADCB,0.33,,,,,4000.0,20.0,100.0,10.0,1000,5,5500,30,10,150,110,15,PDADI,0.5,,,,,,,4900.0,30.0,8.0,130.0,100.0,5.0,20.6054,75.8695,1.13939,23.8364,852,CH3,20250611_合并结果.csv,
45828,20250611,122,Cs0.05MA0.05FA0.9PbI3.0,1.6,MACl,14.6,PEAI,0.517,,,4PADCB,0.33,,,,,4000.0,20.0,100.0,10.0,1000,5,5500,30,10,150,110,15,PDADI,0.5,,,,,,,4900.0,30.0,8.0,130.0,100.0,5.0,19.7967,74.2845,1.13843,23.4092,852,CH4,20250611_合并结果.csv,
45829,20250611,122,Cs0.05MA0.05FA0.9PbI3.0,1.6,MACl,14.6,PEAI,0.517,,,4PADCB,0.33,,,,,4000.0,20.0,100.0,10.0,1000,5,5500,30,10,150,110,15,PDADI,0.5,,,,,,,4900.0,30.0,8.0,130.0,100.0,5.0,21.2673,75.6914,1.17456,23.9217,853,CH1,20250611_合并结果.csv,
45830,20250611,122,Cs0.05MA0.05FA0.9PbI3.0,1.6,MACl,14.6,PEAI,0.517,,,4PADCB,0.33,,,,,4000.0,20.0,100.0,10.0,1000,5,5500,30,10,150,110,15,PDADI,0.5,,,,,,,4900.0,30.0,8.0,130.0,100.0,5.0,22.2868,78.4736,1.17157,24.2414,853,CH2,20250611_合并结果.csv,
45831,20250611,122,Cs0.05MA0.05FA0.9PbI3.0,1.6,MACl,14.6,PEAI,0.517,,,4PADCB,0.33,,,,,4000.0,20.0,100.0,10.0,1000,5,5500,30,10,150,110,15,PDADI,0.5,,,,,,,4900.0,30.0,8.0,130.0,100.0,5.0,21.7878,77.5819,1.16578,24.0899,853,CH3,20250611_合并结果.csv,
45832,20250611,122,Cs0.05MA0.05FA0.9PbI3.0,1.6,MACl,14.6,PEAI,0.517,,,4PADCB,0.33,,,,,4000.0,20.0,100.0,10.0,1000,5,5500,30,10,150,110,15,PDADI,0.5,,,,,,,4900.0,30.0,8.0,130.0,100.0,5.0,20.9211,76.3257,1.15626,23.706,853,CH4,20250611_合并结果.csv,
