Repository: MI-Materials-Intelligence/Recipe-Language-Model

# Learning Layer

## Overview

In the learning layer, the formulas and parameters are encoded and then tokenised into recipes as inputs. Through atomic skills of data extraction, cleaning, and matching, these data are organised into standardised datasets, providing the basis for RLM training and iterative recipe refinement.

Key Atomic Skills:
- **Cleaning**: Preprocessing and outlier cleaning
- **Matching**: Matching data pairs based on variables
- **Extraction**: Data extraction from robotic boxes

File: seven_ai_layers_robotics/learning/data/data50764_from_db.csv (part 223 of 253)
No,date,rank,Formula PVK,Concentration PVK,Formula Additive 1,Concentration Additive 1,Formula Additive 2,Concentration Additive 2,Formula Additive 3,Concentration Additive 3,Formula SAM 1,Concentration SAM 1,Formula SAM 2,Concentration SAM 2,Formula SAM 3,Concentration SAM 3,Spin Coating Speed SAM,Spin Coating Time SAM,Annealed Temperature SAM,Annealed Time SAM,Spin Coating Speed PVK 1,Spin Coating Time PVK 1,Spin Coating Speed PVK 2,Spin Coating Time PVK 2,Antisolvent Dropping Timing,Antisolvent Volume,Annealed Temperature PVK,Annealed Time PVK,Formula Passivator 1,Concentration Passivator 1,Formula Passivator 2,Concentration Passivator 2,Formula Passivator 3,Concentration Passivator 3,Formula Passivator 4,Concentration Passivator 4,Spin Coating Speed Passivator,Spin Coating Time Passivator,Passivator Dropping Timing,Passivator Volume,Annealed Temperature Passivator,Annealed Time Passivator,PCE,FF,Voc,Jsc,Product,Channel,From,upload_time
45833,20250611,122,Cs0.05MA0.05FA0.9PbI3.0,1.6,MACl,14.6,PEAI,0.517,,,4PADCB,0.33,,,,,4000.0,20.0,100.0,10.0,1000,5,5500,30,10,150,110,15,PDADI,0.5,,,,,,,4900.0,20.0,8.0,130.0,100.0,5.0,20.2138,74.6143,1.14205,23.7214,854,CH1,20250611_合并结果.csv,
45834,20250611,122,Cs0.05MA0.05FA0.9PbI3.0,1.6,MACl,14.6,PEAI,0.517,,,4PADCB,0.33,,,,,4000.0,20.0,100.0,10.0,1000,5,5500,30,10,150,110,15,PDADI,0.5,,,,,,,4900.0,20.0,8.0,130.0,100.0,5.0,21.0671,76.6747,1.14102,24.0802,854,CH2,20250611_合并结果.csv,
45835,20250611,122,Cs0.05MA0.05FA0.9PbI3.0,1.6,MACl,14.6,PEAI,0.517,,,4PADCB,0.33,,,,,4000.0,20.0,100.0,10.0,1000,5,5500,30,10,150,110,15,PDADI,0.5,,,,,,,4900.0,20.0,8.0,130.0,100.0,5.0,21.346,77.5557,1.13969,24.1499,854,CH3,20250611_合并结果.csv,
45836,20250611,122,Cs0.05MA0.05FA0.9PbI3.0,1.6,MACl,14.6,PEAI,0.517,,,4PADCB,0.33,,,,,4000.0,20.0,100.0,10.0,1000,5,5500,30,10,150,110,15,PDADI,0.5,,,,,,,4900.0,20.0,8.0,130.0,100.0,5.0,21.4627,78.8515,1.14085,23.8587,854,CH4,20250611_合并结果.csv,
45837,20250611,122,Cs0.05MA0.05FA0.9PbI3.0,1.6,MACl,14.6,PEAI,0.517,,,4PADCB,0.33,,,,,4000.0,20.0,100.0,10.0,1000,5,5500,30,10,150,110,15,PDADI,0.5,,,,,,,4900.0,20.0,8.0,130.0,100.0,5.0,21.0172,75.3392,1.1681,23.8822,855,CH1,20250611_合并结果.csv,
45838,20250611,122,Cs0.05MA0.05FA0.9PbI3.0,1.6,MACl,14.6,PEAI,0.517,,,4PADCB,0.33,,,,,4000.0,20.0,100.0,10.0,1000,5,5500,30,10,150,110,15,PDADI,0.5,,,,,,,4900.0,20.0,8.0,130.0,100.0,5.0,22.1798,78.455,1.16621,24.2416,855,CH2,20250611_合并结果.csv,
45839,20250611,122,Cs0.05MA0.05FA0.9PbI3.0,1.6,MACl,14.6,PEAI,0.517,,,4PADCB,0.33,,,,,4000.0,20.0,100.0,10.0,1000,5,5500,30,10,150,110,15,PDADI,0.5,,,,,,,4900.0,20.0,8.0,130.0,100.0,5.0,22.6502,79.7918,1.16603,24.3448,855,CH3,20250611_合并结果.csv,
45840,20250611,122,Cs0.05MA0.05FA0.9PbI3.0,1.6,MACl,14.6,PEAI,0.517,,,4PADCB,0.33,,,,,4000.0,20.0,100.0,10.0,1000,5,5500,30,10,150,110,15,PDADI,0.5,,,,,,,4900.0,20.0,8.0,130.0,100.0,5.0,23.0298,81.8383,1.16534,24.1479,855,CH4,20250611_合并结果.csv,
45841,20250611,122,Cs0.05MA0.05FA0.9PbI3.0,1.6,MACl,14.6,PEAI,0.517,,,DMACPA,0.33,,,,,5000.0,30.0,100.0,10.0,1000,5,5500,30,10,150,110,15,PDADI,0.5,,,,,,,4900.0,30.0,8.0,130.0,100.0,5.0,19.4575,72.3571,1.13793,23.6315,856,CH1,20250611_合并结果.csv,
45842,20250611,122,Cs0.05MA0.05FA0.9PbI3.0,1.6,MACl,14.6,PEAI,0.517,,,DMACPA,0.33,,,,,5000.0,30.0,100.0,10.0,1000,5,5500,30,10,150,110,15,PDADI,0.5,,,,,,,4900.0,30.0,8.0,130.0,100.0,5.0,20.2752,74.5055,1.14082,23.8539,856,CH2,20250611_合并结果.csv,
45843,20250611,122,Cs0.05MA0.05FA0.9PbI3.0,1.6,MACl,14.6,PEAI,0.517,,,DMACPA,0.33,,,,,5000.0,30.0,100.0,10.0,1000,5,5500,30,10,150,110,15,PDADI,0.5,,,,,,,4900.0,30.0,8.0,130.0,100.0,5.0,19.7916,73.2468,1.13793,23.7452,856,CH3,20250611_合并结果.csv,
45844,20250611,122,Cs0.05MA0.05FA0.9PbI3.0,1.6,MACl,14.6,PEAI,0.517,,,DMACPA,0.33,,,,,5000.0,30.0,100.0,10.0,1000,5,5500,30,10,150,110,15,PDADI,0.5,,,,,,,4900.0,30.0,8.0,130.0,100.0,5.0,20.5088,76.3183,1.14401,23.4898,856,CH4,20250611_合并结果.csv,
45845,20250611,122,Cs0.05MA0.05FA0.9PbI3.0,1.6,MACl,14.6,PEAI,0.517,,,DMACPA,0.33,,,,,5000.0,30.0,100.0,10.0,1000,5,5500,30,10,150,110,15,PDADI,0.5,,,,,,,4900.0,30.0,8.0,130.0,100.0,5.0,20.6453,73.5338,1.17486,23.8972,857,CH1,20250611_合并结果.csv,
45846,20250611,122,Cs0.05MA0.05FA0.9PbI3.0,1.6,MACl,14.6,PEAI,0.517,,,DMACPA,0.33,,,,,5000.0,30.0,100.0,10.0,1000,5,5500,30,10,150,110,15,PDADI,0.5,,,,,,,4900.0,30.0,8.0,130.0,100.0,5.0,21.4194,75.4732,1.17656,24.1213,857,CH2,20250611_合并结果.csv,
45847,20250611,122,Cs0.05MA0.05FA0.9PbI3.0,1.6,MACl,14.6,PEAI,0.517,,,DMACPA,0.33,,,,,5000.0,30.0,100.0,10.0,1000,5,5500,30,10,150,110,15,PDADI,0.5,,,,,,,4900.0,30.0,8.0,130.0,100.0,5.0,21.3793,75.8453,1.17426,24.005,857,CH3,20250611_合并结果.csv,
45848,20250611,122,Cs0.05MA0.05FA0.9PbI3.0,1.6,MACl,14.6,PEAI,0.517,,,DMACPA,0.33,,,,,5000.0,30.0,100.0,10.0,1000,5,5500,30,10,150,110,15,PDADI,0.5,,,,,,,4900.0,30.0,8.0,130.0,100.0,5.0,21.8243,78.3281,1.1736,23.7413,857,CH4,20250611_合并结果.csv,
45849,20250611,122,Cs0.05MA0.05FA0.9PbI3.0,1.6,MACl,14.6,PEAI,0.517,,,DMACPA,0.33,,,,,5000.0,30.0,100.0,10.0,1000,5,5500,30,10,150,110,15,PDADI,0.5,,,,,,,4900.0,20.0,8.0,130.0,100.0,5.0,20.6163,73.458,1.13953,24.6289,858,CH1,20250611_合并结果.csv,
45850,20250611,122,Cs0.05MA0.05FA0.9PbI3.0,1.6,MACl,14.6,PEAI,0.517,,,DMACPA,0.33,,,,,5000.0,30.0,100.0,10.0,1000,5,5500,30,10,150,110,15,PDADI,0.5,,,,,,,4900.0,20.0,8.0,130.0,100.0,5.0,21.4742,76.4038,1.13762,24.706,858,CH2,20250611_合并结果.csv,
45851,20250611,122,Cs0.05MA0.05FA0.9PbI3.0,1.6,MACl,14.6,PEAI,0.517,,,DMACPA,0.33,,,,,5000.0,30.0,100.0,10.0,1000,5,5500,30,10,150,110,15,PDADI,0.5,,,,,,,4900.0,20.0,8.0,130.0,100.0,5.0,21.1134,75.2578,1.13421,24.7352,858,CH3,20250611_合并结果.csv,
45852,20250611,122,Cs0.05MA0.05FA0.9PbI3.0,1.6,MACl,14.6,PEAI,0.517,,,DMACPA,0.33,,,,,5000.0,30.0,100.0,10.0,1000,5,5500,30,10,150,110,15,PDADI,0.5,,,,,,,4900.0,20.0,8.0,130.0,100.0,5.0,0.0439973,18.2927,0.0140188,17.1569,858,CH4,20250611_合并结果.csv,
45853,20250611,122,Cs0.05MA0.05FA0.9PbI3.0,1.6,MACl,14.6,PEAI,0.517,,,DMACPA,0.33,,,,,5000.0,30.0,100.0,10.0,1000,5,5500,30,10,150,110,15,PDADI,0.5,,,,,,,4900.0,20.0,8.0,130.0,100.0,5.0,22.2803,75.9733,1.17765,24.9025,859,CH1,20250611_合并结果.csv,
45854,20250611,122,Cs0.05MA0.05FA0.9PbI3.0,1.6,MACl,14.6,PEAI,0.517,,,DMACPA,0.33,,,,,5000.0,30.0,100.0,10.0,1000,5,5500,30,10,150,110,15,PDADI,0.5,,,,,,,4900.0,20.0,8.0,130.0,100.0,5.0,23.2352,78.9779,1.17715,24.9924,859,CH2,20250611_合并结果.csv,
45855,20250611,122,Cs0.05MA0.05FA0.9PbI3.0,1.6,MACl,14.6,PEAI,0.517,,,DMACPA,0.33,,,,,5000.0,30.0,100.0,10.0,1000,5,5500,30,10,150,110,15,PDADI,0.5,,,,,,,4900.0,20.0,8.0,130.0,100.0,5.0,22.5366,77.1702,1.16979,24.9649,859,CH3,20250611_合并结果.csv,
45856,20250611,122,Cs0.05MA0.05FA0.9PbI3.0,1.6,MACl,14.6,PEAI,0.517,,,DMACPA,0.33,,,,,5000.0,30.0,100.0,10.0,1000,5,5500,30,10,150,110,15,PDADI,0.5,,,,,,,4900.0,20.0,8.0,130.0,100.0,5.0,0.0328566,15.1613,0.0128478,16.8678,859,CH4,20250611_合并结果.csv,
45857,20250611,122,Cs0.05MA0.05FA0.9PbI3.0,1.6,MACl,14.6,PEAI,0.517,,,DMACPA,0.33,,,,,3000.0,30.0,100.0,10.0,1000,5,5500,30,10,150,110,15,PDADI,0.5,,,,,,,4900.0,30.0,8.0,130.0,100.0,5.0,21.0934,76.2636,1.14172,24.2253,860,CH1,20250611_合并结果.csv,
45858,20250611,122,Cs0.05MA0.05FA0.9PbI3.0,1.6,MACl,14.6,PEAI,0.517,,,DMACPA,0.33,,,,,3000.0,30.0,100.0,10.0,1000,5,5500,30,10,150,110,15,PDADI,0.5,,,,,,,4900.0,30.0,8.0,130.0,100.0,5.0,21.3527,76.5099,1.13858,24.5116,860,CH2,20250611_合并结果.csv,
45859,20250611,122,Cs0.05MA0.05FA0.9PbI3.0,1.6,MACl,14.6,PEAI,0.517,,,DMACPA,0.33,,,,,3000.0,30.0,100.0,10.0,1000,5,5500,30,10,150,110,15,PDADI,0.5,,,,,,,4900.0,30.0,8.0,130.0,100.0,5.0,21.1092,75.5407,1.13713,24.5742,860,CH3,20250611_合并结果.csv,
45860,20250611,122,Cs0.05MA0.05FA0.9PbI3.0,1.6,MACl,14.6,PEAI,0.517,,,DMACPA,0.33,,,,,3000.0,30.0,100.0,10.0,1000,5,5500,30,10,150,110,15,PDADI,0.5,,,,,,,4900.0,30.0,8.0,130.0,100.0,5.0,7.71789,33.3564,0.94171,24.5698,860,CH4,20250611_合并结果.csv,
45861,20250611,122,Cs0.05MA0.05FA0.9PbI3.0,1.6,MACl,14.6,PEAI,0.517,,,DMACPA,0.33,,,,,3000.0,30.0,100.0,10.0,1000,5,5500,30,10,150,110,15,PDADI,0.5,,,,,,,4900.0,30.0,8.0,130.0,100.0,5.0,22.6876,78.7811,1.1755,24.4987,861,CH1,20250611_合并结果.csv,
45862,20250611,122,Cs0.05MA0.05FA0.9PbI3.0,1.6,MACl,14.6,PEAI,0.517,,,DMACPA,0.33,,,,,3000.0,30.0,100.0,10.0,1000,5,5500,30,10,150,110,15,PDADI,0.5,,,,,,,4900.0,30.0,8.0,130.0,100.0,5.0,22.6285,79.9828,1.15593,24.4753,861,CH2,20250611_合并结果.csv,
45863,20250611,122,Cs0.05MA0.05FA0.9PbI3.0,1.6,MACl,14.6,PEAI,0.517,,,DMACPA,0.33,,,,,3000.0,30.0,100.0,10.0,1000,5,5500,30,10,150,110,15,PDADI,0.5,,,,,,,4900.0,30.0,8.0,130.0,100.0,5.0,20.3941,72.5439,1.14692,24.5115,861,CH3,20250611_合并结果.csv,
45864,20250611,122,Cs0.05MA0.05FA0.9PbI3.0,1.6,MACl,14.6,PEAI,0.517,,,DMACPA,0.33,,,,,3000.0,30.0,100.0,10.0,1000,5,5500,30,10,150,110,15,PDADI,0.5,,,,,,,4900.0,30.0,8.0,130.0,100.0,5.0,19.0554,68.8127,1.13369,24.426,861,CH4,20250611_合并结果.csv,
45865,20250611,122,Cs0.05MA0.05FA0.9PbI3.0,1.6,MACl,14.6,PEAI,0.517,,,DMACPA,0.33,,,,,3000.0,30.0,100.0,10.0,1000,5,5500,30,10,150,110,15,PDADI,0.5,,,,,,,4900.0,30.0,8.0,130.0,100.0,10.0,17.1695,62.5352,1.12286,24.4517,862,CH1,20250611_合并结果.csv,
45866,20250611,122,Cs0.05MA0.05FA0.9PbI3.0,1.6,MACl,14.6,PEAI,0.517,,,DMACPA,0.33,,,,,3000.0,30.0,100.0,10.0,1000,5,5500,30,10,150,110,15,PDADI,0.5,,,,,,,4900.0,30.0,8.0,130.0,100.0,10.0,21.4113,75.2806,1.13793,24.9945,862,CH2,20250611_合并结果.csv,
45867,20250611,122,Cs0.05MA0.05FA0.9PbI3.0,1.6,MACl,14.6,PEAI,0.517,,,DMACPA,0.33,,,,,3000.0,30.0,100.0,10.0,1000,5,5500,30,10,150,110,15,PDADI,0.5,,,,,,,4900.0,30.0,8.0,130.0,100.0,10.0,20.2945,71.8959,1.12905,25.0012,862,CH3,20250611_合并结果.csv,
45868,20250611,122,Cs0.05MA0.05FA0.9PbI3.0,1.6,MACl,14.6,PEAI,0.517,,,DMACPA,0.33,,,,,3000.0,30.0,100.0,10.0,1000,5,5500,30,10,150,110,15,PDADI,0.5,,,,,,,4900.0,30.0,8.0,130.0,100.0,10.0,22.0964,78.1191,1.13936,24.8258,862,CH4,20250611_合并结果.csv,
45869,20250611,122,Cs0.05MA0.05FA0.9PbI3.0,1.6,MACl,14.6,PEAI,0.517,,,DMACPA,0.33,,,,,3000.0,30.0,100.0,10.0,1000,5,5500,30,10,150,110,15,PDADI,0.5,,,,,,,4900.0,30.0,8.0,130.0,100.0,10.0,20.0827,70.1541,1.16386,24.5961,863,CH1,20250611_合并结果.csv,
45870,20250611,122,Cs0.05MA0.05FA0.9PbI3.0,1.6,MACl,14.6,PEAI,0.517,,,DMACPA,0.33,,,,,3000.0,30.0,100.0,10.0,1000,5,5500,30,10,150,110,15,PDADI,0.5,,,,,,,4900.0,30.0,8.0,130.0,100.0,10.0,22.5686,76.5435,1.17124,25.1739,863,CH2,20250611_合并结果.csv,
45871,20250611,122,Cs0.05MA0.05FA0.9PbI3.0,1.6,MACl,14.6,PEAI,0.517,,,DMACPA,0.33,,,,,3000.0,30.0,100.0,10.0,1000,5,5500,30,10,150,110,15,PDADI,0.5,,,,,,,4900.0,30.0,8.0,130.0,100.0,10.0,22.0983,75.6492,1.1625,25.1281,863,CH3,20250611_合并结果.csv,
45872,20250611,122,Cs0.05MA0.05FA0.9PbI3.0,1.6,MACl,14.6,PEAI,0.517,,,DMACPA,0.33,,,,,3000.0,30.0,100.0,10.0,1000,5,5500,30,10,150,110,15,PDADI,0.5,,,,,,,4900.0,30.0,8.0,130.0,100.0,10.0,23.3861,80.6091,1.16436,24.9164,863,CH4,20250611_合并结果.csv,
45873,20250611,122,Cs0.05MA0.05FA0.9PbI3.0,1.6,MACl,14.6,PEAI,0.517,,,CB-PA,0.5,,,,,3000.0,30.0,100.0,10.0,1000,5,5500,30,10,150,110,15,PDADI,0.5,,,,,,,4900.0,20.0,8.0,130.0,100.0,5.0,5.67387,32.3391,0.79873,21.966,864,CH1,20250611_合并结果.csv,
45874,20250611,122,Cs0.05MA0.05FA0.9PbI3.0,1.6,MACl,14.6,PEAI,0.517,,,CB-PA,0.5,,,,,3000.0,30.0,100.0,10.0,1000,5,5500,30,10,150,110,15,PDADI,0.5,,,,,,,4900.0,20.0,8.0,130.0,100.0,5.0,16.3964,63.8598,1.15097,22.3079,864,CH2,20250611_合并结果.csv,
45875,20250611,122,Cs0.05MA0.05FA0.9PbI3.0,1.6,MACl,14.6,PEAI,0.517,,,CB-PA,0.5,,,,,3000.0,30.0,100.0,10.0,1000,5,5500,30,10,150,110,15,PDADI,0.5,,,,,,,4900.0,20.0,8.0,130.0,100.0,5.0,16.6202,65.2358,1.14706,22.2107,864,CH3,20250611_合并结果.csv,
45876,20250611,122,Cs0.05MA0.05FA0.9PbI3.0,1.6,MACl,14.6,PEAI,0.517,,,CB-PA,0.5,,,,,3000.0,30.0,100.0,10.0,1000,5,5500,30,10,150,110,15,PDADI,0.5,,,,,,,4900.0,20.0,8.0,130.0,100.0,5.0,16.929,67.2323,1.14783,21.9368,864,CH4,20250611_合并结果.csv,
45877,20250611,122,Cs0.05MA0.05FA0.9PbI3.0,1.6,MACl,14.6,PEAI,0.517,,,CB-PA,0.5,,,,,3000.0,30.0,100.0,10.0,1000,5,5500,30,10,150,110,15,PDADI,0.5,,,,,,,4900.0,20.0,8.0,130.0,100.0,5.0,17.5402,66.7669,1.16465,22.5569,865,CH1,20250611_合并结果.csv,
45878,20250611,122,Cs0.05MA0.05FA0.9PbI3.0,1.6,MACl,14.6,PEAI,0.517,,,CB-PA,0.5,,,,,3000.0,30.0,100.0,10.0,1000,5,5500,30,10,150,110,15,PDADI,0.5,,,,,,,4900.0,20.0,8.0,130.0,100.0,5.0,14.9097,58.5721,1.15564,22.027,865,CH2,20250611_合并结果.csv,
45879,20250611,122,Cs0.05MA0.05FA0.9PbI3.0,1.6,MACl,14.6,PEAI,0.517,,,CB-PA,0.5,,,,,3000.0,30.0,100.0,10.0,1000,5,5500,30,10,150,110,15,PDADI,0.5,,,,,,,4900.0,20.0,8.0,130.0,100.0,5.0,17.1443,66.0392,1.15841,22.4108,865,CH3,20250611_合并结果.csv,
45880,20250611,122,Cs0.05MA0.05FA0.9PbI3.0,1.6,MACl,14.6,PEAI,0.517,,,CB-PA,0.5,,,,,3000.0,30.0,100.0,10.0,1000,5,5500,30,10,150,110,15,PDADI,0.5,,,,,,,4900.0,20.0,8.0,130.0,100.0,5.0,18.4046,70.7104,1.16221,22.3955,865,CH4,20250611_合并结果.csv,
45881,20250611,122,Cs0.05MA0.05FA0.9PbI3.0,1.6,MACl,14.6,PEAI,0.517,,,CB-PA,0.5,,,,,4000.0,20.0,120.0,10.0,1000,5,5500,30,10,150,110,15,PDADI,0.5,,,,,,,4900.0,30.0,8.0,130.0,100.0,5.0,17.6663,67.7691,1.15588,22.5529,866,CH1,20250611_合并结果.csv,
45882,20250611,122,Cs0.05MA0.05FA0.9PbI3.0,1.6,MACl,14.6,PEAI,0.517,,,CB-PA,0.5,,,,,4000.0,20.0,120.0,10.0,1000,5,5500,30,10,150,110,15,PDADI,0.5,,,,,,,4900.0,30.0,8.0,130.0,100.0,5.0,6.86769,34.054,0.886821,22.7408,866,CH2,20250611_合并结果.csv,
45883,20250611,122,Cs0.05MA0.05FA0.9PbI3.0,1.6,MACl,14.6,PEAI,0.517,,,CB-PA,0.5,,,,,4000.0,20.0,120.0,10.0,1000,5,5500,30,10,150,110,15,PDADI,0.5,,,,,,,4900.0,30.0,8.0,130.0,100.0,5.0,17.5183,66.9384,1.14371,22.8824,866,CH3,20250611_合并结果.csv,
45884,20250611,122,Cs0.05MA0.05FA0.9PbI3.0,1.6,MACl,14.6,PEAI,0.517,,,CB-PA,0.5,,,,,4000.0,20.0,120.0,10.0,1000,5,5500,30,10,150,110,15,PDADI,0.5,,,,,,,4900.0,30.0,8.0,130.0,100.0,5.0,0.325005,25.4002,0.0610309,20.9654,866,CH4,20250611_合并结果.csv,
45885,20250611,122,Cs0.05MA0.05FA0.9PbI3.0,1.6,MACl,14.6,PEAI,0.517,,,CB-PA,0.5,,,,,4000.0,20.0,120.0,10.0,1000,5,5500,30,10,150,110,15,PDADI,0.5,,,,,,,4900.0,30.0,8.0,130.0,100.0,5.0,19.9845,74.4591,1.152,23.2983,867,CH1,20250611_合并结果.csv,
45886,20250611,122,Cs0.05MA0.05FA0.9PbI3.0,1.6,MACl,14.6,PEAI,0.517,,,CB-PA,0.5,,,,,4000.0,20.0,120.0,10.0,1000,5,5500,30,10,150,110,15,PDADI,0.5,,,,,,,4900.0,30.0,8.0,130.0,100.0,5.0,11.8528,47.0787,1.07417,23.4381,867,CH2,20250611_合并结果.csv,
45887,20250611,122,Cs0.05MA0.05FA0.9PbI3.0,1.6,MACl,14.6,PEAI,0.517,,,CB-PA,0.5,,,,,4000.0,20.0,120.0,10.0,1000,5,5500,30,10,150,110,15,PDADI,0.5,,,,,,,4900.0,30.0,8.0,130.0,100.0,5.0,18.6301,69.0904,1.16087,23.2281,867,CH3,20250611_合并结果.csv,
45888,20250611,122,Cs0.05MA0.05FA0.9PbI3.0,1.6,MACl,14.6,PEAI,0.517,,,CB-PA,0.5,,,,,4000.0,20.0,120.0,10.0,1000,5,5500,30,10,150,110,15,PDADI,0.5,,,,,,,4900.0,30.0,8.0,130.0,100.0,5.0,11.9904,73.2094,0.682615,23.9932,867,CH4,20250611_合并结果.csv,
45889,20250611,122,Cs0.05MA0.05FA0.9PbI3.0,1.6,MACl,14.6,PEAI,0.517,,,CB-PA,0.5,,,,,4000.0,20.0,120.0,10.0,1000,5,5500,30,10,150,110,15,PDADI,0.5,,,,,,,4900.0,20.0,8.0,130.0,100.0,5.0,17.2478,66.8518,1.14641,22.5051,868,CH1,20250611_合并结果.csv,
45890,20250611,122,Cs0.05MA0.05FA0.9PbI3.0,1.6,MACl,14.6,PEAI,0.517,,,CB-PA,0.5,,,,,4000.0,20.0,120.0,10.0,1000,5,5500,30,10,150,110,15,PDADI,0.5,,,,,,,4900.0,20.0,8.0,130.0,100.0,5.0,17.4425,66.8528,1.14291,22.8284,868,CH2,20250611_合并结果.csv,
45891,20250611,122,Cs0.05MA0.05FA0.9PbI3.0,1.6,MACl,14.6,PEAI,0.517,,,CB-PA,0.5,,,,,4000.0,20.0,120.0,10.0,1000,5,5500,30,10,150,110,15,PDADI,0.5,,,,,,,4900.0,20.0,8.0,130.0,100.0,5.0,17.605,67.39,1.13837,22.9487,868,CH3,20250611_合并结果.csv,
45892,20250611,122,Cs0.05MA0.05FA0.9PbI3.0,1.6,MACl,14.6,PEAI,0.517,,,CB-PA,0.5,,,,,4000.0,20.0,120.0,10.0,1000,5,5500,30,10,150,110,15,PDADI,0.5,,,,,,,4900.0,20.0,8.0,130.0,100.0,5.0,17.2747,66.6332,1.13506,22.8402,868,CH4,20250611_合并结果.csv,
45893,20250611,122,Cs0.05MA0.05FA0.9PbI3.0,1.6,MACl,14.6,PEAI,0.517,,,CB-PA,0.5,,,,,4000.0,20.0,120.0,10.0,1000,5,5500,30,10,150,110,15,PDADI,0.5,,,,,,,4900.0,20.0,8.0,130.0,100.0,5.0,18.9755,70.5754,1.15559,23.2668,869,CH1,20250611_合并结果.csv,
45894,20250611,122,Cs0.05MA0.05FA0.9PbI3.0,1.6,MACl,14.6,PEAI,0.517,,,CB-PA,0.5,,,,,4000.0,20.0,120.0,10.0,1000,5,5500,30,10,150,110,15,PDADI,0.5,,,,,,,4900.0,20.0,8.0,130.0,100.0,5.0,19.1285,70.4192,1.16516,23.3134,869,CH2,20250611_合并结果.csv,
45895,20250611,122,Cs0.05MA0.05FA0.9PbI3.0,1.6,MACl,14.6,PEAI,0.517,,,CB-PA,0.5,,,,,4000.0,20.0,120.0,10.0,1000,5,5500,30,10,150,110,15,PDADI,0.5,,,,,,,4900.0,20.0,8.0,130.0,100.0,5.0,19.0499,70.1258,1.16425,23.3329,869,CH3,20250611_合并结果.csv,
45896,20250611,122,Cs0.05MA0.05FA0.9PbI3.0,1.6,MACl,14.6,PEAI,0.517,,,CB-PA,0.5,,,,,4000.0,20.0,120.0,10.0,1000,5,5500,30,10,150,110,15,PDADI,0.5,,,,,,,4900.0,20.0,8.0,130.0,100.0,5.0,19.2905,71.2173,1.16117,23.3273,869,CH4,20250611_合并结果.csv,
45897,20250611,122,Cs0.05MA0.05FA0.9PbI3.0,1.6,MACl,14.6,PEAI,0.517,,,MPA-CPA,0.5,,,,,4000.0,30.0,100.0,10.0,1000,5,5500,30,10,150,110,15,PDADI,0.5,,,,,,,4900.0,30.0,8.0,130.0,100.0,5.0,21.6243,77.5311,1.13338,24.6089,870,CH1,20250611_合并结果.csv,
45898,20250611,122,Cs0.05MA0.05FA0.9PbI3.0,1.6,MACl,14.6,PEAI,0.517,,,MPA-CPA,0.5,,,,,4000.0,30.0,100.0,10.0,1000,5,5500,30,10,150,110,15,PDADI,0.5,,,,,,,4900.0,30.0,8.0,130.0,100.0,5.0,22.24,78.8943,1.13743,24.7836,870,CH2,20250611_合并结果.csv,
45899,20250611,122,Cs0.05MA0.05FA0.9PbI3.0,1.6,MACl,14.6,PEAI,0.517,,,MPA-CPA,0.5,,,,,4000.0,30.0,100.0,10.0,1000,5,5500,30,10,150,110,15,PDADI,0.5,,,,,,,4900.0,30.0,8.0,130.0,100.0,5.0,15.3071,56.2028,1.10443,24.6603,870,CH3,20250611_合并结果.csv,
45900,20250611,122,Cs0.05MA0.05FA0.9PbI3.0,1.6,MACl,14.6,PEAI,0.517,,,MPA-CPA,0.5,,,,,4000.0,30.0,100.0,10.0,1000,5,5500,30,10,150,110,15,PDADI,0.5,,,,,,,4900.0,30.0,8.0,130.0,100.0,5.0,21.041,76.8456,1.12553,24.3271,870,CH4,20250611_合并结果.csv,
45901,20250611,122,Cs0.05MA0.05FA0.9PbI3.0,1.6,MACl,14.6,PEAI,0.517,,,MPA-CPA,0.5,,,,,4000.0,30.0,100.0,10.0,1000,5,5500,30,10,150,110,15,PDADI,0.5,,,,,,,4900.0,30.0,8.0,130.0,100.0,5.0,23.793,82.0671,1.16096,24.9725,871,CH1,20250611_合并结果.csv,
45902,20250611,122,Cs0.05MA0.05FA0.9PbI3.0,1.6,MACl,14.6,PEAI,0.517,,,MPA-CPA,0.5,,,,,4000.0,30.0,100.0,10.0,1000,5,5500,30,10,150,110,15,PDADI,0.5,,,,,,,4900.0,30.0,8.0,130.0,100.0,5.0,23.7595,82.159,1.1544,25.0511,871,CH2,20250611_合并结果.csv,
45903,20250611,122,Cs0.05MA0.05FA0.9PbI3.0,1.6,MACl,14.6,PEAI,0.517,,,MPA-CPA,0.5,,,,,4000.0,30.0,100.0,10.0,1000,5,5500,30,10,150,110,15,PDADI,0.5,,,,,,,4900.0,30.0,8.0,130.0,100.0,5.0,22.8246,79.336,1.14869,25.0456,871,CH3,20250611_合并结果.csv,
45904,20250611,122,Cs0.05MA0.05FA0.9PbI3.0,1.6,MACl,14.6,PEAI,0.517,,,MPA-CPA,0.5,,,,,4000.0,30.0,100.0,10.0,1000,5,5500,30,10,150,110,15,PDADI,0.5,,,,,,,4900.0,30.0,8.0,130.0,100.0,5.0,23.3526,82.3869,1.14715,24.7092,871,CH4,20250611_合并结果.csv,
45905,20250611,122,Cs0.05MA0.05FA0.9PbI3.0,1.6,MACl,14.6,PEAI,0.517,,,MPA-CPA,0.5,,,,,4000.0,30.0,100.0,10.0,1000,5,5500,30,10,150,110,15,PDADI,0.5,,,,,,,4900.0,20.0,8.0,130.0,100.0,5.0,1.53627,24.9756,0.260407,23.6211,872,CH1,20250611_合并结果.csv,
45906,20250611,122,Cs0.05MA0.05FA0.9PbI3.0,1.6,MACl,14.6,PEAI,0.517,,,MPA-CPA,0.5,,,,,4000.0,30.0,100.0,10.0,1000,5,5500,30,10,150,110,15,PDADI,0.5,,,,,,,4900.0,20.0,8.0,130.0,100.0,5.0,0.881739,24.8384,0.152967,23.2069,872,CH2,20250611_合并结果.csv,
45907,20250611,122,Cs0.05MA0.05FA0.9PbI3.0,1.6,MACl,14.6,PEAI,0.517,,,MPA-CPA,0.5,,,,,4000.0,30.0,100.0,10.0,1000,5,5500,30,10,150,110,15,PDADI,0.5,,,,,,,4900.0,20.0,8.0,130.0,100.0,5.0,21.4939,77.511,1.13617,24.4067,872,CH3,20250611_合并结果.csv,
45908,20250611,122,Cs0.05MA0.05FA0.9PbI3.0,1.6,MACl,14.6,PEAI,0.517,,,MPA-CPA,0.5,,,,,4000.0,30.0,100.0,10.0,1000,5,5500,30,10,150,110,15,PDADI,0.5,,,,,,,4900.0,20.0,8.0,130.0,100.0,5.0,21.5326,77.9833,1.1358,24.3105,872,CH4,20250611_合并结果.csv,
45909,20250611,122,Cs0.05MA0.05FA0.9PbI3.0,1.6,MACl,14.6,PEAI,0.517,,,MPA-CPA,0.5,,,,,4000.0,30.0,100.0,10.0,1000,5,5500,30,10,150,110,15,PDADI,0.5,,,,,,,4900.0,20.0,8.0,130.0,100.0,5.0,1.89399,25.0223,0.315405,23.9984,873,CH1,20250611_合并结果.csv,
45910,20250611,122,Cs0.05MA0.05FA0.9PbI3.0,1.6,MACl,14.6,PEAI,0.517,,,MPA-CPA,0.5,,,,,4000.0,30.0,100.0,10.0,1000,5,5500,30,10,150,110,15,PDADI,0.5,,,,,,,4900.0,20.0,8.0,130.0,100.0,5.0,1.16108,24.8758,0.195262,23.9039,873,CH2,20250611_合并结果.csv,
45911,20250611,122,Cs0.05MA0.05FA0.9PbI3.0,1.6,MACl,14.6,PEAI,0.517,,,MPA-CPA,0.5,,,,,4000.0,30.0,100.0,10.0,1000,5,5500,30,10,150,110,15,PDADI,0.5,,,,,,,4900.0,20.0,8.0,130.0,100.0,5.0,23.2795,81.1851,1.15488,24.829,873,CH3,20250611_合并结果.csv,
45912,20250611,122,Cs0.05MA0.05FA0.9PbI3.0,1.6,MACl,14.6,PEAI,0.517,,,MPA-CPA,0.5,,,,,4000.0,30.0,100.0,10.0,1000,5,5500,30,10,150,110,15,PDADI,0.5,,,,,,,4900.0,20.0,8.0,130.0,100.0,5.0,23.5087,82.7224,1.14914,24.7304,873,CH4,20250611_合并结果.csv,
45913,20250611,122,Cs0.05MA0.1FA0.85PbI3.0,1.73,MACl,14.6,PEAI,0.517,,,4PADCB,0.33,,,,,3000.0,30.0,100.0,10.0,1000,10,5000,40,10,160,110,25,PDADI,0.5,,,,,,,4900.0,30.0,8.0,130.0,100.0,5.0,15.8826,60.5586,1.10742,23.6827,874,CH1,20250611_合并结果.csv,
45914,20250611,122,Cs0.05MA0.1FA0.85PbI3.0,1.73,MACl,14.6,PEAI,0.517,,,4PADCB,0.33,,,,,3000.0,30.0,100.0,10.0,1000,10,5000,40,10,160,110,25,PDADI,0.5,,,,,,,4900.0,30.0,8.0,130.0,100.0,5.0,22.2077,81.1679,1.12881,24.2381,874,CH2,20250611_合并结果.csv,
45915,20250611,122,Cs0.05MA0.1FA0.85PbI3.0,1.73,MACl,14.6,PEAI,0.517,,,4PADCB,0.33,,,,,3000.0,30.0,100.0,10.0,1000,10,5000,40,10,160,110,25,PDADI,0.5,,,,,,,4900.0,30.0,8.0,130.0,100.0,5.0,22.2472,81.1856,1.12718,24.3109,874,CH3,20250611_合并结果.csv,
45916,20250611,122,Cs0.05MA0.1FA0.85PbI3.0,1.73,MACl,14.6,PEAI,0.517,,,4PADCB,0.33,,,,,3000.0,30.0,100.0,10.0,1000,10,5000,40,10,160,110,25,PDADI,0.5,,,,,,,4900.0,30.0,8.0,130.0,100.0,5.0,21.9261,81.0819,1.12592,24.0176,874,CH4,20250611_合并结果.csv,
45917,20250611,122,Cs0.05MA0.1FA0.85PbI3.0,1.73,MACl,14.6,PEAI,0.517,,,4PADCB,0.33,,,,,3000.0,30.0,100.0,10.0,1000,10,5000,40,10,160,110,25,PDADI,0.5,,,,,,,4900.0,30.0,8.0,130.0,100.0,5.0,20.2855,76.0885,1.0931,24.3898,875,CH1,20250611_合并结果.csv,
45918,20250611,122,Cs0.05MA0.1FA0.85PbI3.0,1.73,MACl,14.6,PEAI,0.517,,,4PADCB,0.33,,,,,3000.0,30.0,100.0,10.0,1000,10,5000,40,10,160,110,25,PDADI,0.5,,,,,,,4900.0,30.0,8.0,130.0,100.0,5.0,21.6956,79.2896,1.10323,24.8022,875,CH2,20250611_合并结果.csv,
45919,20250611,122,Cs0.05MA0.1FA0.85PbI3.0,1.73,MACl,14.6,PEAI,0.517,,,4PADCB,0.33,,,,,3000.0,30.0,100.0,10.0,1000,10,5000,40,10,160,110,25,PDADI,0.5,,,,,,,4900.0,30.0,8.0,130.0,100.0,5.0,21.9108,79.6962,1.10481,24.8848,875,CH3,20250611_合并结果.csv,
45920,20250611,122,Cs0.05MA0.1FA0.85PbI3.0,1.73,MACl,14.6,PEAI,0.517,,,4PADCB,0.33,,,,,3000.0,30.0,100.0,10.0,1000,10,5000,40,10,160,110,25,PDADI,0.5,,,,,,,4900.0,30.0,8.0,130.0,100.0,5.0,21.6359,80.1298,1.09777,24.5962,875,CH4,20250611_合并结果.csv,
45921,20250611,122,Cs0.05MA0.1FA0.85PbI3.0,1.73,MACl,14.6,PEAI,0.517,,,4PADCB,0.33,,,,,3000.0,30.0,100.0,10.0,1000,10,5000,40,10,160,110,25,PDADI,0.5,,,,,,,4900.0,30.0,8.0,130.0,100.0,5.0,21.8349,80.9357,1.12883,23.8992,876,CH1,20250611_合并结果.csv,
45922,20250611,122,Cs0.05MA0.1FA0.85PbI3.0,1.73,MACl,14.6,PEAI,0.517,,,4PADCB,0.33,,,,,3000.0,30.0,100.0,10.0,1000,10,5000,40,10,160,110,25,PDADI,0.5,,,,,,,4900.0,30.0,8.0,130.0,100.0,5.0,18.4468,68.4205,1.11473,24.186,876,CH2,20250611_合并结果.csv,
45923,20250611,122,Cs0.05MA0.1FA0.85PbI3.0,1.73,MACl,14.6,PEAI,0.517,,,4PADCB,0.33,,,,,3000.0,30.0,100.0,10.0,1000,10,5000,40,10,160,110,25,PDADI,0.5,,,,,,,4900.0,30.0,8.0,130.0,100.0,5.0,21.3691,77.8803,1.12417,24.4078,876,CH3,20250611_合并结果.csv,
45924,20250611,122,Cs0.05MA0.1FA0.85PbI3.0,1.73,MACl,14.6,PEAI,0.517,,,4PADCB,0.33,,,,,3000.0,30.0,100.0,10.0,1000,10,5000,40,10,160,110,25,PDADI,0.5,,,,,,,4900.0,30.0,8.0,130.0,100.0,5.0,22.1183,80.6917,1.12533,24.3581,876,CH4,20250611_合并结果.csv,
45925,20250611,122,Cs0.05MA0.1FA0.85PbI3.0,1.73,MACl,14.6,PEAI,0.517,,,4PADCB,0.33,,,,,3000.0,30.0,100.0,10.0,1000,10,5000,40,10,160,110,25,PDADI,0.5,,,,,,,4900.0,30.0,8.0,130.0,100.0,5.0,20.8935,78.5617,1.08393,24.5357,877,CH1,20250611_合并结果.csv,
45926,20250611,122,Cs0.05MA0.1FA0.85PbI3.0,1.73,MACl,14.6,PEAI,0.517,,,4PADCB,0.33,,,,,3000.0,30.0,100.0,10.0,1000,10,5000,40,10,160,110,25,PDADI,0.5,,,,,,,4900.0,30.0,8.0,130.0,100.0,5.0,16.9633,64.3546,1.06924,24.6521,877,CH2,20250611_合并结果.csv,
45927,20250611,122,Cs0.05MA0.1FA0.85PbI3.0,1.73,MACl,14.6,PEAI,0.517,,,4PADCB,0.33,,,,,3000.0,30.0,100.0,10.0,1000,10,5000,40,10,160,110,25,PDADI,0.5,,,,,,,4900.0,30.0,8.0,130.0,100.0,5.0,21.1568,78.5632,1.08899,24.7291,877,CH3,20250611_合并结果.csv,
45928,20250611,122,Cs0.05MA0.1FA0.85PbI3.0,1.73,MACl,14.6,PEAI,0.517,,,4PADCB,0.33,,,,,3000.0,30.0,100.0,10.0,1000,10,5000,40,10,160,110,25,PDADI,0.5,,,,,,,4900.0,30.0,8.0,130.0,100.0,5.0,22.058,81.7878,1.09584,24.611,877,CH4,20250611_合并结果.csv,
45929,20250611,122,Cs0.05MA0.1FA0.85PbI3.0,1.73,MACl,14.6,PEAI,0.517,,,4PADCB,0.33,,,,,3000.0,30.0,100.0,10.0,1000,10,5000,40,10,160,110,25,PDADI,0.5,,,,,,,4900.0,30.0,8.0,130.0,110.0,3.0,21.8595,78.6959,1.13332,24.5095,878,CH1,20250611_合并结果.csv,
45930,20250611,122,Cs0.05MA0.1FA0.85PbI3.0,1.73,MACl,14.6,PEAI,0.517,,,4PADCB,0.33,,,,,3000.0,30.0,100.0,10.0,1000,10,5000,40,10,160,110,25,PDADI,0.5,,,,,,,4900.0,30.0,8.0,130.0,110.0,3.0,22.2289,79.2764,1.13282,24.7522,878,CH2,20250611_合并结果.csv,
45931,20250611,122,Cs0.05MA0.1FA0.85PbI3.0,1.73,MACl,14.6,PEAI,0.517,,,4PADCB,0.33,,,,,3000.0,30.0,100.0,10.0,1000,10,5000,40,10,160,110,25,PDADI,0.5,,,,,,,4900.0,30.0,8.0,130.0,110.0,3.0,23.1625,82.0669,1.13449,24.878,878,CH3,20250611_合并结果.csv,
45932,20250611,122,Cs0.05MA0.1FA0.85PbI3.0,1.73,MACl,14.6,PEAI,0.517,,,4PADCB,0.33,,,,,3000.0,30.0,100.0,10.0,1000,10,5000,40,10,160,110,25,PDADI,0.5,,,,,,,4900.0,30.0,8.0,130.0,110.0,3.0,21.934,79.1287,1.12659,24.6046,878,CH4,20250611_合并结果.csv,
45933,20250611,122,Cs0.05MA0.1FA0.85PbI3.0,1.73,MACl,14.6,PEAI,0.517,,,4PADCB,0.33,,,,,3000.0,30.0,100.0,10.0,1000,10,5000,40,10,160,110,25,PDADI,0.5,,,,,,,4900.0,30.0,8.0,130.0,110.0,3.0,21.4645,78.5149,1.08891,25.106,879,CH1,20250611_合并结果.csv,
45934,20250611,122,Cs0.05MA0.1FA0.85PbI3.0,1.73,MACl,14.6,PEAI,0.517,,,4PADCB,0.33,,,,,3000.0,30.0,100.0,10.0,1000,10,5000,40,10,160,110,25,PDADI,0.5,,,,,,,4900.0,30.0,8.0,130.0,110.0,3.0,22.3799,79.8071,1.1095,25.2749,879,CH2,20250611_合并结果.csv,
45935,20250611,122,Cs0.05MA0.1FA0.85PbI3.0,1.73,MACl,14.6,PEAI,0.517,,,4PADCB,0.33,,,,,3000.0,30.0,100.0,10.0,1000,10,5000,40,10,160,110,25,PDADI,0.5,,,,,,,4900.0,30.0,8.0,130.0,110.0,3.0,22.1171,79.22,1.10243,25.3245,879,CH3,20250611_合并结果.csv,
45936,20250611,122,Cs0.05MA0.1FA0.85PbI3.0,1.73,MACl,14.6,PEAI,0.517,,,4PADCB,0.33,,,,,3000.0,30.0,100.0,10.0,1000,10,5000,40,10,160,110,25,PDADI,0.5,,,,,,,4900.0,30.0,8.0,130.0,110.0,3.0,22.1767,79.9701,1.10448,25.108,879,CH4,20250611_合并结果.csv,
45937,20250611,122,Cs0.05MA0.1FA0.85PbI3.0,1.73,MACl,14.6,PEAI,0.517,,,4PADCB,0.33,,,,,3000.0,30.0,100.0,10.0,1000,10,5000,40,10,160,110,25,PDADI,0.5,,,,,,,4900.0,30.0,8.0,130.0,100.0,10.0,22.2926,82.1888,1.13714,23.8526,880,CH1,20250611_合并结果.csv,
45938,20250611,122,Cs0.05MA0.1FA0.85PbI3.0,1.73,MACl,14.6,PEAI,0.517,,,4PADCB,0.33,,,,,3000.0,30.0,100.0,10.0,1000,10,5000,40,10,160,110,25,PDADI,0.5,,,,,,,4900.0,30.0,8.0,130.0,100.0,10.0,22.3279,81.473,1.13598,24.1249,880,CH2,20250611_合并结果.csv,
45939,20250611,122,Cs0.05MA0.1FA0.85PbI3.0,1.73,MACl,14.6,PEAI,0.517,,,4PADCB,0.33,,,,,3000.0,30.0,100.0,10.0,1000,10,5000,40,10,160,110,25,PDADI,0.5,,,,,,,4900.0,30.0,8.0,130.0,100.0,10.0,22.5628,80.9631,1.13353,24.5852,880,CH3,20250611_合并结果.csv,
45940,20250611,122,Cs0.05MA0.1FA0.85PbI3.0,1.73,MACl,14.6,PEAI,0.517,,,4PADCB,0.33,,,,,3000.0,30.0,100.0,10.0,1000,10,5000,40,10,160,110,25,PDADI,0.5,,,,,,,4900.0,30.0,8.0,130.0,100.0,10.0,22.0241,80.0249,1.127,24.4202,880,CH4,20250611_合并结果.csv,
45941,20250611,122,Cs0.05MA0.1FA0.85PbI3.0,1.73,MACl,14.6,PEAI,0.517,,,4PADCB,0.33,,,,,3000.0,30.0,100.0,10.0,1000,10,5000,40,10,160,110,25,PDADI,0.5,,,,,,,4900.0,30.0,8.0,130.0,100.0,10.0,20.4042,77.393,1.0853,24.2923,881,CH1,20250611_合并结果.csv,
45942,20250611,122,Cs0.05MA0.1FA0.85PbI3.0,1.73,MACl,14.6,PEAI,0.517,,,4PADCB,0.33,,,,,3000.0,30.0,100.0,10.0,1000,10,5000,40,10,160,110,25,PDADI,0.5,,,,,,,4900.0,30.0,8.0,130.0,100.0,10.0,21.5882,79.2588,1.10383,24.6756,881,CH2,20250611_合并结果.csv,
45943,20250611,122,Cs0.05MA0.1FA0.85PbI3.0,1.73,MACl,14.6,PEAI,0.517,,,4PADCB,0.33,,,,,3000.0,30.0,100.0,10.0,1000,10,5000,40,10,160,110,25,PDADI,0.5,,,,,,,4900.0,30.0,8.0,130.0,100.0,10.0,22.0031,78.9331,1.10407,25.2481,881,CH3,20250611_合并结果.csv,
45944,20250611,122,Cs0.05MA0.1FA0.85PbI3.0,1.73,MACl,14.6,PEAI,0.517,,,4PADCB,0.33,,,,,3000.0,30.0,100.0,10.0,1000,10,5000,40,10,160,110,25,PDADI,0.5,,,,,,,4900.0,30.0,8.0,130.0,100.0,10.0,22.0448,79.2748,1.10299,25.2115,881,CH4,20250611_合并结果.csv,
45945,20250611,122,Cs0.05MA0.1FA0.85PbI3.0,1.73,MACl,14.6,PEAI,0.517,,,DMACPA,0.33,,,,,3000.0,30.0,100.0,10.0,1000,10,5000,40,10,160,110,25,PDADI,0.5,,,,,,,4900.0,20.0,8.0,130.0,100.0,5.0,22.3274,76.8038,1.13575,25.5961,882,CH1,20250611_合并结果.csv,
45946,20250611,122,Cs0.05MA0.1FA0.85PbI3.0,1.73,MACl,14.6,PEAI,0.517,,,DMACPA,0.33,,,,,3000.0,30.0,100.0,10.0,1000,10,5000,40,10,160,110,25,PDADI,0.5,,,,,,,4900.0,20.0,8.0,130.0,100.0,5.0,22.9741,78.6958,1.13676,25.6815,882,CH2,20250611_合并结果.csv,
45947,20250611,122,Cs0.05MA0.1FA0.85PbI3.0,1.73,MACl,14.6,PEAI,0.517,,,DMACPA,0.33,,,,,3000.0,30.0,100.0,10.0,1000,10,5000,40,10,160,110,25,PDADI,0.5,,,,,,,4900.0,20.0,8.0,130.0,100.0,5.0,23.2625,79.7267,1.13781,25.6438,882,CH3,20250611_合并结果.csv,
45948,20250611,122,Cs0.05MA0.1FA0.85PbI3.0,1.73,MACl,14.6,PEAI,0.517,,,DMACPA,0.33,,,,,3000.0,30.0,100.0,10.0,1000,10,5000,40,10,160,110,25,PDADI,0.5,,,,,,,4900.0,20.0,8.0,130.0,100.0,5.0,21.3426,74.5138,1.13309,25.2782,882,CH4,20250611_合并结果.csv,
45949,20250611,122,Cs0.05MA0.1FA0.85PbI3.0,1.73,MACl,14.6,PEAI,0.517,,,DMACPA,0.33,,,,,3000.0,30.0,100.0,10.0,1000,10,5000,40,10,160,110,25,PDADI,0.5,,,,,,,4900.0,20.0,8.0,130.0,100.0,5.0,24.1858,80.2811,1.15958,25.9804,883,CH1,20250611_合并结果.csv,
45950,20250611,122,Cs0.05MA0.1FA0.85PbI3.0,1.73,MACl,14.6,PEAI,0.517,,,DMACPA,0.33,,,,,3000.0,30.0,100.0,10.0,1000,10,5000,40,10,160,110,25,PDADI,0.5,,,,,,,4900.0,20.0,8.0,130.0,100.0,5.0,24.0622,79.9629,1.15445,26.0659,883,CH2,20250611_合并结果.csv,
45951,20250611,122,Cs0.05MA0.1FA0.85PbI3.0,1.73,MACl,14.6,PEAI,0.517,,,DMACPA,0.33,,,,,3000.0,30.0,100.0,10.0,1000,10,5000,40,10,160,110,25,PDADI,0.5,,,,,,,4900.0,20.0,8.0,130.0,100.0,5.0,24.4326,81.3121,1.1529,26.0629,883,CH3,20250611_合并结果.csv,
45952,20250611,122,Cs0.05MA0.1FA0.85PbI3.0,1.73,MACl,14.6,PEAI,0.517,,,DMACPA,0.33,,,,,3000.0,30.0,100.0,10.0,1000,10,5000,40,10,160,110,25,PDADI,0.5,,,,,,,4900.0,20.0,8.0,130.0,100.0,5.0,23.59,80.0821,1.14615,25.7009,883,CH4,20250611_合并结果.csv,
45953,20250611,122,Cs0.05MA0.1FA0.85PbI3.0,1.73,MACl,14.6,PEAI,0.517,,,DMACPA,0.33,,,,,3000.0,30.0,100.0,10.0,1000,10,5000,40,10,160,110,25,PDADI,0.5,,,,,,,4900.0,30.0,8.0,130.0,100.0,5.0,24.02,77.1656,1.14365,27.2179,884,CH1,20250611_合并结果.csv,
45954,20250611,122,Cs0.05MA0.1FA0.85PbI3.0,1.73,MACl,14.6,PEAI,0.517,,,DMACPA,0.33,,,,,3000.0,30.0,100.0,10.0,1000,10,5000,40,10,160,110,25,PDADI,0.5,,,,,,,4900.0,30.0,8.0,130.0,100.0,5.0,22.8497,76.072,1.13903,26.3706,884,CH2,20250611_合并结果.csv,
45955,20250611,122,Cs0.05MA0.1FA0.85PbI3.0,1.73,MACl,14.6,PEAI,0.517,,,DMACPA,0.33,,,,,3000.0,30.0,100.0,10.0,1000,10,5000,40,10,160,110,25,PDADI,0.5,,,,,,,4900.0,30.0,8.0,130.0,100.0,5.0,23.0531,79.2023,1.14399,25.443,884,CH3,20250611_合并结果.csv,
45956,20250611,122,Cs0.05MA0.1FA0.85PbI3.0,1.73,MACl,14.6,PEAI,0.517,,,DMACPA,0.33,,,,,3000.0,30.0,100.0,10.0,1000,10,5000,40,10,160,110,25,PDADI,0.5,,,,,,,4900.0,30.0,8.0,130.0,100.0,5.0,22.8211,83.1619,1.15784,23.7008,884,CH4,20250611_合并结果.csv,
45957,20250611,122,Cs0.05MA0.1FA0.85PbI3.0,1.73,MACl,14.6,PEAI,0.517,,,DMACPA,0.33,,,,,3000.0,30.0,100.0,10.0,1000,10,5000,40,10,160,110,25,PDADI,0.5,,,,,,,4900.0,30.0,8.0,130.0,100.0,5.0,24.401,76.6412,1.15137,27.6523,885,CH1,20250611_合并结果.csv,
45958,20250611,122,Cs0.05MA0.1FA0.85PbI3.0,1.73,MACl,14.6,PEAI,0.517,,,DMACPA,0.33,,,,,3000.0,30.0,100.0,10.0,1000,10,5000,40,10,160,110,25,PDADI,0.5,,,,,,,4900.0,30.0,8.0,130.0,100.0,5.0,24.005,77.4285,1.15101,26.9354,885,CH2,20250611_合并结果.csv,
45959,20250611,122,Cs0.05MA0.1FA0.85PbI3.0,1.73,MACl,14.6,PEAI,0.517,,,DMACPA,0.33,,,,,3000.0,30.0,100.0,10.0,1000,10,5000,40,10,160,110,25,PDADI,0.5,,,,,,,4900.0,30.0,8.0,130.0,100.0,5.0,23.6748,78.9884,1.14832,26.1012,885,CH3,20250611_合并结果.csv,
45960,20250611,122,Cs0.05MA0.1FA0.85PbI3.0,1.73,MACl,14.6,PEAI,0.517,,,DMACPA,0.33,,,,,3000.0,30.0,100.0,10.0,1000,10,5000,40,10,160,110,25,PDADI,0.5,,,,,,,4900.0,30.0,8.0,130.0,100.0,5.0,23.2845,80.8478,1.14766,25.0948,885,CH4,20250611_合并结果.csv,
45961,20250611,122,Cs0.05MA0.1FA0.85PbI3.0,1.73,MACl,14.6,PEAI,0.517,,,DMACPA,0.33,,,,,3000.0,30.0,100.0,10.0,1000,10,5000,40,10,160,110,25,PDADI,0.5,,,,,,,4900.0,30.0,8.0,130.0,110.0,3.0,22.8104,81.8002,1.15352,24.1743,886,CH1,20250611_合并结果.csv,
45962,20250611,122,Cs0.05MA0.1FA0.85PbI3.0,1.73,MACl,14.6,PEAI,0.517,,,DMACPA,0.33,,,,,3000.0,30.0,100.0,10.0,1000,10,5000,40,10,160,110,25,PDADI,0.5,,,,,,,4900.0,30.0,8.0,130.0,110.0,3.0,23.0985,82.7961,1.15233,24.2102,886,CH2,20250611_合并结果.csv,
45963,20250611,122,Cs0.05MA0.1FA0.85PbI3.0,1.73,MACl,14.6,PEAI,0.517,,,DMACPA,0.33,,,,,3000.0,30.0,100.0,10.0,1000,10,5000,40,10,160,110,25,PDADI,0.5,,,,,,,4900.0,30.0,8.0,130.0,110.0,3.0,22.9749,83.3776,1.14725,24.0185,886,CH3,20250611_合并结果.csv,
45964,20250611,122,Cs0.05MA0.1FA0.85PbI3.0,1.73,MACl,14.6,PEAI,0.517,,,DMACPA,0.33,,,,,3000.0,30.0,100.0,10.0,1000,10,5000,40,10,160,110,25,PDADI,0.5,,,,,,,4900.0,30.0,8.0,130.0,110.0,3.0,22.2478,81.3424,1.14688,23.8481,886,CH4,20250611_合并结果.csv,
45965,20250611,122,Cs0.05MA0.1FA0.85PbI3.0,1.73,MACl,14.6,PEAI,0.517,,,DMACPA,0.33,,,,,3000.0,30.0,100.0,10.0,1000,10,5000,40,10,160,110,25,PDADI,0.5,,,,,,,4900.0,30.0,8.0,130.0,110.0,3.0,22.332,80.2727,1.15649,24.0556,887,CH1,20250611_合并结果.csv,
45966,20250611,122,Cs0.05MA0.1FA0.85PbI3.0,1.73,MACl,14.6,PEAI,0.517,,,DMACPA,0.33,,,,,3000.0,30.0,100.0,10.0,1000,10,5000,40,10,160,110,25,PDADI,0.5,,,,,,,4900.0,30.0,8.0,130.0,110.0,3.0,23.09,80.9814,1.15805,24.6212,887,CH2,20250611_合并结果.csv,
45967,20250611,122,Cs0.05MA0.1FA0.85PbI3.0,1.73,MACl,14.6,PEAI,0.517,,,DMACPA,0.33,,,,,3000.0,30.0,100.0,10.0,1000,10,5000,40,10,160,110,25,PDADI,0.5,,,,,,,4900.0,30.0,8.0,130.0,110.0,3.0,22.8428,80.1026,1.15568,24.6754,887,CH3,20250611_合并结果.csv,
45968,20250611,122,Cs0.05MA0.1FA0.85PbI3.0,1.73,MACl,14.6,PEAI,0.517,,,DMACPA,0.33,,,,,3000.0,30.0,100.0,10.0,1000,10,5000,40,10,160,110,25,PDADI,0.5,,,,,,,4900.0,30.0,8.0,130.0,110.0,3.0,23.0366,81.6034,1.15286,24.4868,887,CH4,20250611_合并结果.csv,
45969,20250611,122,Cs0.05MA0.1FA0.85PbI3.0,1.73,MACl,14.6,PEAI,0.517,,,DMACPA,0.33,,,,,3000.0,30.0,100.0,10.0,1000,10,5000,40,10,160,110,25,PDADI,0.5,,,,,,,4900.0,30.0,8.0,130.0,110.0,3.0,22.8132,81.6611,1.14757,24.3441,888,CH1,20250611_合并结果.csv,
45970,20250611,122,Cs0.05MA0.1FA0.85PbI3.0,1.73,MACl,14.6,PEAI,0.517,,,DMACPA,0.33,,,,,3000.0,30.0,100.0,10.0,1000,10,5000,40,10,160,110,25,PDADI,0.5,,,,,,,4900.0,30.0,8.0,130.0,110.0,3.0,22.1105,79.9391,1.14398,24.178,888,CH2,20250611_合并结果.csv,
45971,20250611,122,Cs0.05MA0.1FA0.85PbI3.0,1.73,MACl,14.6,PEAI,0.517,,,DMACPA,0.33,,,,,3000.0,30.0,100.0,10.0,1000,10,5000,40,10,160,110,25,PDADI,0.5,,,,,,,4900.0,30.0,8.0,130.0,110.0,3.0,20.2446,76.9243,1.13346,23.2187,888,CH3,20250611_合并结果.csv,
45972,20250611,122,Cs0.05MA0.1FA0.85PbI3.0,1.73,MACl,14.6,PEAI,0.517,,,DMACPA,0.33,,,,,3000.0,30.0,100.0,10.0,1000,10,5000,40,10,160,110,25,PDADI,0.5,,,,,,,4900.0,30.0,8.0,130.0,110.0,3.0,20.7811,76.7707,1.15406,23.4555,888,CH4,20250611_合并结果.csv,
45973,20250611,122,Cs0.05MA0.1FA0.85PbI3.0,1.73,MACl,14.6,PEAI,0.517,,,DMACPA,0.33,,,,,3000.0,30.0,100.0,10.0,1000,10,5000,40,10,160,110,25,PDADI,0.5,,,,,,,4900.0,30.0,8.0,130.0,110.0,3.0,21.9166,79.949,1.14447,23.9529,889,CH1,20250611_合并结果.csv,
45974,20250611,122,Cs0.05MA0.1FA0.85PbI3.0,1.73,MACl,14.6,PEAI,0.517,,,DMACPA,0.33,,,,,3000.0,30.0,100.0,10.0,1000,10,5000,40,10,160,110,25,PDADI,0.5,,,,,,,4900.0,30.0,8.0,130.0,110.0,3.0,22.4785,80.2973,1.14389,24.4727,889,CH2,20250611_合并结果.csv,
45975,20250611,122,Cs0.05MA0.1FA0.85PbI3.0,1.73,MACl,14.6,PEAI,0.517,,,DMACPA,0.33,,,,,3000.0,30.0,100.0,10.0,1000,10,5000,40,10,160,110,25,PDADI,0.5,,,,,,,4900.0,30.0,8.0,130.0,110.0,3.0,22.5289,80.2257,1.14502,24.5253,889,CH3,20250611_合并结果.csv,
45976,20250611,122,Cs0.05MA0.1FA0.85PbI3.0,1.73,MACl,14.6,PEAI,0.517,,,DMACPA,0.33,,,,,3000.0,30.0,100.0,10.0,1000,10,5000,40,10,160,110,25,PDADI,0.5,,,,,,,4900.0,30.0,8.0,130.0,110.0,3.0,21.7532,80.1579,1.14428,23.7162,889,CH4,20250611_合并结果.csv,
45977,20250611,122,Cs0.05MA0.1FA0.85PbI3.0,1.73,MACl,14.6,PEAI,0.517,,,CB-PA,0.5,,,,,4000.0,20.0,120.0,10.0,1000,10,5000,40,10,160,110,25,PDADI,0.5,,,,,,,4900.0,30.0,8.0,130.0,100.0,5.0,20.6224,77.5056,1.14874,23.1624,890,CH1,20250611_合并结果.csv,
45978,20250611,122,Cs0.05MA0.1FA0.85PbI3.0,1.73,MACl,14.6,PEAI,0.517,,,CB-PA,0.5,,,,,4000.0,20.0,120.0,10.0,1000,10,5000,40,10,160,110,25,PDADI,0.5,,,,,,,4900.0,30.0,8.0,130.0,100.0,5.0,20.2104,76.5552,1.14504,23.0557,890,CH2,20250611_合并结果.csv,
45979,20250611,122,Cs0.05MA0.1FA0.85PbI3.0,1.73,MACl,14.6,PEAI,0.517,,,CB-PA,0.5,,,,,4000.0,20.0,120.0,10.0,1000,10,5000,40,10,160,110,25,PDADI,0.5,,,,,,,4900.0,30.0,8.0,130.0,100.0,5.0,8.5679,37.6176,1.00617,22.6367,890,CH3,20250611_合并结果.csv,
45980,20250611,122,Cs0.05MA0.1FA0.85PbI3.0,1.73,MACl,14.6,PEAI,0.517,,,CB-PA,0.5,,,,,4000.0,20.0,120.0,10.0,1000,10,5000,40,10,160,110,25,PDADI,0.5,,,,,,,4900.0,30.0,8.0,130.0,100.0,5.0,22.1257,79.9768,1.14676,24.1247,890,CH4,20250611_合并结果.csv,
45981,20250611,122,Cs0.05MA0.1FA0.85PbI3.0,1.73,MACl,14.6,PEAI,0.517,,,CB-PA,0.5,,,,,4000.0,20.0,120.0,10.0,1000,10,5000,40,10,160,110,25,PDADI,0.5,,,,,,,4900.0,30.0,8.0,130.0,100.0,5.0,21.3171,79.8812,1.08717,24.5464,891,CH1,20250611_合并结果.csv,
45982,20250611,122,Cs0.05MA0.1FA0.85PbI3.0,1.73,MACl,14.6,PEAI,0.517,,,CB-PA,0.5,,,,,4000.0,20.0,120.0,10.0,1000,10,5000,40,10,160,110,25,PDADI,0.5,,,,,,,4900.0,30.0,8.0,130.0,100.0,5.0,21.7436,80.7745,1.0987,24.5007,891,CH2,20250611_合并结果.csv,
45983,20250611,122,Cs0.05MA0.1FA0.85PbI3.0,1.73,MACl,14.6,PEAI,0.517,,,CB-PA,0.5,,,,,4000.0,20.0,120.0,10.0,1000,10,5000,40,10,160,110,25,PDADI,0.5,,,,,,,4900.0,30.0,8.0,130.0,100.0,5.0,21.7424,80.2808,1.10467,24.5166,891,CH3,20250611_合并结果.csv,
45984,20250611,122,Cs0.05MA0.1FA0.85PbI3.0,1.73,MACl,14.6,PEAI,0.517,,,CB-PA,0.5,,,,,4000.0,20.0,120.0,10.0,1000,10,5000,40,10,160,110,25,PDADI,0.5,,,,,,,4900.0,30.0,8.0,130.0,100.0,5.0,19.1469,73.2566,1.10533,23.6461,891,CH4,20250611_合并结果.csv,
45985,20250611,122,Cs0.05MA0.1FA0.85PbI3.0,1.73,MACl,14.6,PEAI,0.517,,,CB-PA,0.5,,,,,4000.0,20.0,120.0,10.0,1000,10,5000,40,10,160,110,25,PDADI,0.5,,,,,,,4900.0,30.0,8.0,130.0,100.0,10.0,22.084,80.3449,1.14524,24.0006,892,CH1,20250611_合并结果.csv,
45986,20250611,122,Cs0.05MA0.1FA0.85PbI3.0,1.73,MACl,14.6,PEAI,0.517,,,CB-PA,0.5,,,,,4000.0,20.0,120.0,10.0,1000,10,5000,40,10,160,110,25,PDADI,0.5,,,,,,,4900.0,30.0,8.0,130.0,100.0,10.0,21.4673,80.0569,1.14465,23.4264,892,CH2,20250611_合并结果.csv,
45987,20250611,122,Cs0.05MA0.1FA0.85PbI3.0,1.73,MACl,14.6,PEAI,0.517,,,CB-PA,0.5,,,,,4000.0,20.0,120.0,10.0,1000,10,5000,40,10,160,110,25,PDADI,0.5,,,,,,,4900.0,30.0,8.0,130.0,100.0,10.0,21.4467,79.4326,1.14057,23.6723,892,CH3,20250611_合并结果.csv,
45988,20250611,122,Cs0.05MA0.1FA0.85PbI3.0,1.73,MACl,14.6,PEAI,0.517,,,CB-PA,0.5,,,,,4000.0,20.0,120.0,10.0,1000,10,5000,40,10,160,110,25,PDADI,0.5,,,,,,,4900.0,30.0,8.0,130.0,100.0,10.0,21.4865,79.2925,1.13848,23.8016,892,CH4,20250611_合并结果.csv,
45989,20250611,122,Cs0.05MA0.1FA0.85PbI3.0,1.73,MACl,14.6,PEAI,0.517,,,CB-PA,0.5,,,,,4000.0,20.0,120.0,10.0,1000,10,5000,40,10,160,110,25,PDADI,0.5,,,,,,,4900.0,30.0,8.0,130.0,100.0,10.0,21.6498,80.4491,1.0774,24.978,893,CH1,20250611_合并结果.csv,
45990,20250611,122,Cs0.05MA0.1FA0.85PbI3.0,1.73,MACl,14.6,PEAI,0.517,,,CB-PA,0.5,,,,,4000.0,20.0,120.0,10.0,1000,10,5000,40,10,160,110,25,PDADI,0.5,,,,,,,4900.0,30.0,8.0,130.0,100.0,10.0,22.0083,81.165,1.08704,24.9444,893,CH2,20250611_合并结果.csv,
45991,20250611,122,Cs0.05MA0.1FA0.85PbI3.0,1.73,MACl,14.6,PEAI,0.517,,,CB-PA,0.5,,,,,4000.0,20.0,120.0,10.0,1000,10,5000,40,10,160,110,25,PDADI,0.5,,,,,,,4900.0,30.0,8.0,130.0,100.0,10.0,21.8642,81.0506,1.09783,24.5721,893,CH3,20250611_合并结果.csv,
45992,20250611,122,Cs0.05MA0.1FA0.85PbI3.0,1.73,MACl,14.6,PEAI,0.517,,,CB-PA,0.5,,,,,4000.0,20.0,120.0,10.0,1000,10,5000,40,10,160,110,25,PDADI,0.5,,,,,,,4900.0,30.0,8.0,130.0,100.0,10.0,22.3552,80.8238,1.10503,25.0303,893,CH4,20250611_合并结果.csv,
45993,20250611,122,Cs0.05MA0.1FA0.85PbI3.0,1.73,MACl,14.6,PEAI,0.517,,,CB-PA,0.5,,,,,4000.0,20.0,120.0,10.0,1000,10,5000,40,10,160,110,25,PDADI,0.5,,,,,,,4900.0,30.0,8.0,130.0,110.0,3.0,18.41,70.4751,1.13576,23.0001,894,CH1,20250611_合并结果.csv,
45994,20250611,122,Cs0.05MA0.1FA0.85PbI3.0,1.73,MACl,14.6,PEAI,0.517,,,CB-PA,0.5,,,,,4000.0,20.0,120.0,10.0,1000,10,5000,40,10,160,110,25,PDADI,0.5,,,,,,,4900.0,30.0,8.0,130.0,110.0,3.0,20.231,76.48,1.14708,23.0609,894,CH2,20250611_合并结果.csv,
45995,20250611,122,Cs0.05MA0.1FA0.85PbI3.0,1.73,MACl,14.6,PEAI,0.517,,,CB-PA,0.5,,,,,4000.0,20.0,120.0,10.0,1000,10,5000,40,10,160,110,25,PDADI,0.5,,,,,,,4900.0,30.0,8.0,130.0,110.0,3.0,21.548,80.5187,1.14742,23.3232,894,CH3,20250611_合并结果.csv,
