Repository: MI-Materials-Intelligence/Recipe-Language-Model

# Learning Layer

## Overview

In the learning layer, the formulas and parameters are encoded and then tokenised into recipes as inputs. Through atomic skills of data extraction, cleaning, and matching, these data are organised into standardised datasets, providing the basis for RLM training and iterative recipe refinement.

Key Atomic Skills:
- **Cleaning**: Preprocessing and outlier cleaning
- **Matching**: Matching data pairs based on variables
- **Extraction**: Data extraction from robotic boxes

File: seven_ai_layers_robotics/learning/data/data50764_from_db.csv (part 224 of 253)
No,date,rank,Formula PVK,Concentration PVK,Formula Additive 1,Concentration Additive 1,Formula Additive 2,Concentration Additive 2,Formula Additive 3,Concentration Additive 3,Formula SAM 1,Concentration SAM 1,Formula SAM 2,Concentration SAM 2,Formula SAM 3,Concentration SAM 3,Spin Coating Speed SAM,Spin Coating Time SAM,Annealed Temperature SAM,Annealed Time SAM,Spin Coating Speed PVK 1,Spin Coating Time PVK 1,Spin Coating Speed PVK 2,Spin Coating Time PVK 2,Antisolvent Dropping Timing,Antisolvent Volume,Annealed Temperature PVK,Annealed Time PVK,Formula Passivator 1,Concentration Passivator 1,Formula Passivator 2,Concentration Passivator 2,Formula Passivator 3,Concentration Passivator 3,Formula Passivator 4,Concentration Passivator 4,Spin Coating Speed Passivator,Spin Coating Time Passivator,Passivator Dropping Timing,Passivator Volume,Annealed Temperature Passivator,Annealed Time Passivator,PCE,FF,Voc,Jsc,Product,Channel,From,upload_time
45996,20250611,122,Cs0.05MA0.1FA0.85PbI3.0,1.73,MACl,14.6,PEAI,0.517,,,CB-PA,0.5,,,,,4000.0,20.0,120.0,10.0,1000,10,5000,40,10,160,110,25,PDADI,0.5,,,,,,,4900.0,30.0,8.0,130.0,110.0,3.0,20.3532,77.6627,1.14655,22.8575,894,CH4,20250611_合并结果.csv,
45997,20250611,122,Cs0.05MA0.1FA0.85PbI3.0,1.73,MACl,14.6,PEAI,0.517,,,CB-PA,0.5,,,,,4000.0,20.0,120.0,10.0,1000,10,5000,40,10,160,110,25,PDADI,0.5,,,,,,,4900.0,30.0,8.0,130.0,110.0,3.0,19.4088,75.0386,1.07856,23.9812,895,CH1,20250611_合并结果.csv,
45998,20250611,122,Cs0.05MA0.1FA0.85PbI3.0,1.73,MACl,14.6,PEAI,0.517,,,CB-PA,0.5,,,,,4000.0,20.0,120.0,10.0,1000,10,5000,40,10,160,110,25,PDADI,0.5,,,,,,,4900.0,30.0,8.0,130.0,110.0,3.0,21.0927,79.1138,1.10118,24.2114,895,CH2,20250611_合并结果.csv,
45999,20250611,122,Cs0.05MA0.1FA0.85PbI3.0,1.73,MACl,14.6,PEAI,0.517,,,CB-PA,0.5,,,,,4000.0,20.0,120.0,10.0,1000,10,5000,40,10,160,110,25,PDADI,0.5,,,,,,,4900.0,30.0,8.0,130.0,110.0,3.0,21.5824,80.4981,1.10722,24.2148,895,CH3,20250611_合并结果.csv,
46000,20250611,122,Cs0.05MA0.1FA0.85PbI3.0,1.73,MACl,14.6,PEAI,0.517,,,CB-PA,0.5,,,,,4000.0,20.0,120.0,10.0,1000,10,5000,40,10,160,110,25,PDADI,0.5,,,,,,,4900.0,30.0,8.0,130.0,110.0,3.0,21.2548,80.5328,1.10633,23.8562,895,CH4,20250611_合并结果.csv,
46001,20250611,122,Cs0.05MA0.1FA0.85PbI3.0,1.73,MACl,14.6,PEAI,0.517,,,MPA-CPA,0.5,,,,,4000.0,30.0,100.0,10.0,1000,10,5000,40,10,160,110,25,PDADI,0.5,,,,,,,4900.0,30.0,8.0,130.0,100.0,5.0,21.7956,83.9934,1.10061,23.5771,896,CH1,20250611_合并结果.csv,
46002,20250611,122,Cs0.05MA0.1FA0.85PbI3.0,1.73,MACl,14.6,PEAI,0.517,,,MPA-CPA,0.5,,,,,4000.0,30.0,100.0,10.0,1000,10,5000,40,10,160,110,25,PDADI,0.5,,,,,,,4900.0,30.0,8.0,130.0,100.0,5.0,20.9273,80.5699,1.09782,23.6596,896,CH2,20250611_合并结果.csv,
46003,20250611,122,Cs0.05MA0.1FA0.85PbI3.0,1.73,MACl,14.6,PEAI,0.517,,,MPA-CPA,0.5,,,,,4000.0,30.0,100.0,10.0,1000,10,5000,40,10,160,110,25,PDADI,0.5,,,,,,,4900.0,30.0,8.0,130.0,100.0,5.0,14.7992,58.2292,1.07469,23.6491,896,CH3,20250611_合并结果.csv,
46004,20250611,122,Cs0.05MA0.1FA0.85PbI3.0,1.73,MACl,14.6,PEAI,0.517,,,MPA-CPA,0.5,,,,,4000.0,30.0,100.0,10.0,1000,10,5000,40,10,160,110,25,PDADI,0.5,,,,,,,4900.0,30.0,8.0,130.0,100.0,5.0,21.3772,83.1922,1.08856,23.6056,896,CH4,20250611_合并结果.csv,
46005,20250611,122,Cs0.05MA0.1FA0.85PbI3.0,1.73,MACl,14.6,PEAI,0.517,,,MPA-CPA,0.5,,,,,4000.0,30.0,100.0,10.0,1000,10,5000,40,10,160,110,25,PDADI,0.5,,,,,,,4900.0,30.0,8.0,130.0,100.0,5.0,20.106,79.9206,1.0439,24.0995,897,CH1,20250611_合并结果.csv,
46006,20250611,122,Cs0.05MA0.1FA0.85PbI3.0,1.73,MACl,14.6,PEAI,0.517,,,MPA-CPA,0.5,,,,,4000.0,30.0,100.0,10.0,1000,10,5000,40,10,160,110,25,PDADI,0.5,,,,,,,4900.0,30.0,8.0,130.0,100.0,5.0,20.449,79.2231,1.06045,24.3404,897,CH2,20250611_合并结果.csv,
46007,20250611,122,Cs0.05MA0.1FA0.85PbI3.0,1.73,MACl,14.6,PEAI,0.517,,,MPA-CPA,0.5,,,,,4000.0,30.0,100.0,10.0,1000,10,5000,40,10,160,110,25,PDADI,0.5,,,,,,,4900.0,30.0,8.0,130.0,100.0,5.0,19.9106,77.4823,1.05529,24.3506,897,CH3,20250611_合并结果.csv,
46008,20250611,122,Cs0.05MA0.1FA0.85PbI3.0,1.73,MACl,14.6,PEAI,0.517,,,MPA-CPA,0.5,,,,,4000.0,30.0,100.0,10.0,1000,10,5000,40,10,160,110,25,PDADI,0.5,,,,,,,4900.0,30.0,8.0,130.0,100.0,5.0,20.6315,81.3943,1.04483,24.2601,897,CH4,20250611_合并结果.csv,
46009,20250611,122,Cs0.05MA0.1FA0.85PbI3.0,1.73,MACl,14.6,PEAI,0.517,,,MPA-CPA,0.5,,,,,4000.0,30.0,100.0,10.0,1000,10,5000,40,10,160,110,25,PDADI,0.5,,,,,,,4900.0,30.0,8.0,130.0,100.0,5.0,21.621,83.7434,1.09681,23.5392,898,CH1,20250611_合并结果.csv,
46010,20250611,122,Cs0.05MA0.1FA0.85PbI3.0,1.73,MACl,14.6,PEAI,0.517,,,MPA-CPA,0.5,,,,,4000.0,30.0,100.0,10.0,1000,10,5000,40,10,160,110,25,PDADI,0.5,,,,,,,4900.0,30.0,8.0,130.0,100.0,5.0,22.0848,84.0336,1.09243,24.0573,898,CH2,20250611_合并结果.csv,
46011,20250611,122,Cs0.05MA0.1FA0.85PbI3.0,1.73,MACl,14.6,PEAI,0.517,,,MPA-CPA,0.5,,,,,4000.0,30.0,100.0,10.0,1000,10,5000,40,10,160,110,25,PDADI,0.5,,,,,,,4900.0,30.0,8.0,130.0,100.0,5.0,21.9592,84.076,1.08662,24.0362,898,CH3,20250611_合并结果.csv,
46012,20250611,122,Cs0.05MA0.1FA0.85PbI3.0,1.73,MACl,14.6,PEAI,0.517,,,MPA-CPA,0.5,,,,,4000.0,30.0,100.0,10.0,1000,10,5000,40,10,160,110,25,PDADI,0.5,,,,,,,4900.0,30.0,8.0,130.0,100.0,5.0,17.3905,69.7264,1.07366,23.2299,898,CH4,20250611_合并结果.csv,
46013,20250611,122,Cs0.05MA0.1FA0.85PbI3.0,1.73,MACl,14.6,PEAI,0.517,,,MPA-CPA,0.5,,,,,4000.0,30.0,100.0,10.0,1000,10,5000,40,10,160,110,25,PDADI,0.5,,,,,,,4900.0,30.0,8.0,130.0,100.0,5.0,19.5634,79.0752,1.03334,23.9421,899,CH1,20250611_合并结果.csv,
46014,20250611,122,Cs0.05MA0.1FA0.85PbI3.0,1.73,MACl,14.6,PEAI,0.517,,,MPA-CPA,0.5,,,,,4000.0,30.0,100.0,10.0,1000,10,5000,40,10,160,110,25,PDADI,0.5,,,,,,,4900.0,30.0,8.0,130.0,100.0,5.0,20.3839,80.4868,1.03616,24.442,899,CH2,20250611_合并结果.csv,
46015,20250611,122,Cs0.05MA0.1FA0.85PbI3.0,1.73,MACl,14.6,PEAI,0.517,,,MPA-CPA,0.5,,,,,4000.0,30.0,100.0,10.0,1000,10,5000,40,10,160,110,25,PDADI,0.5,,,,,,,4900.0,30.0,8.0,130.0,100.0,5.0,20.5258,80.9248,1.03686,24.4624,899,CH3,20250611_合并结果.csv,
46016,20250611,122,Cs0.05MA0.1FA0.85PbI3.0,1.73,MACl,14.6,PEAI,0.517,,,MPA-CPA,0.5,,,,,4000.0,30.0,100.0,10.0,1000,10,5000,40,10,160,110,25,PDADI,0.5,,,,,,,4900.0,30.0,8.0,130.0,100.0,5.0,19.8946,80.3848,1.03961,23.8064,899,CH4,20250611_合并结果.csv,
46017,20250611,122,Cs0.05MA0.1FA0.85PbI3.0,1.73,MACl,14.6,PEAI,0.517,,,MPA-CPA,0.5,,,,,4000.0,30.0,100.0,10.0,1000,10,5000,40,10,160,110,25,PDADI,0.5,,,,,,,4900.0,20.0,8.0,130.0,100.0,5.0,22.401,82.3535,1.10454,24.6264,900,CH1,20250611_合并结果.csv,
46018,20250611,122,Cs0.05MA0.1FA0.85PbI3.0,1.73,MACl,14.6,PEAI,0.517,,,MPA-CPA,0.5,,,,,4000.0,30.0,100.0,10.0,1000,10,5000,40,10,160,110,25,PDADI,0.5,,,,,,,4900.0,20.0,8.0,130.0,100.0,5.0,22.5236,82.3923,1.09769,24.9042,900,CH2,20250611_合并结果.csv,
46019,20250611,122,Cs0.05MA0.1FA0.85PbI3.0,1.73,MACl,14.6,PEAI,0.517,,,MPA-CPA,0.5,,,,,4000.0,30.0,100.0,10.0,1000,10,5000,40,10,160,110,25,PDADI,0.5,,,,,,,4900.0,20.0,8.0,130.0,100.0,5.0,22.4718,83.9736,1.0934,24.4745,900,CH3,20250611_合并结果.csv,
46020,20250611,122,Cs0.05MA0.1FA0.85PbI3.0,1.73,MACl,14.6,PEAI,0.517,,,MPA-CPA,0.5,,,,,4000.0,30.0,100.0,10.0,1000,10,5000,40,10,160,110,25,PDADI,0.5,,,,,,,4900.0,20.0,8.0,130.0,100.0,5.0,3.40847,25.9288,0.575052,22.8597,900,CH4,20250611_合并结果.csv,
46021,20250611,122,Cs0.05MA0.1FA0.85PbI3.0,1.73,MACl,14.6,PEAI,0.517,,,MPA-CPA,0.5,,,,,4000.0,30.0,100.0,10.0,1000,10,5000,40,10,160,110,25,PDADI,0.5,,,,,,,4900.0,20.0,8.0,130.0,100.0,5.0,21.1076,79.9588,1.0437,25.2929,901,CH1,20250611_合并结果.csv,
46022,20250611,122,Cs0.05MA0.1FA0.85PbI3.0,1.73,MACl,14.6,PEAI,0.517,,,MPA-CPA,0.5,,,,,4000.0,30.0,100.0,10.0,1000,10,5000,40,10,160,110,25,PDADI,0.5,,,,,,,4900.0,20.0,8.0,130.0,100.0,5.0,21.5513,80.5407,1.04774,25.5391,901,CH2,20250611_合并结果.csv,
46023,20250611,122,Cs0.05MA0.1FA0.85PbI3.0,1.73,MACl,14.6,PEAI,0.517,,,MPA-CPA,0.5,,,,,4000.0,30.0,100.0,10.0,1000,10,5000,40,10,160,110,25,PDADI,0.5,,,,,,,4900.0,20.0,8.0,130.0,100.0,5.0,21.1281,81.0152,1.04418,24.9757,901,CH3,20250611_合并结果.csv,
46024,20250611,122,Cs0.05MA0.1FA0.85PbI3.0,1.73,MACl,14.6,PEAI,0.517,,,MPA-CPA,0.5,,,,,4000.0,30.0,100.0,10.0,1000,10,5000,40,10,160,110,25,PDADI,0.5,,,,,,,4900.0,20.0,8.0,130.0,100.0,5.0,9.47938,41.0013,0.981996,23.5436,901,CH4,20250611_合并结果.csv,
46025,20250611,122,Cs0.05MA0.1FA0.85PbI3.0,1.73,MACl,14.6,PEAI,0.517,,,MPA-CPA,0.5,,,,,3000.0,30.0,100.0,10.0,1000,10,5000,40,10,160,120,13,PDADI,0.5,,,,,,,4900.0,30.0,8.0,130.0,110.0,3.0,21.1797,80.8313,1.10696,23.6705,902,CH1,20250611_合并结果.csv,
46026,20250611,122,Cs0.05MA0.1FA0.85PbI3.0,1.73,MACl,14.6,PEAI,0.517,,,MPA-CPA,0.5,,,,,3000.0,30.0,100.0,10.0,1000,10,5000,40,10,160,120,13,PDADI,0.5,,,,,,,4900.0,30.0,8.0,130.0,110.0,3.0,21.7955,81.9342,1.10258,24.1264,902,CH2,20250611_合并结果.csv,
46027,20250611,122,Cs0.05MA0.1FA0.85PbI3.0,1.73,MACl,14.6,PEAI,0.517,,,MPA-CPA,0.5,,,,,3000.0,30.0,100.0,10.0,1000,10,5000,40,10,160,120,13,PDADI,0.5,,,,,,,4900.0,30.0,8.0,130.0,110.0,3.0,22.1021,83.5137,1.0972,24.1208,902,CH3,20250611_合并结果.csv,
46028,20250611,122,Cs0.05MA0.1FA0.85PbI3.0,1.73,MACl,14.6,PEAI,0.517,,,MPA-CPA,0.5,,,,,3000.0,30.0,100.0,10.0,1000,10,5000,40,10,160,120,13,PDADI,0.5,,,,,,,4900.0,30.0,8.0,130.0,110.0,3.0,21.109,81.8172,1.09627,23.5345,902,CH4,20250611_合并结果.csv,
46029,20250611,122,Cs0.05MA0.1FA0.85PbI3.0,1.73,MACl,14.6,PEAI,0.517,,,MPA-CPA,0.5,,,,,3000.0,30.0,100.0,10.0,1000,10,5000,40,10,160,120,13,PDADI,0.5,,,,,,,4900.0,30.0,8.0,130.0,110.0,3.0,20.2921,79.6389,1.04481,24.3874,903,CH1,20250611_合并结果.csv,
46030,20250611,122,Cs0.05MA0.1FA0.85PbI3.0,1.73,MACl,14.6,PEAI,0.517,,,MPA-CPA,0.5,,,,,3000.0,30.0,100.0,10.0,1000,10,5000,40,10,160,120,13,PDADI,0.5,,,,,,,4900.0,30.0,8.0,130.0,110.0,3.0,20.8259,80.1886,1.04745,24.7947,903,CH2,20250611_合并结果.csv,
46031,20250611,122,Cs0.05MA0.1FA0.85PbI3.0,1.73,MACl,14.6,PEAI,0.517,,,MPA-CPA,0.5,,,,,3000.0,30.0,100.0,10.0,1000,10,5000,40,10,160,120,13,PDADI,0.5,,,,,,,4900.0,30.0,8.0,130.0,110.0,3.0,20.9123,81.0266,1.04491,24.6999,903,CH3,20250611_合并结果.csv,
46032,20250611,122,Cs0.05MA0.1FA0.85PbI3.0,1.73,MACl,14.6,PEAI,0.517,,,MPA-CPA,0.5,,,,,3000.0,30.0,100.0,10.0,1000,10,5000,40,10,160,120,13,PDADI,0.5,,,,,,,4900.0,30.0,8.0,130.0,110.0,3.0,20.7554,81.1821,1.04648,24.4309,903,CH4,20250611_合并结果.csv,
46033,20250611,122,Cs0.05MA0.05FA0.9PbI3.0,1.5,MACl,14.6,PEAI,0.517,,,4PADCB,0.33,,,,,3000.0,30.0,100.0,10.0,1000,10,5000,40,10,160,120,13,PDADI,0.5,,,,,,,4900.0,30.0,8.0,130.0,100.0,10.0,21.8391,80.0221,1.11709,24.4306,904,CH1,20250611_合并结果.csv,
46034,20250611,122,Cs0.05MA0.05FA0.9PbI3.0,1.5,MACl,14.6,PEAI,0.517,,,4PADCB,0.33,,,,,3000.0,30.0,100.0,10.0,1000,10,5000,40,10,160,120,13,PDADI,0.5,,,,,,,4900.0,30.0,8.0,130.0,100.0,10.0,22.6785,81.6632,1.11378,24.9338,904,CH2,20250611_合并结果.csv,
46035,20250611,122,Cs0.05MA0.05FA0.9PbI3.0,1.5,MACl,14.6,PEAI,0.517,,,4PADCB,0.33,,,,,3000.0,30.0,100.0,10.0,1000,10,5000,40,10,160,120,13,PDADI,0.5,,,,,,,4900.0,30.0,8.0,130.0,100.0,10.0,22.2871,79.9236,1.1125,25.0655,904,CH3,20250611_合并结果.csv,
46036,20250611,122,Cs0.05MA0.05FA0.9PbI3.0,1.5,MACl,14.6,PEAI,0.517,,,4PADCB,0.33,,,,,3000.0,30.0,100.0,10.0,1000,10,5000,40,10,160,120,13,PDADI,0.5,,,,,,,4900.0,30.0,8.0,130.0,100.0,10.0,21.476,77.7262,1.10638,24.9736,904,CH4,20250611_合并结果.csv,
46037,20250611,122,Cs0.05MA0.05FA0.9PbI3.0,1.5,MACl,14.6,PEAI,0.517,,,4PADCB,0.33,,,,,3000.0,30.0,100.0,10.0,1000,10,5000,40,10,160,120,13,PDADI,0.5,,,,,,,4900.0,30.0,8.0,130.0,100.0,10.0,21.5352,82.2885,1.05121,24.8954,905,CH1,20250611_合并结果.csv,
46038,20250611,122,Cs0.05MA0.05FA0.9PbI3.0,1.5,MACl,14.6,PEAI,0.517,,,4PADCB,0.33,,,,,3000.0,30.0,100.0,10.0,1000,10,5000,40,10,160,120,13,PDADI,0.5,,,,,,,4900.0,30.0,8.0,130.0,100.0,10.0,22.5055,82.2946,1.07612,25.413,905,CH2,20250611_合并结果.csv,
46039,20250611,122,Cs0.05MA0.05FA0.9PbI3.0,1.5,MACl,14.6,PEAI,0.517,,,4PADCB,0.33,,,,,3000.0,30.0,100.0,10.0,1000,10,5000,40,10,160,120,13,PDADI,0.5,,,,,,,4900.0,30.0,8.0,130.0,100.0,10.0,23.0176,82.4731,1.09008,25.603,905,CH3,20250611_合并结果.csv,
46040,20250611,122,Cs0.05MA0.05FA0.9PbI3.0,1.5,MACl,14.6,PEAI,0.517,,,4PADCB,0.33,,,,,3000.0,30.0,100.0,10.0,1000,10,5000,40,10,160,120,13,PDADI,0.5,,,,,,,4900.0,30.0,8.0,130.0,100.0,10.0,23.0781,82.8357,1.08966,25.5677,905,CH4,20250611_合并结果.csv,
46041,20250611,122,Cs0.05MA0.05FA0.9PbI3.0,1.5,MACl,14.6,PEAI,0.517,,,4PADCB,0.33,,,,,3000.0,30.0,100.0,10.0,1000,10,5000,40,10,160,120,13,PDADI,0.5,,,,,,,4900.0,20.0,8.0,130.0,100.0,5.0,21.7613,80.6637,1.1171,24.1498,906,CH1,20250611_合并结果.csv,
46042,20250611,122,Cs0.05MA0.05FA0.9PbI3.0,1.5,MACl,14.6,PEAI,0.517,,,4PADCB,0.33,,,,,3000.0,30.0,100.0,10.0,1000,10,5000,40,10,160,120,13,PDADI,0.5,,,,,,,4900.0,20.0,8.0,130.0,100.0,5.0,22.8174,83.3305,1.11459,24.5667,906,CH2,20250611_合并结果.csv,
46043,20250611,122,Cs0.05MA0.05FA0.9PbI3.0,1.5,MACl,14.6,PEAI,0.517,,,4PADCB,0.33,,,,,3000.0,30.0,100.0,10.0,1000,10,5000,40,10,160,120,13,PDADI,0.5,,,,,,,4900.0,20.0,8.0,130.0,100.0,5.0,22.7526,83.1522,1.11337,24.5763,906,CH3,20250611_合并结果.csv,
46044,20250611,122,Cs0.05MA0.05FA0.9PbI3.0,1.5,MACl,14.6,PEAI,0.517,,,4PADCB,0.33,,,,,3000.0,30.0,100.0,10.0,1000,10,5000,40,10,160,120,13,PDADI,0.5,,,,,,,4900.0,20.0,8.0,130.0,100.0,5.0,22.4324,83.0922,1.10981,24.3257,906,CH4,20250611_合并结果.csv,
46045,20250611,122,Cs0.05MA0.05FA0.9PbI3.0,1.5,MACl,14.6,PEAI,0.517,,,4PADCB,0.33,,,,,3000.0,30.0,100.0,10.0,1000,10,5000,40,10,160,120,13,PDADI,0.5,,,,,,,4900.0,20.0,8.0,130.0,100.0,5.0,21.2857,82.6968,1.05356,24.4308,907,CH1,20250611_合并结果.csv,
46046,20250611,122,Cs0.05MA0.05FA0.9PbI3.0,1.5,MACl,14.6,PEAI,0.517,,,4PADCB,0.33,,,,,3000.0,30.0,100.0,10.0,1000,10,5000,40,10,160,120,13,PDADI,0.5,,,,,,,4900.0,20.0,8.0,130.0,100.0,5.0,22.2796,83.4414,1.07424,24.8557,907,CH2,20250611_合并结果.csv,
46047,20250611,122,Cs0.05MA0.05FA0.9PbI3.0,1.5,MACl,14.6,PEAI,0.517,,,4PADCB,0.33,,,,,3000.0,30.0,100.0,10.0,1000,10,5000,40,10,160,120,13,PDADI,0.5,,,,,,,4900.0,20.0,8.0,130.0,100.0,5.0,22.6892,83.9859,1.08531,24.8918,907,CH3,20250611_合并结果.csv,
46048,20250611,122,Cs0.05MA0.05FA0.9PbI3.0,1.5,MACl,14.6,PEAI,0.517,,,4PADCB,0.33,,,,,3000.0,30.0,100.0,10.0,1000,10,5000,40,10,160,120,13,PDADI,0.5,,,,,,,4900.0,20.0,8.0,130.0,100.0,5.0,22.6037,84.2882,1.08686,24.6739,907,CH4,20250611_合并结果.csv,
46049,20250611,122,Cs0.05MA0.05FA0.9PbI3.0,1.5,MACl,14.6,PEAI,0.517,,,4PADCB,0.33,,,,,3000.0,30.0,100.0,10.0,1000,10,5000,40,10,160,120,13,PDADI,0.5,,,,,,,4900.0,20.0,8.0,130.0,100.0,5.0,21.2881,78.6967,1.11676,24.2226,908,CH1,20250611_合并结果.csv,
46050,20250611,122,Cs0.05MA0.05FA0.9PbI3.0,1.5,MACl,14.6,PEAI,0.517,,,4PADCB,0.33,,,,,3000.0,30.0,100.0,10.0,1000,10,5000,40,10,160,120,13,PDADI,0.5,,,,,,,4900.0,20.0,8.0,130.0,100.0,5.0,17.5373,64.4522,1.10903,24.5347,908,CH2,20250611_合并结果.csv,
46051,20250611,122,Cs0.05MA0.05FA0.9PbI3.0,1.5,MACl,14.6,PEAI,0.517,,,4PADCB,0.33,,,,,3000.0,30.0,100.0,10.0,1000,10,5000,40,10,160,120,13,PDADI,0.5,,,,,,,4900.0,20.0,8.0,130.0,100.0,5.0,21.8922,79.4872,1.11937,24.6046,908,CH3,20250611_合并结果.csv,
46052,20250611,122,Cs0.05MA0.05FA0.9PbI3.0,1.5,MACl,14.6,PEAI,0.517,,,4PADCB,0.33,,,,,3000.0,30.0,100.0,10.0,1000,10,5000,40,10,160,120,13,PDADI,0.5,,,,,,,4900.0,20.0,8.0,130.0,100.0,5.0,22.2123,81.3746,1.11706,24.4358,908,CH4,20250611_合并结果.csv,
46053,20250611,122,Cs0.05MA0.05FA0.9PbI3.0,1.5,MACl,14.6,PEAI,0.517,,,4PADCB,0.33,,,,,3000.0,30.0,100.0,10.0,1000,10,5000,40,10,160,120,13,PDADI,0.5,,,,,,,4900.0,20.0,8.0,130.0,100.0,5.0,20.7867,79.1741,1.07761,24.3635,909,CH1,20250611_合并结果.csv,
46054,20250611,122,Cs0.05MA0.05FA0.9PbI3.0,1.5,MACl,14.6,PEAI,0.517,,,4PADCB,0.33,,,,,3000.0,30.0,100.0,10.0,1000,10,5000,40,10,160,120,13,PDADI,0.5,,,,,,,4900.0,20.0,8.0,130.0,100.0,5.0,18.6533,69.4546,1.08902,24.6615,909,CH2,20250611_合并结果.csv,
46055,20250611,122,Cs0.05MA0.05FA0.9PbI3.0,1.5,MACl,14.6,PEAI,0.517,,,4PADCB,0.33,,,,,3000.0,30.0,100.0,10.0,1000,10,5000,40,10,160,120,13,PDADI,0.5,,,,,,,4900.0,20.0,8.0,130.0,100.0,5.0,22.5206,82.2261,1.10514,24.7828,909,CH3,20250611_合并结果.csv,
46056,20250611,122,Cs0.05MA0.05FA0.9PbI3.0,1.5,MACl,14.6,PEAI,0.517,,,4PADCB,0.33,,,,,3000.0,30.0,100.0,10.0,1000,10,5000,40,10,160,120,13,PDADI,0.5,,,,,,,4900.0,20.0,8.0,130.0,100.0,5.0,22.9231,84.0454,1.10119,24.7683,909,CH4,20250611_合并结果.csv,
46057,20250611,122,Cs0.05MA0.05FA0.9PbI3.0,1.5,MACl,14.6,PEAI,0.517,,,4PADCB,0.33,,,,,3000.0,30.0,100.0,10.0,1000,10,5000,40,10,160,120,13,PDADI,0.5,,,,,,,4900.0,30.0,8.0,130.0,100.0,10.0,23.0125,82.6022,1.11363,25.0167,910,CH1,20250611_合并结果.csv,
46058,20250611,122,Cs0.05MA0.05FA0.9PbI3.0,1.5,MACl,14.6,PEAI,0.517,,,4PADCB,0.33,,,,,3000.0,30.0,100.0,10.0,1000,10,5000,40,10,160,120,13,PDADI,0.5,,,,,,,4900.0,30.0,8.0,130.0,100.0,10.0,19.8244,70.8794,1.11581,25.0663,910,CH2,20250611_合并结果.csv,
46059,20250611,122,Cs0.05MA0.05FA0.9PbI3.0,1.5,MACl,14.6,PEAI,0.517,,,4PADCB,0.33,,,,,3000.0,30.0,100.0,10.0,1000,10,5000,40,10,160,120,13,PDADI,0.5,,,,,,,4900.0,30.0,8.0,130.0,100.0,10.0,22.4727,80.1759,1.11954,25.0363,910,CH3,20250611_合并结果.csv,
46060,20250611,122,Cs0.05MA0.05FA0.9PbI3.0,1.5,MACl,14.6,PEAI,0.517,,,4PADCB,0.33,,,,,3000.0,30.0,100.0,10.0,1000,10,5000,40,10,160,120,13,PDADI,0.5,,,,,,,4900.0,30.0,8.0,130.0,100.0,10.0,20.3647,77.0461,1.10481,23.9243,910,CH4,20250611_合并结果.csv,
46061,20250611,122,Cs0.05MA0.05FA0.9PbI3.0,1.5,MACl,14.6,PEAI,0.517,,,4PADCB,0.33,,,,,3000.0,30.0,100.0,10.0,1000,10,5000,40,10,160,120,13,PDADI,0.5,,,,,,,4900.0,30.0,8.0,130.0,100.0,10.0,21.7209,81.745,1.05347,25.2228,911,CH1,20250611_合并结果.csv,
46062,20250611,122,Cs0.05MA0.05FA0.9PbI3.0,1.5,MACl,14.6,PEAI,0.517,,,4PADCB,0.33,,,,,3000.0,30.0,100.0,10.0,1000,10,5000,40,10,160,120,13,PDADI,0.5,,,,,,,4900.0,30.0,8.0,130.0,100.0,10.0,22.5482,81.822,1.08683,25.3559,911,CH2,20250611_合并结果.csv,
46063,20250611,122,Cs0.05MA0.05FA0.9PbI3.0,1.5,MACl,14.6,PEAI,0.517,,,4PADCB,0.33,,,,,3000.0,30.0,100.0,10.0,1000,10,5000,40,10,160,120,13,PDADI,0.5,,,,,,,4900.0,30.0,8.0,130.0,100.0,10.0,22.9396,82.7585,1.09336,25.3519,911,CH3,20250611_合并结果.csv,
46064,20250611,122,Cs0.05MA0.05FA0.9PbI3.0,1.5,MACl,14.6,PEAI,0.517,,,4PADCB,0.33,,,,,3000.0,30.0,100.0,10.0,1000,10,5000,40,10,160,120,13,PDADI,0.5,,,,,,,4900.0,30.0,8.0,130.0,100.0,10.0,21.0461,80.1632,1.08431,24.2127,911,CH4,20250611_合并结果.csv,
46065,20250611,122,Cs0.05MA0.05FA0.9PbI3.0,1.5,MACl,14.6,PEAI,0.517,,,DMACPA,0.33,,,,,5000.0,30.0,100.0,10.0,1000,10,5000,40,10,160,120,13,PDADI,0.5,,,,,,,4900.0,30.0,8.0,130.0,110.0,3.0,22.652,81.9778,1.15712,23.88,912,CH1,20250611_合并结果.csv,
46066,20250611,122,Cs0.05MA0.05FA0.9PbI3.0,1.5,MACl,14.6,PEAI,0.517,,,DMACPA,0.33,,,,,5000.0,30.0,100.0,10.0,1000,10,5000,40,10,160,120,13,PDADI,0.5,,,,,,,4900.0,30.0,8.0,130.0,110.0,3.0,23.0267,81.9105,1.1578,24.2805,912,CH2,20250611_合并结果.csv,
46067,20250611,122,Cs0.05MA0.05FA0.9PbI3.0,1.5,MACl,14.6,PEAI,0.517,,,DMACPA,0.33,,,,,5000.0,30.0,100.0,10.0,1000,10,5000,40,10,160,120,13,PDADI,0.5,,,,,,,4900.0,30.0,8.0,130.0,110.0,3.0,22.9492,82.0582,1.15525,24.2085,912,CH3,20250611_合并结果.csv,
46068,20250611,122,Cs0.05MA0.05FA0.9PbI3.0,1.5,MACl,14.6,PEAI,0.517,,,DMACPA,0.33,,,,,5000.0,30.0,100.0,10.0,1000,10,5000,40,10,160,120,13,PDADI,0.5,,,,,,,4900.0,30.0,8.0,130.0,110.0,3.0,22.583,81.5802,1.14842,24.1043,912,CH4,20250611_合并结果.csv,
46069,20250611,122,Cs0.05MA0.05FA0.9PbI3.0,1.5,MACl,14.6,PEAI,0.517,,,DMACPA,0.33,,,,,5000.0,30.0,100.0,10.0,1000,10,5000,40,10,160,120,13,PDADI,0.5,,,,,,,4900.0,30.0,8.0,130.0,110.0,3.0,22.1692,81.6232,1.12379,24.1685,913,CH1,20250611_合并结果.csv,
46070,20250611,122,Cs0.05MA0.05FA0.9PbI3.0,1.5,MACl,14.6,PEAI,0.517,,,DMACPA,0.33,,,,,5000.0,30.0,100.0,10.0,1000,10,5000,40,10,160,120,13,PDADI,0.5,,,,,,,4900.0,30.0,8.0,130.0,110.0,3.0,23.5076,83.1789,1.14956,24.5845,913,CH2,20250611_合并结果.csv,
46071,20250611,122,Cs0.05MA0.05FA0.9PbI3.0,1.5,MACl,14.6,PEAI,0.517,,,DMACPA,0.33,,,,,5000.0,30.0,100.0,10.0,1000,10,5000,40,10,160,120,13,PDADI,0.5,,,,,,,4900.0,30.0,8.0,130.0,110.0,3.0,6.05723,22.0375,1.14401,24.0261,913,CH3,20250611_合并结果.csv,
46072,20250611,122,Cs0.05MA0.05FA0.9PbI3.0,1.5,MACl,14.6,PEAI,0.517,,,DMACPA,0.33,,,,,5000.0,30.0,100.0,10.0,1000,10,5000,40,10,160,120,13,PDADI,0.5,,,,,,,4900.0,30.0,8.0,130.0,110.0,3.0,23.2238,82.4382,1.15241,24.4455,913,CH4,20250611_合并结果.csv,
46073,20250611,122,Cs0.05MA0.05FA0.9PbI3.0,1.5,MACl,14.6,PEAI,0.517,,,DMACPA,0.33,,,,,4000.0,20.0,100.0,10.0,1000,10,5000,40,10,160,120,13,PDADI,0.5,,,,,,,4900.0,30.0,8.0,130.0,100.0,5.0,24.1927,82.6152,1.15431,25.3688,914,CH1,20250611_合并结果.csv,
46074,20250611,122,Cs0.05MA0.05FA0.9PbI3.0,1.5,MACl,14.6,PEAI,0.517,,,DMACPA,0.33,,,,,4000.0,20.0,100.0,10.0,1000,10,5000,40,10,160,120,13,PDADI,0.5,,,,,,,4900.0,30.0,8.0,130.0,100.0,5.0,24.0521,82.0104,1.15523,25.3872,914,CH2,20250611_合并结果.csv,
46075,20250611,122,Cs0.05MA0.05FA0.9PbI3.0,1.5,MACl,14.6,PEAI,0.517,,,DMACPA,0.33,,,,,4000.0,20.0,100.0,10.0,1000,10,5000,40,10,160,120,13,PDADI,0.5,,,,,,,4900.0,30.0,8.0,130.0,100.0,5.0,19.9031,68.7642,1.14289,25.3252,914,CH3,20250611_合并结果.csv,
46076,20250611,122,Cs0.05MA0.05FA0.9PbI3.0,1.5,MACl,14.6,PEAI,0.517,,,DMACPA,0.33,,,,,4000.0,20.0,100.0,10.0,1000,10,5000,40,10,160,120,13,PDADI,0.5,,,,,,,4900.0,30.0,8.0,130.0,100.0,5.0,23.2665,81.4388,1.14651,24.9186,914,CH4,20250611_合并结果.csv,
46077,20250611,122,Cs0.05MA0.05FA0.9PbI3.0,1.5,MACl,14.6,PEAI,0.517,,,DMACPA,0.33,,,,,4000.0,20.0,100.0,10.0,1000,10,5000,40,10,160,120,13,PDADI,0.5,,,,,,,4900.0,30.0,8.0,130.0,100.0,5.0,23.4612,81.5411,1.12731,25.523,915,CH1,20250611_合并结果.csv,
46078,20250611,122,Cs0.05MA0.05FA0.9PbI3.0,1.5,MACl,14.6,PEAI,0.517,,,DMACPA,0.33,,,,,4000.0,20.0,100.0,10.0,1000,10,5000,40,10,160,120,13,PDADI,0.5,,,,,,,4900.0,30.0,8.0,130.0,100.0,5.0,24.3871,82.7584,1.14788,25.6715,915,CH2,20250611_合并结果.csv,
46079,20250611,122,Cs0.05MA0.05FA0.9PbI3.0,1.5,MACl,14.6,PEAI,0.517,,,DMACPA,0.33,,,,,4000.0,20.0,100.0,10.0,1000,10,5000,40,10,160,120,13,PDADI,0.5,,,,,,,4900.0,30.0,8.0,130.0,100.0,5.0,23.7831,80.5175,1.15311,25.6159,915,CH3,20250611_合并结果.csv,
46080,20250611,122,Cs0.05MA0.05FA0.9PbI3.0,1.5,MACl,14.6,PEAI,0.517,,,DMACPA,0.33,,,,,4000.0,20.0,100.0,10.0,1000,10,5000,40,10,160,120,13,PDADI,0.5,,,,,,,4900.0,30.0,8.0,130.0,100.0,5.0,24.0846,82.674,1.15157,25.2977,915,CH4,20250611_合并结果.csv,
46081,20250611,122,Cs0.05MA0.05FA0.9PbI3.0,1.5,MACl,14.6,PEAI,0.517,,,DMACPA,0.33,,,,,4000.0,20.0,100.0,10.0,1000,10,5000,40,10,160,120,13,PDADI,0.5,,,,,,,4900.0,30.0,8.0,130.0,100.0,5.0,23.0252,82.5758,1.15725,24.0948,916,CH1,20250611_合并结果.csv,
46082,20250611,122,Cs0.05MA0.05FA0.9PbI3.0,1.5,MACl,14.6,PEAI,0.517,,,DMACPA,0.33,,,,,4000.0,20.0,100.0,10.0,1000,10,5000,40,10,160,120,13,PDADI,0.5,,,,,,,4900.0,30.0,8.0,130.0,100.0,5.0,23.2066,81.431,1.15741,24.6225,916,CH2,20250611_合并结果.csv,
46083,20250611,122,Cs0.05MA0.05FA0.9PbI3.0,1.5,MACl,14.6,PEAI,0.517,,,DMACPA,0.33,,,,,4000.0,20.0,100.0,10.0,1000,10,5000,40,10,160,120,13,PDADI,0.5,,,,,,,4900.0,30.0,8.0,130.0,100.0,5.0,23.1262,80.8987,1.15482,24.7543,916,CH3,20250611_合并结果.csv,
46084,20250611,122,Cs0.05MA0.05FA0.9PbI3.0,1.5,MACl,14.6,PEAI,0.517,,,DMACPA,0.33,,,,,4000.0,20.0,100.0,10.0,1000,10,5000,40,10,160,120,13,PDADI,0.5,,,,,,,4900.0,30.0,8.0,130.0,100.0,5.0,22.7152,79.9748,1.14763,24.7491,916,CH4,20250611_合并结果.csv,
46085,20250611,122,Cs0.05MA0.05FA0.9PbI3.0,1.5,MACl,14.6,PEAI,0.517,,,DMACPA,0.33,,,,,4000.0,20.0,100.0,10.0,1000,10,5000,40,10,160,120,13,PDADI,0.5,,,,,,,4900.0,30.0,8.0,130.0,100.0,5.0,22.5101,81.7731,1.12938,24.374,917,CH1,20250611_合并结果.csv,
46086,20250611,122,Cs0.05MA0.05FA0.9PbI3.0,1.5,MACl,14.6,PEAI,0.517,,,DMACPA,0.33,,,,,4000.0,20.0,100.0,10.0,1000,10,5000,40,10,160,120,13,PDADI,0.5,,,,,,,4900.0,30.0,8.0,130.0,100.0,5.0,23.5154,81.404,1.15876,24.9294,917,CH2,20250611_合并结果.csv,
46087,20250611,122,Cs0.05MA0.05FA0.9PbI3.0,1.5,MACl,14.6,PEAI,0.517,,,DMACPA,0.33,,,,,4000.0,20.0,100.0,10.0,1000,10,5000,40,10,160,120,13,PDADI,0.5,,,,,,,4900.0,30.0,8.0,130.0,100.0,5.0,24.1499,82.905,1.15857,25.1427,917,CH3,20250611_合并结果.csv,
46088,20250611,122,Cs0.05MA0.05FA0.9PbI3.0,1.5,MACl,14.6,PEAI,0.517,,,DMACPA,0.33,,,,,4000.0,20.0,100.0,10.0,1000,10,5000,40,10,160,120,13,PDADI,0.5,,,,,,,4900.0,30.0,8.0,130.0,100.0,5.0,23.9375,82.2362,1.15541,25.193,917,CH4,20250611_合并结果.csv,
46089,20250611,122,Cs0.05MA0.05FA0.9PbI3.0,1.5,MACl,14.6,PEAI,0.517,,,DMACPA,0.33,,,,,3000.0,30.0,100.0,10.0,1000,10,5000,40,10,160,120,13,PDADI,0.5,,,,,,,4900.0,30.0,8.0,130.0,100.0,5.0,23.4807,82.9147,1.15887,24.4367,918,CH1,20250611_合并结果.csv,
46090,20250611,122,Cs0.05MA0.05FA0.9PbI3.0,1.5,MACl,14.6,PEAI,0.517,,,DMACPA,0.33,,,,,3000.0,30.0,100.0,10.0,1000,10,5000,40,10,160,120,13,PDADI,0.5,,,,,,,4900.0,30.0,8.0,130.0,100.0,5.0,16.6514,59.2648,1.13588,24.7356,918,CH2,20250611_合并结果.csv,
46091,20250611,122,Cs0.05MA0.05FA0.9PbI3.0,1.5,MACl,14.6,PEAI,0.517,,,DMACPA,0.33,,,,,3000.0,30.0,100.0,10.0,1000,10,5000,40,10,160,120,13,PDADI,0.5,,,,,,,4900.0,30.0,8.0,130.0,100.0,5.0,23.5734,82.1746,1.15575,24.8212,918,CH3,20250611_合并结果.csv,
46092,20250611,122,Cs0.05MA0.05FA0.9PbI3.0,1.5,MACl,14.6,PEAI,0.517,,,DMACPA,0.33,,,,,3000.0,30.0,100.0,10.0,1000,10,5000,40,10,160,120,13,PDADI,0.5,,,,,,,4900.0,30.0,8.0,130.0,100.0,5.0,22.3104,78.7631,1.14877,24.6577,918,CH4,20250611_合并结果.csv,
46093,20250611,122,Cs0.05MA0.05FA0.9PbI3.0,1.5,MACl,14.6,PEAI,0.517,,,DMACPA,0.33,,,,,3000.0,30.0,100.0,10.0,1000,10,5000,40,10,160,120,13,PDADI,0.5,,,,,,,4900.0,30.0,8.0,130.0,100.0,5.0,22.4228,80.8261,1.1255,24.6485,919,CH1,20250611_合并结果.csv,
46094,20250611,122,Cs0.05MA0.05FA0.9PbI3.0,1.5,MACl,14.6,PEAI,0.517,,,DMACPA,0.33,,,,,3000.0,30.0,100.0,10.0,1000,10,5000,40,10,160,120,13,PDADI,0.5,,,,,,,4900.0,30.0,8.0,130.0,100.0,5.0,21.6433,75.4855,1.14753,24.9858,919,CH2,20250611_合并结果.csv,
46095,20250611,122,Cs0.05MA0.05FA0.9PbI3.0,1.5,MACl,14.6,PEAI,0.517,,,DMACPA,0.33,,,,,3000.0,30.0,100.0,10.0,1000,10,5000,40,10,160,120,13,PDADI,0.5,,,,,,,4900.0,30.0,8.0,130.0,100.0,5.0,23.8335,82.0902,1.15493,25.1387,919,CH3,20250611_合并结果.csv,
46096,20250611,122,Cs0.05MA0.05FA0.9PbI3.0,1.5,MACl,14.6,PEAI,0.517,,,DMACPA,0.33,,,,,3000.0,30.0,100.0,10.0,1000,10,5000,40,10,160,120,13,PDADI,0.5,,,,,,,4900.0,30.0,8.0,130.0,100.0,5.0,23.9345,82.9094,1.15356,25.0254,919,CH4,20250611_合并结果.csv,
46097,20250611,122,Cs0.05MA0.05FA0.9PbI3.0,1.5,MACl,14.6,PEAI,0.517,,,CB-PA,0.5,,,,,3000.0,30.0,100.0,10.0,1000,10,5000,40,10,160,120,13,PDADI,0.5,,,,,,,4900.0,30.0,8.0,130.0,100.0,10.0,18.5755,75.9868,1.12414,21.7461,920,CH1,20250611_合并结果.csv,
46098,20250611,122,Cs0.05MA0.05FA0.9PbI3.0,1.5,MACl,14.6,PEAI,0.517,,,CB-PA,0.5,,,,,3000.0,30.0,100.0,10.0,1000,10,5000,40,10,160,120,13,PDADI,0.5,,,,,,,4900.0,30.0,8.0,130.0,100.0,10.0,19.0447,77.8467,1.12827,21.6832,920,CH2,20250611_合并结果.csv,
46099,20250611,122,Cs0.05MA0.05FA0.9PbI3.0,1.5,MACl,14.6,PEAI,0.517,,,CB-PA,0.5,,,,,3000.0,30.0,100.0,10.0,1000,10,5000,40,10,160,120,13,PDADI,0.5,,,,,,,4900.0,30.0,8.0,130.0,100.0,10.0,19.2589,78.4519,1.12966,21.731,920,CH3,20250611_合并结果.csv,
46100,20250611,122,Cs0.05MA0.05FA0.9PbI3.0,1.5,MACl,14.6,PEAI,0.517,,,CB-PA,0.5,,,,,3000.0,30.0,100.0,10.0,1000,10,5000,40,10,160,120,13,PDADI,0.5,,,,,,,4900.0,30.0,8.0,130.0,100.0,10.0,19.4892,78.8457,1.12785,21.9162,920,CH4,20250611_合并结果.csv,
46101,20250611,122,Cs0.05MA0.05FA0.9PbI3.0,1.5,MACl,14.6,PEAI,0.517,,,CB-PA,0.5,,,,,3000.0,30.0,100.0,10.0,1000,10,5000,40,10,160,120,13,PDADI,0.5,,,,,,,4900.0,30.0,8.0,130.0,100.0,10.0,18.6624,76.6927,1.03911,23.4181,921,CH1,20250611_合并结果.csv,
46102,20250611,122,Cs0.05MA0.05FA0.9PbI3.0,1.5,MACl,14.6,PEAI,0.517,,,CB-PA,0.5,,,,,3000.0,30.0,100.0,10.0,1000,10,5000,40,10,160,120,13,PDADI,0.5,,,,,,,4900.0,30.0,8.0,130.0,100.0,10.0,20.737,82.0784,1.06548,23.7121,921,CH2,20250611_合并结果.csv,
46103,20250611,122,Cs0.05MA0.05FA0.9PbI3.0,1.5,MACl,14.6,PEAI,0.517,,,CB-PA,0.5,,,,,3000.0,30.0,100.0,10.0,1000,10,5000,40,10,160,120,13,PDADI,0.5,,,,,,,4900.0,30.0,8.0,130.0,100.0,10.0,20.387,80.2637,1.07848,23.5517,921,CH3,20250611_合并结果.csv,
46104,20250611,122,Cs0.05MA0.05FA0.9PbI3.0,1.5,MACl,14.6,PEAI,0.517,,,CB-PA,0.5,,,,,3000.0,30.0,100.0,10.0,1000,10,5000,40,10,160,120,13,PDADI,0.5,,,,,,,4900.0,30.0,8.0,130.0,100.0,10.0,20.7865,81.6257,1.085,23.4706,921,CH4,20250611_合并结果.csv,
46105,20250611,122,Cs0.05MA0.05FA0.9PbI3.0,1.5,MACl,14.6,PEAI,0.517,,,CB-PA,0.5,,,,,3000.0,30.0,100.0,10.0,1000,10,5000,40,10,160,120,13,PDADI,0.5,,,,,,,4900.0,30.0,8.0,130.0,100.0,5.0,18.1954,74.5163,1.12206,21.7618,922,CH1,20250611_合并结果.csv,
46106,20250611,122,Cs0.05MA0.05FA0.9PbI3.0,1.5,MACl,14.6,PEAI,0.517,,,CB-PA,0.5,,,,,3000.0,30.0,100.0,10.0,1000,10,5000,40,10,160,120,13,PDADI,0.5,,,,,,,4900.0,30.0,8.0,130.0,100.0,5.0,20.3842,79.6015,1.13303,22.6012,922,CH2,20250611_合并结果.csv,
46107,20250611,122,Cs0.05MA0.05FA0.9PbI3.0,1.5,MACl,14.6,PEAI,0.517,,,CB-PA,0.5,,,,,3000.0,30.0,100.0,10.0,1000,10,5000,40,10,160,120,13,PDADI,0.5,,,,,,,4900.0,30.0,8.0,130.0,100.0,5.0,19.4163,76.7999,1.13291,22.3157,922,CH3,20250611_合并结果.csv,
46108,20250611,122,Cs0.05MA0.05FA0.9PbI3.0,1.5,MACl,14.6,PEAI,0.517,,,CB-PA,0.5,,,,,3000.0,30.0,100.0,10.0,1000,10,5000,40,10,160,120,13,PDADI,0.5,,,,,,,4900.0,30.0,8.0,130.0,100.0,5.0,19.4593,76.8911,1.1288,22.4198,922,CH4,20250611_合并结果.csv,
46109,20250611,122,Cs0.05MA0.05FA0.9PbI3.0,1.5,MACl,14.6,PEAI,0.517,,,CB-PA,0.5,,,,,3000.0,30.0,100.0,10.0,1000,10,5000,40,10,160,120,13,PDADI,0.5,,,,,,,4900.0,30.0,8.0,130.0,100.0,5.0,17.6989,71.3765,1.05515,23.5005,923,CH1,20250611_合并结果.csv,
46110,20250611,122,Cs0.05MA0.05FA0.9PbI3.0,1.5,MACl,14.6,PEAI,0.517,,,CB-PA,0.5,,,,,3000.0,30.0,100.0,10.0,1000,10,5000,40,10,160,120,13,PDADI,0.5,,,,,,,4900.0,30.0,8.0,130.0,100.0,5.0,20.6936,79.6989,1.07263,24.2066,923,CH2,20250611_合并结果.csv,
46111,20250611,122,Cs0.05MA0.05FA0.9PbI3.0,1.5,MACl,14.6,PEAI,0.517,,,CB-PA,0.5,,,,,3000.0,30.0,100.0,10.0,1000,10,5000,40,10,160,120,13,PDADI,0.5,,,,,,,4900.0,30.0,8.0,130.0,100.0,5.0,20.0874,76.4697,1.08859,24.1307,923,CH3,20250611_合并结果.csv,
46112,20250611,122,Cs0.05MA0.05FA0.9PbI3.0,1.5,MACl,14.6,PEAI,0.517,,,CB-PA,0.5,,,,,3000.0,30.0,100.0,10.0,1000,10,5000,40,10,160,120,13,PDADI,0.5,,,,,,,4900.0,30.0,8.0,130.0,100.0,5.0,20.5156,78.3286,1.09207,23.9835,923,CH4,20250611_合并结果.csv,
46113,20250611,122,Cs0.05MA0.05FA0.9PbI3.0,1.5,MACl,14.6,PEAI,0.517,,,MPA-CPA,0.5,,,,,4000.0,30.0,100.0,10.0,1000,10,5000,40,10,160,120,13,PDADI,0.5,,,,,,,4900.0,30.0,8.0,130.0,100.0,5.0,19.4061,77.5167,1.07009,23.3949,924,CH1,20250611_合并结果.csv,
46114,20250611,122,Cs0.05MA0.05FA0.9PbI3.0,1.5,MACl,14.6,PEAI,0.517,,,MPA-CPA,0.5,,,,,4000.0,30.0,100.0,10.0,1000,10,5000,40,10,160,120,13,PDADI,0.5,,,,,,,4900.0,30.0,8.0,130.0,100.0,5.0,21.0613,82.5663,1.07554,23.7168,924,CH2,20250611_合并结果.csv,
46115,20250611,122,Cs0.05MA0.05FA0.9PbI3.0,1.5,MACl,14.6,PEAI,0.517,,,MPA-CPA,0.5,,,,,4000.0,30.0,100.0,10.0,1000,10,5000,40,10,160,120,13,PDADI,0.5,,,,,,,4900.0,30.0,8.0,130.0,100.0,5.0,20.417,80.8458,1.07148,23.5695,924,CH3,20250611_合并结果.csv,
46116,20250611,122,Cs0.05MA0.05FA0.9PbI3.0,1.5,MACl,14.6,PEAI,0.517,,,MPA-CPA,0.5,,,,,4000.0,30.0,100.0,10.0,1000,10,5000,40,10,160,120,13,PDADI,0.5,,,,,,,4900.0,30.0,8.0,130.0,100.0,5.0,20.434,82.1362,1.06625,23.3325,924,CH4,20250611_合并结果.csv,
46117,20250611,122,Cs0.05MA0.05FA0.9PbI3.0,1.5,MACl,14.6,PEAI,0.517,,,MPA-CPA,0.5,,,,,4000.0,30.0,100.0,10.0,1000,10,5000,40,10,160,120,13,PDADI,0.5,,,,,,,4900.0,30.0,8.0,130.0,100.0,5.0,19.1713,77.8758,1.06144,23.1928,925,CH1,20250611_合并结果.csv,
46118,20250611,122,Cs0.05MA0.05FA0.9PbI3.0,1.5,MACl,14.6,PEAI,0.517,,,MPA-CPA,0.5,,,,,4000.0,30.0,100.0,10.0,1000,10,5000,40,10,160,120,13,PDADI,0.5,,,,,,,4900.0,30.0,8.0,130.0,100.0,5.0,20.9389,82.2845,1.06378,23.9213,925,CH2,20250611_合并结果.csv,
46119,20250611,122,Cs0.05MA0.05FA0.9PbI3.0,1.5,MACl,14.6,PEAI,0.517,,,MPA-CPA,0.5,,,,,4000.0,30.0,100.0,10.0,1000,10,5000,40,10,160,120,13,PDADI,0.5,,,,,,,4900.0,30.0,8.0,130.0,100.0,5.0,20.5784,81.4584,1.06865,23.6396,925,CH3,20250611_合并结果.csv,
46120,20250611,122,Cs0.05MA0.05FA0.9PbI3.0,1.5,MACl,14.6,PEAI,0.517,,,MPA-CPA,0.5,,,,,4000.0,30.0,100.0,10.0,1000,10,5000,40,10,160,120,13,PDADI,0.5,,,,,,,4900.0,30.0,8.0,130.0,100.0,5.0,20.647,82.4974,1.06697,23.4565,925,CH4,20250611_合并结果.csv,
46121,20250611,122,Cs0.05MA0.05FA0.9PbI3.0,1.5,MACl,14.6,PEAI,0.517,,,MPA-CPA,0.5,,,,,4000.0,20.0,100.0,10.0,1000,10,5000,40,10,160,120,13,PDADI,0.5,,,,,,,4900.0,30.0,8.0,130.0,100.0,5.0,18.5647,75.317,1.0734,22.9631,926,CH1,20250611_合并结果.csv,
46122,20250611,122,Cs0.05MA0.05FA0.9PbI3.0,1.5,MACl,14.6,PEAI,0.517,,,MPA-CPA,0.5,,,,,4000.0,20.0,100.0,10.0,1000,10,5000,40,10,160,120,13,PDADI,0.5,,,,,,,4900.0,30.0,8.0,130.0,100.0,5.0,20.2623,79.8639,1.07523,23.596,926,CH2,20250611_合并结果.csv,
46123,20250611,122,Cs0.05MA0.05FA0.9PbI3.0,1.5,MACl,14.6,PEAI,0.517,,,MPA-CPA,0.5,,,,,4000.0,20.0,100.0,10.0,1000,10,5000,40,10,160,120,13,PDADI,0.5,,,,,,,4900.0,30.0,8.0,130.0,100.0,5.0,18.8491,75.1546,1.07055,23.4276,926,CH3,20250611_合并结果.csv,
46124,20250611,122,Cs0.05MA0.05FA0.9PbI3.0,1.5,MACl,14.6,PEAI,0.517,,,MPA-CPA,0.5,,,,,4000.0,20.0,100.0,10.0,1000,10,5000,40,10,160,120,13,PDADI,0.5,,,,,,,4900.0,30.0,8.0,130.0,100.0,5.0,19.9013,80.2026,1.06948,23.2018,926,CH4,20250611_合并结果.csv,
46125,20250611,122,Cs0.05MA0.05FA0.9PbI3.0,1.5,MACl,14.6,PEAI,0.517,,,MPA-CPA,0.5,,,,,4000.0,20.0,100.0,10.0,1000,10,5000,40,10,160,120,13,PDADI,0.5,,,,,,,4900.0,30.0,8.0,130.0,100.0,5.0,18.4761,76.2193,1.07471,22.5556,927,CH1,20250611_合并结果.csv,
46126,20250611,122,Cs0.05MA0.05FA0.9PbI3.0,1.5,MACl,14.6,PEAI,0.517,,,MPA-CPA,0.5,,,,,4000.0,20.0,100.0,10.0,1000,10,5000,40,10,160,120,13,PDADI,0.5,,,,,,,4900.0,30.0,8.0,130.0,100.0,5.0,20.6635,81.9589,1.06116,23.7589,927,CH2,20250611_合并结果.csv,
46127,20250611,122,Cs0.05MA0.05FA0.9PbI3.0,1.5,MACl,14.6,PEAI,0.517,,,MPA-CPA,0.5,,,,,4000.0,20.0,100.0,10.0,1000,10,5000,40,10,160,120,13,PDADI,0.5,,,,,,,4900.0,30.0,8.0,130.0,100.0,5.0,17.8197,71.3823,1.06188,23.5089,927,CH3,20250611_合并结果.csv,
46128,20250611,122,Cs0.05MA0.05FA0.9PbI3.0,1.5,MACl,14.6,PEAI,0.517,,,MPA-CPA,0.5,,,,,4000.0,20.0,100.0,10.0,1000,10,5000,40,10,160,120,13,PDADI,0.5,,,,,,,4900.0,30.0,8.0,130.0,100.0,5.0,19.965,80.5157,1.06969,23.1809,927,CH4,20250611_合并结果.csv,
46129,20250612,123,Cs0.05MA0.05FA0.9PbI3.0,1.6,MACl,14.6,PEAI,0.517,,,4PADCB,0.33,,,,,3000.0,30.0,100.0,10.0,1000,5,5500,30,10,150,110,15,PDADI,0.5,,,,,,,4900.0,30.0,8.0,130.0,100.0,5.0,14.0801,53.8665,1.05301,24.8231,928,CH1,20250612_合并结果.csv,
46130,20250612,123,Cs0.05MA0.05FA0.9PbI3.0,1.6,MACl,14.6,PEAI,0.517,,,4PADCB,0.33,,,,,3000.0,30.0,100.0,10.0,1000,5,5500,30,10,150,110,15,PDADI,0.5,,,,,,,4900.0,30.0,8.0,130.0,100.0,5.0,18.6927,69.2432,1.09633,24.6236,928,CH2,20250612_合并结果.csv,
46131,20250612,123,Cs0.05MA0.05FA0.9PbI3.0,1.6,MACl,14.6,PEAI,0.517,,,4PADCB,0.33,,,,,3000.0,30.0,100.0,10.0,1000,5,5500,30,10,150,110,15,PDADI,0.5,,,,,,,4900.0,30.0,8.0,130.0,100.0,5.0,19.4321,71.8376,1.11349,24.2932,928,CH3,20250612_合并结果.csv,
46132,20250612,123,Cs0.05MA0.05FA0.9PbI3.0,1.6,MACl,14.6,PEAI,0.517,,,4PADCB,0.33,,,,,3000.0,30.0,100.0,10.0,1000,5,5500,30,10,150,110,15,PDADI,0.5,,,,,,,4900.0,30.0,8.0,130.0,100.0,5.0,19.3131,72.1171,1.11799,23.9538,928,CH4,20250612_合并结果.csv,
46133,20250612,123,Cs0.05MA0.05FA0.9PbI3.0,1.6,MACl,14.6,PEAI,0.517,,,4PADCB,0.33,,,,,3000.0,30.0,100.0,10.0,1000,5,5500,30,10,150,110,15,PDADI,0.5,,,,,,,4900.0,20.0,8.0,130.0,100.0,5.0,7.51e-05,0.0424833,0.00413678,42.7388,929,CH1,20250612_合并结果.csv,
46134,20250612,123,Cs0.05MA0.05FA0.9PbI3.0,1.6,MACl,14.6,PEAI,0.517,,,4PADCB,0.33,,,,,3000.0,30.0,100.0,10.0,1000,5,5500,30,10,150,110,15,PDADI,0.5,,,,,,,4900.0,20.0,8.0,130.0,100.0,5.0,0.000147348,0.0432691,0.00619579,54.963,929,CH2,20250612_合并结果.csv,
46135,20250612,123,Cs0.05MA0.05FA0.9PbI3.0,1.6,MACl,14.6,PEAI,0.517,,,4PADCB,0.33,,,,,3000.0,30.0,100.0,10.0,1000,5,5500,30,10,150,110,15,PDADI,0.5,,,,,,,4900.0,20.0,8.0,130.0,100.0,5.0,0.00011553,0.0364386,0.00637681,49.7197,929,CH3,20250612_合并结果.csv,
46136,20250612,123,Cs0.05MA0.05FA0.9PbI3.0,1.6,MACl,14.6,PEAI,0.517,,,4PADCB,0.33,,,,,3000.0,30.0,100.0,10.0,1000,5,5500,30,10,150,110,15,PDADI,0.5,,,,,,,4900.0,20.0,8.0,130.0,100.0,5.0,9.41e-05,0.0543087,0.00422272,41.011,929,CH4,20250612_合并结果.csv,
46137,20250612,123,Cs0.05MA0.05FA0.9PbI3.0,1.6,MACl,14.6,PEAI,0.517,,,4PADCB,0.33,,,,,4000.0,20.0,100.0,10.0,1000,5,5500,30,10,150,110,15,PDADI,0.5,,,,,,,4900.0,30.0,8.0,130.0,100.0,5.0,20.8861,73.9065,1.13964,24.7973,930,CH1,20250612_合并结果.csv,
46138,20250612,123,Cs0.05MA0.05FA0.9PbI3.0,1.6,MACl,14.6,PEAI,0.517,,,4PADCB,0.33,,,,,4000.0,20.0,100.0,10.0,1000,5,5500,30,10,150,110,15,PDADI,0.5,,,,,,,4900.0,30.0,8.0,130.0,100.0,5.0,20.8409,73.7413,1.1375,24.8459,930,CH2,20250612_合并结果.csv,
46139,20250612,123,Cs0.05MA0.05FA0.9PbI3.0,1.6,MACl,14.6,PEAI,0.517,,,4PADCB,0.33,,,,,4000.0,20.0,100.0,10.0,1000,5,5500,30,10,150,110,15,PDADI,0.5,,,,,,,4900.0,30.0,8.0,130.0,100.0,5.0,21.1204,73.8211,1.14361,25.0176,930,CH3,20250612_合并结果.csv,
46140,20250612,123,Cs0.05MA0.05FA0.9PbI3.0,1.6,MACl,14.6,PEAI,0.517,,,4PADCB,0.33,,,,,4000.0,20.0,100.0,10.0,1000,5,5500,30,10,150,110,15,PDADI,0.5,,,,,,,4900.0,30.0,8.0,130.0,100.0,5.0,21.2539,75.0065,1.14717,24.701,930,CH4,20250612_合并结果.csv,
46141,20250612,123,Cs0.05MA0.05FA0.9PbI3.0,1.6,MACl,14.6,PEAI,0.517,,,4PADCB,0.33,,,,,4000.0,20.0,100.0,10.0,1000,5,5500,30,10,150,110,15,PDADI,0.5,,,,,,,4900.0,20.0,8.0,130.0,100.0,5.0,21.7383,75.2893,1.16517,24.7801,931,CH1,20250612_合并结果.csv,
46142,20250612,123,Cs0.05MA0.05FA0.9PbI3.0,1.6,MACl,14.6,PEAI,0.517,,,4PADCB,0.33,,,,,4000.0,20.0,100.0,10.0,1000,5,5500,30,10,150,110,15,PDADI,0.5,,,,,,,4900.0,20.0,8.0,130.0,100.0,5.0,18.7947,67.3909,1.13046,24.6706,931,CH2,20250612_合并结果.csv,
46143,20250612,123,Cs0.05MA0.05FA0.9PbI3.0,1.6,MACl,14.6,PEAI,0.517,,,4PADCB,0.33,,,,,4000.0,20.0,100.0,10.0,1000,5,5500,30,10,150,110,15,PDADI,0.5,,,,,,,4900.0,20.0,8.0,130.0,100.0,5.0,16.6987,62.0516,1.10756,24.2976,931,CH3,20250612_合并结果.csv,
46144,20250612,123,Cs0.05MA0.05FA0.9PbI3.0,1.6,MACl,14.6,PEAI,0.517,,,4PADCB,0.33,,,,,4000.0,20.0,100.0,10.0,1000,5,5500,30,10,150,110,15,PDADI,0.5,,,,,,,4900.0,20.0,8.0,130.0,100.0,5.0,19.5167,73.315,1.12536,23.6549,931,CH4,20250612_合并结果.csv,
46145,20250612,123,Cs0.05MA0.05FA0.9PbI3.0,1.6,MACl,14.6,PEAI,0.517,,,DMACPA,0.33,,,,,5000.0,30.0,100.0,10.0,1000,5,5500,30,10,150,110,15,PDADI,0.5,,,,,,,4900.0,30.0,8.0,130.0,100.0,5.0,22.0395,75.526,1.17462,24.8432,932,CH1,20250612_合并结果.csv,
46146,20250612,123,Cs0.05MA0.05FA0.9PbI3.0,1.6,MACl,14.6,PEAI,0.517,,,DMACPA,0.33,,,,,5000.0,30.0,100.0,10.0,1000,5,5500,30,10,150,110,15,PDADI,0.5,,,,,,,4900.0,30.0,8.0,130.0,100.0,5.0,21.8327,75.4586,1.16449,24.8464,932,CH2,20250612_合并结果.csv,
46147,20250612,123,Cs0.05MA0.05FA0.9PbI3.0,1.6,MACl,14.6,PEAI,0.517,,,DMACPA,0.33,,,,,5000.0,30.0,100.0,10.0,1000,5,5500,30,10,150,110,15,PDADI,0.5,,,,,,,4900.0,30.0,8.0,130.0,100.0,5.0,21.2162,74.1528,1.15346,24.8048,932,CH3,20250612_合并结果.csv,
46148,20250612,123,Cs0.05MA0.05FA0.9PbI3.0,1.6,MACl,14.6,PEAI,0.517,,,DMACPA,0.33,,,,,5000.0,30.0,100.0,10.0,1000,5,5500,30,10,150,110,15,PDADI,0.5,,,,,,,4900.0,30.0,8.0,130.0,100.0,5.0,20.3927,73.3706,1.13559,24.4754,932,CH4,20250612_合并结果.csv,
46149,20250612,123,Cs0.05MA0.05FA0.9PbI3.0,1.6,MACl,14.6,PEAI,0.517,,,DMACPA,0.33,,,,,5000.0,30.0,100.0,10.0,1000,5,5500,30,10,150,110,15,PDADI,0.5,,,,,,,4900.0,20.0,8.0,130.0,100.0,5.0,23.8938,74.2066,1.16562,27.624,933,CH1,20250612_合并结果.csv,
46150,20250612,123,Cs0.05MA0.05FA0.9PbI3.0,1.6,MACl,14.6,PEAI,0.517,,,DMACPA,0.33,,,,,5000.0,30.0,100.0,10.0,1000,5,5500,30,10,150,110,15,PDADI,0.5,,,,,,,4900.0,20.0,8.0,130.0,100.0,5.0,22.8657,72.2091,1.15473,27.4229,933,CH2,20250612_合并结果.csv,
46151,20250612,123,Cs0.05MA0.05FA0.9PbI3.0,1.6,MACl,14.6,PEAI,0.517,,,DMACPA,0.33,,,,,5000.0,30.0,100.0,10.0,1000,5,5500,30,10,150,110,15,PDADI,0.5,,,,,,,4900.0,20.0,8.0,130.0,100.0,5.0,21.0583,70.5482,1.12191,26.606,933,CH3,20250612_合并结果.csv,
46152,20250612,123,Cs0.05MA0.05FA0.9PbI3.0,1.6,MACl,14.6,PEAI,0.517,,,DMACPA,0.33,,,,,5000.0,30.0,100.0,10.0,1000,5,5500,30,10,150,110,15,PDADI,0.5,,,,,,,4900.0,20.0,8.0,130.0,100.0,5.0,19.5286,68.3083,1.09583,26.0888,933,CH4,20250612_合并结果.csv,
46153,20250612,123,Cs0.05MA0.05FA0.9PbI3.0,1.6,MACl,14.6,PEAI,0.517,,,DMACPA,0.33,,,,,3000.0,30.0,100.0,10.0,1000,5,5500,30,10,150,110,15,PDADI,0.5,,,,,,,4900.0,30.0,8.0,130.0,100.0,5.0,21.188,75.2347,1.17356,23.9975,934,CH1,20250612_合并结果.csv,
46154,20250612,123,Cs0.05MA0.05FA0.9PbI3.0,1.6,MACl,14.6,PEAI,0.517,,,DMACPA,0.33,,,,,3000.0,30.0,100.0,10.0,1000,5,5500,30,10,150,110,15,PDADI,0.5,,,,,,,4900.0,30.0,8.0,130.0,100.0,5.0,20.502,73.1688,1.16136,24.127,934,CH2,20250612_合并结果.csv,
46155,20250612,123,Cs0.05MA0.05FA0.9PbI3.0,1.6,MACl,14.6,PEAI,0.517,,,DMACPA,0.33,,,,,3000.0,30.0,100.0,10.0,1000,5,5500,30,10,150,110,15,PDADI,0.5,,,,,,,4900.0,30.0,8.0,130.0,100.0,5.0,19.9363,73.6786,1.13346,23.8724,934,CH3,20250612_合并结果.csv,
46156,20250612,123,Cs0.05MA0.05FA0.9PbI3.0,1.6,MACl,14.6,PEAI,0.517,,,DMACPA,0.33,,,,,3000.0,30.0,100.0,10.0,1000,5,5500,30,10,150,110,15,PDADI,0.5,,,,,,,4900.0,30.0,8.0,130.0,100.0,5.0,18.2642,70.032,1.09728,23.7676,934,CH4,20250612_合并结果.csv,
46157,20250612,123,Cs0.05MA0.05FA0.9PbI3.0,1.6,MACl,14.6,PEAI,0.517,,,DMACPA,0.33,,,,,3000.0,30.0,100.0,10.0,1000,5,5500,30,10,150,110,15,PDADI,0.5,,,,,,,4900.0,30.0,8.0,130.0,100.0,10.0,21.4142,75.6477,1.17548,24.0818,935,CH1,20250612_合并结果.csv,
