Repository: MI-Materials-Intelligence/Recipe-Language-Model

# Learning Layer

## Overview

In the learning layer, the formulas and parameters are encoded and then tokenised into recipes as inputs. Through atomic skills of data extraction, cleaning, and matching, these data are organised into standardised datasets, providing the basis for RLM training and iterative recipe refinement.

Key Atomic Skills:
- **Cleaning**: Preprocessing and outlier cleaning
- **Matching**: Matching data pairs based on variables
- **Extraction**: Data extraction from robotic boxes

File: seven_ai_layers_robotics/learning/data/data50764_from_db.csv (part 225 of 253)
No,date,rank,Formula PVK,Concentration PVK,Formula Additive 1,Concentration Additive 1,Formula Additive 2,Concentration Additive 2,Formula Additive 3,Concentration Additive 3,Formula SAM 1,Concentration SAM 1,Formula SAM 2,Concentration SAM 2,Formula SAM 3,Concentration SAM 3,Spin Coating Speed SAM,Spin Coating Time SAM,Annealed Temperature SAM,Annealed Time SAM,Spin Coating Speed PVK 1,Spin Coating Time PVK 1,Spin Coating Speed PVK 2,Spin Coating Time PVK 2,Antisolvent Dropping Timing,Antisolvent Volume,Annealed Temperature PVK,Annealed Time PVK,Formula Passivator 1,Concentration Passivator 1,Formula Passivator 2,Concentration Passivator 2,Formula Passivator 3,Concentration Passivator 3,Formula Passivator 4,Concentration Passivator 4,Spin Coating Speed Passivator,Spin Coating Time Passivator,Passivator Dropping Timing,Passivator Volume,Annealed Temperature Passivator,Annealed Time Passivator,PCE,FF,Voc,Jsc,Product,Channel,From,upload_time
46158,20250612,123,Cs0.05MA0.05FA0.9PbI3.0,1.6,MACl,14.6,PEAI,0.517,,,DMACPA,0.33,,,,,3000.0,30.0,100.0,10.0,1000,5,5500,30,10,150,110,15,PDADI,0.5,,,,,,,4900.0,30.0,8.0,130.0,100.0,10.0,21.154,75.4493,1.16591,24.0476,935,CH2,20250612_合并结果.csv,
46159,20250612,123,Cs0.05MA0.05FA0.9PbI3.0,1.6,MACl,14.6,PEAI,0.517,,,DMACPA,0.33,,,,,3000.0,30.0,100.0,10.0,1000,5,5500,30,10,150,110,15,PDADI,0.5,,,,,,,4900.0,30.0,8.0,130.0,100.0,10.0,20.71,75.5996,1.15809,23.6548,935,CH3,20250612_合并结果.csv,
46160,20250612,123,Cs0.05MA0.05FA0.9PbI3.0,1.6,MACl,14.6,PEAI,0.517,,,DMACPA,0.33,,,,,3000.0,30.0,100.0,10.0,1000,5,5500,30,10,150,110,15,PDADI,0.5,,,,,,,4900.0,30.0,8.0,130.0,100.0,10.0,20.5416,76.1054,1.15513,23.3661,935,CH4,20250612_合并结果.csv,
46161,20250612,123,Cs0.05MA0.05FA0.9PbI3.0,1.6,MACl,14.6,PEAI,0.517,,,CB-PA,0.5,,,,,3000.0,30.0,100.0,10.0,1000,5,5500,30,10,150,110,15,PDADI,0.5,,,,,,,4900.0,20.0,8.0,130.0,100.0,5.0,15.2682,58.1241,1.14523,22.9371,936,CH1,20250612_合并结果.csv,
46162,20250612,123,Cs0.05MA0.05FA0.9PbI3.0,1.6,MACl,14.6,PEAI,0.517,,,CB-PA,0.5,,,,,3000.0,30.0,100.0,10.0,1000,5,5500,30,10,150,110,15,PDADI,0.5,,,,,,,4900.0,20.0,8.0,130.0,100.0,5.0,14.9731,56.897,1.13698,23.1457,936,CH2,20250612_合并结果.csv,
46163,20250612,123,Cs0.05MA0.05FA0.9PbI3.0,1.6,MACl,14.6,PEAI,0.517,,,CB-PA,0.5,,,,,3000.0,30.0,100.0,10.0,1000,5,5500,30,10,150,110,15,PDADI,0.5,,,,,,,4900.0,20.0,8.0,130.0,100.0,5.0,14.0601,54.1368,1.13437,22.8951,936,CH3,20250612_合并结果.csv,
46164,20250612,123,Cs0.05MA0.05FA0.9PbI3.0,1.6,MACl,14.6,PEAI,0.517,,,CB-PA,0.5,,,,,3000.0,30.0,100.0,10.0,1000,5,5500,30,10,150,110,15,PDADI,0.5,,,,,,,4900.0,20.0,8.0,130.0,100.0,5.0,14.3187,56.7259,1.14241,22.0953,936,CH4,20250612_合并结果.csv,
46165,20250612,123,Cs0.05MA0.05FA0.9PbI3.0,1.6,MACl,14.6,PEAI,0.517,,,CB-PA,0.5,,,,,4000.0,20.0,120.0,10.0,1000,5,5500,30,10,150,110,15,PDADI,0.5,,,,,,,4900.0,30.0,8.0,130.0,100.0,5.0,15.4211,53.2155,1.1364,25.5004,937,CH1,20250612_合并结果.csv,
46166,20250612,123,Cs0.05MA0.05FA0.9PbI3.0,1.6,MACl,14.6,PEAI,0.517,,,CB-PA,0.5,,,,,4000.0,20.0,120.0,10.0,1000,5,5500,30,10,150,110,15,PDADI,0.5,,,,,,,4900.0,30.0,8.0,130.0,100.0,5.0,14.8475,55.3896,1.1243,23.842,937,CH2,20250612_合并结果.csv,
46167,20250612,123,Cs0.05MA0.05FA0.9PbI3.0,1.6,MACl,14.6,PEAI,0.517,,,CB-PA,0.5,,,,,4000.0,20.0,120.0,10.0,1000,5,5500,30,10,150,110,15,PDADI,0.5,,,,,,,4900.0,30.0,8.0,130.0,100.0,5.0,14.6822,55.1268,1.12476,23.6794,937,CH3,20250612_合并结果.csv,
46168,20250612,123,Cs0.05MA0.05FA0.9PbI3.0,1.6,MACl,14.6,PEAI,0.517,,,CB-PA,0.5,,,,,4000.0,20.0,120.0,10.0,1000,5,5500,30,10,150,110,15,PDADI,0.5,,,,,,,4900.0,30.0,8.0,130.0,100.0,5.0,15.22,56.9142,1.12627,23.7438,937,CH4,20250612_合并结果.csv,
46169,20250612,123,Cs0.05MA0.05FA0.9PbI3.0,1.6,MACl,14.6,PEAI,0.517,,,CB-PA,0.5,,,,,4000.0,20.0,120.0,10.0,1000,5,5500,30,10,150,110,15,PDADI,0.5,,,,,,,4900.0,20.0,8.0,130.0,100.0,5.0,11.8171,49.9788,1.07727,21.9482,938,CH1,20250612_合并结果.csv,
46170,20250612,123,Cs0.05MA0.05FA0.9PbI3.0,1.6,MACl,14.6,PEAI,0.517,,,CB-PA,0.5,,,,,4000.0,20.0,120.0,10.0,1000,5,5500,30,10,150,110,15,PDADI,0.5,,,,,,,4900.0,20.0,8.0,130.0,100.0,5.0,0.391659,24.7658,0.0805164,19.6413,938,CH2,20250612_合并结果.csv,
46171,20250612,123,Cs0.05MA0.05FA0.9PbI3.0,1.6,MACl,14.6,PEAI,0.517,,,CB-PA,0.5,,,,,4000.0,20.0,120.0,10.0,1000,5,5500,30,10,150,110,15,PDADI,0.5,,,,,,,4900.0,20.0,8.0,130.0,100.0,5.0,13.9907,57.9265,1.13565,21.2676,938,CH3,20250612_合并结果.csv,
46172,20250612,123,Cs0.05MA0.05FA0.9PbI3.0,1.6,MACl,14.6,PEAI,0.517,,,CB-PA,0.5,,,,,4000.0,20.0,120.0,10.0,1000,5,5500,30,10,150,110,15,PDADI,0.5,,,,,,,4900.0,20.0,8.0,130.0,100.0,5.0,15.1659,59.9822,1.14399,22.1015,938,CH4,20250612_合并结果.csv,
46173,20250612,123,Cs0.05MA0.05FA0.9PbI3.0,1.6,MACl,14.6,PEAI,0.517,,,MPA-CPA,0.5,,,,,4000.0,30.0,100.0,10.0,1000,5,5500,30,10,150,110,15,PDADI,0.5,,,,,,,4900.0,30.0,8.0,130.0,100.0,5.0,22.2184,79.3063,1.15859,24.181,939,CH1,20250612_合并结果.csv,
46174,20250612,123,Cs0.05MA0.05FA0.9PbI3.0,1.6,MACl,14.6,PEAI,0.517,,,MPA-CPA,0.5,,,,,4000.0,30.0,100.0,10.0,1000,5,5500,30,10,150,110,15,PDADI,0.5,,,,,,,4900.0,30.0,8.0,130.0,100.0,5.0,22.1993,79.9955,1.14804,24.1722,939,CH2,20250612_合并结果.csv,
46175,20250612,123,Cs0.05MA0.05FA0.9PbI3.0,1.6,MACl,14.6,PEAI,0.517,,,MPA-CPA,0.5,,,,,4000.0,30.0,100.0,10.0,1000,5,5500,30,10,150,110,15,PDADI,0.5,,,,,,,4900.0,30.0,8.0,130.0,100.0,5.0,20.4746,76.664,1.11587,23.9337,939,CH3,20250612_合并结果.csv,
46176,20250612,123,Cs0.05MA0.05FA0.9PbI3.0,1.6,MACl,14.6,PEAI,0.517,,,MPA-CPA,0.5,,,,,4000.0,30.0,100.0,10.0,1000,5,5500,30,10,150,110,15,PDADI,0.5,,,,,,,4900.0,30.0,8.0,130.0,100.0,5.0,18.8197,72.4268,1.09644,23.699,939,CH4,20250612_合并结果.csv,
46177,20250612,123,Cs0.05MA0.05FA0.9PbI3.0,1.6,MACl,14.6,PEAI,0.517,,,MPA-CPA,0.5,,,,,4000.0,30.0,100.0,10.0,1000,5,5500,30,10,150,110,15,PDADI,0.5,,,,,,,4900.0,20.0,8.0,130.0,100.0,5.0,20.5975,75.5452,1.12325,24.2736,940,CH1,20250612_合并结果.csv,
46178,20250612,123,Cs0.05MA0.05FA0.9PbI3.0,1.6,MACl,14.6,PEAI,0.517,,,MPA-CPA,0.5,,,,,4000.0,30.0,100.0,10.0,1000,5,5500,30,10,150,110,15,PDADI,0.5,,,,,,,4900.0,20.0,8.0,130.0,100.0,5.0,20.6821,75.7992,1.12631,24.2255,940,CH2,20250612_合并结果.csv,
46179,20250612,123,Cs0.05MA0.05FA0.9PbI3.0,1.6,MACl,14.6,PEAI,0.517,,,MPA-CPA,0.5,,,,,4000.0,30.0,100.0,10.0,1000,5,5500,30,10,150,110,15,PDADI,0.5,,,,,,,4900.0,20.0,8.0,130.0,100.0,5.0,20.7668,75.9988,1.12598,24.2679,940,CH3,20250612_合并结果.csv,
46180,20250612,123,Cs0.05MA0.05FA0.9PbI3.0,1.6,MACl,14.6,PEAI,0.517,,,MPA-CPA,0.5,,,,,4000.0,30.0,100.0,10.0,1000,5,5500,30,10,150,110,15,PDADI,0.5,,,,,,,4900.0,20.0,8.0,130.0,100.0,5.0,20.8118,76.9124,1.12571,24.0373,940,CH4,20250612_合并结果.csv,
46181,20250612,123,Cs0.05MA0.1FA0.85PbI3.0,1.73,MACl,14.6,PEAI,0.517,,,4PADCB,0.33,,,,,3000.0,30.0,100.0,10.0,1000,10,5000,40,10,160,110,25,PDADI,0.5,,,,,,,4900.0,30.0,8.0,130.0,100.0,5.0,21.7062,78.6073,1.07055,25.7936,941,CH1,20250612_合并结果.csv,
46182,20250612,123,Cs0.05MA0.1FA0.85PbI3.0,1.73,MACl,14.6,PEAI,0.517,,,4PADCB,0.33,,,,,3000.0,30.0,100.0,10.0,1000,10,5000,40,10,160,110,25,PDADI,0.5,,,,,,,4900.0,30.0,8.0,130.0,100.0,5.0,22.5513,78.3171,1.0974,26.2391,941,CH2,20250612_合并结果.csv,
46183,20250612,123,Cs0.05MA0.1FA0.85PbI3.0,1.73,MACl,14.6,PEAI,0.517,,,4PADCB,0.33,,,,,3000.0,30.0,100.0,10.0,1000,10,5000,40,10,160,110,25,PDADI,0.5,,,,,,,4900.0,30.0,8.0,130.0,100.0,5.0,22.2167,78.9787,1.09623,25.6607,941,CH3,20250612_合并结果.csv,
46184,20250612,123,Cs0.05MA0.1FA0.85PbI3.0,1.73,MACl,14.6,PEAI,0.517,,,4PADCB,0.33,,,,,3000.0,30.0,100.0,10.0,1000,10,5000,40,10,160,110,25,PDADI,0.5,,,,,,,4900.0,30.0,8.0,130.0,100.0,5.0,21.6313,78.1057,1.09444,25.3052,941,CH4,20250612_合并结果.csv,
46185,20250612,123,Cs0.05MA0.1FA0.85PbI3.0,1.73,MACl,14.6,PEAI,0.517,,,4PADCB,0.33,,,,,3000.0,30.0,100.0,10.0,1000,10,5000,40,10,160,110,25,PDADI,0.5,,,,,,,4900.0,30.0,8.0,130.0,100.0,5.0,21.1739,80.5488,1.05745,24.8588,942,CH1,20250612_合并结果.csv,
46186,20250612,123,Cs0.05MA0.1FA0.85PbI3.0,1.73,MACl,14.6,PEAI,0.517,,,4PADCB,0.33,,,,,3000.0,30.0,100.0,10.0,1000,10,5000,40,10,160,110,25,PDADI,0.5,,,,,,,4900.0,30.0,8.0,130.0,100.0,5.0,21.6876,80.2725,1.09578,24.6561,942,CH2,20250612_合并结果.csv,
46187,20250612,123,Cs0.05MA0.1FA0.85PbI3.0,1.73,MACl,14.6,PEAI,0.517,,,4PADCB,0.33,,,,,3000.0,30.0,100.0,10.0,1000,10,5000,40,10,160,110,25,PDADI,0.5,,,,,,,4900.0,30.0,8.0,130.0,100.0,5.0,21.2572,79.7794,1.09651,24.2997,942,CH3,20250612_合并结果.csv,
46188,20250612,123,Cs0.05MA0.1FA0.85PbI3.0,1.73,MACl,14.6,PEAI,0.517,,,4PADCB,0.33,,,,,3000.0,30.0,100.0,10.0,1000,10,5000,40,10,160,110,25,PDADI,0.5,,,,,,,4900.0,30.0,8.0,130.0,100.0,5.0,21.0851,79.8033,1.09746,24.0751,942,CH4,20250612_合并结果.csv,
46189,20250612,123,Cs0.05MA0.1FA0.85PbI3.0,1.73,MACl,14.6,PEAI,0.517,,,4PADCB,0.33,,,,,3000.0,30.0,100.0,10.0,1000,10,5000,40,10,160,110,25,PDADI,0.5,,,,,,,4900.0,30.0,8.0,130.0,110.0,3.0,19.2397,70.4989,1.11402,24.4976,943,CH1,20250612_合并结果.csv,
46190,20250612,123,Cs0.05MA0.1FA0.85PbI3.0,1.73,MACl,14.6,PEAI,0.517,,,4PADCB,0.33,,,,,3000.0,30.0,100.0,10.0,1000,10,5000,40,10,160,110,25,PDADI,0.5,,,,,,,4900.0,30.0,8.0,130.0,110.0,3.0,21.9574,79.0049,1.11608,24.9018,943,CH2,20250612_合并结果.csv,
46191,20250612,123,Cs0.05MA0.1FA0.85PbI3.0,1.73,MACl,14.6,PEAI,0.517,,,4PADCB,0.33,,,,,3000.0,30.0,100.0,10.0,1000,10,5000,40,10,160,110,25,PDADI,0.5,,,,,,,4900.0,30.0,8.0,130.0,110.0,3.0,22.1482,80.4733,1.09463,25.1432,943,CH3,20250612_合并结果.csv,
46192,20250612,123,Cs0.05MA0.1FA0.85PbI3.0,1.73,MACl,14.6,PEAI,0.517,,,4PADCB,0.33,,,,,3000.0,30.0,100.0,10.0,1000,10,5000,40,10,160,110,25,PDADI,0.5,,,,,,,4900.0,30.0,8.0,130.0,110.0,3.0,22.0838,80.6959,1.09752,24.935,943,CH4,20250612_合并结果.csv,
46193,20250612,123,Cs0.05MA0.1FA0.85PbI3.0,1.73,MACl,14.6,PEAI,0.517,,,4PADCB,0.33,,,,,3000.0,30.0,100.0,10.0,1000,10,5000,40,10,160,110,25,PDADI,0.5,,,,,,,4900.0,30.0,8.0,130.0,100.0,10.0,1.67e-05,0.0364613,0.00384018,11.9422,944,CH1,20250612_合并结果.csv,
46194,20250612,123,Cs0.05MA0.1FA0.85PbI3.0,1.73,MACl,14.6,PEAI,0.517,,,4PADCB,0.33,,,,,3000.0,30.0,100.0,10.0,1000,10,5000,40,10,160,110,25,PDADI,0.5,,,,,,,4900.0,30.0,8.0,130.0,100.0,10.0,2.9e-05,0.0364677,0.0049832,15.9374,944,CH2,20250612_合并结果.csv,
46195,20250612,123,Cs0.05MA0.1FA0.85PbI3.0,1.73,MACl,14.6,PEAI,0.517,,,4PADCB,0.33,,,,,3000.0,30.0,100.0,10.0,1000,10,5000,40,10,160,110,25,PDADI,0.5,,,,,,,4900.0,30.0,8.0,130.0,100.0,10.0,2.73e-05,0.0367246,0.00494833,14.999,944,CH3,20250612_合并结果.csv,
46196,20250612,123,Cs0.05MA0.1FA0.85PbI3.0,1.73,MACl,14.6,PEAI,0.517,,,4PADCB,0.33,,,,,3000.0,30.0,100.0,10.0,1000,10,5000,40,10,160,110,25,PDADI,0.5,,,,,,,4900.0,30.0,8.0,130.0,100.0,10.0,2.1e-05,0.0369399,0.00435494,13.0746,944,CH4,20250612_合并结果.csv,
46197,20250612,123,Cs0.05MA0.1FA0.85PbI3.0,1.73,MACl,14.6,PEAI,0.517,,,DMACPA,0.33,,,,,3000.0,30.0,100.0,10.0,1000,10,5000,40,10,160,110,25,PDADI,0.5,,,,,,,4900.0,20.0,8.0,130.0,100.0,5.0,11.8477,49.1467,0.932513,25.8515,945,CH1,20250612_合并结果.csv,
46198,20250612,123,Cs0.05MA0.1FA0.85PbI3.0,1.73,MACl,14.6,PEAI,0.517,,,DMACPA,0.33,,,,,3000.0,30.0,100.0,10.0,1000,10,5000,40,10,160,110,25,PDADI,0.5,,,,,,,4900.0,20.0,8.0,130.0,100.0,5.0,4.784,39.7032,0.46619,25.8466,945,CH2,20250612_合并结果.csv,
46199,20250612,123,Cs0.05MA0.1FA0.85PbI3.0,1.73,MACl,14.6,PEAI,0.517,,,DMACPA,0.33,,,,,3000.0,30.0,100.0,10.0,1000,10,5000,40,10,160,110,25,PDADI,0.5,,,,,,,4900.0,20.0,8.0,130.0,100.0,5.0,19.7063,69.362,1.08375,26.2152,945,CH3,20250612_合并结果.csv,
46200,20250612,123,Cs0.05MA0.1FA0.85PbI3.0,1.73,MACl,14.6,PEAI,0.517,,,DMACPA,0.33,,,,,3000.0,30.0,100.0,10.0,1000,10,5000,40,10,160,110,25,PDADI,0.5,,,,,,,4900.0,20.0,8.0,130.0,100.0,5.0,20.0861,71.7757,1.10552,25.3135,945,CH4,20250612_合并结果.csv,
46201,20250612,123,Cs0.05MA0.1FA0.85PbI3.0,1.73,MACl,14.6,PEAI,0.517,,,DMACPA,0.33,,,,,3000.0,30.0,100.0,10.0,1000,10,5000,40,10,160,110,25,PDADI,0.5,,,,,,,4900.0,30.0,8.0,130.0,100.0,5.0,22.0083,76.0013,1.12054,25.8428,946,CH1,20250612_合并结果.csv,
46202,20250612,123,Cs0.05MA0.1FA0.85PbI3.0,1.73,MACl,14.6,PEAI,0.517,,,DMACPA,0.33,,,,,3000.0,30.0,100.0,10.0,1000,10,5000,40,10,160,110,25,PDADI,0.5,,,,,,,4900.0,30.0,8.0,130.0,100.0,5.0,21.9875,76.0741,1.13055,25.5653,946,CH2,20250612_合并结果.csv,
46203,20250612,123,Cs0.05MA0.1FA0.85PbI3.0,1.73,MACl,14.6,PEAI,0.517,,,DMACPA,0.33,,,,,3000.0,30.0,100.0,10.0,1000,10,5000,40,10,160,110,25,PDADI,0.5,,,,,,,4900.0,30.0,8.0,130.0,100.0,5.0,22.0596,76.9622,1.12902,25.3874,946,CH3,20250612_合并结果.csv,
46204,20250612,123,Cs0.05MA0.1FA0.85PbI3.0,1.73,MACl,14.6,PEAI,0.517,,,DMACPA,0.33,,,,,3000.0,30.0,100.0,10.0,1000,10,5000,40,10,160,110,25,PDADI,0.5,,,,,,,4900.0,30.0,8.0,130.0,100.0,5.0,21.9018,77.4086,1.12849,25.0723,946,CH4,20250612_合并结果.csv,
46205,20250612,123,Cs0.05MA0.1FA0.85PbI3.0,1.73,MACl,14.6,PEAI,0.517,,,DMACPA,0.33,,,,,3000.0,30.0,100.0,10.0,1000,10,5000,40,10,160,110,25,PDADI,0.5,,,,,,,4900.0,30.0,8.0,130.0,110.0,3.0,21.5558,78.386,1.11048,24.7636,947,CH1,20250612_合并结果.csv,
46206,20250612,123,Cs0.05MA0.1FA0.85PbI3.0,1.73,MACl,14.6,PEAI,0.517,,,DMACPA,0.33,,,,,3000.0,30.0,100.0,10.0,1000,10,5000,40,10,160,110,25,PDADI,0.5,,,,,,,4900.0,30.0,8.0,130.0,110.0,3.0,22.0441,78.1495,1.12828,25.0006,947,CH2,20250612_合并结果.csv,
46207,20250612,123,Cs0.05MA0.1FA0.85PbI3.0,1.73,MACl,14.6,PEAI,0.517,,,DMACPA,0.33,,,,,3000.0,30.0,100.0,10.0,1000,10,5000,40,10,160,110,25,PDADI,0.5,,,,,,,4900.0,30.0,8.0,130.0,110.0,3.0,22.1873,78.31,1.12727,25.1339,947,CH3,20250612_合并结果.csv,
46208,20250612,123,Cs0.05MA0.1FA0.85PbI3.0,1.73,MACl,14.6,PEAI,0.517,,,DMACPA,0.33,,,,,3000.0,30.0,100.0,10.0,1000,10,5000,40,10,160,110,25,PDADI,0.5,,,,,,,4900.0,30.0,8.0,130.0,110.0,3.0,21.6751,77.1163,1.12596,24.9628,947,CH4,20250612_合并结果.csv,
46209,20250612,123,Cs0.05MA0.1FA0.85PbI3.0,1.73,MACl,14.6,PEAI,0.517,,,DMACPA,0.33,,,,,3000.0,30.0,100.0,10.0,1000,10,5000,40,10,160,110,25,PDADI,0.5,,,,,,,4900.0,30.0,8.0,130.0,110.0,3.0,22.5114,72.8865,1.09545,28.1943,948,CH1,20250612_合并结果.csv,
46210,20250612,123,Cs0.05MA0.1FA0.85PbI3.0,1.73,MACl,14.6,PEAI,0.517,,,DMACPA,0.33,,,,,3000.0,30.0,100.0,10.0,1000,10,5000,40,10,160,110,25,PDADI,0.5,,,,,,,4900.0,30.0,8.0,130.0,110.0,3.0,22.2827,74.2892,1.12089,26.7596,948,CH2,20250612_合并结果.csv,
46211,20250612,123,Cs0.05MA0.1FA0.85PbI3.0,1.73,MACl,14.6,PEAI,0.517,,,DMACPA,0.33,,,,,3000.0,30.0,100.0,10.0,1000,10,5000,40,10,160,110,25,PDADI,0.5,,,,,,,4900.0,30.0,8.0,130.0,110.0,3.0,21.5985,75.4568,1.11855,25.5898,948,CH3,20250612_合并结果.csv,
46212,20250612,123,Cs0.05MA0.1FA0.85PbI3.0,1.73,MACl,14.6,PEAI,0.517,,,DMACPA,0.33,,,,,3000.0,30.0,100.0,10.0,1000,10,5000,40,10,160,110,25,PDADI,0.5,,,,,,,4900.0,30.0,8.0,130.0,110.0,3.0,20.5528,75.9682,1.11608,24.2405,948,CH4,20250612_合并结果.csv,
46213,20250612,123,Cs0.05MA0.1FA0.85PbI3.0,1.73,MACl,14.6,PEAI,0.517,,,CB-PA,0.5,,,,,4000.0,20.0,120.0,10.0,1000,10,5000,40,10,160,110,25,PDADI,0.5,,,,,,,4900.0,30.0,8.0,130.0,100.0,5.0,18.1977,70.1949,1.09303,23.7181,949,CH1,20250612_合并结果.csv,
46214,20250612,123,Cs0.05MA0.1FA0.85PbI3.0,1.73,MACl,14.6,PEAI,0.517,,,CB-PA,0.5,,,,,4000.0,20.0,120.0,10.0,1000,10,5000,40,10,160,110,25,PDADI,0.5,,,,,,,4900.0,30.0,8.0,130.0,100.0,5.0,20.0946,75.4789,1.07869,24.6808,949,CH2,20250612_合并结果.csv,
46215,20250612,123,Cs0.05MA0.1FA0.85PbI3.0,1.73,MACl,14.6,PEAI,0.517,,,CB-PA,0.5,,,,,4000.0,20.0,120.0,10.0,1000,10,5000,40,10,160,110,25,PDADI,0.5,,,,,,,4900.0,30.0,8.0,130.0,100.0,5.0,20.5454,76.4181,1.07908,24.9152,949,CH3,20250612_合并结果.csv,
46216,20250612,123,Cs0.05MA0.1FA0.85PbI3.0,1.73,MACl,14.6,PEAI,0.517,,,CB-PA,0.5,,,,,4000.0,20.0,120.0,10.0,1000,10,5000,40,10,160,110,25,PDADI,0.5,,,,,,,4900.0,30.0,8.0,130.0,100.0,5.0,20.7039,77.0024,1.07388,25.0376,949,CH4,20250612_合并结果.csv,
46217,20250612,123,Cs0.05MA0.1FA0.85PbI3.0,1.73,MACl,14.6,PEAI,0.517,,,CB-PA,0.5,,,,,4000.0,20.0,120.0,10.0,1000,10,5000,40,10,160,110,25,PDADI,0.5,,,,,,,4900.0,30.0,8.0,130.0,100.0,10.0,20.3248,77.6296,1.04089,25.1534,950,CH1,20250612_合并结果.csv,
46218,20250612,123,Cs0.05MA0.1FA0.85PbI3.0,1.73,MACl,14.6,PEAI,0.517,,,CB-PA,0.5,,,,,4000.0,20.0,120.0,10.0,1000,10,5000,40,10,160,110,25,PDADI,0.5,,,,,,,4900.0,30.0,8.0,130.0,100.0,10.0,20.6908,77.5603,1.06625,25.0194,950,CH2,20250612_合并结果.csv,
46219,20250612,123,Cs0.05MA0.1FA0.85PbI3.0,1.73,MACl,14.6,PEAI,0.517,,,CB-PA,0.5,,,,,4000.0,20.0,120.0,10.0,1000,10,5000,40,10,160,110,25,PDADI,0.5,,,,,,,4900.0,30.0,8.0,130.0,100.0,10.0,20.2177,76.5259,1.08498,24.3501,950,CH3,20250612_合并结果.csv,
46220,20250612,123,Cs0.05MA0.1FA0.85PbI3.0,1.73,MACl,14.6,PEAI,0.517,,,CB-PA,0.5,,,,,4000.0,20.0,120.0,10.0,1000,10,5000,40,10,160,110,25,PDADI,0.5,,,,,,,4900.0,30.0,8.0,130.0,100.0,10.0,18.8377,73.1966,1.09959,23.4049,950,CH4,20250612_合并结果.csv,
46221,20250612,123,Cs0.05MA0.1FA0.85PbI3.0,1.73,MACl,14.6,PEAI,0.517,,,CB-PA,0.5,,,,,4000.0,20.0,120.0,10.0,1000,10,5000,40,10,160,110,25,PDADI,0.5,,,,,,,4900.0,30.0,8.0,130.0,110.0,3.0,19.9911,76.4497,1.05764,24.7242,951,CH1,20250612_合并结果.csv,
46222,20250612,123,Cs0.05MA0.1FA0.85PbI3.0,1.73,MACl,14.6,PEAI,0.517,,,CB-PA,0.5,,,,,4000.0,20.0,120.0,10.0,1000,10,5000,40,10,160,110,25,PDADI,0.5,,,,,,,4900.0,30.0,8.0,130.0,110.0,3.0,20.6754,77.6303,1.06503,25.0069,951,CH2,20250612_合并结果.csv,
46223,20250612,123,Cs0.05MA0.1FA0.85PbI3.0,1.73,MACl,14.6,PEAI,0.517,,,CB-PA,0.5,,,,,4000.0,20.0,120.0,10.0,1000,10,5000,40,10,160,110,25,PDADI,0.5,,,,,,,4900.0,30.0,8.0,130.0,110.0,3.0,15.7939,60.1503,1.03476,25.3754,951,CH3,20250612_合并结果.csv,
46224,20250612,123,Cs0.05MA0.1FA0.85PbI3.0,1.73,MACl,14.6,PEAI,0.517,,,CB-PA,0.5,,,,,4000.0,20.0,120.0,10.0,1000,10,5000,40,10,160,110,25,PDADI,0.5,,,,,,,4900.0,30.0,8.0,130.0,110.0,3.0,20.0097,74.7668,1.06962,25.0207,951,CH4,20250612_合并结果.csv,
46225,20250612,123,Cs0.05MA0.1FA0.85PbI3.0,1.73,MACl,14.6,PEAI,0.517,,,MPA-CPA,0.5,,,,,4000.0,30.0,100.0,10.0,1000,10,5000,40,10,160,110,25,PDADI,0.5,,,,,,,4900.0,30.0,8.0,130.0,100.0,5.0,23.2908,74.8484,1.10412,28.1828,952,CH1,20250612_合并结果.csv,
46226,20250612,123,Cs0.05MA0.1FA0.85PbI3.0,1.73,MACl,14.6,PEAI,0.517,,,MPA-CPA,0.5,,,,,4000.0,30.0,100.0,10.0,1000,10,5000,40,10,160,110,25,PDADI,0.5,,,,,,,4900.0,30.0,8.0,130.0,100.0,5.0,22.8953,73.7764,1.13969,27.2297,952,CH2,20250612_合并结果.csv,
46227,20250612,123,Cs0.05MA0.1FA0.85PbI3.0,1.73,MACl,14.6,PEAI,0.517,,,MPA-CPA,0.5,,,,,4000.0,30.0,100.0,10.0,1000,10,5000,40,10,160,110,25,PDADI,0.5,,,,,,,4900.0,30.0,8.0,130.0,100.0,5.0,19.7808,67.529,1.10145,26.5942,952,CH3,20250612_合并结果.csv,
46228,20250612,123,Cs0.05MA0.1FA0.85PbI3.0,1.73,MACl,14.6,PEAI,0.517,,,MPA-CPA,0.5,,,,,4000.0,30.0,100.0,10.0,1000,10,5000,40,10,160,110,25,PDADI,0.5,,,,,,,4900.0,30.0,8.0,130.0,100.0,5.0,0.51808,25.7809,0.0824854,24.3625,952,CH4,20250612_合并结果.csv,
46229,20250612,123,Cs0.05MA0.1FA0.85PbI3.0,1.73,MACl,14.6,PEAI,0.517,,,MPA-CPA,0.5,,,,,4000.0,30.0,100.0,10.0,1000,10,5000,40,10,160,110,25,PDADI,0.5,,,,,,,4900.0,30.0,8.0,130.0,100.0,5.0,0.000216259,3.78252,0.00105163,5.43664,953,CH1,20250612_合并结果.csv,
46230,20250612,123,Cs0.05MA0.1FA0.85PbI3.0,1.73,MACl,14.6,PEAI,0.517,,,MPA-CPA,0.5,,,,,4000.0,30.0,100.0,10.0,1000,10,5000,40,10,160,110,25,PDADI,0.5,,,,,,,4900.0,30.0,8.0,130.0,100.0,5.0,0.000455133,3.75821,0.00153386,7.89534,953,CH2,20250612_合并结果.csv,
46231,20250612,123,Cs0.05MA0.1FA0.85PbI3.0,1.73,MACl,14.6,PEAI,0.517,,,MPA-CPA,0.5,,,,,4000.0,30.0,100.0,10.0,1000,10,5000,40,10,160,110,25,PDADI,0.5,,,,,,,4900.0,30.0,8.0,130.0,100.0,5.0,1.43e-05,0.0684242,0.00195867,10.6393,953,CH3,20250612_合并结果.csv,
46232,20250612,123,Cs0.05MA0.1FA0.85PbI3.0,1.73,MACl,14.6,PEAI,0.517,,,MPA-CPA,0.5,,,,,4000.0,30.0,100.0,10.0,1000,10,5000,40,10,160,110,25,PDADI,0.5,,,,,,,4900.0,30.0,8.0,130.0,100.0,5.0,6.62e-05,1.32597,0.00114999,4.34234,953,CH4,20250612_合并结果.csv,
46233,20250612,123,Cs0.05MA0.1FA0.85PbI3.0,1.73,MACl,14.6,PEAI,0.517,,,MPA-CPA,0.5,,,,,4000.0,30.0,100.0,10.0,1000,10,5000,40,10,160,110,25,PDADI,0.5,,,,,,,4900.0,20.0,8.0,130.0,100.0,5.0,0.000471902,9.48403,0.000827578,6.01242,954,CH1,20250612_合并结果.csv,
46234,20250612,123,Cs0.05MA0.1FA0.85PbI3.0,1.73,MACl,14.6,PEAI,0.517,,,MPA-CPA,0.5,,,,,4000.0,30.0,100.0,10.0,1000,10,5000,40,10,160,110,25,PDADI,0.5,,,,,,,4900.0,20.0,8.0,130.0,100.0,5.0,1.4e-05,0.0538335,0.00210257,12.3684,954,CH2,20250612_合并结果.csv,
46235,20250612,123,Cs0.05MA0.1FA0.85PbI3.0,1.73,MACl,14.6,PEAI,0.517,,,MPA-CPA,0.5,,,,,4000.0,30.0,100.0,10.0,1000,10,5000,40,10,160,110,25,PDADI,0.5,,,,,,,4900.0,20.0,8.0,130.0,100.0,5.0,1.67e-05,0.0484455,0.00282835,12.1877,954,CH3,20250612_合并结果.csv,
46236,20250612,123,Cs0.05MA0.1FA0.85PbI3.0,1.73,MACl,14.6,PEAI,0.517,,,MPA-CPA,0.5,,,,,4000.0,30.0,100.0,10.0,1000,10,5000,40,10,160,110,25,PDADI,0.5,,,,,,,4900.0,20.0,8.0,130.0,100.0,5.0,1.34e-05,0.0287284,0.00394087,11.8741,954,CH4,20250612_合并结果.csv,
46237,20250612,123,Cs0.05MA0.1FA0.85PbI3.0,1.73,MACl,14.6,PEAI,0.517,,,MPA-CPA,0.5,,,,,3000.0,30.0,100.0,10.0,1000,10,5000,40,10,160,120,13,PDADI,0.5,,,,,,,4900.0,30.0,8.0,130.0,110.0,3.0,19.0829,73.1638,1.07979,24.155,955,CH1,20250612_合并结果.csv,
46238,20250612,123,Cs0.05MA0.1FA0.85PbI3.0,1.73,MACl,14.6,PEAI,0.517,,,MPA-CPA,0.5,,,,,3000.0,30.0,100.0,10.0,1000,10,5000,40,10,160,120,13,PDADI,0.5,,,,,,,4900.0,30.0,8.0,130.0,110.0,3.0,21.3373,80.4143,1.07744,24.6271,955,CH2,20250612_合并结果.csv,
46239,20250612,123,Cs0.05MA0.1FA0.85PbI3.0,1.73,MACl,14.6,PEAI,0.517,,,MPA-CPA,0.5,,,,,3000.0,30.0,100.0,10.0,1000,10,5000,40,10,160,120,13,PDADI,0.5,,,,,,,4900.0,30.0,8.0,130.0,110.0,3.0,21.4523,82.1245,1.05635,24.7282,955,CH3,20250612_合并结果.csv,
46240,20250612,123,Cs0.05MA0.1FA0.85PbI3.0,1.73,MACl,14.6,PEAI,0.517,,,MPA-CPA,0.5,,,,,3000.0,30.0,100.0,10.0,1000,10,5000,40,10,160,120,13,PDADI,0.5,,,,,,,4900.0,30.0,8.0,130.0,110.0,3.0,21.1056,82.0,1.05636,24.3652,955,CH4,20250612_合并结果.csv,
46241,20250612,123,Cs0.05MA0.05FA0.9PbI3.0,1.5,MACl,14.6,PEAI,0.517,,,4PADCB,0.33,,,,,3000.0,30.0,100.0,10.0,1000,10,5000,40,10,160,120,13,PDADI,0.5,,,,,,,4900.0,30.0,8.0,130.0,100.0,10.0,16.3756,60.7577,1.12554,23.9461,956,CH1,20250612_合并结果.csv,
46242,20250612,123,Cs0.05MA0.05FA0.9PbI3.0,1.5,MACl,14.6,PEAI,0.517,,,4PADCB,0.33,,,,,3000.0,30.0,100.0,10.0,1000,10,5000,40,10,160,120,13,PDADI,0.5,,,,,,,4900.0,30.0,8.0,130.0,100.0,10.0,19.0503,69.95,1.11579,24.408,956,CH2,20250612_合并结果.csv,
46243,20250612,123,Cs0.05MA0.05FA0.9PbI3.0,1.5,MACl,14.6,PEAI,0.517,,,4PADCB,0.33,,,,,3000.0,30.0,100.0,10.0,1000,10,5000,40,10,160,120,13,PDADI,0.5,,,,,,,4900.0,30.0,8.0,130.0,100.0,10.0,17.8237,66.7803,1.11573,23.9216,956,CH3,20250612_合并结果.csv,
46244,20250612,123,Cs0.05MA0.05FA0.9PbI3.0,1.5,MACl,14.6,PEAI,0.517,,,4PADCB,0.33,,,,,3000.0,30.0,100.0,10.0,1000,10,5000,40,10,160,120,13,PDADI,0.5,,,,,,,4900.0,30.0,8.0,130.0,100.0,10.0,17.7324,68.4743,1.11666,23.1909,956,CH4,20250612_合并结果.csv,
46245,20250612,123,Cs0.05MA0.05FA0.9PbI3.0,1.5,MACl,14.6,PEAI,0.517,,,4PADCB,0.33,,,,,3000.0,30.0,100.0,10.0,1000,10,5000,40,10,160,120,13,PDADI,0.5,,,,,,,4900.0,20.0,8.0,130.0,100.0,5.0,19.9138,74.071,1.14186,23.5448,957,CH1,20250612_合并结果.csv,
46246,20250612,123,Cs0.05MA0.05FA0.9PbI3.0,1.5,MACl,14.6,PEAI,0.517,,,4PADCB,0.33,,,,,3000.0,30.0,100.0,10.0,1000,10,5000,40,10,160,120,13,PDADI,0.5,,,,,,,4900.0,20.0,8.0,130.0,100.0,5.0,19.7504,72.2565,1.14045,23.9675,957,CH2,20250612_合并结果.csv,
46247,20250612,123,Cs0.05MA0.05FA0.9PbI3.0,1.5,MACl,14.6,PEAI,0.517,,,4PADCB,0.33,,,,,3000.0,30.0,100.0,10.0,1000,10,5000,40,10,160,120,13,PDADI,0.5,,,,,,,4900.0,20.0,8.0,130.0,100.0,5.0,19.1696,69.9293,1.13089,24.2401,957,CH3,20250612_合并结果.csv,
46248,20250612,123,Cs0.05MA0.05FA0.9PbI3.0,1.5,MACl,14.6,PEAI,0.517,,,4PADCB,0.33,,,,,3000.0,30.0,100.0,10.0,1000,10,5000,40,10,160,120,13,PDADI,0.5,,,,,,,4900.0,20.0,8.0,130.0,100.0,5.0,18.3594,67.9916,1.11602,24.1953,957,CH4,20250612_合并结果.csv,
46249,20250612,123,Cs0.05MA0.05FA0.9PbI3.0,1.5,MACl,14.6,PEAI,0.517,,,4PADCB,0.33,,,,,3000.0,30.0,100.0,10.0,1000,10,5000,40,10,160,120,13,PDADI,0.5,,,,,,,4900.0,20.0,8.0,130.0,100.0,5.0,20.2867,76.4652,1.14159,23.2402,958,CH1,20250612_合并结果.csv,
46250,20250612,123,Cs0.05MA0.05FA0.9PbI3.0,1.5,MACl,14.6,PEAI,0.517,,,4PADCB,0.33,,,,,3000.0,30.0,100.0,10.0,1000,10,5000,40,10,160,120,13,PDADI,0.5,,,,,,,4900.0,20.0,8.0,130.0,100.0,5.0,19.4006,73.2164,1.13599,23.3255,958,CH2,20250612_合并结果.csv,
46251,20250612,123,Cs0.05MA0.05FA0.9PbI3.0,1.5,MACl,14.6,PEAI,0.517,,,4PADCB,0.33,,,,,3000.0,30.0,100.0,10.0,1000,10,5000,40,10,160,120,13,PDADI,0.5,,,,,,,4900.0,20.0,8.0,130.0,100.0,5.0,9.87831,46.1917,0.917733,23.3025,958,CH3,20250612_合并结果.csv,
46252,20250612,123,Cs0.05MA0.05FA0.9PbI3.0,1.5,MACl,14.6,PEAI,0.517,,,4PADCB,0.33,,,,,3000.0,30.0,100.0,10.0,1000,10,5000,40,10,160,120,13,PDADI,0.5,,,,,,,4900.0,20.0,8.0,130.0,100.0,5.0,6.21564,29.2129,0.923187,23.0474,958,CH4,20250612_合并结果.csv,
46253,20250612,123,Cs0.05MA0.05FA0.9PbI3.0,1.5,MACl,14.6,PEAI,0.517,,,4PADCB,0.33,,,,,3000.0,30.0,100.0,10.0,1000,10,5000,40,10,160,120,13,PDADI,0.5,,,,,,,4900.0,30.0,8.0,130.0,100.0,10.0,20.4282,75.0055,1.13138,24.0728,959,CH1,20250612_合并结果.csv,
46254,20250612,123,Cs0.05MA0.05FA0.9PbI3.0,1.5,MACl,14.6,PEAI,0.517,,,4PADCB,0.33,,,,,3000.0,30.0,100.0,10.0,1000,10,5000,40,10,160,120,13,PDADI,0.5,,,,,,,4900.0,30.0,8.0,130.0,100.0,10.0,20.7552,75.2512,1.13335,24.336,959,CH2,20250612_合并结果.csv,
46255,20250612,123,Cs0.05MA0.05FA0.9PbI3.0,1.5,MACl,14.6,PEAI,0.517,,,4PADCB,0.33,,,,,3000.0,30.0,100.0,10.0,1000,10,5000,40,10,160,120,13,PDADI,0.5,,,,,,,4900.0,30.0,8.0,130.0,100.0,10.0,20.4174,74.1705,1.12938,24.3741,959,CH3,20250612_合并结果.csv,
46256,20250612,123,Cs0.05MA0.05FA0.9PbI3.0,1.5,MACl,14.6,PEAI,0.517,,,4PADCB,0.33,,,,,3000.0,30.0,100.0,10.0,1000,10,5000,40,10,160,120,13,PDADI,0.5,,,,,,,4900.0,30.0,8.0,130.0,100.0,10.0,20.3798,75.7592,1.12461,23.9201,959,CH4,20250612_合并结果.csv,
46257,20250612,123,Cs0.05MA0.05FA0.9PbI3.0,1.5,MACl,14.6,PEAI,0.517,,,DMACPA,0.33,,,,,5000.0,30.0,100.0,10.0,1000,10,5000,40,10,160,120,13,PDADI,0.5,,,,,,,4900.0,30.0,8.0,130.0,110.0,3.0,22.8221,69.8999,1.13583,28.7452,960,CH1,20250612_合并结果.csv,
46258,20250612,123,Cs0.05MA0.05FA0.9PbI3.0,1.5,MACl,14.6,PEAI,0.517,,,DMACPA,0.33,,,,,5000.0,30.0,100.0,10.0,1000,10,5000,40,10,160,120,13,PDADI,0.5,,,,,,,4900.0,30.0,8.0,130.0,110.0,3.0,22.3298,69.5165,1.13159,28.3864,960,CH2,20250612_合并结果.csv,
46259,20250612,123,Cs0.05MA0.05FA0.9PbI3.0,1.5,MACl,14.6,PEAI,0.517,,,DMACPA,0.33,,,,,5000.0,30.0,100.0,10.0,1000,10,5000,40,10,160,120,13,PDADI,0.5,,,,,,,4900.0,30.0,8.0,130.0,110.0,3.0,19.7789,65.058,1.11499,27.2666,960,CH3,20250612_合并结果.csv,
46260,20250612,123,Cs0.05MA0.05FA0.9PbI3.0,1.5,MACl,14.6,PEAI,0.517,,,DMACPA,0.33,,,,,5000.0,30.0,100.0,10.0,1000,10,5000,40,10,160,120,13,PDADI,0.5,,,,,,,4900.0,30.0,8.0,130.0,110.0,3.0,18.3712,62.3036,1.10452,26.6964,960,CH4,20250612_合并结果.csv,
46261,20250612,123,Cs0.05MA0.05FA0.9PbI3.0,1.5,MACl,14.6,PEAI,0.517,,,DMACPA,0.33,,,,,4000.0,20.0,100.0,10.0,1000,10,5000,40,10,160,120,13,PDADI,0.5,,,,,,,4900.0,30.0,8.0,130.0,100.0,5.0,22.06,78.9256,1.14741,24.3596,961,CH1,20250612_合并结果.csv,
46262,20250612,123,Cs0.05MA0.05FA0.9PbI3.0,1.5,MACl,14.6,PEAI,0.517,,,DMACPA,0.33,,,,,4000.0,20.0,100.0,10.0,1000,10,5000,40,10,160,120,13,PDADI,0.5,,,,,,,4900.0,30.0,8.0,130.0,100.0,5.0,22.2892,78.2322,1.15371,24.6951,961,CH2,20250612_合并结果.csv,
46263,20250612,123,Cs0.05MA0.05FA0.9PbI3.0,1.5,MACl,14.6,PEAI,0.517,,,DMACPA,0.33,,,,,4000.0,20.0,100.0,10.0,1000,10,5000,40,10,160,120,13,PDADI,0.5,,,,,,,4900.0,30.0,8.0,130.0,100.0,5.0,21.8094,76.8258,1.14779,24.7329,961,CH3,20250612_合并结果.csv,
46264,20250612,123,Cs0.05MA0.05FA0.9PbI3.0,1.5,MACl,14.6,PEAI,0.517,,,DMACPA,0.33,,,,,4000.0,20.0,100.0,10.0,1000,10,5000,40,10,160,120,13,PDADI,0.5,,,,,,,4900.0,30.0,8.0,130.0,100.0,5.0,21.5339,76.3701,1.14107,24.7108,961,CH4,20250612_合并结果.csv,
46265,20250612,123,Cs0.05MA0.05FA0.9PbI3.0,1.5,MACl,14.6,PEAI,0.517,,,DMACPA,0.33,,,,,4000.0,20.0,100.0,10.0,1000,10,5000,40,10,160,120,13,PDADI,0.5,,,,,,,4900.0,30.0,8.0,130.0,100.0,5.0,18.5572,67.8524,1.12563,24.2969,962,CH1,20250612_合并结果.csv,
46266,20250612,123,Cs0.05MA0.05FA0.9PbI3.0,1.5,MACl,14.6,PEAI,0.517,,,DMACPA,0.33,,,,,4000.0,20.0,100.0,10.0,1000,10,5000,40,10,160,120,13,PDADI,0.5,,,,,,,4900.0,30.0,8.0,130.0,100.0,5.0,21.1487,74.5418,1.14522,24.7738,962,CH2,20250612_合并结果.csv,
46267,20250612,123,Cs0.05MA0.05FA0.9PbI3.0,1.5,MACl,14.6,PEAI,0.517,,,DMACPA,0.33,,,,,4000.0,20.0,100.0,10.0,1000,10,5000,40,10,160,120,13,PDADI,0.5,,,,,,,4900.0,30.0,8.0,130.0,100.0,5.0,20.5681,74.2,1.14119,24.2903,962,CH3,20250612_合并结果.csv,
46268,20250612,123,Cs0.05MA0.05FA0.9PbI3.0,1.5,MACl,14.6,PEAI,0.517,,,DMACPA,0.33,,,,,4000.0,20.0,100.0,10.0,1000,10,5000,40,10,160,120,13,PDADI,0.5,,,,,,,4900.0,30.0,8.0,130.0,100.0,5.0,20.7917,75.9687,1.14756,23.8494,962,CH4,20250612_合并结果.csv,
46269,20250612,123,Cs0.05MA0.05FA0.9PbI3.0,1.5,MACl,14.6,PEAI,0.517,,,DMACPA,0.33,,,,,3000.0,30.0,100.0,10.0,1000,10,5000,40,10,160,120,13,PDADI,0.5,,,,,,,4900.0,30.0,8.0,130.0,100.0,5.0,0.8384,24.802,0.135575,24.9335,963,CH1,20250612_合并结果.csv,
46270,20250612,123,Cs0.05MA0.05FA0.9PbI3.0,1.5,MACl,14.6,PEAI,0.517,,,DMACPA,0.33,,,,,3000.0,30.0,100.0,10.0,1000,10,5000,40,10,160,120,13,PDADI,0.5,,,,,,,4900.0,30.0,8.0,130.0,100.0,5.0,20.4977,67.2862,1.12228,27.1443,963,CH2,20250612_合并结果.csv,
46271,20250612,123,Cs0.05MA0.05FA0.9PbI3.0,1.5,MACl,14.6,PEAI,0.517,,,DMACPA,0.33,,,,,3000.0,30.0,100.0,10.0,1000,10,5000,40,10,160,120,13,PDADI,0.5,,,,,,,4900.0,30.0,8.0,130.0,100.0,5.0,17.7678,61.1797,1.08927,26.6619,963,CH3,20250612_合并结果.csv,
46272,20250612,123,Cs0.05MA0.05FA0.9PbI3.0,1.5,MACl,14.6,PEAI,0.517,,,DMACPA,0.33,,,,,3000.0,30.0,100.0,10.0,1000,10,5000,40,10,160,120,13,PDADI,0.5,,,,,,,4900.0,30.0,8.0,130.0,100.0,5.0,19.8473,66.0632,1.12547,26.6936,963,CH4,20250612_合并结果.csv,
46273,20250612,123,Cs0.05MA0.05FA0.9PbI3.0,1.5,MACl,14.6,PEAI,0.517,,,CB-PA,0.5,,,,,3000.0,30.0,100.0,10.0,1000,10,5000,40,10,160,120,13,PDADI,0.5,,,,,,,4900.0,30.0,8.0,130.0,100.0,10.0,15.1675,64.313,1.12328,20.9954,964,CH1,20250612_合并结果.csv,
46274,20250612,123,Cs0.05MA0.05FA0.9PbI3.0,1.5,MACl,14.6,PEAI,0.517,,,CB-PA,0.5,,,,,3000.0,30.0,100.0,10.0,1000,10,5000,40,10,160,120,13,PDADI,0.5,,,,,,,4900.0,30.0,8.0,130.0,100.0,10.0,15.2207,60.9472,1.11749,22.348,964,CH2,20250612_合并结果.csv,
46275,20250612,123,Cs0.05MA0.05FA0.9PbI3.0,1.5,MACl,14.6,PEAI,0.517,,,CB-PA,0.5,,,,,3000.0,30.0,100.0,10.0,1000,10,5000,40,10,160,120,13,PDADI,0.5,,,,,,,4900.0,30.0,8.0,130.0,100.0,10.0,15.8588,64.1864,1.11978,22.0645,964,CH3,20250612_合并结果.csv,
46276,20250612,123,Cs0.05MA0.05FA0.9PbI3.0,1.5,MACl,14.6,PEAI,0.517,,,CB-PA,0.5,,,,,3000.0,30.0,100.0,10.0,1000,10,5000,40,10,160,120,13,PDADI,0.5,,,,,,,4900.0,30.0,8.0,130.0,100.0,10.0,12.5032,49.7094,1.09524,22.9654,964,CH4,20250612_合并结果.csv,
46277,20250612,123,Cs0.05MA0.05FA0.9PbI3.0,1.5,MACl,14.6,PEAI,0.517,,,CB-PA,0.5,,,,,3000.0,30.0,100.0,10.0,1000,10,5000,40,10,160,120,13,PDADI,0.5,,,,,,,4900.0,30.0,8.0,130.0,100.0,5.0,13.3548,57.5002,1.13448,20.4725,965,CH1,20250612_合并结果.csv,
46278,20250612,123,Cs0.05MA0.05FA0.9PbI3.0,1.5,MACl,14.6,PEAI,0.517,,,CB-PA,0.5,,,,,3000.0,30.0,100.0,10.0,1000,10,5000,40,10,160,120,13,PDADI,0.5,,,,,,,4900.0,30.0,8.0,130.0,100.0,5.0,14.6985,62.8811,1.11771,20.9133,965,CH2,20250612_合并结果.csv,
46279,20250612,123,Cs0.05MA0.05FA0.9PbI3.0,1.5,MACl,14.6,PEAI,0.517,,,CB-PA,0.5,,,,,3000.0,30.0,100.0,10.0,1000,10,5000,40,10,160,120,13,PDADI,0.5,,,,,,,4900.0,30.0,8.0,130.0,100.0,5.0,15.8769,65.5483,1.11166,21.7887,965,CH3,20250612_合并结果.csv,
46280,20250612,123,Cs0.05MA0.05FA0.9PbI3.0,1.5,MACl,14.6,PEAI,0.517,,,CB-PA,0.5,,,,,3000.0,30.0,100.0,10.0,1000,10,5000,40,10,160,120,13,PDADI,0.5,,,,,,,4900.0,30.0,8.0,130.0,100.0,5.0,16.2766,65.8761,1.12371,21.9877,965,CH4,20250612_合并结果.csv,
46281,20250612,123,Cs0.05MA0.05FA0.9PbI3.0,1.5,MACl,14.6,PEAI,0.517,,,MPA-CPA,0.5,,,,,4000.0,30.0,100.0,10.0,1000,10,5000,40,10,160,120,13,PDADI,0.5,,,,,,,4900.0,30.0,8.0,130.0,100.0,5.0,19.0169,68.4249,1.09447,25.3935,966,CH1,20250612_合并结果.csv,
46282,20250612,123,Cs0.05MA0.05FA0.9PbI3.0,1.5,MACl,14.6,PEAI,0.517,,,MPA-CPA,0.5,,,,,4000.0,30.0,100.0,10.0,1000,10,5000,40,10,160,120,13,PDADI,0.5,,,,,,,4900.0,30.0,8.0,130.0,100.0,5.0,21.142,74.5978,1.11392,25.4428,966,CH2,20250612_合并结果.csv,
46283,20250612,123,Cs0.05MA0.05FA0.9PbI3.0,1.5,MACl,14.6,PEAI,0.517,,,MPA-CPA,0.5,,,,,4000.0,30.0,100.0,10.0,1000,10,5000,40,10,160,120,13,PDADI,0.5,,,,,,,4900.0,30.0,8.0,130.0,100.0,5.0,20.4947,74.9801,1.11229,24.5741,966,CH3,20250612_合并结果.csv,
46284,20250612,123,Cs0.05MA0.05FA0.9PbI3.0,1.5,MACl,14.6,PEAI,0.517,,,MPA-CPA,0.5,,,,,4000.0,30.0,100.0,10.0,1000,10,5000,40,10,160,120,13,PDADI,0.5,,,,,,,4900.0,30.0,8.0,130.0,100.0,5.0,14.812,61.1213,1.06701,22.7119,966,CH4,20250612_合并结果.csv,
46285,20250612,123,Cs0.05MA0.05FA0.9PbI3.0,1.5,MACl,14.6,PEAI,0.517,,,MPA-CPA,0.5,,,,,4000.0,20.0,100.0,10.0,1000,10,5000,40,10,160,120,13,PDADI,0.5,,,,,,,4900.0,30.0,8.0,130.0,100.0,5.0,13.786,50.2984,1.06115,25.8289,967,CH1,20250612_合并结果.csv,
46286,20250612,123,Cs0.05MA0.05FA0.9PbI3.0,1.5,MACl,14.6,PEAI,0.517,,,MPA-CPA,0.5,,,,,4000.0,20.0,100.0,10.0,1000,10,5000,40,10,160,120,13,PDADI,0.5,,,,,,,4900.0,30.0,8.0,130.0,100.0,5.0,21.475,70.4097,1.10768,27.535,967,CH2,20250612_合并结果.csv,
46287,20250612,123,Cs0.05MA0.05FA0.9PbI3.0,1.5,MACl,14.6,PEAI,0.517,,,MPA-CPA,0.5,,,,,4000.0,20.0,100.0,10.0,1000,10,5000,40,10,160,120,13,PDADI,0.5,,,,,,,4900.0,30.0,8.0,130.0,100.0,5.0,18.2278,65.0259,1.02188,27.4312,967,CH3,20250612_合并结果.csv,
46288,20250612,123,Cs0.05MA0.05FA0.9PbI3.0,1.5,MACl,14.6,PEAI,0.517,,,MPA-CPA,0.5,,,,,4000.0,20.0,100.0,10.0,1000,10,5000,40,10,160,120,13,PDADI,0.5,,,,,,,4900.0,30.0,8.0,130.0,100.0,5.0,15.4779,57.8631,1.01038,26.4743,967,CH4,20250612_合并结果.csv,
46289,20250613,124,Cs0.05MA0.08FA0.87PbI3.0,1.63,MACl,14.6,PEAI,0.512,,,DMACPA,0.165,py3,0.165,,,3000.0,30.0,100.0,10.0,1000,10,5000,40,10,160,110,15,PEAI,1.0,,,,,,,5000.0,30.0,6.0,100.0,100.0,5.0,9.98228,292.026,0.139105,24.5734,968,CH1,20250305.csv,
46290,20250613,124,Cs0.05MA0.08FA0.87PbI3.0,1.63,MACl,14.6,PEAI,0.512,,,DMACPA,0.165,py3,0.165,,,3000.0,30.0,100.0,10.0,1000,10,5000,40,10,160,110,15,PEAI,1.0,,,,,,,5000.0,30.0,6.0,100.0,100.0,5.0,1.18e+40,-2e+42,-0.0367133,16.0274,968,CH2,20250305.csv,
46291,20250613,124,Cs0.05MA0.08FA0.87PbI3.0,1.63,MACl,14.6,PEAI,0.512,,,DMACPA,0.165,py3,0.165,,,3000.0,30.0,100.0,10.0,1000,10,5000,40,10,160,110,15,PEAI,1.0,,,,,,,5000.0,30.0,6.0,100.0,100.0,5.0,7.88509,70.3116,0.487914,22.9845,968,CH3,20250305.csv,
46292,20250613,124,Cs0.05MA0.08FA0.87PbI3.0,1.63,MACl,14.6,PEAI,0.512,,,DMACPA,0.165,py3,0.165,,,3000.0,30.0,100.0,10.0,1000,10,5000,40,10,160,110,15,PEAI,1.0,,,,,,,5000.0,30.0,6.0,100.0,100.0,5.0,19.6454,72.2097,1.11098,24.4882,968,CH4,20250305.csv,
46293,20250613,124,Cs0.05MA0.08FA0.87PbI3.0,1.63,MACl,14.6,PEAI,0.512,,,DMACPA,0.165,py3,0.165,,,3000.0,30.0,100.0,10.0,1000,10,5000,40,10,160,110,15,PEAI,1.0,,,,,,,5000.0,30.0,6.0,100.0,100.0,5.0,21.8851,80.6305,1.08306,25.0608,969,CH1,20250305.csv,
46294,20250613,124,Cs0.05MA0.08FA0.87PbI3.0,1.63,MACl,14.6,PEAI,0.512,,,DMACPA,0.165,py3,0.165,,,3000.0,30.0,100.0,10.0,1000,10,5000,40,10,160,110,15,PEAI,1.0,,,,,,,5000.0,30.0,6.0,100.0,100.0,5.0,19.7727,73.0003,1.09111,24.8241,969,CH2,20250305.csv,
46295,20250613,124,Cs0.05MA0.08FA0.87PbI3.0,1.63,MACl,14.6,PEAI,0.512,,,DMACPA,0.165,py3,0.165,,,3000.0,30.0,100.0,10.0,1000,10,5000,40,10,160,110,15,PEAI,1.0,,,,,,,5000.0,30.0,6.0,100.0,100.0,5.0,11.6822,-45.6612,0.163561,-156.422,969,CH3,20250305.csv,
46296,20250613,124,Cs0.05MA0.08FA0.87PbI3.0,1.63,MACl,14.6,PEAI,0.512,,,DMACPA,0.165,py3,0.165,,,3000.0,30.0,100.0,10.0,1000,10,5000,40,10,160,110,15,PEAI,1.0,,,,,,,5000.0,30.0,6.0,100.0,100.0,5.0,2.21e+39,1.73e+40,0.599347,21.2837,969,CH4,20250305.csv,
46297,20250613,124,Cs0.05MA0.08FA0.87PbI3.0,1.63,MACl,14.6,PEAI,0.512,,,DMACPA,0.165,py3,0.165,,,3000.0,30.0,100.0,10.0,1000,10,5000,40,10,160,110,15,PEAI,1.0,,,,,,,5000.0,30.0,6.0,100.0,100.0,5.0,19.4666,76.4473,1.05453,24.1472,970,CH1,20250305.csv,
46298,20250613,124,Cs0.05MA0.08FA0.87PbI3.0,1.63,MACl,14.6,PEAI,0.512,,,DMACPA,0.165,py3,0.165,,,3000.0,30.0,100.0,10.0,1000,10,5000,40,10,160,110,15,PEAI,1.0,,,,,,,5000.0,30.0,6.0,100.0,100.0,5.0,21.1604,86.0869,1.00316,24.5029,970,CH2,20250305.csv,
46299,20250613,124,Cs0.05MA0.08FA0.87PbI3.0,1.63,MACl,14.6,PEAI,0.512,,,DMACPA,0.165,py3,0.165,,,3000.0,30.0,100.0,10.0,1000,10,5000,40,10,160,110,15,PEAI,1.0,,,,,,,5000.0,30.0,6.0,100.0,100.0,5.0,21.3224,79.4733,1.10057,24.378,970,CH3,20250305.csv,
46300,20250613,124,Cs0.05MA0.08FA0.87PbI3.0,1.63,MACl,14.6,PEAI,0.512,,,DMACPA,0.165,py3,0.165,,,3000.0,30.0,100.0,10.0,1000,10,5000,40,10,160,110,15,PEAI,1.0,,,,,,,5000.0,30.0,6.0,100.0,100.0,5.0,9.15254,36.5574,1.03356,24.2232,970,CH4,20250305.csv,
46301,20250613,124,Cs0.05MA0.08FA0.87PbI3.0,1.63,MACl,14.6,PEAI,0.512,,,DMACPA,0.165,py3,0.165,,,3000.0,30.0,100.0,10.0,1000,10,5000,40,10,160,110,15,PEAI,1.0,,,,,,,5000.0,30.0,6.0,100.0,100.0,5.0,9.09329,36.8789,1.00441,24.549,971,CH1,20250305.csv,
46302,20250613,124,Cs0.05MA0.08FA0.87PbI3.0,1.63,MACl,14.6,PEAI,0.512,,,DMACPA,0.165,py3,0.165,,,3000.0,30.0,100.0,10.0,1000,10,5000,40,10,160,110,15,PEAI,1.0,,,,,,,5000.0,30.0,6.0,100.0,100.0,5.0,10.5168,56.6563,0.766449,24.2187,971,CH2,20250305.csv,
46303,20250613,124,Cs0.05MA0.08FA0.87PbI3.0,1.63,MACl,14.6,PEAI,0.512,,,DMACPA,0.165,py3,0.165,,,3000.0,30.0,100.0,10.0,1000,10,5000,40,10,160,110,15,PEAI,1.0,,,,,,,5000.0,30.0,6.0,100.0,100.0,5.0,63.3068,-45.5939,0.444507,-312.367,971,CH3,20250305.csv,
46304,20250613,124,Cs0.05MA0.08FA0.87PbI3.0,1.63,MACl,14.6,PEAI,0.512,,,DMACPA,0.165,py3,0.165,,,3000.0,30.0,100.0,10.0,1000,10,5000,40,10,160,110,15,PEAI,1.0,,,,,,,5000.0,30.0,6.0,100.0,100.0,5.0,57.7573,0.0,4.92e+37,23.0631,971,CH4,20250305.csv,
46305,20250613,124,Cs0.05MA0.08FA0.87PbI3.0,1.63,MACl,14.6,PEAI,0.512,,,DMACPA,0.165,py3,0.165,,,3000.0,30.0,100.0,10.0,1000,10,5000,40,10,160,110,15,PEAI,1.0,,,,,,,5000.0,30.0,6.0,100.0,100.0,5.0,49.5915,0.0,3.05e+37,16.1126,972,CH1,20250305.csv,
46306,20250613,124,Cs0.05MA0.08FA0.87PbI3.0,1.63,MACl,14.6,PEAI,0.512,,,DMACPA,0.165,py3,0.165,,,3000.0,30.0,100.0,10.0,1000,10,5000,40,10,160,110,15,PEAI,1.0,,,,,,,5000.0,30.0,6.0,100.0,100.0,5.0,21.5118,83.3008,1.03926,24.8487,972,CH2,20250305.csv,
46307,20250613,124,Cs0.05MA0.08FA0.87PbI3.0,1.63,MACl,14.6,PEAI,0.512,,,DMACPA,0.165,py3,0.165,,,3000.0,30.0,100.0,10.0,1000,10,5000,40,10,160,110,15,PEAI,1.0,,,,,,,5000.0,30.0,6.0,100.0,100.0,5.0,21.9047,80.1511,1.10413,24.7519,972,CH3,20250305.csv,
46308,20250613,124,Cs0.05MA0.08FA0.87PbI3.0,1.63,MACl,14.6,PEAI,0.512,,,DMACPA,0.165,py3,0.165,,,3000.0,30.0,100.0,10.0,1000,10,5000,40,10,160,110,15,PEAI,1.0,,,,,,,5000.0,30.0,6.0,100.0,100.0,5.0,21.6304,81.0611,1.10278,24.197,972,CH4,20250305.csv,
46309,20250613,124,Cs0.05MA0.08FA0.87PbI3.0,1.63,MACl,14.6,PEAI,0.512,,,Me-4PACz,0.198,py3,0.132,,,3000.0,30.0,100.0,10.0,1000,10,5000,40,10,160,110,15,PEAI,1.0,,,,,,,5000.0,30.0,6.0,100.0,100.0,5.0,21.1076,80.4863,1.08309,24.2132,973,CH1,20250305.csv,
46310,20250613,124,Cs0.05MA0.08FA0.87PbI3.0,1.63,MACl,14.6,PEAI,0.512,,,Me-4PACz,0.198,py3,0.132,,,3000.0,30.0,100.0,10.0,1000,10,5000,40,10,160,110,15,PEAI,1.0,,,,,,,5000.0,30.0,6.0,100.0,100.0,5.0,21.2092,106.949,0.820845,24.1594,973,CH2,20250305.csv,
46311,20250613,124,Cs0.05MA0.08FA0.87PbI3.0,1.63,MACl,14.6,PEAI,0.512,,,Me-4PACz,0.198,py3,0.132,,,3000.0,30.0,100.0,10.0,1000,10,5000,40,10,160,110,15,PEAI,1.0,,,,,,,5000.0,30.0,6.0,100.0,100.0,5.0,6.21793,26.6627,0.97313,23.9646,973,CH3,20250305.csv,
46312,20250613,124,Cs0.05MA0.08FA0.87PbI3.0,1.63,MACl,14.6,PEAI,0.512,,,Me-4PACz,0.198,py3,0.132,,,3000.0,30.0,100.0,10.0,1000,10,5000,40,10,160,110,15,PEAI,1.0,,,,,,,5000.0,30.0,6.0,100.0,100.0,5.0,20.804,80.1841,1.09702,23.6507,973,CH4,20250305.csv,
46313,20250613,124,Cs0.05MA0.08FA0.87PbI3.0,1.63,MACl,14.6,PEAI,0.512,,,Me-4PACz,0.198,py3,0.132,,,3000.0,30.0,100.0,10.0,1000,10,5000,40,10,160,110,15,PEAI,1.0,,,,,,,5000.0,30.0,6.0,100.0,100.0,5.0,17.3303,120.719,0.592574,24.2263,974,CH1,20250305.csv,
46314,20250613,124,Cs0.05MA0.08FA0.87PbI3.0,1.63,MACl,14.6,PEAI,0.512,,,Me-4PACz,0.198,py3,0.132,,,3000.0,30.0,100.0,10.0,1000,10,5000,40,10,160,110,15,PEAI,1.0,,,,,,,5000.0,30.0,6.0,100.0,100.0,5.0,1.23e+40,3.07e+40,0.330767,121.269,974,CH2,20250305.csv,
46315,20250613,124,Cs0.05MA0.08FA0.87PbI3.0,1.63,MACl,14.6,PEAI,0.512,,,Me-4PACz,0.198,py3,0.132,,,3000.0,30.0,100.0,10.0,1000,10,5000,40,10,160,110,15,PEAI,1.0,,,,,,,5000.0,30.0,6.0,100.0,100.0,5.0,84.735,-543.07,0.0351011,-444.515,974,CH3,20250305.csv,
46316,20250613,124,Cs0.05MA0.08FA0.87PbI3.0,1.63,MACl,14.6,PEAI,0.512,,,Me-4PACz,0.198,py3,0.132,,,3000.0,30.0,100.0,10.0,1000,10,5000,40,10,160,110,15,PEAI,1.0,,,,,,,5000.0,30.0,6.0,100.0,100.0,5.0,0.771159,25.2809,0.134733,22.6401,974,CH4,20250305.csv,
46317,20250613,124,Cs0.05MA0.08FA0.87PbI3.0,1.63,MACl,14.6,PEAI,0.512,,,Me-4PACz,0.198,py3,0.132,,,3000.0,30.0,100.0,10.0,1000,10,5000,40,10,160,110,15,PEAI,1.0,,,,,,,5000.0,30.0,6.0,100.0,100.0,5.0,21.4131,78.8569,1.06948,25.3902,975,CH1,20250305.csv,
46318,20250613,124,Cs0.05MA0.08FA0.87PbI3.0,1.63,MACl,14.6,PEAI,0.512,,,Me-4PACz,0.198,py3,0.132,,,3000.0,30.0,100.0,10.0,1000,10,5000,40,10,160,110,15,PEAI,1.0,,,,,,,5000.0,30.0,6.0,100.0,100.0,5.0,2.03e+40,-1.02e+41,0.168526,-117.995,975,CH2,20250305.csv,
