Repository: MI-Materials-Intelligence/Recipe-Language-Model

# Learning Layer

## Overview

In the learning layer, the formulas and parameters are encoded and then tokenised into recipes as inputs. Through atomic skills of data extraction, cleaning, and matching, these data are organised into standardised datasets, providing the basis for RLM training and iterative recipe refinement.

Key Atomic Skills:
- **Cleaning**: Preprocessing and outlier cleaning
- **Matching**: Matching data pairs based on variables
- **Extraction**: Data extraction from robotic boxes

File: seven_ai_layers_robotics/learning/data/data50764_from_db.csv (part 226 of 253)
No,date,rank,Formula PVK,Concentration PVK,Formula Additive 1,Concentration Additive 1,Formula Additive 2,Concentration Additive 2,Formula Additive 3,Concentration Additive 3,Formula SAM 1,Concentration SAM 1,Formula SAM 2,Concentration SAM 2,Formula SAM 3,Concentration SAM 3,Spin Coating Speed SAM,Spin Coating Time SAM,Annealed Temperature SAM,Annealed Time SAM,Spin Coating Speed PVK 1,Spin Coating Time PVK 1,Spin Coating Speed PVK 2,Spin Coating Time PVK 2,Antisolvent Dropping Timing,Antisolvent Volume,Annealed Temperature PVK,Annealed Time PVK,Formula Passivator 1,Concentration Passivator 1,Formula Passivator 2,Concentration Passivator 2,Formula Passivator 3,Concentration Passivator 3,Formula Passivator 4,Concentration Passivator 4,Spin Coating Speed Passivator,Spin Coating Time Passivator,Passivator Dropping Timing,Passivator Volume,Annealed Temperature Passivator,Annealed Time Passivator,PCE,FF,Voc,Jsc,Product,Channel,From,upload_time
46319,20250613,124,Cs0.05MA0.08FA0.87PbI3.0,1.63,MACl,14.6,PEAI,0.512,,,Me-4PACz,0.198,py3,0.132,,,3000.0,30.0,100.0,10.0,1000,10,5000,40,10,160,110,15,PEAI,1.0,,,,,,,5000.0,30.0,6.0,100.0,100.0,5.0,635.278,-3207.79,0.180323,-109.827,975,CH3,20250305.csv,
46320,20250613,124,Cs0.05MA0.08FA0.87PbI3.0,1.63,MACl,14.6,PEAI,0.512,,,Me-4PACz,0.198,py3,0.132,,,3000.0,30.0,100.0,10.0,1000,10,5000,40,10,160,110,15,PEAI,1.0,,,,,,,5000.0,30.0,6.0,100.0,100.0,5.0,21.9409,80.3015,1.09268,25.0057,975,CH4,20250305.csv,
46321,20250613,124,Cs0.05MA0.08FA0.87PbI3.0,1.63,MACl,14.6,PEAI,0.512,,,Me-4PACz,0.198,py3,0.132,,,3000.0,30.0,100.0,10.0,1000,10,5000,40,10,160,110,15,PEAI,1.0,,,,,,,5000.0,30.0,6.0,100.0,100.0,5.0,21.0617,79.8564,1.07397,24.5579,976,CH1,20250305.csv,
46322,20250613,124,Cs0.05MA0.08FA0.87PbI3.0,1.63,MACl,14.6,PEAI,0.512,,,Me-4PACz,0.198,py3,0.132,,,3000.0,30.0,100.0,10.0,1000,10,5000,40,10,160,110,15,PEAI,1.0,,,,,,,5000.0,30.0,6.0,100.0,100.0,5.0,14.5943,60.1353,0.988122,24.5609,976,CH2,20250305.csv,
46323,20250613,124,Cs0.05MA0.08FA0.87PbI3.0,1.63,MACl,14.6,PEAI,0.512,,,Me-4PACz,0.198,py3,0.132,,,3000.0,30.0,100.0,10.0,1000,10,5000,40,10,160,110,15,PEAI,1.0,,,,,,,5000.0,30.0,6.0,100.0,100.0,5.0,73.8477,2278.47,0.0583971,55.5011,976,CH3,20250305.csv,
46324,20250613,124,Cs0.05MA0.08FA0.87PbI3.0,1.63,MACl,14.6,PEAI,0.512,,,Me-4PACz,0.198,py3,0.132,,,3000.0,30.0,100.0,10.0,1000,10,5000,40,10,160,110,15,PEAI,1.0,,,,,,,5000.0,30.0,6.0,100.0,100.0,5.0,21.734,80.4099,1.10094,24.5508,976,CH4,20250305.csv,
46325,20250613,124,Cs0.05MA0.08FA0.87PbI3.0,1.63,MACl,14.6,PEAI,0.512,,,Me-4PACz,0.198,py3,0.132,,,3000.0,30.0,100.0,10.0,1000,10,5000,40,10,160,110,15,PEAI,1.0,,,,,,,5000.0,30.0,6.0,100.0,100.0,5.0,21.9761,80.5117,1.07368,25.4224,977,CH1,20250305.csv,
46326,20250613,124,Cs0.05MA0.08FA0.87PbI3.0,1.63,MACl,14.6,PEAI,0.512,,,Me-4PACz,0.198,py3,0.132,,,3000.0,30.0,100.0,10.0,1000,10,5000,40,10,160,110,15,PEAI,1.0,,,,,,,5000.0,30.0,6.0,100.0,100.0,5.0,21.857,229.6,0.374543,25.4165,977,CH2,20250305.csv,
46327,20250613,124,Cs0.05MA0.08FA0.87PbI3.0,1.63,MACl,14.6,PEAI,0.512,,,Me-4PACz,0.198,py3,0.132,,,3000.0,30.0,100.0,10.0,1000,10,5000,40,10,160,110,15,PEAI,1.0,,,,,,,5000.0,30.0,6.0,100.0,100.0,5.0,74.6743,-56.275,0.476024,-278.758,977,CH3,20250305.csv,
46328,20250613,124,Cs0.05MA0.08FA0.87PbI3.0,1.63,MACl,14.6,PEAI,0.512,,,Me-4PACz,0.198,py3,0.132,,,3000.0,30.0,100.0,10.0,1000,10,5000,40,10,160,110,15,PEAI,1.0,,,,,,,5000.0,30.0,6.0,100.0,100.0,5.0,2.68e+40,-6.98e+42,0.0178301,-21.4956,977,CH4,20250305.csv,
46329,20250613,124,Cs0.05MA0.08FA0.87PbI3.0,1.63,MACl,14.6,PEAI,0.512,,,Me-4PACz,0.33,,,,,3000.0,30.0,100.0,10.0,1000,10,5000,40,10,160,110,15,PEAI,1.0,,,,,,,5000.0,30.0,6.0,100.0,100.0,5.0,20.0529,78.3649,1.03665,24.6845,978,CH1,20250305.csv,
46330,20250613,124,Cs0.05MA0.08FA0.87PbI3.0,1.63,MACl,14.6,PEAI,0.512,,,Me-4PACz,0.33,,,,,3000.0,30.0,100.0,10.0,1000,10,5000,40,10,160,110,15,PEAI,1.0,,,,,,,5000.0,30.0,6.0,100.0,100.0,5.0,21.8771,80.6483,1.07967,25.1249,978,CH2,20250305.csv,
46331,20250613,124,Cs0.05MA0.08FA0.87PbI3.0,1.63,MACl,14.6,PEAI,0.512,,,Me-4PACz,0.33,,,,,3000.0,30.0,100.0,10.0,1000,10,5000,40,10,160,110,15,PEAI,1.0,,,,,,,5000.0,30.0,6.0,100.0,100.0,5.0,23.0361,84.0151,1.08988,25.1577,978,CH3,20250305.csv,
46332,20250613,124,Cs0.05MA0.08FA0.87PbI3.0,1.63,MACl,14.6,PEAI,0.512,,,Me-4PACz,0.33,,,,,3000.0,30.0,100.0,10.0,1000,10,5000,40,10,160,110,15,PEAI,1.0,,,,,,,5000.0,30.0,6.0,100.0,100.0,5.0,22.2015,81.5108,1.09123,24.9604,978,CH4,20250305.csv,
46333,20250613,124,Cs0.05MA0.08FA0.87PbI3.0,1.63,MACl,14.6,PEAI,0.512,,,Me-4PACz,0.33,,,,,3000.0,30.0,100.0,10.0,1000,10,5000,40,10,160,110,15,PEAI,1.0,,,,,,,5000.0,30.0,6.0,100.0,100.0,5.0,22.287,81.498,1.09018,25.0845,979,CH1,20250305.csv,
46334,20250613,124,Cs0.05MA0.08FA0.87PbI3.0,1.63,MACl,14.6,PEAI,0.512,,,Me-4PACz,0.33,,,,,3000.0,30.0,100.0,10.0,1000,10,5000,40,10,160,110,15,PEAI,1.0,,,,,,,5000.0,30.0,6.0,100.0,100.0,5.0,21.7123,124.893,0.722112,24.0749,979,CH2,20250305.csv,
46335,20250613,124,Cs0.05MA0.08FA0.87PbI3.0,1.63,MACl,14.6,PEAI,0.512,,,Me-4PACz,0.33,,,,,3000.0,30.0,100.0,10.0,1000,10,5000,40,10,160,110,15,PEAI,1.0,,,,,,,5000.0,30.0,6.0,100.0,100.0,5.0,4.58112,29.3719,0.667373,23.3707,979,CH3,20250305.csv,
46336,20250613,124,Cs0.05MA0.08FA0.87PbI3.0,1.63,MACl,14.6,PEAI,0.512,,,Me-4PACz,0.33,,,,,3000.0,30.0,100.0,10.0,1000,10,5000,40,10,160,110,15,PEAI,1.0,,,,,,,5000.0,30.0,6.0,100.0,100.0,5.0,20.8007,81.7953,1.07923,23.5633,979,CH4,20250305.csv,
46337,20250613,124,Cs0.05MA0.08FA0.87PbI3.0,1.63,MACl,14.6,PEAI,0.512,,,Me-4PACz,0.33,,,,,3000.0,30.0,100.0,10.0,1000,10,5000,40,10,160,110,15,PEAI,1.0,,,,,,,5000.0,30.0,6.0,100.0,100.0,5.0,21.031,81.1757,1.0638,24.3542,980,CH1,20250305.csv,
46338,20250613,124,Cs0.05MA0.08FA0.87PbI3.0,1.63,MACl,14.6,PEAI,0.512,,,Me-4PACz,0.33,,,,,3000.0,30.0,100.0,10.0,1000,10,5000,40,10,160,110,15,PEAI,1.0,,,,,,,5000.0,30.0,6.0,100.0,100.0,5.0,21.6394,82.4656,1.08367,24.2145,980,CH2,20250305.csv,
46339,20250613,124,Cs0.05MA0.08FA0.87PbI3.0,1.63,MACl,14.6,PEAI,0.512,,,Me-4PACz,0.33,,,,,3000.0,30.0,100.0,10.0,1000,10,5000,40,10,160,110,15,PEAI,1.0,,,,,,,5000.0,30.0,6.0,100.0,100.0,5.0,21.8884,81.2583,1.09325,24.6391,980,CH3,20250305.csv,
46340,20250613,124,Cs0.05MA0.08FA0.87PbI3.0,1.63,MACl,14.6,PEAI,0.512,,,Me-4PACz,0.33,,,,,3000.0,30.0,100.0,10.0,1000,10,5000,40,10,160,110,15,PEAI,1.0,,,,,,,5000.0,30.0,6.0,100.0,100.0,5.0,21.5369,81.6535,1.09105,24.1748,980,CH4,20250305.csv,
46341,20250613,124,Cs0.05MA0.08FA0.87PbI3.0,1.63,MACl,14.6,PEAI,0.512,,,Me-4PACz,0.33,,,,,3000.0,30.0,100.0,10.0,1000,10,5000,40,10,160,110,15,PEAI,1.0,,,,,,,5000.0,30.0,6.0,100.0,100.0,5.0,21.389,81.1033,1.0529,25.0475,981,CH1,20250305.csv,
46342,20250613,124,Cs0.05MA0.08FA0.87PbI3.0,1.63,MACl,14.6,PEAI,0.512,,,Me-4PACz,0.33,,,,,3000.0,30.0,100.0,10.0,1000,10,5000,40,10,160,110,15,PEAI,1.0,,,,,,,5000.0,30.0,6.0,100.0,100.0,5.0,3.73e+40,8.08e+40,0.219578,210.106,981,CH2,20250305.csv,
46343,20250613,124,Cs0.05MA0.08FA0.87PbI3.0,1.63,MACl,14.6,PEAI,0.512,,,Me-4PACz,0.33,,,,,3000.0,30.0,100.0,10.0,1000,10,5000,40,10,160,110,15,PEAI,1.0,,,,,,,5000.0,30.0,6.0,100.0,100.0,5.0,3.81e+40,-1.24e+42,0.0719139,-42.7742,981,CH3,20250305.csv,
46344,20250613,124,Cs0.05MA0.08FA0.87PbI3.0,1.63,MACl,14.6,PEAI,0.512,,,Me-4PACz,0.33,,,,,3000.0,30.0,100.0,10.0,1000,10,5000,40,10,160,110,15,PEAI,1.0,,,,,,,5000.0,30.0,6.0,100.0,100.0,5.0,1.62e+40,2.81e+41,-0.0307985,-186.354,981,CH4,20250305.csv,
46345,20250613,124,Cs0.05MA0.08FA0.87PbI3.0,1.63,MACl,14.6,PEAI,0.512,,,Me-4PACz,0.33,,,,,3000.0,30.0,100.0,10.0,1000,10,5000,40,10,160,110,15,PEAI,1.0,,,,,,,5000.0,30.0,6.0,100.0,100.0,5.0,21.6538,81.7682,1.06563,24.8509,982,CH1,20250305.csv,
46346,20250613,124,Cs0.05MA0.08FA0.87PbI3.0,1.63,MACl,14.6,PEAI,0.512,,,Me-4PACz,0.33,,,,,3000.0,30.0,100.0,10.0,1000,10,5000,40,10,160,110,15,PEAI,1.0,,,,,,,5000.0,30.0,6.0,100.0,100.0,5.0,772.185,285.473,-0.942701,-286.934,982,CH2,20250305.csv,
46347,20250613,124,Cs0.05MA0.08FA0.87PbI3.0,1.63,MACl,14.6,PEAI,0.512,,,Me-4PACz,0.33,,,,,3000.0,30.0,100.0,10.0,1000,10,5000,40,10,160,110,15,PEAI,1.0,,,,,,,5000.0,30.0,6.0,100.0,100.0,5.0,3.55e+40,3.59e+41,0.0689218,143.85,982,CH3,20250305.csv,
46348,20250613,124,Cs0.05MA0.08FA0.87PbI3.0,1.63,MACl,14.6,PEAI,0.512,,,Me-4PACz,0.33,,,,,3000.0,30.0,100.0,10.0,1000,10,5000,40,10,160,110,15,PEAI,1.0,,,,,,,5000.0,30.0,6.0,100.0,100.0,5.0,22.147,82.1754,1.09197,24.6811,982,CH4,20250305.csv,
46349,20250613,124,Cs0.05MA0.08FA0.87PbI3.0,1.63,MACl,14.6,PEAI,0.512,,,DMACPA,0.132,Me-4PACz,0.198,,,3000.0,30.0,100.0,10.0,1000,10,5000,40,10,160,110,15,PEAI,1.0,,,,,,,5000.0,30.0,6.0,100.0,100.0,5.0,21.1798,78.9259,1.07367,24.9938,983,CH1,20250305.csv,
46350,20250613,124,Cs0.05MA0.08FA0.87PbI3.0,1.63,MACl,14.6,PEAI,0.512,,,DMACPA,0.132,Me-4PACz,0.198,,,3000.0,30.0,100.0,10.0,1000,10,5000,40,10,160,110,15,PEAI,1.0,,,,,,,5000.0,30.0,6.0,100.0,100.0,5.0,9.30579,38.5081,0.695474,34.7473,983,CH2,20250305.csv,
46351,20250613,124,Cs0.05MA0.08FA0.87PbI3.0,1.63,MACl,14.6,PEAI,0.512,,,DMACPA,0.132,Me-4PACz,0.198,,,3000.0,30.0,100.0,10.0,1000,10,5000,40,10,160,110,15,PEAI,1.0,,,,,,,5000.0,30.0,6.0,100.0,100.0,5.0,209.495,-89.5966,0.642134,-364.13,983,CH3,20250305.csv,
46352,20250613,124,Cs0.05MA0.08FA0.87PbI3.0,1.63,MACl,14.6,PEAI,0.512,,,DMACPA,0.132,Me-4PACz,0.198,,,3000.0,30.0,100.0,10.0,1000,10,5000,40,10,160,110,15,PEAI,1.0,,,,,,,5000.0,30.0,6.0,100.0,100.0,5.0,21.3336,79.0412,1.08587,24.856,983,CH4,20250305.csv,
46353,20250613,124,Cs0.05MA0.08FA0.87PbI3.0,1.63,MACl,14.6,PEAI,0.512,,,DMACPA,0.132,Me-4PACz,0.198,,,3000.0,30.0,100.0,10.0,1000,10,5000,40,10,160,110,15,PEAI,1.0,,,,,,,5000.0,30.0,6.0,100.0,100.0,5.0,19.5527,77.0299,1.06655,23.7993,984,CH1,20250305.csv,
46354,20250613,124,Cs0.05MA0.08FA0.87PbI3.0,1.63,MACl,14.6,PEAI,0.512,,,DMACPA,0.132,Me-4PACz,0.198,,,3000.0,30.0,100.0,10.0,1000,10,5000,40,10,160,110,15,PEAI,1.0,,,,,,,5000.0,30.0,6.0,100.0,100.0,5.0,3.85e+40,1.03e+40,0.884812,421.095,984,CH2,20250305.csv,
46355,20250613,124,Cs0.05MA0.08FA0.87PbI3.0,1.63,MACl,14.6,PEAI,0.512,,,DMACPA,0.132,Me-4PACz,0.198,,,3000.0,30.0,100.0,10.0,1000,10,5000,40,10,160,110,15,PEAI,1.0,,,,,,,5000.0,30.0,6.0,100.0,100.0,5.0,20.8827,163.397,0.603092,21.1913,984,CH3,20250305.csv,
46356,20250613,124,Cs0.05MA0.08FA0.87PbI3.0,1.63,MACl,14.6,PEAI,0.512,,,DMACPA,0.132,Me-4PACz,0.198,,,3000.0,30.0,100.0,10.0,1000,10,5000,40,10,160,110,15,PEAI,1.0,,,,,,,5000.0,30.0,6.0,100.0,100.0,5.0,20.7032,78.3979,1.07574,24.5484,984,CH4,20250305.csv,
46357,20250613,124,Cs0.05MA0.08FA0.87PbI3.0,1.63,MACl,14.6,PEAI,0.512,,,DMACPA,0.132,Me-4PACz,0.198,,,3000.0,30.0,100.0,10.0,1000,10,5000,40,10,160,110,15,PEAI,1.0,,,,,,,5000.0,30.0,6.0,100.0,100.0,5.0,22.0403,79.1343,1.04642,26.6162,985,CH1,20250305.csv,
46358,20250613,124,Cs0.05MA0.08FA0.87PbI3.0,1.63,MACl,14.6,PEAI,0.512,,,DMACPA,0.132,Me-4PACz,0.198,,,3000.0,30.0,100.0,10.0,1000,10,5000,40,10,160,110,15,PEAI,1.0,,,,,,,5000.0,30.0,6.0,100.0,100.0,5.0,22.5633,82.7939,1.03419,26.3515,985,CH2,20250305.csv,
46359,20250613,124,Cs0.05MA0.08FA0.87PbI3.0,1.63,MACl,14.6,PEAI,0.512,,,DMACPA,0.132,Me-4PACz,0.198,,,3000.0,30.0,100.0,10.0,1000,10,5000,40,10,160,110,15,PEAI,1.0,,,,,,,5000.0,30.0,6.0,100.0,100.0,5.0,1.66e+40,-93.9069,6.47e+37,-273.855,985,CH3,20250305.csv,
46360,20250613,124,Cs0.05MA0.08FA0.87PbI3.0,1.63,MACl,14.6,PEAI,0.512,,,DMACPA,0.132,Me-4PACz,0.198,,,3000.0,30.0,100.0,10.0,1000,10,5000,40,10,160,110,15,PEAI,1.0,,,,,,,5000.0,30.0,6.0,100.0,100.0,5.0,22.3828,80.4065,1.08358,25.6898,985,CH4,20250305.csv,
46361,20250613,124,Cs0.05MA0.08FA0.87PbI3.0,1.63,MACl,14.6,PEAI,0.512,,,DMACPA,0.132,Me-4PACz,0.198,,,3000.0,30.0,100.0,10.0,1000,10,5000,40,10,160,110,15,PEAI,1.0,,,,,,,5000.0,30.0,6.0,100.0,100.0,5.0,23.1647,81.2337,1.06504,26.7747,986,CH1,20250305.csv,
46362,20250613,124,Cs0.05MA0.08FA0.87PbI3.0,1.63,MACl,14.6,PEAI,0.512,,,DMACPA,0.132,Me-4PACz,0.198,,,3000.0,30.0,100.0,10.0,1000,10,5000,40,10,160,110,15,PEAI,1.0,,,,,,,5000.0,30.0,6.0,100.0,100.0,5.0,3.66e+40,-5.3e+40,0.378151,-182.274,986,CH2,20250305.csv,
46363,20250613,124,Cs0.05MA0.08FA0.87PbI3.0,1.63,MACl,14.6,PEAI,0.512,,,DMACPA,0.132,Me-4PACz,0.198,,,3000.0,30.0,100.0,10.0,1000,10,5000,40,10,160,110,15,PEAI,1.0,,,,,,,5000.0,30.0,6.0,100.0,100.0,5.0,23.4662,98.0858,0.889524,26.8954,986,CH3,20250305.csv,
46364,20250613,124,Cs0.05MA0.08FA0.87PbI3.0,1.63,MACl,14.6,PEAI,0.512,,,DMACPA,0.132,Me-4PACz,0.198,,,3000.0,30.0,100.0,10.0,1000,10,5000,40,10,160,110,15,PEAI,1.0,,,,,,,5000.0,30.0,6.0,100.0,100.0,5.0,7.75372,30.7554,0.951369,26.4996,986,CH4,20250305.csv,
46365,20250613,124,Cs0.05MA0.08FA0.87PbI3.0,1.63,MACl,14.6,PEAI,0.512,,,DMACPA,0.132,Me-4PACz,0.198,,,3000.0,30.0,100.0,10.0,1000,10,5000,40,10,160,110,15,PEAI,1.0,,,,,,,5000.0,30.0,6.0,100.0,100.0,5.0,22.7661,80.7011,1.06366,26.5221,987,CH1,20250305.csv,
46366,20250613,124,Cs0.05MA0.08FA0.87PbI3.0,1.63,MACl,14.6,PEAI,0.512,,,DMACPA,0.132,Me-4PACz,0.198,,,3000.0,30.0,100.0,10.0,1000,10,5000,40,10,160,110,15,PEAI,1.0,,,,,,,5000.0,30.0,6.0,100.0,100.0,5.0,17.9163,63.7553,1.06367,26.4197,987,CH2,20250305.csv,
46367,20250613,124,Cs0.05MA0.08FA0.87PbI3.0,1.63,MACl,14.6,PEAI,0.512,,,DMACPA,0.132,Me-4PACz,0.198,,,3000.0,30.0,100.0,10.0,1000,10,5000,40,10,160,110,15,PEAI,1.0,,,,,,,5000.0,30.0,6.0,100.0,100.0,5.0,1099.04,0.0,1.26e+37,-181.632,987,CH3,20250305.csv,
46368,20250613,124,Cs0.05MA0.08FA0.87PbI3.0,1.63,MACl,14.6,PEAI,0.512,,,DMACPA,0.132,Me-4PACz,0.198,,,3000.0,30.0,100.0,10.0,1000,10,5000,40,10,160,110,15,PEAI,1.0,,,,,,,5000.0,30.0,6.0,100.0,100.0,5.0,2.23e+39,3.44e+40,0.327663,19.7659,987,CH4,20250305.csv,
46369,20250614,125,Cs0.05MA0.08FA0.87PbI3.0,1.63,MACl,14.6,PEAI,0.512,,,DMACPA,0.132,Me-4PACz,0.198,,,3000.0,30.0,100.0,10.0,1000,10,5000,40,10,160,110,15,,,,,,,,,,,,,,,1.24341,26.7788,0.202401,22.9409,988,CH1,20250306.csv,
46370,20250614,125,Cs0.05MA0.08FA0.87PbI3.0,1.63,MACl,14.6,PEAI,0.512,,,DMACPA,0.132,Me-4PACz,0.198,,,3000.0,30.0,100.0,10.0,1000,10,5000,40,10,160,110,15,,,,,,,,,,,,,,,17.9557,72.6151,1.06345,23.2518,988,CH2,20250306.csv,
46371,20250614,125,Cs0.05MA0.08FA0.87PbI3.0,1.63,MACl,14.6,PEAI,0.512,,,DMACPA,0.132,Me-4PACz,0.198,,,3000.0,30.0,100.0,10.0,1000,10,5000,40,10,160,110,15,,,,,,,,,,,,,,,18.9487,76.24,1.06709,23.2914,988,CH3,20250306.csv,
46372,20250614,125,Cs0.05MA0.08FA0.87PbI3.0,1.63,MACl,14.6,PEAI,0.512,,,DMACPA,0.132,Me-4PACz,0.198,,,3000.0,30.0,100.0,10.0,1000,10,5000,40,10,160,110,15,,,,,,,,,,,,,,,19.6428,77.8473,1.06772,23.6321,988,CH4,20250306.csv,
46373,20250614,125,Cs0.05MA0.08FA0.87PbI3.0,1.63,MACl,14.6,PEAI,0.512,,,DMACPA,0.132,Me-4PACz,0.198,,,3000.0,30.0,100.0,10.0,1000,10,5000,40,10,160,110,15,,,,,,,,,,,,,,,21.0058,78.4733,1.0445,25.6276,989,CH1,20250306.csv,
46374,20250614,125,Cs0.05MA0.08FA0.87PbI3.0,1.63,MACl,14.6,PEAI,0.512,,,DMACPA,0.132,Me-4PACz,0.198,,,3000.0,30.0,100.0,10.0,1000,10,5000,40,10,160,110,15,,,,,,,,,,,,,,,1.96e+39,9.88e+39,1.05836,18.7625,989,CH2,20250306.csv,
46375,20250614,125,Cs0.05MA0.08FA0.87PbI3.0,1.63,MACl,14.6,PEAI,0.512,,,DMACPA,0.132,Me-4PACz,0.198,,,3000.0,30.0,100.0,10.0,1000,10,5000,40,10,160,110,15,,,,,,,,,,,,,,,20.92,83.8132,1.06452,23.4475,989,CH3,20250306.csv,
46376,20250614,125,Cs0.05MA0.08FA0.87PbI3.0,1.63,MACl,14.6,PEAI,0.512,,,DMACPA,0.132,Me-4PACz,0.198,,,3000.0,30.0,100.0,10.0,1000,10,5000,40,10,160,110,15,,,,,,,,,,,,,,,11.1523,44.8334,1.0249,24.2707,989,CH4,20250306.csv,
46377,20250614,125,Cs0.05MA0.08FA0.87PbI3.0,1.63,MACl,14.6,PEAI,0.512,,,DMACPA,0.132,Me-4PACz,0.198,,,3000.0,30.0,100.0,10.0,1000,10,5000,40,10,160,110,15,,,,,,,,,,,,,,,21.0197,79.4167,1.05965,24.9778,990,CH1,20250306.csv,
46378,20250614,125,Cs0.05MA0.08FA0.87PbI3.0,1.63,MACl,14.6,PEAI,0.512,,,DMACPA,0.132,Me-4PACz,0.198,,,3000.0,30.0,100.0,10.0,1000,10,5000,40,10,160,110,15,,,,,,,,,,,,,,,21.3382,78.6127,1.07326,25.2906,990,CH2,20250306.csv,
46379,20250614,125,Cs0.05MA0.08FA0.87PbI3.0,1.63,MACl,14.6,PEAI,0.512,,,DMACPA,0.132,Me-4PACz,0.198,,,3000.0,30.0,100.0,10.0,1000,10,5000,40,10,160,110,15,,,,,,,,,,,,,,,2.47e+39,1.26e+40,0.795428,24.6647,990,CH3,20250306.csv,
46380,20250614,125,Cs0.05MA0.08FA0.87PbI3.0,1.63,MACl,14.6,PEAI,0.512,,,DMACPA,0.132,Me-4PACz,0.198,,,3000.0,30.0,100.0,10.0,1000,10,5000,40,10,160,110,15,,,,,,,,,,,,,,,21.1676,79.5789,1.06868,24.8902,990,CH4,20250306.csv,
46381,20250614,125,Cs0.05MA0.08FA0.87PbI3.0,1.63,MACl,14.6,PEAI,0.512,,,DMACPA,0.132,Me-4PACz,0.198,,,3000.0,30.0,100.0,10.0,1000,10,5000,40,10,160,110,15,PEAI,1.0,,,,,,,5000.0,30.0,6.0,100.0,100.0,5.0,20.4671,79.915,1.06601,24.0252,991,CH1,20250306.csv,
46382,20250614,125,Cs0.05MA0.08FA0.87PbI3.0,1.63,MACl,14.6,PEAI,0.512,,,DMACPA,0.132,Me-4PACz,0.198,,,3000.0,30.0,100.0,10.0,1000,10,5000,40,10,160,110,15,PEAI,1.0,,,,,,,5000.0,30.0,6.0,100.0,100.0,5.0,10.8641,43.7543,1.03897,23.8986,991,CH2,20250306.csv,
46383,20250614,125,Cs0.05MA0.08FA0.87PbI3.0,1.63,MACl,14.6,PEAI,0.512,,,DMACPA,0.132,Me-4PACz,0.198,,,3000.0,30.0,100.0,10.0,1000,10,5000,40,10,160,110,15,PEAI,1.0,,,,,,,5000.0,30.0,6.0,100.0,100.0,5.0,9.06831,38.5873,0.994101,23.6402,991,CH3,20250306.csv,
46384,20250614,125,Cs0.05MA0.08FA0.87PbI3.0,1.63,MACl,14.6,PEAI,0.512,,,DMACPA,0.132,Me-4PACz,0.198,,,3000.0,30.0,100.0,10.0,1000,10,5000,40,10,160,110,15,PEAI,1.0,,,,,,,5000.0,30.0,6.0,100.0,100.0,5.0,13.9153,57.4358,1.04581,23.1663,991,CH4,20250306.csv,
46385,20250614,125,Cs0.05MA0.08FA0.87PbI3.0,1.63,MACl,14.6,PEAI,0.512,,,DMACPA,0.132,Me-4PACz,0.198,,,3000.0,30.0,100.0,10.0,1000,10,5000,40,10,160,110,15,PEAI,1.0,,,,,,,5000.0,30.0,6.0,100.0,100.0,5.0,21.3876,81.2237,1.05559,24.945,992,CH1,20250306.csv,
46386,20250614,125,Cs0.05MA0.08FA0.87PbI3.0,1.63,MACl,14.6,PEAI,0.512,,,DMACPA,0.132,Me-4PACz,0.198,,,3000.0,30.0,100.0,10.0,1000,10,5000,40,10,160,110,15,PEAI,1.0,,,,,,,5000.0,30.0,6.0,100.0,100.0,5.0,20.3905,76.5505,1.07403,24.8007,992,CH2,20250306.csv,
46387,20250614,125,Cs0.05MA0.08FA0.87PbI3.0,1.63,MACl,14.6,PEAI,0.512,,,DMACPA,0.132,Me-4PACz,0.198,,,3000.0,30.0,100.0,10.0,1000,10,5000,40,10,160,110,15,PEAI,1.0,,,,,,,5000.0,30.0,6.0,100.0,100.0,5.0,20.8576,78.4227,1.07963,24.6347,992,CH3,20250306.csv,
46388,20250614,125,Cs0.05MA0.08FA0.87PbI3.0,1.63,MACl,14.6,PEAI,0.512,,,DMACPA,0.132,Me-4PACz,0.198,,,3000.0,30.0,100.0,10.0,1000,10,5000,40,10,160,110,15,PEAI,1.0,,,,,,,5000.0,30.0,6.0,100.0,100.0,5.0,21.3335,82.3252,1.07595,24.0844,992,CH4,20250306.csv,
46389,20250614,125,Cs0.05MA0.08FA0.87PbI3.0,1.63,MACl,14.6,PEAI,0.512,,,DMACPA,0.132,Me-4PACz,0.198,,,3000.0,30.0,100.0,10.0,1000,10,5000,40,10,160,110,15,PEAI,1.0,,,,,,,5000.0,30.0,6.0,100.0,100.0,5.0,16.748,63.8502,1.04446,25.1137,993,CH1,20250306.csv,
46390,20250614,125,Cs0.05MA0.08FA0.87PbI3.0,1.63,MACl,14.6,PEAI,0.512,,,DMACPA,0.132,Me-4PACz,0.198,,,3000.0,30.0,100.0,10.0,1000,10,5000,40,10,160,110,15,PEAI,1.0,,,,,,,5000.0,30.0,6.0,100.0,100.0,5.0,22.2722,81.6995,1.08433,25.1409,993,CH2,20250306.csv,
46391,20250614,125,Cs0.05MA0.08FA0.87PbI3.0,1.63,MACl,14.6,PEAI,0.512,,,DMACPA,0.132,Me-4PACz,0.198,,,3000.0,30.0,100.0,10.0,1000,10,5000,40,10,160,110,15,PEAI,1.0,,,,,,,5000.0,30.0,6.0,100.0,100.0,5.0,6.27355,30.7482,0.824146,24.7565,993,CH3,20250306.csv,
46392,20250614,125,Cs0.05MA0.08FA0.87PbI3.0,1.63,MACl,14.6,PEAI,0.512,,,DMACPA,0.132,Me-4PACz,0.198,,,3000.0,30.0,100.0,10.0,1000,10,5000,40,10,160,110,15,PEAI,1.0,,,,,,,5000.0,30.0,6.0,100.0,100.0,5.0,19.2056,81.5304,0.95744,24.6034,993,CH4,20250306.csv,
46393,20250614,125,Cs0.05MA0.08FA0.87PbI3.0,1.63,MACl,14.6,PEAI,0.512,,,DMACPA,0.132,Me-4PACz,0.198,,,3000.0,30.0,100.0,10.0,1000,10,5000,40,10,160,110,15,PEAI,1.0,,,,,,,5000.0,30.0,6.0,100.0,100.0,5.0,21.8931,81.7722,1.07297,24.9526,994,CH1,20250306.csv,
46394,20250614,125,Cs0.05MA0.08FA0.87PbI3.0,1.63,MACl,14.6,PEAI,0.512,,,DMACPA,0.132,Me-4PACz,0.198,,,3000.0,30.0,100.0,10.0,1000,10,5000,40,10,160,110,15,PEAI,1.0,,,,,,,5000.0,30.0,6.0,100.0,100.0,5.0,22.7717,81.951,1.09321,25.4178,994,CH2,20250306.csv,
46395,20250614,125,Cs0.05MA0.08FA0.87PbI3.0,1.63,MACl,14.6,PEAI,0.512,,,DMACPA,0.132,Me-4PACz,0.198,,,3000.0,30.0,100.0,10.0,1000,10,5000,40,10,160,110,15,PEAI,1.0,,,,,,,5000.0,30.0,6.0,100.0,100.0,5.0,22.8079,81.8564,1.09272,25.4991,994,CH3,20250306.csv,
46396,20250614,125,Cs0.05MA0.08FA0.87PbI3.0,1.63,MACl,14.6,PEAI,0.512,,,DMACPA,0.132,Me-4PACz,0.198,,,3000.0,30.0,100.0,10.0,1000,10,5000,40,10,160,110,15,PEAI,1.0,,,,,,,5000.0,30.0,6.0,100.0,100.0,5.0,22.1701,81.3688,1.08699,25.0658,994,CH4,20250306.csv,
46397,20250614,125,Cs0.05MA0.08FA0.87PbI3.0,1.63,MACl,14.6,PEAI,0.512,,,DMACPA,0.132,py3,0.198,,,3000.0,30.0,100.0,10.0,1000,10,5000,40,10,160,110,15,,,,,,,,,,,,,,,14.5487,53.2108,1.03608,26.3894,995,CH1,20250306.csv,
46398,20250614,125,Cs0.05MA0.08FA0.87PbI3.0,1.63,MACl,14.6,PEAI,0.512,,,DMACPA,0.132,py3,0.198,,,3000.0,30.0,100.0,10.0,1000,10,5000,40,10,160,110,15,,,,,,,,,,,,,,,15.5716,55.1642,1.06645,26.4688,995,CH2,20250306.csv,
46399,20250614,125,Cs0.05MA0.08FA0.87PbI3.0,1.63,MACl,14.6,PEAI,0.512,,,DMACPA,0.132,py3,0.198,,,3000.0,30.0,100.0,10.0,1000,10,5000,40,10,160,110,15,,,,,,,,,,,,,,,22.8066,79.766,1.08765,26.2877,995,CH3,20250306.csv,
46400,20250614,125,Cs0.05MA0.08FA0.87PbI3.0,1.63,MACl,14.6,PEAI,0.512,,,DMACPA,0.132,py3,0.198,,,3000.0,30.0,100.0,10.0,1000,10,5000,40,10,160,110,15,,,,,,,,,,,,,,,19.5538,70.42,1.07749,25.7704,995,CH4,20250306.csv,
46401,20250614,125,Cs0.05MA0.08FA0.87PbI3.0,1.63,MACl,14.6,PEAI,0.512,,,DMACPA,0.132,py3,0.198,,,3000.0,30.0,100.0,10.0,1000,10,5000,40,10,160,110,15,,,,,,,,,,,,,,,20.1121,79.1836,1.03597,24.5175,996,CH1,20250306.csv,
46402,20250614,125,Cs0.05MA0.08FA0.87PbI3.0,1.63,MACl,14.6,PEAI,0.512,,,DMACPA,0.132,py3,0.198,,,3000.0,30.0,100.0,10.0,1000,10,5000,40,10,160,110,15,,,,,,,,,,,,,,,5.22105,29.9441,0.707954,24.6287,996,CH2,20250306.csv,
46403,20250614,125,Cs0.05MA0.08FA0.87PbI3.0,1.63,MACl,14.6,PEAI,0.512,,,DMACPA,0.132,py3,0.198,,,3000.0,30.0,100.0,10.0,1000,10,5000,40,10,160,110,15,,,,,,,,,,,,,,,21.0528,80.5081,1.06629,24.5242,996,CH3,20250306.csv,
46404,20250614,125,Cs0.05MA0.08FA0.87PbI3.0,1.63,MACl,14.6,PEAI,0.512,,,DMACPA,0.132,py3,0.198,,,3000.0,30.0,100.0,10.0,1000,10,5000,40,10,160,110,15,,,,,,,,,,,,,,,20.8758,80.9668,1.06614,24.1835,996,CH4,20250306.csv,
46405,20250614,125,Cs0.05MA0.08FA0.87PbI3.0,1.63,MACl,14.6,PEAI,0.512,,,DMACPA,0.132,py3,0.198,,,3000.0,30.0,100.0,10.0,1000,10,5000,40,10,160,110,15,,,,,,,,,,,,,,,20.1427,77.3868,1.04382,24.9359,997,CH1,20250306.csv,
46406,20250614,125,Cs0.05MA0.08FA0.87PbI3.0,1.63,MACl,14.6,PEAI,0.512,,,DMACPA,0.132,py3,0.198,,,3000.0,30.0,100.0,10.0,1000,10,5000,40,10,160,110,15,,,,,,,,,,,,,,,21.0507,79.7427,1.06533,24.7793,997,CH2,20250306.csv,
46407,20250614,125,Cs0.05MA0.08FA0.87PbI3.0,1.63,MACl,14.6,PEAI,0.512,,,DMACPA,0.132,py3,0.198,,,3000.0,30.0,100.0,10.0,1000,10,5000,40,10,160,110,15,,,,,,,,,,,,,,,20.9685,80.1715,1.06632,24.5279,997,CH3,20250306.csv,
46408,20250614,125,Cs0.05MA0.08FA0.87PbI3.0,1.63,MACl,14.6,PEAI,0.512,,,DMACPA,0.132,py3,0.198,,,3000.0,30.0,100.0,10.0,1000,10,5000,40,10,160,110,15,,,,,,,,,,,,,,,20.498,79.7912,1.06731,24.0695,997,CH4,20250306.csv,
46409,20250614,125,Cs0.05MA0.08FA0.87PbI3.0,1.63,MACl,14.6,PEAI,0.512,,,DMACPA,0.132,py3,0.198,,,3000.0,30.0,100.0,10.0,1000,10,5000,40,10,160,110,15,PEAI,1.0,,,,,,,5000.0,30.0,6.0,100.0,100.0,5.0,21.6112,80.1436,1.05309,25.6062,998,CH1,20250306.csv,
46410,20250614,125,Cs0.05MA0.08FA0.87PbI3.0,1.63,MACl,14.6,PEAI,0.512,,,DMACPA,0.132,py3,0.198,,,3000.0,30.0,100.0,10.0,1000,10,5000,40,10,160,110,15,PEAI,1.0,,,,,,,5000.0,30.0,6.0,100.0,100.0,5.0,21.7585,79.4658,1.06653,25.6729,998,CH2,20250306.csv,
46411,20250614,125,Cs0.05MA0.08FA0.87PbI3.0,1.63,MACl,14.6,PEAI,0.512,,,DMACPA,0.132,py3,0.198,,,3000.0,30.0,100.0,10.0,1000,10,5000,40,10,160,110,15,PEAI,1.0,,,,,,,5000.0,30.0,6.0,100.0,100.0,5.0,21.7998,80.0554,1.06533,25.5611,998,CH3,20250306.csv,
46412,20250614,125,Cs0.05MA0.08FA0.87PbI3.0,1.63,MACl,14.6,PEAI,0.512,,,DMACPA,0.132,py3,0.198,,,3000.0,30.0,100.0,10.0,1000,10,5000,40,10,160,110,15,PEAI,1.0,,,,,,,5000.0,30.0,6.0,100.0,100.0,5.0,21.7446,81.1785,1.06481,25.1559,998,CH4,20250306.csv,
46413,20250614,125,Cs0.05MA0.08FA0.87PbI3.0,1.63,MACl,14.6,PEAI,0.512,,,DMACPA,0.132,py3,0.198,,,3000.0,30.0,100.0,10.0,1000,10,5000,40,10,160,110,15,PEAI,1.0,,,,,,,5000.0,30.0,6.0,100.0,100.0,5.0,11.9687,48.633,0.98515,24.9812,999,CH1,20250306.csv,
46414,20250614,125,Cs0.05MA0.08FA0.87PbI3.0,1.63,MACl,14.6,PEAI,0.512,,,DMACPA,0.132,py3,0.198,,,3000.0,30.0,100.0,10.0,1000,10,5000,40,10,160,110,15,PEAI,1.0,,,,,,,5000.0,30.0,6.0,100.0,100.0,5.0,21.5452,80.4833,1.06913,25.0389,999,CH2,20250306.csv,
46415,20250614,125,Cs0.05MA0.08FA0.87PbI3.0,1.63,MACl,14.6,PEAI,0.512,,,DMACPA,0.132,py3,0.198,,,3000.0,30.0,100.0,10.0,1000,10,5000,40,10,160,110,15,PEAI,1.0,,,,,,,5000.0,30.0,6.0,100.0,100.0,5.0,21.4371,79.9945,1.0747,24.9355,999,CH3,20250306.csv,
46416,20250614,125,Cs0.05MA0.08FA0.87PbI3.0,1.63,MACl,14.6,PEAI,0.512,,,DMACPA,0.132,py3,0.198,,,3000.0,30.0,100.0,10.0,1000,10,5000,40,10,160,110,15,PEAI,1.0,,,,,,,5000.0,30.0,6.0,100.0,100.0,5.0,2.3868,-34.2514,0.53607,-12.9992,999,CH4,20250306.csv,
46417,20250614,125,Cs0.05MA0.08FA0.87PbI3.0,1.63,MACl,14.6,PEAI,0.512,,,DMACPA,0.132,py3,0.198,,,3000.0,30.0,100.0,10.0,1000,10,5000,40,10,160,110,15,PEAI,1.0,,,,,,,5000.0,30.0,6.0,100.0,100.0,5.0,1.32453,51.9524,-0.0963037,-26.4737,1000,CH1,20250306.csv,
46418,20250614,125,Cs0.05MA0.08FA0.87PbI3.0,1.63,MACl,14.6,PEAI,0.512,,,DMACPA,0.132,py3,0.198,,,3000.0,30.0,100.0,10.0,1000,10,5000,40,10,160,110,15,PEAI,1.0,,,,,,,5000.0,30.0,6.0,100.0,100.0,5.0,21.0472,80.1927,1.06517,24.6401,1000,CH2,20250306.csv,
46419,20250614,125,Cs0.05MA0.08FA0.87PbI3.0,1.63,MACl,14.6,PEAI,0.512,,,DMACPA,0.132,py3,0.198,,,3000.0,30.0,100.0,10.0,1000,10,5000,40,10,160,110,15,PEAI,1.0,,,,,,,5000.0,30.0,6.0,100.0,100.0,5.0,21.1281,81.0765,1.06542,24.4594,1000,CH3,20250306.csv,
46420,20250614,125,Cs0.05MA0.08FA0.87PbI3.0,1.63,MACl,14.6,PEAI,0.512,,,DMACPA,0.132,py3,0.198,,,3000.0,30.0,100.0,10.0,1000,10,5000,40,10,160,110,15,PEAI,1.0,,,,,,,5000.0,30.0,6.0,100.0,100.0,5.0,20.8061,81.0801,1.06709,24.0477,1000,CH4,20250306.csv,
46421,20250614,125,Cs0.05MA0.08FA0.87PbI3.0,1.63,MACl,14.6,PEAI,0.512,,,DMACPA,0.132,py3,0.198,,,3000.0,30.0,100.0,10.0,1000,10,5000,40,10,160,110,15,PEAI,1.0,,,,,,,5000.0,30.0,6.0,100.0,100.0,5.0,18.553,74.662,1.02667,24.2039,1001,CH1,20250306.csv,
46422,20250614,125,Cs0.05MA0.08FA0.87PbI3.0,1.63,MACl,14.6,PEAI,0.512,,,DMACPA,0.132,py3,0.198,,,3000.0,30.0,100.0,10.0,1000,10,5000,40,10,160,110,15,PEAI,1.0,,,,,,,5000.0,30.0,6.0,100.0,100.0,5.0,20.5001,79.418,1.05766,24.4055,1001,CH2,20250306.csv,
46423,20250614,125,Cs0.05MA0.08FA0.87PbI3.0,1.63,MACl,14.6,PEAI,0.512,,,DMACPA,0.132,py3,0.198,,,3000.0,30.0,100.0,10.0,1000,10,5000,40,10,160,110,15,PEAI,1.0,,,,,,,5000.0,30.0,6.0,100.0,100.0,5.0,20.4605,79.0484,1.05754,24.4752,1001,CH3,20250306.csv,
46424,20250614,125,Cs0.05MA0.08FA0.87PbI3.0,1.63,MACl,14.6,PEAI,0.512,,,DMACPA,0.132,py3,0.198,,,3000.0,30.0,100.0,10.0,1000,10,5000,40,10,160,110,15,PEAI,1.0,,,,,,,5000.0,30.0,6.0,100.0,100.0,5.0,14.9418,102.052,0.681656,21.479,1001,CH4,20250306.csv,
46425,20250614,125,Cs0.05MA0.08FA0.87PbI3.0,1.63,MACl,14.6,PEAI,0.8,,,DMACPA,0.132,Me-4PACz,0.198,,,3000.0,30.0,100.0,10.0,1000,10,5000,40,10,160,110,15,,,,,,,,,,,,,,,20.6573,79.4449,1.07248,24.2447,1002,CH1,20250306.csv,
46426,20250614,125,Cs0.05MA0.08FA0.87PbI3.0,1.63,MACl,14.6,PEAI,0.8,,,DMACPA,0.132,Me-4PACz,0.198,,,3000.0,30.0,100.0,10.0,1000,10,5000,40,10,160,110,15,,,,,,,,,,,,,,,20.9201,79.6161,1.08542,24.2084,1002,CH2,20250306.csv,
46427,20250614,125,Cs0.05MA0.08FA0.87PbI3.0,1.63,MACl,14.6,PEAI,0.8,,,DMACPA,0.132,Me-4PACz,0.198,,,3000.0,30.0,100.0,10.0,1000,10,5000,40,10,160,110,15,,,,,,,,,,,,,,,20.9581,80.0296,1.07753,24.3037,1002,CH3,20250306.csv,
46428,20250614,125,Cs0.05MA0.08FA0.87PbI3.0,1.63,MACl,14.6,PEAI,0.8,,,DMACPA,0.132,Me-4PACz,0.198,,,3000.0,30.0,100.0,10.0,1000,10,5000,40,10,160,110,15,,,,,,,,,,,,,,,21.0038,80.8373,1.07906,24.079,1002,CH4,20250306.csv,
46429,20250614,125,Cs0.05MA0.08FA0.87PbI3.0,1.63,MACl,14.6,PEAI,0.8,,,DMACPA,0.132,Me-4PACz,0.198,,,3000.0,30.0,100.0,10.0,1000,10,5000,40,10,160,110,15,,,,,,,,,,,,,,,21.5728,80.0584,1.07688,25.0225,1003,CH1,20250306.csv,
46430,20250614,125,Cs0.05MA0.08FA0.87PbI3.0,1.63,MACl,14.6,PEAI,0.8,,,DMACPA,0.132,Me-4PACz,0.198,,,3000.0,30.0,100.0,10.0,1000,10,5000,40,10,160,110,15,,,,,,,,,,,,,,,22.1812,78.1252,1.09645,25.8943,1003,CH2,20250306.csv,
46431,20250614,125,Cs0.05MA0.08FA0.87PbI3.0,1.63,MACl,14.6,PEAI,0.8,,,DMACPA,0.132,Me-4PACz,0.198,,,3000.0,30.0,100.0,10.0,1000,10,5000,40,10,160,110,15,,,,,,,,,,,,,,,22.2662,77.4602,1.09424,26.2698,1003,CH3,20250306.csv,
46432,20250614,125,Cs0.05MA0.08FA0.87PbI3.0,1.63,MACl,14.6,PEAI,0.8,,,DMACPA,0.132,Me-4PACz,0.198,,,3000.0,30.0,100.0,10.0,1000,10,5000,40,10,160,110,15,,,,,,,,,,,,,,,2.98745,31.8048,0.360405,26.0626,1003,CH4,20250306.csv,
46433,20250614,125,Cs0.05MA0.08FA0.87PbI3.0,1.63,MACl,14.6,PEAI,0.8,,,DMACPA,0.132,Me-4PACz,0.198,,,3000.0,30.0,100.0,10.0,1000,10,5000,40,10,160,110,15,,,,,,,,,,,,,,,21.3419,77.9847,1.07763,25.3952,1004,CH1,20250306.csv,
46434,20250614,125,Cs0.05MA0.08FA0.87PbI3.0,1.63,MACl,14.6,PEAI,0.8,,,DMACPA,0.132,Me-4PACz,0.198,,,3000.0,30.0,100.0,10.0,1000,10,5000,40,10,160,110,15,,,,,,,,,,,,,,,19.088,68.2595,1.08356,25.8075,1004,CH2,20250306.csv,
46435,20250614,125,Cs0.05MA0.08FA0.87PbI3.0,1.63,MACl,14.6,PEAI,0.8,,,DMACPA,0.132,Me-4PACz,0.198,,,3000.0,30.0,100.0,10.0,1000,10,5000,40,10,160,110,15,,,,,,,,,,,,,,,21.875,78.1536,1.0943,25.5779,1004,CH3,20250306.csv,
46436,20250614,125,Cs0.05MA0.08FA0.87PbI3.0,1.63,MACl,14.6,PEAI,0.8,,,DMACPA,0.132,Me-4PACz,0.198,,,3000.0,30.0,100.0,10.0,1000,10,5000,40,10,160,110,15,,,,,,,,,,,,,,,21.506,78.6532,1.08567,25.1852,1004,CH4,20250306.csv,
46437,20250614,125,Cs0.05MA0.08FA0.87PbI3.0,1.63,MACl,14.6,PEAI,0.8,,,DMACPA,0.132,Me-4PACz,0.198,,,3000.0,30.0,100.0,10.0,1000,10,5000,40,10,160,110,15,PEAI,1.0,,,,,,,5000.0,30.0,6.0,100.0,100.0,5.0,21.0755,80.3311,1.07712,24.3574,1005,CH1,20250306.csv,
46438,20250614,125,Cs0.05MA0.08FA0.87PbI3.0,1.63,MACl,14.6,PEAI,0.8,,,DMACPA,0.132,Me-4PACz,0.198,,,3000.0,30.0,100.0,10.0,1000,10,5000,40,10,160,110,15,PEAI,1.0,,,,,,,5000.0,30.0,6.0,100.0,100.0,5.0,21.7739,80.5219,1.09131,24.7784,1005,CH2,20250306.csv,
46439,20250614,125,Cs0.05MA0.08FA0.87PbI3.0,1.63,MACl,14.6,PEAI,0.8,,,DMACPA,0.132,Me-4PACz,0.198,,,3000.0,30.0,100.0,10.0,1000,10,5000,40,10,160,110,15,PEAI,1.0,,,,,,,5000.0,30.0,6.0,100.0,100.0,5.0,21.9309,80.7179,1.09521,24.8078,1005,CH3,20250306.csv,
46440,20250614,125,Cs0.05MA0.08FA0.87PbI3.0,1.63,MACl,14.6,PEAI,0.8,,,DMACPA,0.132,Me-4PACz,0.198,,,3000.0,30.0,100.0,10.0,1000,10,5000,40,10,160,110,15,PEAI,1.0,,,,,,,5000.0,30.0,6.0,100.0,100.0,5.0,20.9975,98.0991,0.870852,24.5787,1005,CH4,20250306.csv,
46441,20250614,125,Cs0.05MA0.08FA0.87PbI3.0,1.63,MACl,14.6,PEAI,0.8,,,DMACPA,0.132,Me-4PACz,0.198,,,3000.0,30.0,100.0,10.0,1000,10,5000,40,10,160,110,15,PEAI,1.0,,,,,,,5000.0,30.0,6.0,100.0,100.0,5.0,23.2691,78.39,1.07767,27.5444,1006,CH1,20250306.csv,
46442,20250614,125,Cs0.05MA0.08FA0.87PbI3.0,1.63,MACl,14.6,PEAI,0.8,,,DMACPA,0.132,Me-4PACz,0.198,,,3000.0,30.0,100.0,10.0,1000,10,5000,40,10,160,110,15,PEAI,1.0,,,,,,,5000.0,30.0,6.0,100.0,100.0,5.0,23.5504,77.5498,1.09579,27.7135,1006,CH2,20250306.csv,
46443,20250614,125,Cs0.05MA0.08FA0.87PbI3.0,1.63,MACl,14.6,PEAI,0.8,,,DMACPA,0.132,Me-4PACz,0.198,,,3000.0,30.0,100.0,10.0,1000,10,5000,40,10,160,110,15,PEAI,1.0,,,,,,,5000.0,30.0,6.0,100.0,100.0,5.0,23.5836,78.2598,1.09686,27.4739,1006,CH3,20250306.csv,
46444,20250614,125,Cs0.05MA0.08FA0.87PbI3.0,1.63,MACl,14.6,PEAI,0.8,,,DMACPA,0.132,Me-4PACz,0.198,,,3000.0,30.0,100.0,10.0,1000,10,5000,40,10,160,110,15,PEAI,1.0,,,,,,,5000.0,30.0,6.0,100.0,100.0,5.0,16.2326,56.1527,1.06442,27.1583,1006,CH4,20250306.csv,
46445,20250614,125,Cs0.05MA0.08FA0.87PbI3.0,1.63,MACl,14.6,PEAI,0.8,,,DMACPA,0.132,Me-4PACz,0.198,,,3000.0,30.0,100.0,10.0,1000,10,5000,40,10,160,110,15,PEAI,1.0,,,,,,,5000.0,30.0,6.0,100.0,100.0,5.0,19.7014,72.366,1.06131,25.6519,1007,CH1,20250306.csv,
46446,20250614,125,Cs0.05MA0.08FA0.87PbI3.0,1.63,MACl,14.6,PEAI,0.8,,,DMACPA,0.132,Me-4PACz,0.198,,,3000.0,30.0,100.0,10.0,1000,10,5000,40,10,160,110,15,PEAI,1.0,,,,,,,5000.0,30.0,6.0,100.0,100.0,5.0,16.9563,61.8697,1.06767,25.6695,1007,CH2,20250306.csv,
46447,20250614,125,Cs0.05MA0.08FA0.87PbI3.0,1.63,MACl,14.6,PEAI,0.8,,,DMACPA,0.132,Me-4PACz,0.198,,,3000.0,30.0,100.0,10.0,1000,10,5000,40,10,160,110,15,PEAI,1.0,,,,,,,5000.0,30.0,6.0,100.0,100.0,5.0,1.82808,25.7049,0.285245,24.9323,1007,CH3,20250306.csv,
46448,20250614,125,Cs0.05MA0.08FA0.87PbI3.0,1.63,MACl,14.6,PEAI,0.8,,,DMACPA,0.132,Me-4PACz,0.198,,,3000.0,30.0,100.0,10.0,1000,10,5000,40,10,160,110,15,PEAI,1.0,,,,,,,5000.0,30.0,6.0,100.0,100.0,5.0,20.2266,83.9518,0.969793,24.8436,1007,CH4,20250306.csv,
46449,20250614,125,Cs0.05MA0.08FA0.87PbI3.0,1.73,MACl,14.6,PEAI,0.512,,,DMACPA,0.132,Me-4PACz,0.198,,,3000.0,30.0,100.0,10.0,1000,10,5000,40,10,160,110,15,,,,,,,,,,,,,,,20.9909,78.1122,1.08471,24.7742,1008,CH1,20250306.csv,
46450,20250614,125,Cs0.05MA0.08FA0.87PbI3.0,1.73,MACl,14.6,PEAI,0.512,,,DMACPA,0.132,Me-4PACz,0.198,,,3000.0,30.0,100.0,10.0,1000,10,5000,40,10,160,110,15,,,,,,,,,,,,,,,21.5017,78.5472,1.10504,24.7723,1008,CH2,20250306.csv,
46451,20250614,125,Cs0.05MA0.08FA0.87PbI3.0,1.73,MACl,14.6,PEAI,0.512,,,DMACPA,0.132,Me-4PACz,0.198,,,3000.0,30.0,100.0,10.0,1000,10,5000,40,10,160,110,15,,,,,,,,,,,,,,,17.8179,66.3955,1.08615,24.7076,1008,CH3,20250306.csv,
46452,20250614,125,Cs0.05MA0.08FA0.87PbI3.0,1.73,MACl,14.6,PEAI,0.512,,,DMACPA,0.132,Me-4PACz,0.198,,,3000.0,30.0,100.0,10.0,1000,10,5000,40,10,160,110,15,,,,,,,,,,,,,,,21.4892,80.2897,1.09501,24.4423,1008,CH4,20250306.csv,
46453,20250614,125,Cs0.05MA0.08FA0.87PbI3.0,1.73,MACl,14.6,PEAI,0.512,,,DMACPA,0.132,Me-4PACz,0.198,,,3000.0,30.0,100.0,10.0,1000,10,5000,40,10,160,110,15,,,,,,,,,,,,,,,20.6101,79.286,1.05591,24.6182,1009,CH1,20250306.csv,
46454,20250614,125,Cs0.05MA0.08FA0.87PbI3.0,1.73,MACl,14.6,PEAI,0.512,,,DMACPA,0.132,Me-4PACz,0.198,,,3000.0,30.0,100.0,10.0,1000,10,5000,40,10,160,110,15,,,,,,,,,,,,,,,20.8413,78.4846,1.06513,24.9308,1009,CH2,20250306.csv,
46455,20250614,125,Cs0.05MA0.08FA0.87PbI3.0,1.73,MACl,14.6,PEAI,0.512,,,DMACPA,0.132,Me-4PACz,0.198,,,3000.0,30.0,100.0,10.0,1000,10,5000,40,10,160,110,15,,,,,,,,,,,,,,,20.8166,78.019,1.06688,25.0088,1009,CH3,20250306.csv,
46456,20250614,125,Cs0.05MA0.08FA0.87PbI3.0,1.73,MACl,14.6,PEAI,0.512,,,DMACPA,0.132,Me-4PACz,0.198,,,3000.0,30.0,100.0,10.0,1000,10,5000,40,10,160,110,15,,,,,,,,,,,,,,,21.6502,80.0261,1.08499,24.9348,1009,CH4,20250306.csv,
46457,20250614,125,Cs0.05MA0.08FA0.87PbI3.0,1.73,MACl,14.6,PEAI,0.512,,,DMACPA,0.132,Me-4PACz,0.198,,,3000.0,30.0,100.0,10.0,1000,10,5000,40,10,160,110,15,,,,,,,,,,,,,,,14.3326,57.8636,1.00743,24.587,1010,CH1,20250306.csv,
46458,20250614,125,Cs0.05MA0.08FA0.87PbI3.0,1.73,MACl,14.6,PEAI,0.512,,,DMACPA,0.132,Me-4PACz,0.198,,,3000.0,30.0,100.0,10.0,1000,10,5000,40,10,160,110,15,,,,,,,,,,,,,,,20.42,77.4818,1.06923,24.6483,1010,CH2,20250306.csv,
46459,20250614,125,Cs0.05MA0.08FA0.87PbI3.0,1.73,MACl,14.6,PEAI,0.512,,,DMACPA,0.132,Me-4PACz,0.198,,,3000.0,30.0,100.0,10.0,1000,10,5000,40,10,160,110,15,,,,,,,,,,,,,,,20.956,78.79,1.08418,24.5321,1010,CH3,20250306.csv,
46460,20250614,125,Cs0.05MA0.08FA0.87PbI3.0,1.73,MACl,14.6,PEAI,0.512,,,DMACPA,0.132,Me-4PACz,0.198,,,3000.0,30.0,100.0,10.0,1000,10,5000,40,10,160,110,15,,,,,,,,,,,,,,,20.5999,79.7655,1.08009,23.9105,1010,CH4,20250306.csv,
46461,20250614,125,Cs0.05MA0.08FA0.87PbI3.0,1.73,MACl,14.6,PEAI,0.512,,,DMACPA,0.132,Me-4PACz,0.198,,,3000.0,30.0,100.0,10.0,1000,10,5000,40,10,160,110,15,PEAI,1.0,,,,,,,5000.0,30.0,6.0,100.0,100.0,5.0,21.2035,79.7199,1.07674,24.7018,1011,CH1,20250306.csv,
46462,20250614,125,Cs0.05MA0.08FA0.87PbI3.0,1.73,MACl,14.6,PEAI,0.512,,,DMACPA,0.132,Me-4PACz,0.198,,,3000.0,30.0,100.0,10.0,1000,10,5000,40,10,160,110,15,PEAI,1.0,,,,,,,5000.0,30.0,6.0,100.0,100.0,5.0,21.8737,79.6863,1.09521,25.0634,1011,CH2,20250306.csv,
46463,20250614,125,Cs0.05MA0.08FA0.87PbI3.0,1.73,MACl,14.6,PEAI,0.512,,,DMACPA,0.132,Me-4PACz,0.198,,,3000.0,30.0,100.0,10.0,1000,10,5000,40,10,160,110,15,PEAI,1.0,,,,,,,5000.0,30.0,6.0,100.0,100.0,5.0,21.6694,79.5367,1.08716,25.0602,1011,CH3,20250306.csv,
46464,20250614,125,Cs0.05MA0.08FA0.87PbI3.0,1.73,MACl,14.6,PEAI,0.512,,,DMACPA,0.132,Me-4PACz,0.198,,,3000.0,30.0,100.0,10.0,1000,10,5000,40,10,160,110,15,PEAI,1.0,,,,,,,5000.0,30.0,6.0,100.0,100.0,5.0,17.8777,67.8333,1.0734,24.5531,1011,CH4,20250306.csv,
46465,20250614,125,Cs0.05MA0.08FA0.87PbI3.0,1.73,MACl,14.6,PEAI,0.512,,,DMACPA,0.132,Me-4PACz,0.198,,,3000.0,30.0,100.0,10.0,1000,10,5000,40,10,160,110,15,PEAI,1.0,,,,,,,5000.0,30.0,6.0,100.0,100.0,5.0,20.9511,79.7676,1.07499,24.4328,1012,CH1,20250306.csv,
46466,20250614,125,Cs0.05MA0.08FA0.87PbI3.0,1.73,MACl,14.6,PEAI,0.512,,,DMACPA,0.132,Me-4PACz,0.198,,,3000.0,30.0,100.0,10.0,1000,10,5000,40,10,160,110,15,PEAI,1.0,,,,,,,5000.0,30.0,6.0,100.0,100.0,5.0,21.713,79.8771,1.09278,24.8751,1012,CH2,20250306.csv,
46467,20250614,125,Cs0.05MA0.08FA0.87PbI3.0,1.73,MACl,14.6,PEAI,0.512,,,DMACPA,0.132,Me-4PACz,0.198,,,3000.0,30.0,100.0,10.0,1000,10,5000,40,10,160,110,15,PEAI,1.0,,,,,,,5000.0,30.0,6.0,100.0,100.0,5.0,15.9925,59.7809,1.07414,24.9055,1012,CH3,20250306.csv,
46468,20250614,125,Cs0.05MA0.08FA0.87PbI3.0,1.73,MACl,14.6,PEAI,0.512,,,DMACPA,0.132,Me-4PACz,0.198,,,3000.0,30.0,100.0,10.0,1000,10,5000,40,10,160,110,15,PEAI,1.0,,,,,,,5000.0,30.0,6.0,100.0,100.0,5.0,84.8082,-59.6633,0.33534,-423.882,1012,CH4,20250306.csv,
46469,20250614,125,Cs0.05MA0.08FA0.87PbI3.0,1.73,MACl,14.6,PEAI,0.512,,,DMACPA,0.132,Me-4PACz,0.198,,,3000.0,30.0,100.0,10.0,1000,10,5000,40,10,160,110,15,PEAI,1.0,,,,,,,5000.0,30.0,6.0,100.0,100.0,5.0,1.54e+39,611.545,2.34e+37,10.7975,1013,CH1,20250306.csv,
46470,20250614,125,Cs0.05MA0.08FA0.87PbI3.0,1.73,MACl,14.6,PEAI,0.512,,,DMACPA,0.132,Me-4PACz,0.198,,,3000.0,30.0,100.0,10.0,1000,10,5000,40,10,160,110,15,PEAI,1.0,,,,,,,5000.0,30.0,6.0,100.0,100.0,5.0,11.9108,46.34,1.062,24.2025,1013,CH2,20250306.csv,
46471,20250614,125,Cs0.05MA0.08FA0.87PbI3.0,1.73,MACl,14.6,PEAI,0.512,,,DMACPA,0.132,Me-4PACz,0.198,,,3000.0,30.0,100.0,10.0,1000,10,5000,40,10,160,110,15,PEAI,1.0,,,,,,,5000.0,30.0,6.0,100.0,100.0,5.0,20.4194,77.0643,1.09423,24.2148,1013,CH3,20250306.csv,
46472,20250614,125,Cs0.05MA0.08FA0.87PbI3.0,1.73,MACl,14.6,PEAI,0.512,,,DMACPA,0.132,Me-4PACz,0.198,,,3000.0,30.0,100.0,10.0,1000,10,5000,40,10,160,110,15,PEAI,1.0,,,,,,,5000.0,30.0,6.0,100.0,100.0,5.0,1.06e+39,4.07e+39,1.08755,24.0008,1013,CH4,20250306.csv,
46473,20250614,125,Cs0.05MA0.08FA0.87PbI3.0,1.73,MACl,14.6,PEAI,0.512,,,DMACPA,0.132,Me-4PACz,0.198,,,3000.0,30.0,100.0,10.0,1000,10,5000,40,10,160,110,15,PEAI,1.0,,,,,,,5000.0,30.0,6.0,100.0,100.0,5.0,8.52688,29580100000.0,-0.0992353,-2.9e-07,1014,CH1,20250306.csv,
46474,20250614,125,Cs0.05MA0.08FA0.87PbI3.0,1.73,MACl,14.6,PEAI,0.512,,,DMACPA,0.132,Me-4PACz,0.198,,,3000.0,30.0,100.0,10.0,1000,10,5000,40,10,160,110,15,PEAI,1.0,,,,,,,5000.0,30.0,6.0,100.0,100.0,5.0,12.1233,48.3019,1.03364,24.2823,1014,CH2,20250306.csv,
46475,20250614,125,Cs0.05MA0.08FA0.87PbI3.0,1.73,MACl,14.6,PEAI,0.512,,,DMACPA,0.132,Me-4PACz,0.198,,,3000.0,30.0,100.0,10.0,1000,10,5000,40,10,160,110,15,PEAI,1.0,,,,,,,5000.0,30.0,6.0,100.0,100.0,5.0,6.19897,34.4747,0.755972,23.7856,1014,CH3,20250306.csv,
46476,20250614,125,Cs0.05MA0.08FA0.87PbI3.0,1.73,MACl,14.6,PEAI,0.512,,,DMACPA,0.132,Me-4PACz,0.198,,,3000.0,30.0,100.0,10.0,1000,10,5000,40,10,160,110,15,PEAI,1.0,,,,,,,5000.0,30.0,6.0,100.0,100.0,5.0,21.392,85.4664,1.0891,22.9819,1014,CH4,20250306.csv,
46477,20250614,125,Cs0.05MA0.08FA0.87PbI3.0,1.73,MACl,14.6,PEAI,0.512,,,DMACPA,0.132,py3,0.198,,,3000.0,30.0,100.0,10.0,1000,10,5000,40,10,160,110,15,,,,,,,,,,,,,,,21.2545,78.8191,1.06458,25.3304,1015,CH1,20250306.csv,
46478,20250614,125,Cs0.05MA0.08FA0.87PbI3.0,1.73,MACl,14.6,PEAI,0.512,,,DMACPA,0.132,py3,0.198,,,3000.0,30.0,100.0,10.0,1000,10,5000,40,10,160,110,15,,,,,,,,,,,,,,,20.7377,76.2838,1.06404,25.5488,1015,CH2,20250306.csv,
46479,20250614,125,Cs0.05MA0.08FA0.87PbI3.0,1.73,MACl,14.6,PEAI,0.512,,,DMACPA,0.132,py3,0.198,,,3000.0,30.0,100.0,10.0,1000,10,5000,40,10,160,110,15,,,,,,,,,,,,,,,20.8415,76.1452,1.06532,25.6924,1015,CH3,20250306.csv,
46480,20250614,125,Cs0.05MA0.08FA0.87PbI3.0,1.73,MACl,14.6,PEAI,0.512,,,DMACPA,0.132,py3,0.198,,,3000.0,30.0,100.0,10.0,1000,10,5000,40,10,160,110,15,,,,,,,,,,,,,,,21.7169,80.0086,1.0749,25.2518,1015,CH4,20250306.csv,
46481,20250614,125,Cs0.05MA0.08FA0.87PbI3.0,1.73,MACl,14.6,PEAI,0.512,,,DMACPA,0.132,py3,0.198,,,3000.0,30.0,100.0,10.0,1000,10,5000,40,10,160,110,15,,,,,,,,,,,,,,,21.1054,81.2436,1.06517,24.3885,1016,CH1,20250306.csv,
46482,20250614,125,Cs0.05MA0.08FA0.87PbI3.0,1.73,MACl,14.6,PEAI,0.512,,,DMACPA,0.132,py3,0.198,,,3000.0,30.0,100.0,10.0,1000,10,5000,40,10,160,110,15,,,,,,,,,,,,,,,19.9706,76.803,1.05637,24.6148,1016,CH2,20250306.csv,
