Repository: MI-Materials-Intelligence/Recipe-Language-Model

# Learning Layer

## Overview

In the learning layer, the formulas and parameters are encoded and then tokenised into recipes as inputs. Through atomic skills of data extraction, cleaning, and matching, these data are organised into standardised datasets, providing the basis for RLM training and iterative recipe refinement.

Key Atomic Skills:
- **Cleaning**: Preprocessing and outlier cleaning
- **Matching**: Matching data pairs based on variables
- **Extraction**: Data extraction from robotic boxes

File: seven_ai_layers_robotics/learning/data/data50764_from_db.csv (part 227 of 253)
No,date,rank,Formula PVK,Concentration PVK,Formula Additive 1,Concentration Additive 1,Formula Additive 2,Concentration Additive 2,Formula Additive 3,Concentration Additive 3,Formula SAM 1,Concentration SAM 1,Formula SAM 2,Concentration SAM 2,Formula SAM 3,Concentration SAM 3,Spin Coating Speed SAM,Spin Coating Time SAM,Annealed Temperature SAM,Annealed Time SAM,Spin Coating Speed PVK 1,Spin Coating Time PVK 1,Spin Coating Speed PVK 2,Spin Coating Time PVK 2,Antisolvent Dropping Timing,Antisolvent Volume,Annealed Temperature PVK,Annealed Time PVK,Formula Passivator 1,Concentration Passivator 1,Formula Passivator 2,Concentration Passivator 2,Formula Passivator 3,Concentration Passivator 3,Formula Passivator 4,Concentration Passivator 4,Spin Coating Speed Passivator,Spin Coating Time Passivator,Passivator Dropping Timing,Passivator Volume,Annealed Temperature Passivator,Annealed Time Passivator,PCE,FF,Voc,Jsc,Product,Channel,From,upload_time
46483,20250614,125,Cs0.05MA0.08FA0.87PbI3.0,1.73,MACl,14.6,PEAI,0.512,,,DMACPA,0.132,py3,0.198,,,3000.0,30.0,100.0,10.0,1000,10,5000,40,10,160,110,15,,,,,,,,,,,,,,,0.374606,24.8027,0.0679737,22.2195,1016,CH3,20250306.csv,
46484,20250614,125,Cs0.05MA0.08FA0.87PbI3.0,1.73,MACl,14.6,PEAI,0.512,,,DMACPA,0.132,py3,0.198,,,3000.0,30.0,100.0,10.0,1000,10,5000,40,10,160,110,15,,,,,,,,,,,,,,,21.6961,81.5514,1.08359,24.552,1016,CH4,20250306.csv,
46485,20250614,125,Cs0.05MA0.08FA0.87PbI3.0,1.73,MACl,14.6,PEAI,0.512,,,DMACPA,0.132,py3,0.198,,,3000.0,30.0,100.0,10.0,1000,10,5000,40,10,160,110,15,,,,,,,,,,,,,,,21.4318,172209000.0,1.0921,1.14e-05,1017,CH1,20250306.csv,
46486,20250614,125,Cs0.05MA0.08FA0.87PbI3.0,1.73,MACl,14.6,PEAI,0.512,,,DMACPA,0.132,py3,0.198,,,3000.0,30.0,100.0,10.0,1000,10,5000,40,10,160,110,15,,,,,,,,,,,,,,,20.6363,75.4018,1.09231,25.0557,1017,CH2,20250306.csv,
46487,20250614,125,Cs0.05MA0.08FA0.87PbI3.0,1.73,MACl,14.6,PEAI,0.512,,,DMACPA,0.132,py3,0.198,,,3000.0,30.0,100.0,10.0,1000,10,5000,40,10,160,110,15,,,,,,,,,,,,,,,19.7172,72.4512,1.09117,24.9406,1017,CH3,20250306.csv,
46488,20250614,125,Cs0.05MA0.08FA0.87PbI3.0,1.73,MACl,14.6,PEAI,0.512,,,DMACPA,0.132,py3,0.198,,,3000.0,30.0,100.0,10.0,1000,10,5000,40,10,160,110,15,,,,,,,,,,,,,,,15.9,60.2057,1.07315,24.6093,1017,CH4,20250306.csv,
46489,20250614,125,Cs0.05MA0.08FA0.87PbI3.0,1.73,MACl,14.6,PEAI,0.512,,,DMACPA,0.132,py3,0.198,,,3000.0,30.0,100.0,10.0,1000,10,5000,40,10,160,110,15,PEAI,1.0,,,,,,,5000.0,30.0,6.0,100.0,100.0,5.0,19.5794,78.7909,1.00476,24.7322,1018,CH1,20250306.csv,
46490,20250614,125,Cs0.05MA0.08FA0.87PbI3.0,1.73,MACl,14.6,PEAI,0.512,,,DMACPA,0.132,py3,0.198,,,3000.0,30.0,100.0,10.0,1000,10,5000,40,10,160,110,15,PEAI,1.0,,,,,,,5000.0,30.0,6.0,100.0,100.0,5.0,19.2061,72.7582,1.0657,24.7699,1018,CH2,20250306.csv,
46491,20250614,125,Cs0.05MA0.08FA0.87PbI3.0,1.73,MACl,14.6,PEAI,0.512,,,DMACPA,0.132,py3,0.198,,,3000.0,30.0,100.0,10.0,1000,10,5000,40,10,160,110,15,PEAI,1.0,,,,,,,5000.0,30.0,6.0,100.0,100.0,5.0,21.8845,80.9254,1.0739,25.1819,1018,CH3,20250306.csv,
46492,20250614,125,Cs0.05MA0.08FA0.87PbI3.0,1.73,MACl,14.6,PEAI,0.512,,,DMACPA,0.132,py3,0.198,,,3000.0,30.0,100.0,10.0,1000,10,5000,40,10,160,110,15,PEAI,1.0,,,,,,,5000.0,30.0,6.0,100.0,100.0,5.0,21.8225,81.0966,1.07927,24.9328,1018,CH4,20250306.csv,
46493,20250614,125,Cs0.05MA0.08FA0.87PbI3.0,1.73,MACl,14.6,PEAI,0.512,,,DMACPA,0.132,py3,0.198,,,3000.0,30.0,100.0,10.0,1000,10,5000,40,10,160,110,15,PEAI,1.0,,,,,,,5000.0,30.0,6.0,100.0,100.0,5.0,15.745,66.0688,1.00386,23.7396,1019,CH1,20250306.csv,
46494,20250614,125,Cs0.05MA0.08FA0.87PbI3.0,1.73,MACl,14.6,PEAI,0.512,,,DMACPA,0.132,py3,0.198,,,3000.0,30.0,100.0,10.0,1000,10,5000,40,10,160,110,15,PEAI,1.0,,,,,,,5000.0,30.0,6.0,100.0,100.0,5.0,20.6004,80.9641,1.0649,23.8932,1019,CH2,20250306.csv,
46495,20250614,125,Cs0.05MA0.08FA0.87PbI3.0,1.73,MACl,14.6,PEAI,0.512,,,DMACPA,0.132,py3,0.198,,,3000.0,30.0,100.0,10.0,1000,10,5000,40,10,160,110,15,PEAI,1.0,,,,,,,5000.0,30.0,6.0,100.0,100.0,5.0,16.8648,67.3974,1.04384,23.972,1019,CH3,20250306.csv,
46496,20250614,125,Cs0.05MA0.08FA0.87PbI3.0,1.73,MACl,14.6,PEAI,0.512,,,DMACPA,0.132,py3,0.198,,,3000.0,30.0,100.0,10.0,1000,10,5000,40,10,160,110,15,PEAI,1.0,,,,,,,5000.0,30.0,6.0,100.0,100.0,5.0,20.4684,81.6304,1.06618,23.518,1019,CH4,20250306.csv,
46497,20250614,125,Cs0.05MA0.08FA0.87PbI3.0,1.73,MACl,14.6,PEAI,0.512,,,DMACPA,0.132,py3,0.198,,,3000.0,30.0,100.0,10.0,1000,10,5000,40,10,160,110,15,PEAI,1.0,,,,,,,5000.0,30.0,6.0,100.0,100.0,5.0,20.7028,80.4533,1.06104,24.2523,1020,CH1,20250306.csv,
46498,20250614,125,Cs0.05MA0.08FA0.87PbI3.0,1.73,MACl,14.6,PEAI,0.512,,,DMACPA,0.132,py3,0.198,,,3000.0,30.0,100.0,10.0,1000,10,5000,40,10,160,110,15,PEAI,1.0,,,,,,,5000.0,30.0,6.0,100.0,100.0,5.0,21.2065,80.3001,1.07191,24.6374,1020,CH2,20250306.csv,
46499,20250614,125,Cs0.05MA0.08FA0.87PbI3.0,1.73,MACl,14.6,PEAI,0.512,,,DMACPA,0.132,py3,0.198,,,3000.0,30.0,100.0,10.0,1000,10,5000,40,10,160,110,15,PEAI,1.0,,,,,,,5000.0,30.0,6.0,100.0,100.0,5.0,445.595,7849.93,0.230401,24.6372,1020,CH3,20250306.csv,
46500,20250614,125,Cs0.05MA0.08FA0.87PbI3.0,1.73,MACl,14.6,PEAI,0.512,,,DMACPA,0.132,py3,0.198,,,3000.0,30.0,100.0,10.0,1000,10,5000,40,10,160,110,15,PEAI,1.0,,,,,,,5000.0,30.0,6.0,100.0,100.0,5.0,21.2116,81.6227,1.07526,24.1686,1020,CH4,20250306.csv,
46501,20250614,125,Cs0.05MA0.08FA0.87PbI3.0,1.73,MACl,14.6,PEAI,0.512,,,DMACPA,0.132,py3,0.198,,,3000.0,30.0,100.0,10.0,1000,10,5000,40,10,160,110,15,PEAI,1.0,,,,,,,5000.0,30.0,6.0,100.0,100.0,5.0,21.0092,80.353,1.04585,25.0,1021,CH1,20250306.csv,
46502,20250614,125,Cs0.05MA0.08FA0.87PbI3.0,1.73,MACl,14.6,PEAI,0.512,,,DMACPA,0.132,py3,0.198,,,3000.0,30.0,100.0,10.0,1000,10,5000,40,10,160,110,15,PEAI,1.0,,,,,,,5000.0,30.0,6.0,100.0,100.0,5.0,4.30539,42.7063,0.407167,24.7599,1021,CH2,20250306.csv,
46503,20250614,125,Cs0.05MA0.08FA0.87PbI3.0,1.73,MACl,14.6,PEAI,0.512,,,DMACPA,0.132,py3,0.198,,,3000.0,30.0,100.0,10.0,1000,10,5000,40,10,160,110,15,PEAI,1.0,,,,,,,5000.0,30.0,6.0,100.0,100.0,5.0,2.58666,22.6265,0.510276,22.4036,1021,CH3,20250306.csv,
46504,20250614,125,Cs0.05MA0.08FA0.87PbI3.0,1.73,MACl,14.6,PEAI,0.512,,,DMACPA,0.132,py3,0.198,,,3000.0,30.0,100.0,10.0,1000,10,5000,40,10,160,110,15,PEAI,1.0,,,,,,,5000.0,30.0,6.0,100.0,100.0,5.0,12.3274,95.4656,0.528575,24.4298,1021,CH4,20250306.csv,
46505,20250614,125,Cs0.05MA0.08FA0.87PbI3.0,1.73,MACl,14.6,PEAI,0.8,,,DMACPA,0.132,Me-4PACz,0.198,,,3000.0,30.0,100.0,10.0,1000,10,5000,40,10,160,110,15,,,,,,,,,,,,,,,21.2397,80.7391,1.06464,24.7095,1022,CH1,20250306.csv,
46506,20250614,125,Cs0.05MA0.08FA0.87PbI3.0,1.73,MACl,14.6,PEAI,0.8,,,DMACPA,0.132,Me-4PACz,0.198,,,3000.0,30.0,100.0,10.0,1000,10,5000,40,10,160,110,15,,,,,,,,,,,,,,,15.5901,72.4979,0.865793,24.8375,1022,CH2,20250306.csv,
46507,20250614,125,Cs0.05MA0.08FA0.87PbI3.0,1.73,MACl,14.6,PEAI,0.8,,,DMACPA,0.132,Me-4PACz,0.198,,,3000.0,30.0,100.0,10.0,1000,10,5000,40,10,160,110,15,,,,,,,,,,,,,,,6.77e+38,66.6947,5.47e+37,18.5583,1022,CH3,20250306.csv,
46508,20250614,125,Cs0.05MA0.08FA0.87PbI3.0,1.73,MACl,14.6,PEAI,0.8,,,DMACPA,0.132,Me-4PACz,0.198,,,3000.0,30.0,100.0,10.0,1000,10,5000,40,10,160,110,15,,,,,,,,,,,,,,,21.9335,81.8096,1.08336,24.7474,1022,CH4,20250306.csv,
46509,20250614,125,Cs0.05MA0.08FA0.87PbI3.0,1.73,MACl,14.6,PEAI,0.8,,,DMACPA,0.132,Me-4PACz,0.198,,,3000.0,30.0,100.0,10.0,1000,10,5000,40,10,160,110,15,,,,,,,,,,,,,,,20.3045,77.8154,1.04504,24.9686,1023,CH1,20250306.csv,
46510,20250614,125,Cs0.05MA0.08FA0.87PbI3.0,1.73,MACl,14.6,PEAI,0.8,,,DMACPA,0.132,Me-4PACz,0.198,,,3000.0,30.0,100.0,10.0,1000,10,5000,40,10,160,110,15,,,,,,,,,,,,,,,19.9315,75.0196,1.05234,25.247,1023,CH2,20250306.csv,
46511,20250614,125,Cs0.05MA0.08FA0.87PbI3.0,1.73,MACl,14.6,PEAI,0.8,,,DMACPA,0.132,Me-4PACz,0.198,,,3000.0,30.0,100.0,10.0,1000,10,5000,40,10,160,110,15,,,,,,,,,,,,,,,0.328547,24.1866,0.0612292,22.1852,1023,CH3,20250306.csv,
46512,20250614,125,Cs0.05MA0.08FA0.87PbI3.0,1.73,MACl,14.6,PEAI,0.8,,,DMACPA,0.132,Me-4PACz,0.198,,,3000.0,30.0,100.0,10.0,1000,10,5000,40,10,160,110,15,,,,,,,,,,,,,,,12.644,49.2983,1.04614,24.5167,1023,CH4,20250306.csv,
46513,20250614,125,Cs0.05MA0.08FA0.87PbI3.0,1.73,MACl,14.6,PEAI,0.8,,,DMACPA,0.132,Me-4PACz,0.198,,,3000.0,30.0,100.0,10.0,1000,10,5000,40,10,160,110,15,,,,,,,,,,,,,,,19.0489,76.528,1.05134,23.6758,1024,CH1,20250306.csv,
46514,20250614,125,Cs0.05MA0.08FA0.87PbI3.0,1.73,MACl,14.6,PEAI,0.8,,,DMACPA,0.132,Me-4PACz,0.198,,,3000.0,30.0,100.0,10.0,1000,10,5000,40,10,160,110,15,,,,,,,,,,,,,,,2.70717,30.2526,0.366817,24.3951,1024,CH2,20250306.csv,
46515,20250614,125,Cs0.05MA0.08FA0.87PbI3.0,1.73,MACl,14.6,PEAI,0.8,,,DMACPA,0.132,Me-4PACz,0.198,,,3000.0,30.0,100.0,10.0,1000,10,5000,40,10,160,110,15,,,,,,,,,,,,,,,7.34143,-27.1315,0.486173,-55.6566,1024,CH3,20250306.csv,
46516,20250614,125,Cs0.05MA0.08FA0.87PbI3.0,1.73,MACl,14.6,PEAI,0.8,,,DMACPA,0.132,Me-4PACz,0.198,,,3000.0,30.0,100.0,10.0,1000,10,5000,40,10,160,110,15,,,,,,,,,,,,,,,20.2971,78.5589,1.05422,24.508,1024,CH4,20250306.csv,
46517,20250614,125,Cs0.05MA0.08FA0.87PbI3.0,1.73,MACl,14.6,PEAI,0.8,,,DMACPA,0.132,Me-4PACz,0.198,,,3000.0,30.0,100.0,10.0,1000,10,5000,40,10,160,110,15,PEAI,1.0,,,,,,,5000.0,30.0,6.0,100.0,100.0,5.0,21.1716,77.8626,1.0265,26.4892,1025,CH1,20250306.csv,
46518,20250614,125,Cs0.05MA0.08FA0.87PbI3.0,1.73,MACl,14.6,PEAI,0.8,,,DMACPA,0.132,Me-4PACz,0.198,,,3000.0,30.0,100.0,10.0,1000,10,5000,40,10,160,110,15,PEAI,1.0,,,,,,,5000.0,30.0,6.0,100.0,100.0,5.0,21.8339,78.7961,1.05373,26.2965,1025,CH2,20250306.csv,
46519,20250614,125,Cs0.05MA0.08FA0.87PbI3.0,1.73,MACl,14.6,PEAI,0.8,,,DMACPA,0.132,Me-4PACz,0.198,,,3000.0,30.0,100.0,10.0,1000,10,5000,40,10,160,110,15,PEAI,1.0,,,,,,,5000.0,30.0,6.0,100.0,100.0,5.0,19.8481,72.33,1.04542,26.2489,1025,CH3,20250306.csv,
46520,20250614,125,Cs0.05MA0.08FA0.87PbI3.0,1.73,MACl,14.6,PEAI,0.8,,,DMACPA,0.132,Me-4PACz,0.198,,,3000.0,30.0,100.0,10.0,1000,10,5000,40,10,160,110,15,PEAI,1.0,,,,,,,5000.0,30.0,6.0,100.0,100.0,5.0,22.0706,80.1115,1.07128,25.7167,1025,CH4,20250306.csv,
46521,20250614,125,Cs0.05MA0.08FA0.87PbI3.0,1.73,MACl,14.6,PEAI,0.8,,,DMACPA,0.132,Me-4PACz,0.198,,,3000.0,30.0,100.0,10.0,1000,10,5000,40,10,160,110,15,PEAI,1.0,,,,,,,5000.0,30.0,6.0,100.0,100.0,5.0,22.1853,79.2665,1.05425,26.5481,1026,CH1,20250306.csv,
46522,20250614,125,Cs0.05MA0.08FA0.87PbI3.0,1.73,MACl,14.6,PEAI,0.8,,,DMACPA,0.132,Me-4PACz,0.198,,,3000.0,30.0,100.0,10.0,1000,10,5000,40,10,160,110,15,PEAI,1.0,,,,,,,5000.0,30.0,6.0,100.0,100.0,5.0,7.7483,45.9024,0.631208,26.7423,1026,CH2,20250306.csv,
46523,20250614,125,Cs0.05MA0.08FA0.87PbI3.0,1.73,MACl,14.6,PEAI,0.8,,,DMACPA,0.132,Me-4PACz,0.198,,,3000.0,30.0,100.0,10.0,1000,10,5000,40,10,160,110,15,PEAI,1.0,,,,,,,5000.0,30.0,6.0,100.0,100.0,5.0,27.7548,148.567,0.741622,25.1903,1026,CH3,20250306.csv,
46524,20250614,125,Cs0.05MA0.08FA0.87PbI3.0,1.73,MACl,14.6,PEAI,0.8,,,DMACPA,0.132,Me-4PACz,0.198,,,3000.0,30.0,100.0,10.0,1000,10,5000,40,10,160,110,15,PEAI,1.0,,,,,,,5000.0,30.0,6.0,100.0,100.0,5.0,19.6345,71.1201,1.04183,26.4991,1026,CH4,20250306.csv,
46525,20250614,125,Cs0.05MA0.08FA0.87PbI3.0,1.73,MACl,14.6,PEAI,0.8,,,DMACPA,0.132,Me-4PACz,0.198,,,3000.0,30.0,100.0,10.0,1000,10,5000,40,10,160,110,15,PEAI,1.0,,,,,,,5000.0,30.0,6.0,100.0,100.0,5.0,21.6891,79.3894,1.03374,26.4282,1027,CH1,20250306.csv,
46526,20250614,125,Cs0.05MA0.08FA0.87PbI3.0,1.73,MACl,14.6,PEAI,0.8,,,DMACPA,0.132,Me-4PACz,0.198,,,3000.0,30.0,100.0,10.0,1000,10,5000,40,10,160,110,15,PEAI,1.0,,,,,,,5000.0,30.0,6.0,100.0,100.0,5.0,20.356,74.8471,1.03207,26.3517,1027,CH2,20250306.csv,
46527,20250614,125,Cs0.05MA0.08FA0.87PbI3.0,1.73,MACl,14.6,PEAI,0.8,,,DMACPA,0.132,Me-4PACz,0.198,,,3000.0,30.0,100.0,10.0,1000,10,5000,40,10,160,110,15,PEAI,1.0,,,,,,,5000.0,30.0,6.0,100.0,100.0,5.0,12.7681,50.5588,0.969929,26.037,1027,CH3,20250306.csv,
46528,20250614,125,Cs0.05MA0.08FA0.87PbI3.0,1.73,MACl,14.6,PEAI,0.8,,,DMACPA,0.132,Me-4PACz,0.198,,,3000.0,30.0,100.0,10.0,1000,10,5000,40,10,160,110,15,PEAI,1.0,,,,,,,5000.0,30.0,6.0,100.0,100.0,5.0,22.3915,80.542,1.07131,25.9506,1027,CH4,20250306.csv,
46529,20250615,126,Cs0.05MA0.08FA0.87PbI3.0,1.63,MACl,14.6,PEAI,0.517,,,DMACPA,0.132,Me-4PACz,0.198,,,3000.0,30.0,100.0,10.0,1000,10,5000,40,10,160,110,15,PDADI,0.5,3MTPAI,1.0,,,,,5000.0,30.0,6.0,100.0,100.0,5.0,10.7127,42.8575,1.00503,24.871,1028,CH1,20250312.csv,
46530,20250615,126,Cs0.05MA0.08FA0.87PbI3.0,1.63,MACl,14.6,PEAI,0.517,,,DMACPA,0.132,Me-4PACz,0.198,,,3000.0,30.0,100.0,10.0,1000,10,5000,40,10,160,110,15,PDADI,0.5,3MTPAI,1.0,,,,,5000.0,30.0,6.0,100.0,100.0,5.0,22.8261,81.3742,1.0955,25.6054,1028,CH2,20250312.csv,
46531,20250615,126,Cs0.05MA0.08FA0.87PbI3.0,1.63,MACl,14.6,PEAI,0.517,,,DMACPA,0.132,Me-4PACz,0.198,,,3000.0,30.0,100.0,10.0,1000,10,5000,40,10,160,110,15,PDADI,0.5,3MTPAI,1.0,,,,,5000.0,30.0,6.0,100.0,100.0,5.0,4.768,-33.379,0.176595,-80.8881,1028,CH3,20250312.csv,
46532,20250615,126,Cs0.05MA0.08FA0.87PbI3.0,1.63,MACl,14.6,PEAI,0.517,,,DMACPA,0.132,Me-4PACz,0.198,,,3000.0,30.0,100.0,10.0,1000,10,5000,40,10,160,110,15,PDADI,0.5,3MTPAI,1.0,,,,,5000.0,30.0,6.0,100.0,100.0,5.0,22.2553,80.0216,1.0947,25.4056,1028,CH4,20250312.csv,
46533,20250615,126,Cs0.05MA0.08FA0.87PbI3.0,1.63,MACl,14.6,PEAI,0.517,,,DMACPA,0.132,Me-4PACz,0.198,,,3000.0,30.0,100.0,10.0,1000,10,5000,40,10,160,110,15,PDADI,0.5,3MTPAI,1.0,,,,,5000.0,30.0,6.0,100.0,100.0,5.0,21.7907,76.4429,1.07236,26.5823,1029,CH1,20250312.csv,
46534,20250615,126,Cs0.05MA0.08FA0.87PbI3.0,1.63,MACl,14.6,PEAI,0.517,,,DMACPA,0.132,Me-4PACz,0.198,,,3000.0,30.0,100.0,10.0,1000,10,5000,40,10,160,110,15,PDADI,0.5,3MTPAI,1.0,,,,,5000.0,30.0,6.0,100.0,100.0,5.0,14.837,59.501,0.970202,25.7016,1029,CH2,20250312.csv,
46535,20250615,126,Cs0.05MA0.08FA0.87PbI3.0,1.63,MACl,14.6,PEAI,0.517,,,DMACPA,0.132,Me-4PACz,0.198,,,3000.0,30.0,100.0,10.0,1000,10,5000,40,10,160,110,15,PDADI,0.5,3MTPAI,1.0,,,,,5000.0,30.0,6.0,100.0,100.0,5.0,5.06898,27.9337,0.72255,25.1145,1029,CH3,20250312.csv,
46536,20250615,126,Cs0.05MA0.08FA0.87PbI3.0,1.63,MACl,14.6,PEAI,0.517,,,DMACPA,0.132,Me-4PACz,0.198,,,3000.0,30.0,100.0,10.0,1000,10,5000,40,10,160,110,15,PDADI,0.5,3MTPAI,1.0,,,,,5000.0,30.0,6.0,100.0,100.0,5.0,20.5105,77.673,1.08536,24.3294,1029,CH4,20250312.csv,
46537,20250615,126,Cs0.05MA0.08FA0.87PbI3.0,1.63,MACl,14.6,PEAI,0.517,,,DMACPA,0.132,Me-4PACz,0.198,,,3000.0,30.0,100.0,10.0,1000,10,5000,40,10,160,110,15,PDADI,0.5,3MTPAI,1.0,,,,,5000.0,30.0,6.0,100.0,100.0,5.0,5.16653,32.2455,0.677354,23.6546,1030,CH1,20250312.csv,
46538,20250615,126,Cs0.05MA0.08FA0.87PbI3.0,1.63,MACl,14.6,PEAI,0.517,,,DMACPA,0.132,Me-4PACz,0.198,,,3000.0,30.0,100.0,10.0,1000,10,5000,40,10,160,110,15,PDADI,0.5,3MTPAI,1.0,,,,,5000.0,30.0,6.0,100.0,100.0,5.0,22.4409,82.793,1.10698,24.4854,1030,CH2,20250312.csv,
46539,20250615,126,Cs0.05MA0.08FA0.87PbI3.0,1.63,MACl,14.6,PEAI,0.517,,,DMACPA,0.132,Me-4PACz,0.198,,,3000.0,30.0,100.0,10.0,1000,10,5000,40,10,160,110,15,PDADI,0.5,3MTPAI,1.0,,,,,5000.0,30.0,6.0,100.0,100.0,5.0,22.5923,83.1976,1.10552,24.563,1030,CH3,20250312.csv,
46540,20250615,126,Cs0.05MA0.08FA0.87PbI3.0,1.63,MACl,14.6,PEAI,0.517,,,DMACPA,0.132,Me-4PACz,0.198,,,3000.0,30.0,100.0,10.0,1000,10,5000,40,10,160,110,15,PDADI,0.5,3MTPAI,1.0,,,,,5000.0,30.0,6.0,100.0,100.0,5.0,10.0918,39.317,1.04829,24.4853,1030,CH4,20250312.csv,
46541,20250615,126,Cs0.05MA0.08FA0.87PbI3.0,1.63,MACl,14.6,PEAI,0.517,,,DMACPA,0.132,Me-4PACz,0.198,,,3000.0,30.0,100.0,10.0,1000,10,5000,40,10,160,110,15,PDADI,0.5,3MTPAI,1.0,,,,,5000.0,30.0,6.0,100.0,100.0,5.0,21.5329,82.8957,1.05781,24.5564,1031,CH1,20250312.csv,
46542,20250615,126,Cs0.05MA0.08FA0.87PbI3.0,1.63,MACl,14.6,PEAI,0.517,,,DMACPA,0.132,Me-4PACz,0.198,,,3000.0,30.0,100.0,10.0,1000,10,5000,40,10,160,110,15,PDADI,0.5,3MTPAI,1.0,,,,,5000.0,30.0,6.0,100.0,100.0,5.0,20.0435,77.0357,1.0786,24.1225,1031,CH2,20250312.csv,
46543,20250615,126,Cs0.05MA0.08FA0.87PbI3.0,1.63,MACl,14.6,PEAI,0.517,,,DMACPA,0.132,Me-4PACz,0.198,,,3000.0,30.0,100.0,10.0,1000,10,5000,40,10,160,110,15,PDADI,0.5,3MTPAI,1.0,,,,,5000.0,30.0,6.0,100.0,100.0,5.0,22.1129,83.7066,1.08536,24.3394,1031,CH3,20250312.csv,
46544,20250615,126,Cs0.05MA0.08FA0.87PbI3.0,1.63,MACl,14.6,PEAI,0.517,,,DMACPA,0.132,Me-4PACz,0.198,,,3000.0,30.0,100.0,10.0,1000,10,5000,40,10,160,110,15,PDADI,0.5,3MTPAI,1.0,,,,,5000.0,30.0,6.0,100.0,100.0,5.0,1.69707,23.4124,0.307506,23.5722,1031,CH4,20250312.csv,
46545,20250615,126,Cs0.05MA0.08FA0.87PbI3.0,1.63,MACl,14.6,PEAI,0.517,,,DMACPA,0.132,Me-4PACz,0.198,,,3000.0,30.0,100.0,10.0,1000,10,5000,40,10,160,110,15,PDADI,0.5,3MTPAI,1.0,,,,,5000.0,30.0,6.0,100.0,100.0,5.0,19.2901,75.7592,1.06501,23.908,1032,CH1,20250312.csv,
46546,20250615,126,Cs0.05MA0.08FA0.87PbI3.0,1.63,MACl,14.6,PEAI,0.517,,,DMACPA,0.132,Me-4PACz,0.198,,,3000.0,30.0,100.0,10.0,1000,10,5000,40,10,160,110,15,PDADI,0.5,3MTPAI,1.0,,,,,5000.0,30.0,6.0,100.0,100.0,5.0,22.1446,82.2228,1.09363,24.6268,1032,CH2,20250312.csv,
46547,20250615,126,Cs0.05MA0.08FA0.87PbI3.0,1.63,MACl,14.6,PEAI,0.517,,,DMACPA,0.132,Me-4PACz,0.198,,,3000.0,30.0,100.0,10.0,1000,10,5000,40,10,160,110,15,PDADI,0.5,3MTPAI,1.0,,,,,5000.0,30.0,6.0,100.0,100.0,5.0,22.4978,77.3791,1.17857,24.6696,1032,CH3,20250312.csv,
46548,20250615,126,Cs0.05MA0.08FA0.87PbI3.0,1.63,MACl,14.6,PEAI,0.517,,,DMACPA,0.132,Me-4PACz,0.198,,,3000.0,30.0,100.0,10.0,1000,10,5000,40,10,160,110,15,PDADI,0.5,3MTPAI,1.0,,,,,5000.0,30.0,6.0,100.0,100.0,5.0,22.1741,82.9326,1.09641,24.3864,1032,CH4,20250312.csv,
46549,20250615,126,Cs0.05MA0.08FA0.87PbI3.0,1.63,MACl,14.6,PEAI,0.517,,,DMACPA,0.132,Me-4PACz,0.198,,,3000.0,30.0,100.0,10.0,1000,10,5000,40,10,160,110,15,PEAI,1.0,,,,,,,5000.0,30.0,6.0,100.0,100.0,5.0,21.3325,79.8572,1.05649,25.2849,1033,CH1,20250312.csv,
46550,20250615,126,Cs0.05MA0.08FA0.87PbI3.0,1.63,MACl,14.6,PEAI,0.517,,,DMACPA,0.132,Me-4PACz,0.198,,,3000.0,30.0,100.0,10.0,1000,10,5000,40,10,160,110,15,PEAI,1.0,,,,,,,5000.0,30.0,6.0,100.0,100.0,5.0,22.7366,83.349,1.08607,25.1171,1033,CH2,20250312.csv,
46551,20250615,126,Cs0.05MA0.08FA0.87PbI3.0,1.63,MACl,14.6,PEAI,0.517,,,DMACPA,0.132,Me-4PACz,0.198,,,3000.0,30.0,100.0,10.0,1000,10,5000,40,10,160,110,15,PEAI,1.0,,,,,,,5000.0,30.0,6.0,100.0,100.0,5.0,22.917,82.6247,1.09061,25.4319,1033,CH3,20250312.csv,
46552,20250615,126,Cs0.05MA0.08FA0.87PbI3.0,1.63,MACl,14.6,PEAI,0.517,,,DMACPA,0.132,Me-4PACz,0.198,,,3000.0,30.0,100.0,10.0,1000,10,5000,40,10,160,110,15,PEAI,1.0,,,,,,,5000.0,30.0,6.0,100.0,100.0,5.0,22.5469,83.4297,1.08744,24.8519,1033,CH4,20250312.csv,
46553,20250615,126,Cs0.05MA0.08FA0.87PbI3.0,1.63,MACl,14.6,PEAI,0.517,,,DMACPA,0.132,Me-4PACz,0.198,,,3000.0,30.0,100.0,10.0,1000,10,5000,40,10,160,110,15,PEAI,1.0,,,,,,,5000.0,30.0,6.0,100.0,100.0,5.0,21.9039,82.2141,1.08554,24.543,1034,CH1,20250312.csv,
46554,20250615,126,Cs0.05MA0.08FA0.87PbI3.0,1.63,MACl,14.6,PEAI,0.517,,,DMACPA,0.132,Me-4PACz,0.198,,,3000.0,30.0,100.0,10.0,1000,10,5000,40,10,160,110,15,PEAI,1.0,,,,,,,5000.0,30.0,6.0,100.0,100.0,5.0,22.6413,83.2401,1.09658,24.8043,1034,CH2,20250312.csv,
46555,20250615,126,Cs0.05MA0.08FA0.87PbI3.0,1.63,MACl,14.6,PEAI,0.517,,,DMACPA,0.132,Me-4PACz,0.198,,,3000.0,30.0,100.0,10.0,1000,10,5000,40,10,160,110,15,PEAI,1.0,,,,,,,5000.0,30.0,6.0,100.0,100.0,5.0,22.6704,83.251,1.09443,24.8818,1034,CH3,20250312.csv,
46556,20250615,126,Cs0.05MA0.08FA0.87PbI3.0,1.63,MACl,14.6,PEAI,0.517,,,DMACPA,0.132,Me-4PACz,0.198,,,3000.0,30.0,100.0,10.0,1000,10,5000,40,10,160,110,15,PEAI,1.0,,,,,,,5000.0,30.0,6.0,100.0,100.0,5.0,22.4465,83.3325,1.09384,24.6252,1034,CH4,20250312.csv,
46557,20250615,126,Cs0.05MA0.08FA0.87PbI3.0,1.63,MACl,14.6,PEAI,0.517,,,DMACPA,0.132,Me-4PACz,0.198,,,3000.0,30.0,100.0,10.0,1000,10,5000,40,10,160,110,15,PEAI,1.0,,,,,,,5000.0,30.0,6.0,100.0,100.0,5.0,21.7529,82.9004,1.08955,24.0831,1035,CH1,20250312.csv,
46558,20250615,126,Cs0.05MA0.08FA0.87PbI3.0,1.63,MACl,14.6,PEAI,0.517,,,DMACPA,0.132,Me-4PACz,0.198,,,3000.0,30.0,100.0,10.0,1000,10,5000,40,10,160,110,15,PEAI,1.0,,,,,,,5000.0,30.0,6.0,100.0,100.0,5.0,21.5519,82.3357,1.0947,23.9112,1035,CH2,20250312.csv,
46559,20250615,126,Cs0.05MA0.08FA0.87PbI3.0,1.63,MACl,14.6,PEAI,0.517,,,DMACPA,0.132,Me-4PACz,0.198,,,3000.0,30.0,100.0,10.0,1000,10,5000,40,10,160,110,15,PEAI,1.0,,,,,,,5000.0,30.0,6.0,100.0,100.0,5.0,21.8895,83.444,1.09413,23.9756,1035,CH3,20250312.csv,
46560,20250615,126,Cs0.05MA0.08FA0.87PbI3.0,1.63,MACl,14.6,PEAI,0.517,,,DMACPA,0.132,Me-4PACz,0.198,,,3000.0,30.0,100.0,10.0,1000,10,5000,40,10,160,110,15,PEAI,1.0,,,,,,,5000.0,30.0,6.0,100.0,100.0,5.0,11.2572,89.554,0.540879,23.2406,1035,CH4,20250312.csv,
46561,20250615,126,Cs0.05MA0.08FA0.87PbI3.0,1.63,MACl,14.6,PEAI,0.517,,,DMACPA,0.132,Me-4PACz,0.198,,,3000.0,30.0,100.0,10.0,1000,10,5000,40,10,160,110,15,PEAI,1.0,,,,,,,5000.0,30.0,6.0,100.0,100.0,5.0,1.82e+40,-8.22e+39,1.03447,-214.515,1036,CH1,20250312.csv,
46562,20250615,126,Cs0.05MA0.08FA0.87PbI3.0,1.63,MACl,14.6,PEAI,0.517,,,DMACPA,0.132,Me-4PACz,0.198,,,3000.0,30.0,100.0,10.0,1000,10,5000,40,10,160,110,15,PEAI,1.0,,,,,,,5000.0,30.0,6.0,100.0,100.0,5.0,22.4756,83.7578,1.08272,24.784,1036,CH2,20250312.csv,
46563,20250615,126,Cs0.05MA0.08FA0.87PbI3.0,1.63,MACl,14.6,PEAI,0.517,,,DMACPA,0.132,Me-4PACz,0.198,,,3000.0,30.0,100.0,10.0,1000,10,5000,40,10,160,110,15,PEAI,1.0,,,,,,,5000.0,30.0,6.0,100.0,100.0,5.0,22.1881,84.9164,1.07716,24.2577,1036,CH3,20250312.csv,
46564,20250615,126,Cs0.05MA0.08FA0.87PbI3.0,1.63,MACl,14.6,PEAI,0.517,,,DMACPA,0.132,Me-4PACz,0.198,,,3000.0,30.0,100.0,10.0,1000,10,5000,40,10,160,110,15,PEAI,1.0,,,,,,,5000.0,30.0,6.0,100.0,100.0,5.0,21.6897,85.4678,1.07581,23.5892,1036,CH4,20250312.csv,
46565,20250615,126,Cs0.05MA0.08FA0.87PbI3.0,1.63,MACl,14.6,PEAI,0.517,,,DMACPA,0.132,Me-4PACz,0.198,,,3000.0,30.0,100.0,10.0,1000,10,5000,40,10,160,110,15,PEAI,1.0,,,,,,,5000.0,30.0,6.0,100.0,100.0,5.0,17.1722,74.4455,1.02069,22.5993,1037,CH1,20250312.csv,
46566,20250615,126,Cs0.05MA0.08FA0.87PbI3.0,1.63,MACl,14.6,PEAI,0.517,,,DMACPA,0.132,Me-4PACz,0.198,,,3000.0,30.0,100.0,10.0,1000,10,5000,40,10,160,110,15,PEAI,1.0,,,,,,,5000.0,30.0,6.0,100.0,100.0,5.0,20.0582,123.108,1.05548,15.4368,1037,CH2,20250312.csv,
46567,20250615,126,Cs0.05MA0.08FA0.87PbI3.0,1.63,MACl,14.6,PEAI,0.517,,,DMACPA,0.132,Me-4PACz,0.198,,,3000.0,30.0,100.0,10.0,1000,10,5000,40,10,160,110,15,PEAI,1.0,,,,,,,5000.0,30.0,6.0,100.0,100.0,5.0,19.5889,84.4959,1.062,21.8298,1037,CH3,20250312.csv,
46568,20250615,126,Cs0.05MA0.08FA0.87PbI3.0,1.63,MACl,14.6,PEAI,0.517,,,DMACPA,0.132,Me-4PACz,0.198,,,3000.0,30.0,100.0,10.0,1000,10,5000,40,10,160,110,15,PEAI,1.0,,,,,,,5000.0,30.0,6.0,100.0,100.0,5.0,17.9923,88.4661,0.962291,21.1351,1037,CH4,20250312.csv,
46569,20250615,126,Cs0.05MA0.08FA0.87PbI3.0,1.63,MACl,14.6,PEAI,0.517,,,DMACPA,0.066,Me-4PACz,0.198,MeO-2PACz,0.066,3000.0,30.0,100.0,10.0,1000,10,5000,40,10,160,110,15,PDADI,0.5,3MTPAI,1.0,,,,,5000.0,30.0,6.0,100.0,100.0,5.0,18.8052,77.1471,1.0552,23.1005,1038,CH1,20250312.csv,
46570,20250615,126,Cs0.05MA0.08FA0.87PbI3.0,1.63,MACl,14.6,PEAI,0.517,,,DMACPA,0.066,Me-4PACz,0.198,MeO-2PACz,0.066,3000.0,30.0,100.0,10.0,1000,10,5000,40,10,160,110,15,PDADI,0.5,3MTPAI,1.0,,,,,5000.0,30.0,6.0,100.0,100.0,5.0,20.315,80.8372,1.07751,23.3229,1038,CH2,20250312.csv,
46571,20250615,126,Cs0.05MA0.08FA0.87PbI3.0,1.63,MACl,14.6,PEAI,0.517,,,DMACPA,0.066,Me-4PACz,0.198,MeO-2PACz,0.066,3000.0,30.0,100.0,10.0,1000,10,5000,40,10,160,110,15,PDADI,0.5,3MTPAI,1.0,,,,,5000.0,30.0,6.0,100.0,100.0,5.0,18.9628,76.9745,1.06963,23.0314,1038,CH3,20250312.csv,
46572,20250615,126,Cs0.05MA0.08FA0.87PbI3.0,1.63,MACl,14.6,PEAI,0.517,,,DMACPA,0.066,Me-4PACz,0.198,MeO-2PACz,0.066,3000.0,30.0,100.0,10.0,1000,10,5000,40,10,160,110,15,PDADI,0.5,3MTPAI,1.0,,,,,5000.0,30.0,6.0,100.0,100.0,5.0,20.4041,82.699,1.08491,22.7417,1038,CH4,20250312.csv,
46573,20250615,126,Cs0.05MA0.08FA0.87PbI3.0,1.63,MACl,14.6,PEAI,0.517,,,DMACPA,0.066,Me-4PACz,0.198,MeO-2PACz,0.066,3000.0,30.0,100.0,10.0,1000,10,5000,40,10,160,110,15,PDADI,0.5,3MTPAI,1.0,,,,,5000.0,30.0,6.0,100.0,100.0,5.0,20.7858,83.606,1.05815,23.4954,1039,CH1,20250312.csv,
46574,20250615,126,Cs0.05MA0.08FA0.87PbI3.0,1.63,MACl,14.6,PEAI,0.517,,,DMACPA,0.066,Me-4PACz,0.198,MeO-2PACz,0.066,3000.0,30.0,100.0,10.0,1000,10,5000,40,10,160,110,15,PDADI,0.5,3MTPAI,1.0,,,,,5000.0,30.0,6.0,100.0,100.0,5.0,21.1079,84.9043,1.0751,23.1243,1039,CH2,20250312.csv,
46575,20250615,126,Cs0.05MA0.08FA0.87PbI3.0,1.63,MACl,14.6,PEAI,0.517,,,DMACPA,0.066,Me-4PACz,0.198,MeO-2PACz,0.066,3000.0,30.0,100.0,10.0,1000,10,5000,40,10,160,110,15,PDADI,0.5,3MTPAI,1.0,,,,,5000.0,30.0,6.0,100.0,100.0,5.0,21.0268,85.8798,1.07733,22.7266,1039,CH3,20250312.csv,
46576,20250615,126,Cs0.05MA0.08FA0.87PbI3.0,1.63,MACl,14.6,PEAI,0.517,,,DMACPA,0.066,Me-4PACz,0.198,MeO-2PACz,0.066,3000.0,30.0,100.0,10.0,1000,10,5000,40,10,160,110,15,PDADI,0.5,3MTPAI,1.0,,,,,5000.0,30.0,6.0,100.0,100.0,5.0,1.62e+40,4.77e+40,0.211,160.843,1039,CH4,20250312.csv,
46577,20250615,126,Cs0.05MA0.08FA0.87PbI3.0,1.63,MACl,14.6,PEAI,0.517,,,DMACPA,0.066,Me-4PACz,0.198,MeO-2PACz,0.066,3000.0,30.0,100.0,10.0,1000,10,5000,40,10,160,110,15,PDADI,0.5,3MTPAI,1.0,,,,,5000.0,30.0,6.0,100.0,100.0,5.0,21.4475,81.9811,1.05602,24.7736,1040,CH1,20250312.csv,
46578,20250615,126,Cs0.05MA0.08FA0.87PbI3.0,1.63,MACl,14.6,PEAI,0.517,,,DMACPA,0.066,Me-4PACz,0.198,MeO-2PACz,0.066,3000.0,30.0,100.0,10.0,1000,10,5000,40,10,160,110,15,PDADI,0.5,3MTPAI,1.0,,,,,5000.0,30.0,6.0,100.0,100.0,5.0,22.3698,82.3947,1.07738,25.1995,1040,CH2,20250312.csv,
46579,20250615,126,Cs0.05MA0.08FA0.87PbI3.0,1.63,MACl,14.6,PEAI,0.517,,,DMACPA,0.066,Me-4PACz,0.198,MeO-2PACz,0.066,3000.0,30.0,100.0,10.0,1000,10,5000,40,10,160,110,15,PDADI,0.5,3MTPAI,1.0,,,,,5000.0,30.0,6.0,100.0,100.0,5.0,22.5853,82.4421,1.08548,25.2381,1040,CH3,20250312.csv,
46580,20250615,126,Cs0.05MA0.08FA0.87PbI3.0,1.63,MACl,14.6,PEAI,0.517,,,DMACPA,0.066,Me-4PACz,0.198,MeO-2PACz,0.066,3000.0,30.0,100.0,10.0,1000,10,5000,40,10,160,110,15,PDADI,0.5,3MTPAI,1.0,,,,,5000.0,30.0,6.0,100.0,100.0,5.0,22.2044,82.2168,1.08523,24.886,1040,CH4,20250312.csv,
46581,20250615,126,Cs0.05MA0.08FA0.87PbI3.0,1.63,MACl,14.6,PEAI,0.517,,,DMACPA,0.066,Me-4PACz,0.198,MeO-2PACz,0.066,3000.0,30.0,100.0,10.0,1000,10,5000,40,10,160,110,15,PDADI,0.5,3MTPAI,1.0,,,,,5000.0,30.0,6.0,100.0,100.0,5.0,20.3545,80.1445,1.05708,24.0259,1041,CH1,20250312.csv,
46582,20250615,126,Cs0.05MA0.08FA0.87PbI3.0,1.63,MACl,14.6,PEAI,0.517,,,DMACPA,0.066,Me-4PACz,0.198,MeO-2PACz,0.066,3000.0,30.0,100.0,10.0,1000,10,5000,40,10,160,110,15,PDADI,0.5,3MTPAI,1.0,,,,,5000.0,30.0,6.0,100.0,100.0,5.0,20.7214,80.2893,1.07799,23.9412,1041,CH2,20250312.csv,
46583,20250615,126,Cs0.05MA0.08FA0.87PbI3.0,1.63,MACl,14.6,PEAI,0.517,,,DMACPA,0.066,Me-4PACz,0.198,MeO-2PACz,0.066,3000.0,30.0,100.0,10.0,1000,10,5000,40,10,160,110,15,PDADI,0.5,3MTPAI,1.0,,,,,5000.0,30.0,6.0,100.0,100.0,5.0,21.4741,81.5431,1.07747,24.4411,1041,CH3,20250312.csv,
46584,20250615,126,Cs0.05MA0.08FA0.87PbI3.0,1.63,MACl,14.6,PEAI,0.517,,,DMACPA,0.066,Me-4PACz,0.198,MeO-2PACz,0.066,3000.0,30.0,100.0,10.0,1000,10,5000,40,10,160,110,15,PDADI,0.5,3MTPAI,1.0,,,,,5000.0,30.0,6.0,100.0,100.0,5.0,1.23e+40,4.64e+40,0.286688,92.176,1041,CH4,20250312.csv,
46585,20250615,126,Cs0.05MA0.08FA0.87PbI3.0,1.63,MACl,14.6,PEAI,0.517,,,DMACPA,0.066,Me-4PACz,0.198,MeO-2PACz,0.066,3000.0,30.0,100.0,10.0,1000,10,5000,40,10,160,110,15,PDADI,0.5,3MTPAI,1.0,,,,,5000.0,30.0,6.0,100.0,100.0,5.0,7.60631,43.498,0.713113,24.5214,1042,CH1,20250312.csv,
46586,20250615,126,Cs0.05MA0.08FA0.87PbI3.0,1.63,MACl,14.6,PEAI,0.517,,,DMACPA,0.066,Me-4PACz,0.198,MeO-2PACz,0.066,3000.0,30.0,100.0,10.0,1000,10,5000,40,10,160,110,15,PDADI,0.5,3MTPAI,1.0,,,,,5000.0,30.0,6.0,100.0,100.0,5.0,21.8148,72.09,1.18964,25.4367,1042,CH2,20250312.csv,
46587,20250615,126,Cs0.05MA0.08FA0.87PbI3.0,1.63,MACl,14.6,PEAI,0.517,,,DMACPA,0.066,Me-4PACz,0.198,MeO-2PACz,0.066,3000.0,30.0,100.0,10.0,1000,10,5000,40,10,160,110,15,PDADI,0.5,3MTPAI,1.0,,,,,5000.0,30.0,6.0,100.0,100.0,5.0,22.1581,80.0873,1.08859,25.4159,1042,CH3,20250312.csv,
46588,20250615,126,Cs0.05MA0.08FA0.87PbI3.0,1.63,MACl,14.6,PEAI,0.517,,,DMACPA,0.066,Me-4PACz,0.198,MeO-2PACz,0.066,3000.0,30.0,100.0,10.0,1000,10,5000,40,10,160,110,15,PDADI,0.5,3MTPAI,1.0,,,,,5000.0,30.0,6.0,100.0,100.0,5.0,21.033,79.4923,1.08541,24.3772,1042,CH4,20250312.csv,
46589,20250615,126,Cs0.05MA0.08FA0.87PbI3.0,1.63,MACl,14.6,PEAI,0.517,,,DMACPA,0.066,Me-4PACz,0.198,MeO-2PACz,0.066,3000.0,30.0,100.0,10.0,1000,10,5000,40,10,160,110,15,PEAI,1.0,,,,,,,5000.0,30.0,6.0,100.0,100.0,5.0,22.1604,82.0349,1.07038,25.2371,1043,CH1,20250312.csv,
46590,20250615,126,Cs0.05MA0.08FA0.87PbI3.0,1.63,MACl,14.6,PEAI,0.517,,,DMACPA,0.066,Me-4PACz,0.198,MeO-2PACz,0.066,3000.0,30.0,100.0,10.0,1000,10,5000,40,10,160,110,15,PEAI,1.0,,,,,,,5000.0,30.0,6.0,100.0,100.0,5.0,9.84771,32.8109,1.19511,25.1136,1043,CH2,20250312.csv,
46591,20250615,126,Cs0.05MA0.08FA0.87PbI3.0,1.63,MACl,14.6,PEAI,0.517,,,DMACPA,0.066,Me-4PACz,0.198,MeO-2PACz,0.066,3000.0,30.0,100.0,10.0,1000,10,5000,40,10,160,110,15,PEAI,1.0,,,,,,,5000.0,30.0,6.0,100.0,100.0,5.0,22.4036,82.0341,1.08661,25.1334,1043,CH3,20250312.csv,
46592,20250615,126,Cs0.05MA0.08FA0.87PbI3.0,1.63,MACl,14.6,PEAI,0.517,,,DMACPA,0.066,Me-4PACz,0.198,MeO-2PACz,0.066,3000.0,30.0,100.0,10.0,1000,10,5000,40,10,160,110,15,PEAI,1.0,,,,,,,5000.0,30.0,6.0,100.0,100.0,5.0,21.8884,81.5228,1.08908,24.6534,1043,CH4,20250312.csv,
46593,20250615,126,Cs0.05MA0.08FA0.87PbI3.0,1.63,MACl,14.6,PEAI,0.517,,,DMACPA,0.066,Me-4PACz,0.198,MeO-2PACz,0.066,3000.0,30.0,100.0,10.0,1000,10,5000,40,10,160,110,15,PEAI,1.0,,,,,,,5000.0,30.0,6.0,100.0,100.0,5.0,21.3088,79.6976,1.07328,24.9114,1044,CH1,20250312.csv,
46594,20250615,126,Cs0.05MA0.08FA0.87PbI3.0,1.63,MACl,14.6,PEAI,0.517,,,DMACPA,0.066,Me-4PACz,0.198,MeO-2PACz,0.066,3000.0,30.0,100.0,10.0,1000,10,5000,40,10,160,110,15,PEAI,1.0,,,,,,,5000.0,30.0,6.0,100.0,100.0,5.0,21.8901,79.5697,1.08657,25.3187,1044,CH2,20250312.csv,
46595,20250615,126,Cs0.05MA0.08FA0.87PbI3.0,1.63,MACl,14.6,PEAI,0.517,,,DMACPA,0.066,Me-4PACz,0.198,MeO-2PACz,0.066,3000.0,30.0,100.0,10.0,1000,10,5000,40,10,160,110,15,PEAI,1.0,,,,,,,5000.0,30.0,6.0,100.0,100.0,5.0,22.0053,79.9265,1.08656,25.3387,1044,CH3,20250312.csv,
46596,20250615,126,Cs0.05MA0.08FA0.87PbI3.0,1.63,MACl,14.6,PEAI,0.517,,,DMACPA,0.066,Me-4PACz,0.198,MeO-2PACz,0.066,3000.0,30.0,100.0,10.0,1000,10,5000,40,10,160,110,15,PEAI,1.0,,,,,,,5000.0,30.0,6.0,100.0,100.0,5.0,21.3985,79.6428,1.08286,24.8122,1044,CH4,20250312.csv,
46597,20250615,126,Cs0.05MA0.08FA0.87PbI3.0,1.63,MACl,14.6,PEAI,0.517,,,DMACPA,0.066,Me-4PACz,0.198,MeO-2PACz,0.066,3000.0,30.0,100.0,10.0,1000,10,5000,40,10,160,110,15,PEAI,1.0,,,,,,,5000.0,30.0,6.0,100.0,100.0,5.0,21.7961,79.2363,1.06515,25.8251,1045,CH1,20250312.csv,
46598,20250615,126,Cs0.05MA0.08FA0.87PbI3.0,1.63,MACl,14.6,PEAI,0.517,,,DMACPA,0.066,Me-4PACz,0.198,MeO-2PACz,0.066,3000.0,30.0,100.0,10.0,1000,10,5000,40,10,160,110,15,PEAI,1.0,,,,,,,5000.0,30.0,6.0,100.0,100.0,5.0,20.2573,85.6938,0.917812,25.7561,1045,CH2,20250312.csv,
46599,20250615,126,Cs0.05MA0.08FA0.87PbI3.0,1.63,MACl,14.6,PEAI,0.517,,,DMACPA,0.066,Me-4PACz,0.198,MeO-2PACz,0.066,3000.0,30.0,100.0,10.0,1000,10,5000,40,10,160,110,15,PEAI,1.0,,,,,,,5000.0,30.0,6.0,100.0,100.0,5.0,21.5419,78.5467,1.0767,25.4718,1045,CH3,20250312.csv,
46600,20250615,126,Cs0.05MA0.08FA0.87PbI3.0,1.63,MACl,14.6,PEAI,0.517,,,DMACPA,0.066,Me-4PACz,0.198,MeO-2PACz,0.066,3000.0,30.0,100.0,10.0,1000,10,5000,40,10,160,110,15,PEAI,1.0,,,,,,,5000.0,30.0,6.0,100.0,100.0,5.0,1.92e+39,5.69e+40,0.169095,19.9263,1045,CH4,20250312.csv,
46601,20250615,126,Cs0.05MA0.08FA0.87PbI3.0,1.63,MACl,14.6,PEAI,0.517,,,DMACPA,0.066,Me-4PACz,0.198,MeO-2PACz,0.066,3000.0,30.0,100.0,10.0,1000,10,5000,40,10,160,110,15,PEAI,1.0,,,,,,,5000.0,30.0,6.0,100.0,100.0,5.0,21.3279,80.0864,1.0653,24.9987,1046,CH1,20250312.csv,
46602,20250615,126,Cs0.05MA0.08FA0.87PbI3.0,1.63,MACl,14.6,PEAI,0.517,,,DMACPA,0.066,Me-4PACz,0.198,MeO-2PACz,0.066,3000.0,30.0,100.0,10.0,1000,10,5000,40,10,160,110,15,PEAI,1.0,,,,,,,5000.0,30.0,6.0,100.0,100.0,5.0,22.1351,80.736,1.08084,25.366,1046,CH2,20250312.csv,
46603,20250615,126,Cs0.05MA0.08FA0.87PbI3.0,1.63,MACl,14.6,PEAI,0.517,,,DMACPA,0.066,Me-4PACz,0.198,MeO-2PACz,0.066,3000.0,30.0,100.0,10.0,1000,10,5000,40,10,160,110,15,PEAI,1.0,,,,,,,5000.0,30.0,6.0,100.0,100.0,5.0,22.2175,80.858,1.0849,25.3268,1046,CH3,20250312.csv,
46604,20250615,126,Cs0.05MA0.08FA0.87PbI3.0,1.63,MACl,14.6,PEAI,0.517,,,DMACPA,0.066,Me-4PACz,0.198,MeO-2PACz,0.066,3000.0,30.0,100.0,10.0,1000,10,5000,40,10,160,110,15,PEAI,1.0,,,,,,,5000.0,30.0,6.0,100.0,100.0,5.0,21.8833,81.2088,1.08038,24.9421,1046,CH4,20250312.csv,
46605,20250616,127,Cs0.05MA0.08FA0.87PbI3.0,1.73,MACl,14.6,PEAI,0.517,,,4PADCB,0.33,,,,,3000.0,30.0,100.0,10.0,1000,10,5000,40,10,160,110,15,PDADI,1.0,,,,,,,5000.0,30.0,6.0,100.0,100.0,5.0,14.2821,57.9644,1.11154,22.1669,1047,CH1,20250319.csv,
46606,20250616,127,Cs0.05MA0.08FA0.87PbI3.0,1.73,MACl,14.6,PEAI,0.517,,,4PADCB,0.33,,,,,3000.0,30.0,100.0,10.0,1000,10,5000,40,10,160,110,15,PDADI,1.0,,,,,,,5000.0,30.0,6.0,100.0,100.0,5.0,17.4151,68.8055,1.12737,22.4509,1047,CH2,20250319.csv,
46607,20250616,127,Cs0.05MA0.08FA0.87PbI3.0,1.73,MACl,14.6,PEAI,0.517,,,4PADCB,0.33,,,,,3000.0,30.0,100.0,10.0,1000,10,5000,40,10,160,110,15,PDADI,1.0,,,,,,,5000.0,30.0,6.0,100.0,100.0,5.0,9.61946,44.0582,0.972285,22.4559,1047,CH3,20250319.csv,
46608,20250616,127,Cs0.05MA0.08FA0.87PbI3.0,1.73,MACl,14.6,PEAI,0.517,,,4PADCB,0.33,,,,,3000.0,30.0,100.0,10.0,1000,10,5000,40,10,160,110,15,PDADI,1.0,,,,,,,5000.0,30.0,6.0,100.0,100.0,5.0,19.2366,75.7461,1.12232,22.6283,1047,CH4,20250319.csv,
46609,20250616,127,Cs0.05MA0.08FA0.87PbI3.0,1.73,MACl,14.6,PEAI,0.517,,,4PADCB,0.33,,,,,3000.0,30.0,100.0,10.0,1000,10,5000,40,10,160,110,15,PDADI,1.0,,,,,,,5000.0,30.0,6.0,100.0,100.0,5.0,18.9968,73.7725,1.09569,23.5018,1048,CH1,20250319.csv,
46610,20250616,127,Cs0.05MA0.08FA0.87PbI3.0,1.73,MACl,14.6,PEAI,0.517,,,4PADCB,0.33,,,,,3000.0,30.0,100.0,10.0,1000,10,5000,40,10,160,110,15,PDADI,1.0,,,,,,,5000.0,30.0,6.0,100.0,100.0,5.0,17.5337,69.0427,1.12105,22.6534,1048,CH2,20250319.csv,
46611,20250616,127,Cs0.05MA0.08FA0.87PbI3.0,1.73,MACl,14.6,PEAI,0.517,,,4PADCB,0.33,,,,,3000.0,30.0,100.0,10.0,1000,10,5000,40,10,160,110,15,PDADI,1.0,,,,,,,5000.0,30.0,6.0,100.0,100.0,5.0,11.116,46.6796,1.06197,22.4238,1048,CH3,20250319.csv,
46612,20250616,127,Cs0.05MA0.08FA0.87PbI3.0,1.73,MACl,14.6,PEAI,0.517,,,4PADCB,0.33,,,,,3000.0,30.0,100.0,10.0,1000,10,5000,40,10,160,110,15,PDADI,1.0,,,,,,,5000.0,30.0,6.0,100.0,100.0,5.0,19.1322,78.7767,1.11628,21.7567,1048,CH4,20250319.csv,
46613,20250616,127,Cs0.05MA0.08FA0.87PbI3.0,1.73,MACl,14.6,PEAI,0.517,,,4PADCB,0.33,,,,,3000.0,30.0,100.0,10.0,1000,10,5000,40,10,160,110,15,PDADI,1.0,,,,,,,5000.0,30.0,6.0,100.0,100.0,5.0,12.2839,54.5193,1.01559,22.1854,1049,CH1,20250319.csv,
46614,20250616,127,Cs0.05MA0.08FA0.87PbI3.0,1.73,MACl,14.6,PEAI,0.517,,,4PADCB,0.33,,,,,3000.0,30.0,100.0,10.0,1000,10,5000,40,10,160,110,15,PDADI,1.0,,,,,,,5000.0,30.0,6.0,100.0,100.0,5.0,18.2453,73.4511,1.11778,22.2227,1049,CH2,20250319.csv,
46615,20250616,127,Cs0.05MA0.08FA0.87PbI3.0,1.73,MACl,14.6,PEAI,0.517,,,4PADCB,0.33,,,,,3000.0,30.0,100.0,10.0,1000,10,5000,40,10,160,110,15,PDADI,1.0,,,,,,,5000.0,30.0,6.0,100.0,100.0,5.0,18.7751,77.3798,1.12415,21.5838,1049,CH3,20250319.csv,
46616,20250616,127,Cs0.05MA0.08FA0.87PbI3.0,1.73,MACl,14.6,PEAI,0.517,,,4PADCB,0.33,,,,,3000.0,30.0,100.0,10.0,1000,10,5000,40,10,160,110,15,PDADI,1.0,,,,,,,5000.0,30.0,6.0,100.0,100.0,5.0,17.3649,74.7909,1.12421,20.6527,1049,CH4,20250319.csv,
46617,20250616,127,Cs0.05MA0.08FA0.87PbI3.0,1.73,MACl,14.6,PEAI,0.517,,,4PADCB,0.33,,,,,3000.0,30.0,100.0,10.0,1000,10,5000,40,10,160,110,15,PDADI,1.0,,,,,,,5000.0,30.0,6.0,100.0,100.0,5.0,20.4744,76.131,1.09792,24.4951,1050,CH1,20250319.csv,
46618,20250616,127,Cs0.05MA0.08FA0.87PbI3.0,1.73,MACl,14.6,PEAI,0.517,,,4PADCB,0.33,,,,,3000.0,30.0,100.0,10.0,1000,10,5000,40,10,160,110,15,PDADI,1.0,,,,,,,5000.0,30.0,6.0,100.0,100.0,5.0,21.5534,80.7103,1.11667,23.9147,1050,CH2,20250319.csv,
46619,20250616,127,Cs0.05MA0.08FA0.87PbI3.0,1.73,MACl,14.6,PEAI,0.517,,,4PADCB,0.33,,,,,3000.0,30.0,100.0,10.0,1000,10,5000,40,10,160,110,15,PDADI,1.0,,,,,,,5000.0,30.0,6.0,100.0,100.0,5.0,21.4176,80.9654,1.1174,23.6735,1050,CH3,20250319.csv,
46620,20250616,127,Cs0.05MA0.08FA0.87PbI3.0,1.73,MACl,14.6,PEAI,0.517,,,4PADCB,0.33,,,,,3000.0,30.0,100.0,10.0,1000,10,5000,40,10,160,110,15,PDADI,1.0,,,,,,,5000.0,30.0,6.0,100.0,100.0,5.0,20.7576,80.7025,1.11529,23.0622,1050,CH4,20250319.csv,
46621,20250616,127,Cs0.05MA0.08FA0.87PbI3.0,1.73,MACl,14.6,PEAI,0.517,,,4PADCB,0.33,,,,,3000.0,30.0,100.0,10.0,1000,10,5000,40,10,160,110,15,PDADI,1.0,,,,,,,5000.0,30.0,6.0,100.0,100.0,5.0,12.5152,78.8509,1.09058,14.5537,1051,CH1,20250319.csv,
46622,20250616,127,Cs0.05MA0.08FA0.87PbI3.0,1.73,MACl,14.6,PEAI,0.517,,,4PADCB,0.33,,,,,3000.0,30.0,100.0,10.0,1000,10,5000,40,10,160,110,15,PDADI,1.0,,,,,,,5000.0,30.0,6.0,100.0,100.0,5.0,13.1681,86.5675,1.12071,13.5731,1051,CH2,20250319.csv,
46623,20250616,127,Cs0.05MA0.08FA0.87PbI3.0,1.73,MACl,14.6,PEAI,0.517,,,4PADCB,0.33,,,,,3000.0,30.0,100.0,10.0,1000,10,5000,40,10,160,110,15,PDADI,1.0,,,,,,,5000.0,30.0,6.0,100.0,100.0,5.0,10.5902,73.5537,1.10658,13.0111,1051,CH3,20250319.csv,
46624,20250616,127,Cs0.05MA0.08FA0.87PbI3.0,1.73,MACl,14.6,PEAI,0.517,,,4PADCB,0.33,,,,,3000.0,30.0,100.0,10.0,1000,10,5000,40,10,160,110,15,PDADI,1.0,,,,,,,5000.0,30.0,6.0,100.0,100.0,5.0,7.38449,51.2377,0.953932,15.1082,1051,CH4,20250319.csv,
46625,20250616,127,Cs0.05MA0.08FA0.87PbI3.0,1.73,MACl,14.6,PEAI,0.517,,,4PADCB,0.33,,,,,3000.0,30.0,100.0,10.0,1000,10,5000,40,10,160,110,15,PDADI,2.0,,,,,,,5000.0,30.0,6.0,100.0,100.0,5.0,4.33946,36.5272,1.09474,10.852,1052,CH1,20250319.csv,
46626,20250616,127,Cs0.05MA0.08FA0.87PbI3.0,1.73,MACl,14.6,PEAI,0.517,,,4PADCB,0.33,,,,,3000.0,30.0,100.0,10.0,1000,10,5000,40,10,160,110,15,PDADI,2.0,,,,,,,5000.0,30.0,6.0,100.0,100.0,5.0,11.6387,91.071,1.12506,11.3592,1052,CH2,20250319.csv,
46627,20250616,127,Cs0.05MA0.08FA0.87PbI3.0,1.73,MACl,14.6,PEAI,0.517,,,4PADCB,0.33,,,,,3000.0,30.0,100.0,10.0,1000,10,5000,40,10,160,110,15,PDADI,2.0,,,,,,,5000.0,30.0,6.0,100.0,100.0,5.0,12.1047,95.5176,1.12475,11.2673,1052,CH3,20250319.csv,
46628,20250616,127,Cs0.05MA0.08FA0.87PbI3.0,1.73,MACl,14.6,PEAI,0.517,,,4PADCB,0.33,,,,,3000.0,30.0,100.0,10.0,1000,10,5000,40,10,160,110,15,PDADI,2.0,,,,,,,5000.0,30.0,6.0,100.0,100.0,5.0,13.637,97.4995,1.12029,12.4849,1052,CH4,20250319.csv,
46629,20250616,127,Cs0.05MA0.08FA0.87PbI3.0,1.73,MACl,14.6,PEAI,0.517,,,4PADCB,0.33,,,,,3000.0,30.0,100.0,10.0,1000,10,5000,40,10,160,110,15,PDADI,2.0,,,,,,,5000.0,30.0,6.0,100.0,100.0,5.0,1.63682,26.9856,0.513223,11.8185,1053,CH1,20250319.csv,
46630,20250616,127,Cs0.05MA0.08FA0.87PbI3.0,1.73,MACl,14.6,PEAI,0.517,,,4PADCB,0.33,,,,,3000.0,30.0,100.0,10.0,1000,10,5000,40,10,160,110,15,PDADI,2.0,,,,,,,5000.0,30.0,6.0,100.0,100.0,5.0,10.837,85.1334,1.12683,11.2967,1053,CH2,20250319.csv,
46631,20250616,127,Cs0.05MA0.08FA0.87PbI3.0,1.73,MACl,14.6,PEAI,0.517,,,4PADCB,0.33,,,,,3000.0,30.0,100.0,10.0,1000,10,5000,40,10,160,110,15,PDADI,2.0,,,,,,,5000.0,30.0,6.0,100.0,100.0,5.0,6.94058,57.6005,1.12894,10.6733,1053,CH3,20250319.csv,
46632,20250616,127,Cs0.05MA0.08FA0.87PbI3.0,1.73,MACl,14.6,PEAI,0.517,,,4PADCB,0.33,,,,,3000.0,30.0,100.0,10.0,1000,10,5000,40,10,160,110,15,PDADI,2.0,,,,,,,5000.0,30.0,6.0,100.0,100.0,5.0,1.54497,26.9923,0.446919,12.8071,1053,CH4,20250319.csv,
46633,20250616,127,Cs0.05MA0.08FA0.87PbI3.0,1.73,MACl,14.6,PEAI,0.517,,,4PADCB,0.33,,,,,3000.0,30.0,100.0,10.0,1000,10,5000,40,10,160,110,15,PDADI,2.0,,,,,,,5000.0,30.0,6.0,100.0,100.0,5.0,12.547,77.9509,1.09737,14.6678,1054,CH1,20250319.csv,
46634,20250616,127,Cs0.05MA0.08FA0.87PbI3.0,1.73,MACl,14.6,PEAI,0.517,,,4PADCB,0.33,,,,,3000.0,30.0,100.0,10.0,1000,10,5000,40,10,160,110,15,PDADI,2.0,,,,,,,5000.0,30.0,6.0,100.0,100.0,5.0,12.9814,90.0226,1.12104,12.8632,1054,CH2,20250319.csv,
46635,20250616,127,Cs0.05MA0.08FA0.87PbI3.0,1.73,MACl,14.6,PEAI,0.517,,,4PADCB,0.33,,,,,3000.0,30.0,100.0,10.0,1000,10,5000,40,10,160,110,15,PDADI,2.0,,,,,,,5000.0,30.0,6.0,100.0,100.0,5.0,12.5006,92.5397,1.12707,11.9854,1054,CH3,20250319.csv,
46636,20250616,127,Cs0.05MA0.08FA0.87PbI3.0,1.73,MACl,14.6,PEAI,0.517,,,4PADCB,0.33,,,,,3000.0,30.0,100.0,10.0,1000,10,5000,40,10,160,110,15,PDADI,2.0,,,,,,,5000.0,30.0,6.0,100.0,100.0,5.0,11.7718,88.0984,1.12558,11.8713,1054,CH4,20250319.csv,
46637,20250616,127,Cs0.05MA0.08FA0.87PbI3.0,1.73,MACl,14.6,PEAI,0.517,,,4PADCB,0.33,,,,,3000.0,30.0,100.0,10.0,1000,10,5000,40,10,160,110,15,PDADI,2.0,,,,,,,5000.0,30.0,6.0,100.0,100.0,5.0,21.944,79.2546,1.0837,25.5496,1055,CH1,20250319.csv,
46638,20250616,127,Cs0.05MA0.08FA0.87PbI3.0,1.73,MACl,14.6,PEAI,0.517,,,4PADCB,0.33,,,,,3000.0,30.0,100.0,10.0,1000,10,5000,40,10,160,110,15,PDADI,2.0,,,,,,,5000.0,30.0,6.0,100.0,100.0,5.0,22.4729,79.3474,1.0991,25.7687,1055,CH2,20250319.csv,
