Repository: MI-Materials-Intelligence/Recipe-Language-Model

# Learning Layer

## Overview

In the learning layer, the formulas and parameters are encoded and then tokenised into recipes as inputs. Through atomic skills of data extraction, cleaning, and matching, these data are organised into standardised datasets, providing the basis for RLM training and iterative recipe refinement.

Key Atomic Skills:
- **Cleaning**: Preprocessing and outlier cleaning
- **Matching**: Matching data pairs based on variables
- **Extraction**: Data extraction from robotic boxes

File: seven_ai_layers_robotics/learning/data/data50764_from_db.csv (part 228 of 253)
No,date,rank,Formula PVK,Concentration PVK,Formula Additive 1,Concentration Additive 1,Formula Additive 2,Concentration Additive 2,Formula Additive 3,Concentration Additive 3,Formula SAM 1,Concentration SAM 1,Formula SAM 2,Concentration SAM 2,Formula SAM 3,Concentration SAM 3,Spin Coating Speed SAM,Spin Coating Time SAM,Annealed Temperature SAM,Annealed Time SAM,Spin Coating Speed PVK 1,Spin Coating Time PVK 1,Spin Coating Speed PVK 2,Spin Coating Time PVK 2,Antisolvent Dropping Timing,Antisolvent Volume,Annealed Temperature PVK,Annealed Time PVK,Formula Passivator 1,Concentration Passivator 1,Formula Passivator 2,Concentration Passivator 2,Formula Passivator 3,Concentration Passivator 3,Formula Passivator 4,Concentration Passivator 4,Spin Coating Speed Passivator,Spin Coating Time Passivator,Passivator Dropping Timing,Passivator Volume,Annealed Temperature Passivator,Annealed Time Passivator,PCE,FF,Voc,Jsc,Product,Channel,From,upload_time
46639,20250616,127,Cs0.05MA0.08FA0.87PbI3.0,1.73,MACl,14.6,PEAI,0.517,,,4PADCB,0.33,,,,,3000.0,30.0,100.0,10.0,1000,10,5000,40,10,160,110,15,PDADI,2.0,,,,,,,5000.0,30.0,6.0,100.0,100.0,5.0,22.6773,79.5393,1.10519,25.7972,1055,CH3,20250319.csv,
46640,20250616,127,Cs0.05MA0.08FA0.87PbI3.0,1.73,MACl,14.6,PEAI,0.517,,,4PADCB,0.33,,,,,3000.0,30.0,100.0,10.0,1000,10,5000,40,10,160,110,15,PDADI,2.0,,,,,,,5000.0,30.0,6.0,100.0,100.0,5.0,22.52,80.3506,1.1049,25.3664,1055,CH4,20250319.csv,
46641,20250616,127,Cs0.05MA0.08FA0.87PbI3.0,1.73,MACl,14.6,PEAI,0.517,,,4PADCB,0.33,,,,,3000.0,30.0,100.0,10.0,1000,10,5000,40,10,160,110,15,PDADI,2.0,,,,,,,5000.0,30.0,6.0,100.0,100.0,5.0,20.0274,77.3244,1.07838,24.018,1056,CH1,20250319.csv,
46642,20250616,127,Cs0.05MA0.08FA0.87PbI3.0,1.73,MACl,14.6,PEAI,0.517,,,4PADCB,0.33,,,,,3000.0,30.0,100.0,10.0,1000,10,5000,40,10,160,110,15,PDADI,2.0,,,,,,,5000.0,30.0,6.0,100.0,100.0,5.0,21.7381,81.1641,1.10319,24.2777,1056,CH2,20250319.csv,
46643,20250616,127,Cs0.05MA0.08FA0.87PbI3.0,1.73,MACl,14.6,PEAI,0.517,,,4PADCB,0.33,,,,,3000.0,30.0,100.0,10.0,1000,10,5000,40,10,160,110,15,PDADI,2.0,,,,,,,5000.0,30.0,6.0,100.0,100.0,5.0,21.5796,81.3185,1.10037,24.1165,1056,CH3,20250319.csv,
46644,20250616,127,Cs0.05MA0.08FA0.87PbI3.0,1.73,MACl,14.6,PEAI,0.517,,,4PADCB,0.33,,,,,3000.0,30.0,100.0,10.0,1000,10,5000,40,10,160,110,15,PDADI,2.0,,,,,,,5000.0,30.0,6.0,100.0,100.0,5.0,21.1194,81.1643,1.09753,23.7083,1056,CH4,20250319.csv,
46645,20250616,127,Cs0.05MA0.08FA0.87PbI3.0,1.73,MACl,14.6,PEAI,0.517,,,4PADCB,0.33,,,,,3000.0,30.0,100.0,10.0,1000,10,5000,40,10,160,110,15,3MTPAI,1.0,,,,,,,5000.0,30.0,6.0,100.0,100.0,5.0,16.6829,59.272,1.05426,26.6977,1057,CH1,20250319.csv,
46646,20250616,127,Cs0.05MA0.08FA0.87PbI3.0,1.73,MACl,14.6,PEAI,0.517,,,4PADCB,0.33,,,,,3000.0,30.0,100.0,10.0,1000,10,5000,40,10,160,110,15,3MTPAI,1.0,,,,,,,5000.0,30.0,6.0,100.0,100.0,5.0,17.6619,61.5529,1.07424,26.7108,1057,CH2,20250319.csv,
46647,20250616,127,Cs0.05MA0.08FA0.87PbI3.0,1.73,MACl,14.6,PEAI,0.517,,,4PADCB,0.33,,,,,3000.0,30.0,100.0,10.0,1000,10,5000,40,10,160,110,15,3MTPAI,1.0,,,,,,,5000.0,30.0,6.0,100.0,100.0,5.0,21.957,75.0221,1.07553,27.2121,1057,CH3,20250319.csv,
46648,20250616,127,Cs0.05MA0.08FA0.87PbI3.0,1.73,MACl,14.6,PEAI,0.517,,,4PADCB,0.33,,,,,3000.0,30.0,100.0,10.0,1000,10,5000,40,10,160,110,15,3MTPAI,1.0,,,,,,,5000.0,30.0,6.0,100.0,100.0,5.0,20.0636,69.7007,1.05728,27.2259,1057,CH4,20250319.csv,
46649,20250616,127,Cs0.05MA0.08FA0.87PbI3.0,1.73,MACl,14.6,PEAI,0.517,,,4PADCB,0.33,,,,,3000.0,30.0,100.0,10.0,1000,10,5000,40,10,160,110,15,3MTPAI,1.0,,,,,,,5000.0,30.0,6.0,100.0,100.0,5.0,23.1814,79.2531,1.09716,26.6596,1058,CH1,20250319.csv,
46650,20250616,127,Cs0.05MA0.08FA0.87PbI3.0,1.73,MACl,14.6,PEAI,0.517,,,4PADCB,0.33,,,,,3000.0,30.0,100.0,10.0,1000,10,5000,40,10,160,110,15,3MTPAI,1.0,,,,,,,5000.0,30.0,6.0,100.0,100.0,5.0,23.7048,80.5154,1.10375,26.6738,1058,CH2,20250319.csv,
46651,20250616,127,Cs0.05MA0.08FA0.87PbI3.0,1.73,MACl,14.6,PEAI,0.517,,,4PADCB,0.33,,,,,3000.0,30.0,100.0,10.0,1000,10,5000,40,10,160,110,15,3MTPAI,1.0,,,,,,,5000.0,30.0,6.0,100.0,100.0,5.0,23.5033,80.7772,1.09759,26.5095,1058,CH3,20250319.csv,
46652,20250616,127,Cs0.05MA0.08FA0.87PbI3.0,1.73,MACl,14.6,PEAI,0.517,,,4PADCB,0.33,,,,,3000.0,30.0,100.0,10.0,1000,10,5000,40,10,160,110,15,3MTPAI,1.0,,,,,,,5000.0,30.0,6.0,100.0,100.0,5.0,22.7012,80.7789,1.09299,25.712,1058,CH4,20250319.csv,
46653,20250616,127,Cs0.05MA0.08FA0.87PbI3.0,1.73,MACl,14.6,PEAI,0.517,,,4PADCB,0.33,,,,,3000.0,30.0,100.0,10.0,1000,10,5000,40,10,160,110,15,3MTPAI,1.0,,,,,,,5000.0,30.0,6.0,100.0,100.0,5.0,22.3623,81.3562,1.06847,25.7254,1059,CH1,20250319.csv,
46654,20250616,127,Cs0.05MA0.08FA0.87PbI3.0,1.73,MACl,14.6,PEAI,0.517,,,4PADCB,0.33,,,,,3000.0,30.0,100.0,10.0,1000,10,5000,40,10,160,110,15,3MTPAI,1.0,,,,,,,5000.0,30.0,6.0,100.0,100.0,5.0,23.409,82.5218,1.1026,25.7275,1059,CH2,20250319.csv,
46655,20250616,127,Cs0.05MA0.08FA0.87PbI3.0,1.73,MACl,14.6,PEAI,0.517,,,4PADCB,0.33,,,,,3000.0,30.0,100.0,10.0,1000,10,5000,40,10,160,110,15,3MTPAI,1.0,,,,,,,5000.0,30.0,6.0,100.0,100.0,5.0,23.2192,82.2977,1.09707,25.7174,1059,CH3,20250319.csv,
46656,20250616,127,Cs0.05MA0.08FA0.87PbI3.0,1.73,MACl,14.6,PEAI,0.517,,,4PADCB,0.33,,,,,3000.0,30.0,100.0,10.0,1000,10,5000,40,10,160,110,15,3MTPAI,1.0,,,,,,,5000.0,30.0,6.0,100.0,100.0,5.0,0.347157,24.9842,0.0595057,23.3509,1059,CH4,20250319.csv,
46657,20250616,127,Cs0.05MA0.08FA0.87PbI3.0,1.73,MACl,14.6,PEAI,0.517,,,4PADCB,0.33,,,,,3000.0,30.0,100.0,10.0,1000,10,5000,40,10,160,110,15,3MTPAI,1.0,,,,,,,5000.0,30.0,6.0,100.0,100.0,5.0,20.952,78.3143,1.08578,24.64,1060,CH1,20250319.csv,
46658,20250616,127,Cs0.05MA0.08FA0.87PbI3.0,1.73,MACl,14.6,PEAI,0.517,,,4PADCB,0.33,,,,,3000.0,30.0,100.0,10.0,1000,10,5000,40,10,160,110,15,3MTPAI,1.0,,,,,,,5000.0,30.0,6.0,100.0,100.0,5.0,22.5548,82.0581,1.10778,24.8121,1060,CH2,20250319.csv,
46659,20250616,127,Cs0.05MA0.08FA0.87PbI3.0,1.73,MACl,14.6,PEAI,0.517,,,4PADCB,0.33,,,,,3000.0,30.0,100.0,10.0,1000,10,5000,40,10,160,110,15,3MTPAI,1.0,,,,,,,5000.0,30.0,6.0,100.0,100.0,5.0,22.4685,82.0655,1.10633,24.7473,1060,CH3,20250319.csv,
46660,20250616,127,Cs0.05MA0.08FA0.87PbI3.0,1.73,MACl,14.6,PEAI,0.517,,,4PADCB,0.33,,,,,3000.0,30.0,100.0,10.0,1000,10,5000,40,10,160,110,15,3MTPAI,1.0,,,,,,,5000.0,30.0,6.0,100.0,100.0,5.0,22.262,82.6378,1.10355,24.4114,1060,CH4,20250319.csv,
46661,20250616,127,Cs0.05MA0.08FA0.87PbI3.0,1.73,MACl,14.6,PEAI,0.517,,,4PADCB,0.33,,,,,3000.0,30.0,100.0,10.0,1000,10,5000,40,10,160,110,15,3MTPAI,1.0,,,,,,,5000.0,30.0,6.0,100.0,100.0,5.0,23.3587,79.7099,1.0825,27.0713,1061,CH1,20250319.csv,
46662,20250616,127,Cs0.05MA0.08FA0.87PbI3.0,1.73,MACl,14.6,PEAI,0.517,,,4PADCB,0.33,,,,,3000.0,30.0,100.0,10.0,1000,10,5000,40,10,160,110,15,3MTPAI,1.0,,,,,,,5000.0,30.0,6.0,100.0,100.0,5.0,24.5383,81.7994,1.10033,27.2628,1061,CH2,20250319.csv,
46663,20250616,127,Cs0.05MA0.08FA0.87PbI3.0,1.73,MACl,14.6,PEAI,0.517,,,4PADCB,0.33,,,,,3000.0,30.0,100.0,10.0,1000,10,5000,40,10,160,110,15,3MTPAI,1.0,,,,,,,5000.0,30.0,6.0,100.0,100.0,5.0,24.9988,82.9796,1.11088,27.1194,1061,CH3,20250319.csv,
46664,20250616,127,Cs0.05MA0.08FA0.87PbI3.0,1.73,MACl,14.6,PEAI,0.517,,,4PADCB,0.33,,,,,3000.0,30.0,100.0,10.0,1000,10,5000,40,10,160,110,15,3MTPAI,1.0,,,,,,,5000.0,30.0,6.0,100.0,100.0,5.0,24.7179,82.6979,1.10767,26.984,1061,CH4,20250319.csv,
46665,20250616,127,Cs0.05MA0.08FA0.87PbI3.0,1.73,MACl,14.6,PEAI,0.517,,,4PADCB,0.33,,,,,3000.0,30.0,100.0,10.0,1000,10,5000,40,10,160,110,15,3MTPAI,2.8,,,,,,,5000.0,30.0,6.0,100.0,100.0,5.0,22.9609,81.8847,1.08888,25.7517,1062,CH1,20250319.csv,
46666,20250616,127,Cs0.05MA0.08FA0.87PbI3.0,1.73,MACl,14.6,PEAI,0.517,,,4PADCB,0.33,,,,,3000.0,30.0,100.0,10.0,1000,10,5000,40,10,160,110,15,3MTPAI,2.8,,,,,,,5000.0,30.0,6.0,100.0,100.0,5.0,23.5863,82.212,1.1122,25.7953,1062,CH2,20250319.csv,
46667,20250616,127,Cs0.05MA0.08FA0.87PbI3.0,1.73,MACl,14.6,PEAI,0.517,,,4PADCB,0.33,,,,,3000.0,30.0,100.0,10.0,1000,10,5000,40,10,160,110,15,3MTPAI,2.8,,,,,,,5000.0,30.0,6.0,100.0,100.0,5.0,23.6,82.6264,1.11627,25.5872,1062,CH3,20250319.csv,
46668,20250616,127,Cs0.05MA0.08FA0.87PbI3.0,1.73,MACl,14.6,PEAI,0.517,,,4PADCB,0.33,,,,,3000.0,30.0,100.0,10.0,1000,10,5000,40,10,160,110,15,3MTPAI,2.8,,,,,,,5000.0,30.0,6.0,100.0,100.0,5.0,23.1804,82.5578,1.11316,25.2236,1062,CH4,20250319.csv,
46669,20250616,127,Cs0.05MA0.08FA0.87PbI3.0,1.73,MACl,14.6,PEAI,0.517,,,4PADCB,0.33,,,,,3000.0,30.0,100.0,10.0,1000,10,5000,40,10,160,110,15,3MTPAI,2.8,,,,,,,5000.0,30.0,6.0,100.0,100.0,5.0,22.3633,79.1886,1.1568,24.4126,1063,CH1,20250319.csv,
46670,20250616,127,Cs0.05MA0.08FA0.87PbI3.0,1.73,MACl,14.6,PEAI,0.517,,,4PADCB,0.33,,,,,3000.0,30.0,100.0,10.0,1000,10,5000,40,10,160,110,15,3MTPAI,2.8,,,,,,,5000.0,30.0,6.0,100.0,100.0,5.0,23.0323,79.5667,1.1661,24.8239,1063,CH2,20250319.csv,
46671,20250616,127,Cs0.05MA0.08FA0.87PbI3.0,1.73,MACl,14.6,PEAI,0.517,,,4PADCB,0.33,,,,,3000.0,30.0,100.0,10.0,1000,10,5000,40,10,160,110,15,3MTPAI,2.8,,,,,,,5000.0,30.0,6.0,100.0,100.0,5.0,22.953,79.3186,1.16444,24.8511,1063,CH3,20250319.csv,
46672,20250616,127,Cs0.05MA0.08FA0.87PbI3.0,1.73,MACl,14.6,PEAI,0.517,,,4PADCB,0.33,,,,,3000.0,30.0,100.0,10.0,1000,10,5000,40,10,160,110,15,3MTPAI,2.8,,,,,,,5000.0,30.0,6.0,100.0,100.0,5.0,22.1644,78.9097,1.1574,24.2685,1063,CH4,20250319.csv,
46673,20250616,127,Cs0.05MA0.08FA0.87PbI3.0,1.73,MACl,14.6,PEAI,0.517,,,4PADCB,0.33,,,,,3000.0,30.0,100.0,10.0,1000,10,5000,40,10,160,110,15,3MTPAI,2.8,,,,,,,5000.0,30.0,6.0,100.0,100.0,5.0,24.3505,61.4438,1.16724,33.9524,1064,CH1,20250319.csv,
46674,20250616,127,Cs0.05MA0.08FA0.87PbI3.0,1.73,MACl,14.6,PEAI,0.517,,,4PADCB,0.33,,,,,3000.0,30.0,100.0,10.0,1000,10,5000,40,10,160,110,15,3MTPAI,2.8,,,,,,,5000.0,30.0,6.0,100.0,100.0,5.0,19.4453,47.3756,1.13681,36.1055,1064,CH2,20250319.csv,
46675,20250616,127,Cs0.05MA0.08FA0.87PbI3.0,1.73,MACl,14.6,PEAI,0.517,,,4PADCB,0.33,,,,,3000.0,30.0,100.0,10.0,1000,10,5000,40,10,160,110,15,3MTPAI,2.8,,,,,,,5000.0,30.0,6.0,100.0,100.0,5.0,22.364,47.0785,1.15619,41.0864,1064,CH3,20250319.csv,
46676,20250616,127,Cs0.05MA0.08FA0.87PbI3.0,1.73,MACl,14.6,PEAI,0.517,,,4PADCB,0.33,,,,,3000.0,30.0,100.0,10.0,1000,10,5000,40,10,160,110,15,3MTPAI,2.8,,,,,,,5000.0,30.0,6.0,100.0,100.0,5.0,22.7136,78.3848,1.15746,25.035,1064,CH4,20250319.csv,
46677,20250616,127,Cs0.05MA0.08FA0.87PbI3.0,1.73,MACl,14.6,PEAI,0.517,,,4PADCB,0.33,,,,,3000.0,30.0,100.0,10.0,1000,10,5000,40,10,160,110,15,3MTPAI,2.8,,,,,,,5000.0,30.0,6.0,100.0,100.0,5.0,10.7152,38.3924,1.06322,26.2501,1065,CH1,20250319.csv,
46678,20250616,127,Cs0.05MA0.08FA0.87PbI3.0,1.73,MACl,14.6,PEAI,0.517,,,4PADCB,0.33,,,,,3000.0,30.0,100.0,10.0,1000,10,5000,40,10,160,110,15,3MTPAI,2.8,,,,,,,5000.0,30.0,6.0,100.0,100.0,5.0,24.8999,81.1151,1.17037,26.2285,1065,CH2,20250319.csv,
46679,20250616,127,Cs0.05MA0.08FA0.87PbI3.0,1.73,MACl,14.6,PEAI,0.517,,,4PADCB,0.33,,,,,3000.0,30.0,100.0,10.0,1000,10,5000,40,10,160,110,15,3MTPAI,2.8,,,,,,,5000.0,30.0,6.0,100.0,100.0,5.0,24.6751,81.0241,1.16578,26.1233,1065,CH3,20250319.csv,
46680,20250616,127,Cs0.05MA0.08FA0.87PbI3.0,1.73,MACl,14.6,PEAI,0.517,,,4PADCB,0.33,,,,,3000.0,30.0,100.0,10.0,1000,10,5000,40,10,160,110,15,3MTPAI,2.8,,,,,,,5000.0,30.0,6.0,100.0,100.0,5.0,23.5486,79.3532,1.15813,25.6239,1065,CH4,20250319.csv,
46681,20250616,127,Cs0.05MA0.08FA0.87PbI3.0,1.73,MACl,14.6,PEAI,0.517,,,4PADCB,0.33,,,,,3000.0,30.0,100.0,10.0,1000,10,5000,40,10,160,110,15,3MTPAI,2.8,,,,,,,5000.0,30.0,6.0,100.0,100.0,5.0,24.8301,79.5682,1.17336,26.5955,1066,CH1,20250319.csv,
46682,20250616,127,Cs0.05MA0.08FA0.87PbI3.0,1.73,MACl,14.6,PEAI,0.517,,,4PADCB,0.33,,,,,3000.0,30.0,100.0,10.0,1000,10,5000,40,10,160,110,15,3MTPAI,2.8,,,,,,,5000.0,30.0,6.0,100.0,100.0,5.0,26.0131,81.4129,1.17426,27.2104,1066,CH2,20250319.csv,
46683,20250616,127,Cs0.05MA0.08FA0.87PbI3.0,1.73,MACl,14.6,PEAI,0.517,,,4PADCB,0.33,,,,,3000.0,30.0,100.0,10.0,1000,10,5000,40,10,160,110,15,3MTPAI,2.8,,,,,,,5000.0,30.0,6.0,100.0,100.0,5.0,25.5778,80.7748,1.17223,27.0131,1066,CH3,20250319.csv,
46684,20250616,127,Cs0.05MA0.08FA0.87PbI3.0,1.73,MACl,14.6,PEAI,0.517,,,4PADCB,0.33,,,,,3000.0,30.0,100.0,10.0,1000,10,5000,40,10,160,110,15,3MTPAI,2.8,,,,,,,5000.0,30.0,6.0,100.0,100.0,5.0,24.141,78.863,1.16601,26.253,1066,CH4,20250319.csv,
46685,20250617,128,Cs0.05MA0.08FA0.87PbI3.0,1.73,MACl,14.6,PEAI,0.517,,,4PADCB,0.33,,,,,3000.0,30.0,100.0,10.0,1000,10,5000,40,10,160,110,15,m-Br-PEAI,4.4,,,,,,,5000.0,30.0,6.0,100.0,100.0,5.0,24.4886,80.7014,1.18064,25.7019,1067,CH1,20250320.csv,
46686,20250617,128,Cs0.05MA0.08FA0.87PbI3.0,1.73,MACl,14.6,PEAI,0.517,,,4PADCB,0.33,,,,,3000.0,30.0,100.0,10.0,1000,10,5000,40,10,160,110,15,m-Br-PEAI,4.4,,,,,,,5000.0,30.0,6.0,100.0,100.0,5.0,23.6766,78.5744,1.1758,25.6275,1067,CH2,20250320.csv,
46687,20250617,128,Cs0.05MA0.08FA0.87PbI3.0,1.73,MACl,14.6,PEAI,0.517,,,4PADCB,0.33,,,,,3000.0,30.0,100.0,10.0,1000,10,5000,40,10,160,110,15,m-Br-PEAI,4.4,,,,,,,5000.0,30.0,6.0,100.0,100.0,5.0,14.3773,50.8254,1.12594,25.1236,1067,CH3,20250320.csv,
46688,20250617,128,Cs0.05MA0.08FA0.87PbI3.0,1.73,MACl,14.6,PEAI,0.517,,,4PADCB,0.33,,,,,3000.0,30.0,100.0,10.0,1000,10,5000,40,10,160,110,15,m-Br-PEAI,4.4,,,,,,,5000.0,30.0,6.0,100.0,100.0,5.0,24.0247,82.2713,1.17034,24.9515,1067,CH4,20250320.csv,
46689,20250617,128,Cs0.05MA0.08FA0.87PbI3.0,1.73,MACl,14.6,PEAI,0.517,,,4PADCB,0.33,,,,,3000.0,30.0,100.0,10.0,1000,10,5000,40,10,160,110,15,m-Br-PEAI,4.4,,,,,,,5000.0,30.0,6.0,100.0,100.0,5.0,25.0348,80.6482,1.17678,26.3787,1068,CH1,20250320.csv,
46690,20250617,128,Cs0.05MA0.08FA0.87PbI3.0,1.73,MACl,14.6,PEAI,0.517,,,4PADCB,0.33,,,,,3000.0,30.0,100.0,10.0,1000,10,5000,40,10,160,110,15,m-Br-PEAI,4.4,,,,,,,5000.0,30.0,6.0,100.0,100.0,5.0,25.0629,81.5436,1.17741,26.1044,1068,CH2,20250320.csv,
46691,20250617,128,Cs0.05MA0.08FA0.87PbI3.0,1.73,MACl,14.6,PEAI,0.517,,,4PADCB,0.33,,,,,3000.0,30.0,100.0,10.0,1000,10,5000,40,10,160,110,15,m-Br-PEAI,4.4,,,,,,,5000.0,30.0,6.0,100.0,100.0,5.0,24.6523,81.4864,1.17401,25.7691,1068,CH3,20250320.csv,
46692,20250617,128,Cs0.05MA0.08FA0.87PbI3.0,1.73,MACl,14.6,PEAI,0.517,,,4PADCB,0.33,,,,,3000.0,30.0,100.0,10.0,1000,10,5000,40,10,160,110,15,m-Br-PEAI,4.4,,,,,,,5000.0,30.0,6.0,100.0,100.0,5.0,5.49181,29.8091,0.72797,25.3077,1068,CH4,20250320.csv,
46693,20250617,128,Cs0.05MA0.08FA0.87PbI3.0,1.73,MACl,14.6,PEAI,0.517,,,4PADCB,0.33,,,,,3000.0,30.0,100.0,10.0,1000,10,5000,40,10,160,110,15,m-Br-PEAI,4.4,,,,,,,5000.0,30.0,6.0,100.0,100.0,5.0,23.5176,79.2339,1.17739,25.2094,1069,CH1,20250320.csv,
46694,20250617,128,Cs0.05MA0.08FA0.87PbI3.0,1.73,MACl,14.6,PEAI,0.517,,,4PADCB,0.33,,,,,3000.0,30.0,100.0,10.0,1000,10,5000,40,10,160,110,15,m-Br-PEAI,4.4,,,,,,,5000.0,30.0,6.0,100.0,100.0,5.0,12.3152,42.6366,1.12766,25.6142,1069,CH2,20250320.csv,
46695,20250617,128,Cs0.05MA0.08FA0.87PbI3.0,1.73,MACl,14.6,PEAI,0.517,,,4PADCB,0.33,,,,,3000.0,30.0,100.0,10.0,1000,10,5000,40,10,160,110,15,m-Br-PEAI,4.4,,,,,,,5000.0,30.0,6.0,100.0,100.0,5.0,23.9334,79.5487,1.17465,25.6131,1069,CH3,20250320.csv,
46696,20250617,128,Cs0.05MA0.08FA0.87PbI3.0,1.73,MACl,14.6,PEAI,0.517,,,4PADCB,0.33,,,,,3000.0,30.0,100.0,10.0,1000,10,5000,40,10,160,110,15,m-Br-PEAI,4.4,,,,,,,5000.0,30.0,6.0,100.0,100.0,5.0,24.3935,81.3787,1.17302,25.5539,1069,CH4,20250320.csv,
46697,20250617,128,Cs0.05MA0.08FA0.87PbI3.0,1.73,MACl,14.6,PEAI,0.517,,,4PADCB,0.33,,,,,3000.0,30.0,100.0,10.0,1000,10,5000,40,10,160,110,15,m-Br-PEAI,4.4,,,,,,,5000.0,30.0,6.0,100.0,100.0,5.0,24.5784,77.8737,1.16591,27.0705,1070,CH1,20250320.csv,
46698,20250617,128,Cs0.05MA0.08FA0.87PbI3.0,1.73,MACl,14.6,PEAI,0.517,,,4PADCB,0.33,,,,,3000.0,30.0,100.0,10.0,1000,10,5000,40,10,160,110,15,m-Br-PEAI,4.4,,,,,,,5000.0,30.0,6.0,100.0,100.0,5.0,25.5633,80.6093,1.17281,27.0398,1070,CH2,20250320.csv,
46699,20250617,128,Cs0.05MA0.08FA0.87PbI3.0,1.73,MACl,14.6,PEAI,0.517,,,4PADCB,0.33,,,,,3000.0,30.0,100.0,10.0,1000,10,5000,40,10,160,110,15,m-Br-PEAI,4.4,,,,,,,5000.0,30.0,6.0,100.0,100.0,5.0,25.5945,81.4509,1.16921,26.8756,1070,CH3,20250320.csv,
46700,20250617,128,Cs0.05MA0.08FA0.87PbI3.0,1.73,MACl,14.6,PEAI,0.517,,,4PADCB,0.33,,,,,3000.0,30.0,100.0,10.0,1000,10,5000,40,10,160,110,15,m-Br-PEAI,4.4,,,,,,,5000.0,30.0,6.0,100.0,100.0,5.0,16.5911,55.8454,1.13613,26.1492,1070,CH4,20250320.csv,
46701,20250617,128,Cs0.05MA0.08FA0.87PbI3.0,1.73,MACl,14.6,PEAI,0.517,,,4PADCB,0.33,,,,,3000.0,30.0,100.0,10.0,1000,10,5000,40,10,160,110,15,m-Br-PEAI,1.0,,,,,,,5000.0,30.0,6.0,100.0,100.0,5.0,22.8845,77.71,1.16292,25.3228,1071,CH1,20250320.csv,
46702,20250617,128,Cs0.05MA0.08FA0.87PbI3.0,1.73,MACl,14.6,PEAI,0.517,,,4PADCB,0.33,,,,,3000.0,30.0,100.0,10.0,1000,10,5000,40,10,160,110,15,m-Br-PEAI,1.0,,,,,,,5000.0,30.0,6.0,100.0,100.0,5.0,22.748,76.5199,1.16576,25.501,1071,CH2,20250320.csv,
46703,20250617,128,Cs0.05MA0.08FA0.87PbI3.0,1.73,MACl,14.6,PEAI,0.517,,,4PADCB,0.33,,,,,3000.0,30.0,100.0,10.0,1000,10,5000,40,10,160,110,15,m-Br-PEAI,1.0,,,,,,,5000.0,30.0,6.0,100.0,100.0,5.0,23.5497,79.6562,1.16835,25.3043,1071,CH3,20250320.csv,
46704,20250617,128,Cs0.05MA0.08FA0.87PbI3.0,1.73,MACl,14.6,PEAI,0.517,,,4PADCB,0.33,,,,,3000.0,30.0,100.0,10.0,1000,10,5000,40,10,160,110,15,m-Br-PEAI,1.0,,,,,,,5000.0,30.0,6.0,100.0,100.0,5.0,1.94389,26.468,0.300537,24.4373,1071,CH4,20250320.csv,
46705,20250617,128,Cs0.05MA0.08FA0.87PbI3.0,1.73,MACl,14.6,PEAI,0.517,,,4PADCB,0.33,,,,,3000.0,30.0,100.0,10.0,1000,10,5000,40,10,160,110,15,m-Br-PEAI,1.0,,,,,,,5000.0,30.0,6.0,100.0,100.0,5.0,22.8844,78.9247,1.16087,24.9771,1072,CH1,20250320.csv,
46706,20250617,128,Cs0.05MA0.08FA0.87PbI3.0,1.73,MACl,14.6,PEAI,0.517,,,4PADCB,0.33,,,,,3000.0,30.0,100.0,10.0,1000,10,5000,40,10,160,110,15,m-Br-PEAI,1.0,,,,,,,5000.0,30.0,6.0,100.0,100.0,5.0,23.415,79.7162,1.16371,25.2408,1072,CH2,20250320.csv,
46707,20250617,128,Cs0.05MA0.08FA0.87PbI3.0,1.73,MACl,14.6,PEAI,0.517,,,4PADCB,0.33,,,,,3000.0,30.0,100.0,10.0,1000,10,5000,40,10,160,110,15,m-Br-PEAI,1.0,,,,,,,5000.0,30.0,6.0,100.0,100.0,5.0,9.34818,34.4858,1.07978,25.1044,1072,CH3,20250320.csv,
46708,20250617,128,Cs0.05MA0.08FA0.87PbI3.0,1.73,MACl,14.6,PEAI,0.517,,,4PADCB,0.33,,,,,3000.0,30.0,100.0,10.0,1000,10,5000,40,10,160,110,15,m-Br-PEAI,1.0,,,,,,,5000.0,30.0,6.0,100.0,100.0,5.0,22.2297,78.2756,1.14952,24.7053,1072,CH4,20250320.csv,
46709,20250617,128,Cs0.05MA0.08FA0.87PbI3.0,1.73,MACl,14.6,PEAI,0.517,,,4PADCB,0.33,,,,,3000.0,30.0,100.0,10.0,1000,10,5000,40,10,160,110,15,m-Br-PEAI,1.0,,,,,,,5000.0,30.0,6.0,100.0,100.0,5.0,24.8243,79.7768,1.16628,26.6806,1073,CH1,20250320.csv,
46710,20250617,128,Cs0.05MA0.08FA0.87PbI3.0,1.73,MACl,14.6,PEAI,0.517,,,4PADCB,0.33,,,,,3000.0,30.0,100.0,10.0,1000,10,5000,40,10,160,110,15,m-Br-PEAI,1.0,,,,,,,5000.0,30.0,6.0,100.0,100.0,5.0,25.2043,79.5199,1.16762,27.1455,1073,CH2,20250320.csv,
46711,20250617,128,Cs0.05MA0.08FA0.87PbI3.0,1.73,MACl,14.6,PEAI,0.517,,,4PADCB,0.33,,,,,3000.0,30.0,100.0,10.0,1000,10,5000,40,10,160,110,15,m-Br-PEAI,1.0,,,,,,,5000.0,30.0,6.0,100.0,100.0,5.0,22.0185,70.413,1.15666,27.0351,1073,CH3,20250320.csv,
46712,20250617,128,Cs0.05MA0.08FA0.87PbI3.0,1.73,MACl,14.6,PEAI,0.517,,,4PADCB,0.33,,,,,3000.0,30.0,100.0,10.0,1000,10,5000,40,10,160,110,15,m-Br-PEAI,1.0,,,,,,,5000.0,30.0,6.0,100.0,100.0,5.0,24.727,80.13,1.15874,26.6312,1073,CH4,20250320.csv,
46713,20250617,128,Cs0.05MA0.08FA0.87PbI3.0,1.73,MACl,14.6,PEAI,0.517,,,4PADCB,0.33,,,,,3000.0,30.0,100.0,10.0,1000,10,5000,40,10,160,110,15,m-Br-PEAI,1.0,,,,,,,5000.0,30.0,6.0,100.0,100.0,5.0,22.6184,79.074,1.16597,24.5324,1074,CH1,20250320.csv,
46714,20250617,128,Cs0.05MA0.08FA0.87PbI3.0,1.73,MACl,14.6,PEAI,0.517,,,4PADCB,0.33,,,,,3000.0,30.0,100.0,10.0,1000,10,5000,40,10,160,110,15,m-Br-PEAI,1.0,,,,,,,5000.0,30.0,6.0,100.0,100.0,5.0,22.6665,79.1414,1.16614,24.5602,1074,CH2,20250320.csv,
46715,20250617,128,Cs0.05MA0.08FA0.87PbI3.0,1.73,MACl,14.6,PEAI,0.517,,,4PADCB,0.33,,,,,3000.0,30.0,100.0,10.0,1000,10,5000,40,10,160,110,15,m-Br-PEAI,1.0,,,,,,,5000.0,30.0,6.0,100.0,100.0,5.0,22.2933,78.6389,1.16178,24.4014,1074,CH3,20250320.csv,
46716,20250617,128,Cs0.05MA0.08FA0.87PbI3.0,1.73,MACl,14.6,PEAI,0.517,,,4PADCB,0.33,,,,,3000.0,30.0,100.0,10.0,1000,10,5000,40,10,160,110,15,m-Br-PEAI,1.0,,,,,,,5000.0,30.0,6.0,100.0,100.0,5.0,21.5407,78.0782,1.15701,23.8448,1074,CH4,20250320.csv,
46717,20250617,128,Cs0.05MA0.08FA0.87PbI3.0,1.73,MACl,14.6,PEAI,0.517,,,4PADCB,0.33,,,,,3000.0,30.0,100.0,10.0,1000,10,5000,40,10,160,110,15,m-F-PEAI,4.5,,,,,,,5000.0,30.0,6.0,100.0,100.0,5.0,21.2502,71.4395,1.16506,25.5315,1075,CH1,20250320.csv,
46718,20250617,128,Cs0.05MA0.08FA0.87PbI3.0,1.73,MACl,14.6,PEAI,0.517,,,4PADCB,0.33,,,,,3000.0,30.0,100.0,10.0,1000,10,5000,40,10,160,110,15,m-F-PEAI,4.5,,,,,,,5000.0,30.0,6.0,100.0,100.0,5.0,22.843,76.1317,1.1698,25.6493,1075,CH2,20250320.csv,
46719,20250617,128,Cs0.05MA0.08FA0.87PbI3.0,1.73,MACl,14.6,PEAI,0.517,,,4PADCB,0.33,,,,,3000.0,30.0,100.0,10.0,1000,10,5000,40,10,160,110,15,m-F-PEAI,4.5,,,,,,,5000.0,30.0,6.0,100.0,100.0,5.0,22.8816,77.8273,1.16428,25.2521,1075,CH3,20250320.csv,
46720,20250617,128,Cs0.05MA0.08FA0.87PbI3.0,1.73,MACl,14.6,PEAI,0.517,,,4PADCB,0.33,,,,,3000.0,30.0,100.0,10.0,1000,10,5000,40,10,160,110,15,m-F-PEAI,4.5,,,,,,,5000.0,30.0,6.0,100.0,100.0,5.0,23.4233,79.7099,1.16605,25.2011,1075,CH4,20250320.csv,
46721,20250617,128,Cs0.05MA0.08FA0.87PbI3.0,1.73,MACl,14.6,PEAI,0.517,,,4PADCB,0.33,,,,,3000.0,30.0,100.0,10.0,1000,10,5000,40,10,160,110,15,m-F-PEAI,4.5,,,,,,,5000.0,30.0,6.0,100.0,100.0,5.0,23.1794,78.7419,1.16906,25.1803,1076,CH1,20250320.csv,
46722,20250617,128,Cs0.05MA0.08FA0.87PbI3.0,1.73,MACl,14.6,PEAI,0.517,,,4PADCB,0.33,,,,,3000.0,30.0,100.0,10.0,1000,10,5000,40,10,160,110,15,m-F-PEAI,4.5,,,,,,,5000.0,30.0,6.0,100.0,100.0,5.0,24.2636,81.5871,1.17545,25.3006,1076,CH2,20250320.csv,
46723,20250617,128,Cs0.05MA0.08FA0.87PbI3.0,1.73,MACl,14.6,PEAI,0.517,,,4PADCB,0.33,,,,,3000.0,30.0,100.0,10.0,1000,10,5000,40,10,160,110,15,m-F-PEAI,4.5,,,,,,,5000.0,30.0,6.0,100.0,100.0,5.0,24.0412,81.8083,1.17248,25.0642,1076,CH3,20250320.csv,
46724,20250617,128,Cs0.05MA0.08FA0.87PbI3.0,1.73,MACl,14.6,PEAI,0.517,,,4PADCB,0.33,,,,,3000.0,30.0,100.0,10.0,1000,10,5000,40,10,160,110,15,m-F-PEAI,4.5,,,,,,,5000.0,30.0,6.0,100.0,100.0,5.0,16.4325,57.7826,1.16375,24.437,1076,CH4,20250320.csv,
46725,20250617,128,Cs0.05MA0.08FA0.87PbI3.0,1.73,MACl,14.6,PEAI,0.517,,,4PADCB,0.33,,,,,3000.0,30.0,100.0,10.0,1000,10,5000,40,10,160,110,15,m-F-PEAI,4.5,,,,,,,5000.0,30.0,6.0,100.0,100.0,5.0,26.1145,79.9084,1.17634,27.7816,1077,CH1,20250320.csv,
46726,20250617,128,Cs0.05MA0.08FA0.87PbI3.0,1.73,MACl,14.6,PEAI,0.517,,,4PADCB,0.33,,,,,3000.0,30.0,100.0,10.0,1000,10,5000,40,10,160,110,15,m-F-PEAI,4.5,,,,,,,5000.0,30.0,6.0,100.0,100.0,5.0,13.2212,35.998,1.12167,32.7438,1077,CH2,20250320.csv,
46727,20250617,128,Cs0.05MA0.08FA0.87PbI3.0,1.73,MACl,14.6,PEAI,0.517,,,4PADCB,0.33,,,,,3000.0,30.0,100.0,10.0,1000,10,5000,40,10,160,110,15,m-F-PEAI,4.5,,,,,,,5000.0,30.0,6.0,100.0,100.0,5.0,25.8943,61.6386,1.16892,35.9392,1077,CH3,20250320.csv,
46728,20250617,128,Cs0.05MA0.08FA0.87PbI3.0,1.73,MACl,14.6,PEAI,0.517,,,4PADCB,0.33,,,,,3000.0,30.0,100.0,10.0,1000,10,5000,40,10,160,110,15,m-F-PEAI,4.5,,,,,,,5000.0,30.0,6.0,100.0,100.0,5.0,23.571,62.9753,1.16765,32.0551,1077,CH4,20250320.csv,
46729,20250617,128,Cs0.05MA0.08FA0.87PbI3.0,1.73,MACl,14.6,PEAI,0.517,,,4PADCB,0.33,,,,,3000.0,30.0,100.0,10.0,1000,10,5000,40,10,160,110,15,m-F-PEAI,4.5,,,,,,,5000.0,30.0,6.0,100.0,100.0,5.0,26.0809,81.2444,1.1741,27.3415,1078,CH1,20250320.csv,
46730,20250617,128,Cs0.05MA0.08FA0.87PbI3.0,1.73,MACl,14.6,PEAI,0.517,,,4PADCB,0.33,,,,,3000.0,30.0,100.0,10.0,1000,10,5000,40,10,160,110,15,m-F-PEAI,4.5,,,,,,,5000.0,30.0,6.0,100.0,100.0,5.0,26.2705,81.4557,1.1737,27.4783,1078,CH2,20250320.csv,
46731,20250617,128,Cs0.05MA0.08FA0.87PbI3.0,1.73,MACl,14.6,PEAI,0.517,,,4PADCB,0.33,,,,,3000.0,30.0,100.0,10.0,1000,10,5000,40,10,160,110,15,m-F-PEAI,4.5,,,,,,,5000.0,30.0,6.0,100.0,100.0,5.0,22.2092,70.3291,1.1593,27.2396,1078,CH3,20250320.csv,
46732,20250617,128,Cs0.05MA0.08FA0.87PbI3.0,1.73,MACl,14.6,PEAI,0.517,,,4PADCB,0.33,,,,,3000.0,30.0,100.0,10.0,1000,10,5000,40,10,160,110,15,m-F-PEAI,4.5,,,,,,,5000.0,30.0,6.0,100.0,100.0,5.0,19.9092,65.4633,1.14366,26.5925,1078,CH4,20250320.csv,
46733,20250617,128,Cs0.05MA0.08FA0.87PbI3.0,1.73,MACl,14.6,PEAI,0.517,,,4PADCB,0.33,,,,,3000.0,30.0,100.0,10.0,1000,10,5000,40,10,160,110,15,PEAI,1.0,,,,,,,5000.0,30.0,6.0,100.0,100.0,5.0,21.5456,77.3915,1.14806,24.2493,1079,CH1,20250320.csv,
46734,20250617,128,Cs0.05MA0.08FA0.87PbI3.0,1.73,MACl,14.6,PEAI,0.517,,,4PADCB,0.33,,,,,3000.0,30.0,100.0,10.0,1000,10,5000,40,10,160,110,15,PEAI,1.0,,,,,,,5000.0,30.0,6.0,100.0,100.0,5.0,21.7542,76.6898,1.15051,24.6555,1079,CH2,20250320.csv,
46735,20250617,128,Cs0.05MA0.08FA0.87PbI3.0,1.73,MACl,14.6,PEAI,0.517,,,4PADCB,0.33,,,,,3000.0,30.0,100.0,10.0,1000,10,5000,40,10,160,110,15,PEAI,1.0,,,,,,,5000.0,30.0,6.0,100.0,100.0,5.0,21.6514,76.5463,1.14792,24.6406,1079,CH3,20250320.csv,
46736,20250617,128,Cs0.05MA0.08FA0.87PbI3.0,1.73,MACl,14.6,PEAI,0.517,,,4PADCB,0.33,,,,,3000.0,30.0,100.0,10.0,1000,10,5000,40,10,160,110,15,PEAI,1.0,,,,,,,5000.0,30.0,6.0,100.0,100.0,5.0,20.7327,74.5751,1.14415,24.2984,1079,CH4,20250320.csv,
46737,20250617,128,Cs0.05MA0.08FA0.87PbI3.0,1.73,MACl,14.6,PEAI,0.517,,,4PADCB,0.33,,,,,3000.0,30.0,100.0,10.0,1000,10,5000,40,10,160,110,15,PEAI,1.0,,,,,,,5000.0,30.0,6.0,100.0,100.0,5.0,23.9892,80.765,1.15453,25.7269,1080,CH1,20250320.csv,
46738,20250617,128,Cs0.05MA0.08FA0.87PbI3.0,1.73,MACl,14.6,PEAI,0.517,,,4PADCB,0.33,,,,,3000.0,30.0,100.0,10.0,1000,10,5000,40,10,160,110,15,PEAI,1.0,,,,,,,5000.0,30.0,6.0,100.0,100.0,5.0,20.2799,68.698,1.14487,25.7849,1080,CH2,20250320.csv,
46739,20250617,128,Cs0.05MA0.08FA0.87PbI3.0,1.73,MACl,14.6,PEAI,0.517,,,4PADCB,0.33,,,,,3000.0,30.0,100.0,10.0,1000,10,5000,40,10,160,110,15,PEAI,1.0,,,,,,,5000.0,30.0,6.0,100.0,100.0,5.0,0.476957,24.5459,0.0816701,23.7923,1080,CH3,20250320.csv,
46740,20250617,128,Cs0.05MA0.08FA0.87PbI3.0,1.73,MACl,14.6,PEAI,0.517,,,4PADCB,0.33,,,,,3000.0,30.0,100.0,10.0,1000,10,5000,40,10,160,110,15,PEAI,1.0,,,,,,,5000.0,30.0,6.0,100.0,100.0,5.0,8.08523,32.7266,0.985102,25.079,1080,CH4,20250320.csv,
46741,20250617,128,Cs0.05MA0.08FA0.87PbI3.0,1.73,MACl,14.6,PEAI,0.517,,,4PADCB,0.33,,,,,3000.0,30.0,100.0,10.0,1000,10,5000,40,10,160,110,15,PEAI,1.0,,,,,,,5000.0,30.0,6.0,100.0,100.0,5.0,13.1627,47.2008,1.09586,25.4471,1081,CH1,20250320.csv,
46742,20250617,128,Cs0.05MA0.08FA0.87PbI3.0,1.73,MACl,14.6,PEAI,0.517,,,4PADCB,0.33,,,,,3000.0,30.0,100.0,10.0,1000,10,5000,40,10,160,110,15,PEAI,1.0,,,,,,,5000.0,30.0,6.0,100.0,100.0,5.0,14.7256,51.2896,1.11674,25.7095,1081,CH2,20250320.csv,
46743,20250617,128,Cs0.05MA0.08FA0.87PbI3.0,1.73,MACl,14.6,PEAI,0.517,,,4PADCB,0.33,,,,,3000.0,30.0,100.0,10.0,1000,10,5000,40,10,160,110,15,PEAI,1.0,,,,,,,5000.0,30.0,6.0,100.0,100.0,5.0,23.9852,81.0611,1.15064,25.7152,1081,CH3,20250320.csv,
46744,20250617,128,Cs0.05MA0.08FA0.87PbI3.0,1.73,MACl,14.6,PEAI,0.517,,,4PADCB,0.33,,,,,3000.0,30.0,100.0,10.0,1000,10,5000,40,10,160,110,15,PEAI,1.0,,,,,,,5000.0,30.0,6.0,100.0,100.0,5.0,23.5485,80.8594,1.14471,25.4412,1081,CH4,20250320.csv,
46745,20250617,128,Cs0.05MA0.08FA0.87PbI3.0,1.73,MACl,14.6,PEAI,0.517,,,4PADCB,0.33,,,,,3000.0,30.0,100.0,10.0,1000,10,5000,40,10,160,110,15,PEAI,1.0,,,,,,,5000.0,30.0,6.0,100.0,100.0,5.0,23.1058,78.628,1.15549,25.4318,1082,CH1,20250320.csv,
46746,20250617,128,Cs0.05MA0.08FA0.87PbI3.0,1.73,MACl,14.6,PEAI,0.517,,,4PADCB,0.33,,,,,3000.0,30.0,100.0,10.0,1000,10,5000,40,10,160,110,15,PEAI,1.0,,,,,,,5000.0,30.0,6.0,100.0,100.0,5.0,23.4746,79.6674,1.1562,25.4849,1082,CH2,20250320.csv,
46747,20250617,128,Cs0.05MA0.08FA0.87PbI3.0,1.73,MACl,14.6,PEAI,0.517,,,4PADCB,0.33,,,,,3000.0,30.0,100.0,10.0,1000,10,5000,40,10,160,110,15,PEAI,1.0,,,,,,,5000.0,30.0,6.0,100.0,100.0,5.0,23.4113,80.2315,1.1511,25.3495,1082,CH3,20250320.csv,
46748,20250617,128,Cs0.05MA0.08FA0.87PbI3.0,1.73,MACl,14.6,PEAI,0.517,,,4PADCB,0.33,,,,,3000.0,30.0,100.0,10.0,1000,10,5000,40,10,160,110,15,PEAI,1.0,,,,,,,5000.0,30.0,6.0,100.0,100.0,5.0,22.6846,80.0027,1.14573,24.7482,1082,CH4,20250320.csv,
46749,20250617,128,Cs0.05MA0.08FA0.87PbI3.0,1.73,MACl,14.6,PEAI,0.517,,,4PADCB,0.33,,,,,3000.0,30.0,100.0,10.0,1000,10,5000,40,10,160,110,15,PDADI,1.0,3MTPAI,2.5,,,,,5000.0,30.0,6.0,100.0,100.0,5.0,21.2885,77.6471,1.18733,23.0913,1083,CH1,20250320.csv,
46750,20250617,128,Cs0.05MA0.08FA0.87PbI3.0,1.73,MACl,14.6,PEAI,0.517,,,4PADCB,0.33,,,,,3000.0,30.0,100.0,10.0,1000,10,5000,40,10,160,110,15,PDADI,1.0,3MTPAI,2.5,,,,,5000.0,30.0,6.0,100.0,100.0,5.0,9.79546,39.9951,1.03908,23.5705,1083,CH2,20250320.csv,
46751,20250617,128,Cs0.05MA0.08FA0.87PbI3.0,1.73,MACl,14.6,PEAI,0.517,,,4PADCB,0.33,,,,,3000.0,30.0,100.0,10.0,1000,10,5000,40,10,160,110,15,PDADI,1.0,3MTPAI,2.5,,,,,5000.0,30.0,6.0,100.0,100.0,5.0,22.2987,82.1519,1.1807,22.9891,1083,CH3,20250320.csv,
46752,20250617,128,Cs0.05MA0.08FA0.87PbI3.0,1.73,MACl,14.6,PEAI,0.517,,,4PADCB,0.33,,,,,3000.0,30.0,100.0,10.0,1000,10,5000,40,10,160,110,15,PDADI,1.0,3MTPAI,2.5,,,,,5000.0,30.0,6.0,100.0,100.0,5.0,12.1179,50.0274,1.11287,21.7659,1083,CH4,20250320.csv,
46753,20250617,128,Cs0.05MA0.08FA0.87PbI3.0,1.73,MACl,14.6,PEAI,0.517,,,4PADCB,0.33,,,,,3000.0,30.0,100.0,10.0,1000,10,5000,40,10,160,110,15,PDADI,1.0,3MTPAI,2.5,,,,,5000.0,30.0,6.0,100.0,100.0,5.0,22.2804,76.622,1.18214,24.5981,1084,CH1,20250320.csv,
46754,20250617,128,Cs0.05MA0.08FA0.87PbI3.0,1.73,MACl,14.6,PEAI,0.517,,,4PADCB,0.33,,,,,3000.0,30.0,100.0,10.0,1000,10,5000,40,10,160,110,15,PDADI,1.0,3MTPAI,2.5,,,,,5000.0,30.0,6.0,100.0,100.0,5.0,22.4172,77.6727,1.18084,24.4412,1084,CH2,20250320.csv,
46755,20250617,128,Cs0.05MA0.08FA0.87PbI3.0,1.73,MACl,14.6,PEAI,0.517,,,4PADCB,0.33,,,,,3000.0,30.0,100.0,10.0,1000,10,5000,40,10,160,110,15,PDADI,1.0,3MTPAI,2.5,,,,,5000.0,30.0,6.0,100.0,100.0,5.0,22.3459,79.1723,1.1753,24.0146,1084,CH3,20250320.csv,
46756,20250617,128,Cs0.05MA0.08FA0.87PbI3.0,1.73,MACl,14.6,PEAI,0.517,,,4PADCB,0.33,,,,,3000.0,30.0,100.0,10.0,1000,10,5000,40,10,160,110,15,PDADI,1.0,3MTPAI,2.5,,,,,5000.0,30.0,6.0,100.0,100.0,5.0,21.8783,81.1468,1.16908,23.062,1084,CH4,20250320.csv,
46757,20250617,128,Cs0.05MA0.08FA0.87PbI3.0,1.73,MACl,14.6,PEAI,0.517,,,4PADCB,0.33,,,,,3000.0,30.0,100.0,10.0,1000,10,5000,40,10,160,110,15,PDADI,1.0,3MTPAI,2.5,,,,,5000.0,30.0,6.0,100.0,100.0,5.0,23.2187,81.1072,1.18704,24.1164,1085,CH1,20250320.csv,
46758,20250617,128,Cs0.05MA0.08FA0.87PbI3.0,1.73,MACl,14.6,PEAI,0.517,,,4PADCB,0.33,,,,,3000.0,30.0,100.0,10.0,1000,10,5000,40,10,160,110,15,PDADI,1.0,3MTPAI,2.5,,,,,5000.0,30.0,6.0,100.0,100.0,5.0,18.9446,66.9008,1.16951,24.213,1085,CH2,20250320.csv,
46759,20250617,128,Cs0.05MA0.08FA0.87PbI3.0,1.73,MACl,14.6,PEAI,0.517,,,4PADCB,0.33,,,,,3000.0,30.0,100.0,10.0,1000,10,5000,40,10,160,110,15,PDADI,1.0,3MTPAI,2.5,,,,,5000.0,30.0,6.0,100.0,100.0,5.0,22.7033,79.2647,1.181,24.2526,1085,CH3,20250320.csv,
46760,20250617,128,Cs0.05MA0.08FA0.87PbI3.0,1.73,MACl,14.6,PEAI,0.517,,,4PADCB,0.33,,,,,3000.0,30.0,100.0,10.0,1000,10,5000,40,10,160,110,15,PDADI,1.0,3MTPAI,2.5,,,,,5000.0,30.0,6.0,100.0,100.0,5.0,22.3693,82.5153,1.17429,23.0858,1085,CH4,20250320.csv,
46761,20250617,128,Cs0.05MA0.08FA0.87PbI3.0,1.73,MACl,14.6,PEAI,0.517,,,4PADCB,0.33,,,,,3000.0,30.0,100.0,10.0,1000,10,5000,40,10,160,110,15,PDADI,1.0,3MTPAI,2.5,,,,,5000.0,30.0,6.0,100.0,100.0,5.0,23.9489,81.6722,1.18626,24.7191,1086,CH1,20250320.csv,
46762,20250617,128,Cs0.05MA0.08FA0.87PbI3.0,1.73,MACl,14.6,PEAI,0.517,,,4PADCB,0.33,,,,,3000.0,30.0,100.0,10.0,1000,10,5000,40,10,160,110,15,PDADI,1.0,3MTPAI,2.5,,,,,5000.0,30.0,6.0,100.0,100.0,5.0,9.38322,36.7629,1.01401,25.1709,1086,CH2,20250320.csv,
46763,20250617,128,Cs0.05MA0.08FA0.87PbI3.0,1.73,MACl,14.6,PEAI,0.517,,,4PADCB,0.33,,,,,3000.0,30.0,100.0,10.0,1000,10,5000,40,10,160,110,15,PDADI,1.0,3MTPAI,2.5,,,,,5000.0,30.0,6.0,100.0,100.0,5.0,24.3268,83.0078,1.18227,24.7884,1086,CH3,20250320.csv,
46764,20250617,128,Cs0.05MA0.08FA0.87PbI3.0,1.73,MACl,14.6,PEAI,0.517,,,4PADCB,0.33,,,,,3000.0,30.0,100.0,10.0,1000,10,5000,40,10,160,110,15,PDADI,1.0,3MTPAI,2.5,,,,,5000.0,30.0,6.0,100.0,100.0,5.0,23.7539,82.3369,1.17691,24.513,1086,CH4,20250320.csv,
46765,20250618,129,Cs0.05MA0.08FA0.87PbI3.0,1.63,MACl,14.6,PEAI,0.517,,,4PADCB,0.33,,,,,3000.0,30.0,100.0,10.0,1000,10,5000,40,10,160,110,15,PEAI,2.0,,,,,,,5000.0,30.0,6.0,100.0,100.0,5.0,11.6279,66.7734,0.929,18.7448,1087,CH1,20250321.csv,
46766,20250618,129,Cs0.05MA0.08FA0.87PbI3.0,1.63,MACl,14.6,PEAI,0.517,,,4PADCB,0.33,,,,,3000.0,30.0,100.0,10.0,1000,10,5000,40,10,160,110,15,PEAI,2.0,,,,,,,5000.0,30.0,6.0,100.0,100.0,5.0,6.29402,51.3484,0.607913,20.1632,1087,CH2,20250321.csv,
46767,20250618,129,Cs0.05MA0.08FA0.87PbI3.0,1.63,MACl,14.6,PEAI,0.517,,,4PADCB,0.33,,,,,3000.0,30.0,100.0,10.0,1000,10,5000,40,10,160,110,15,PEAI,2.0,,,,,,,5000.0,30.0,6.0,100.0,100.0,5.0,0.525861,25.5944,0.105516,19.4719,1087,CH3,20250321.csv,
46768,20250618,129,Cs0.05MA0.08FA0.87PbI3.0,1.63,MACl,14.6,PEAI,0.517,,,4PADCB,0.33,,,,,3000.0,30.0,100.0,10.0,1000,10,5000,40,10,160,110,15,PEAI,2.0,,,,,,,5000.0,30.0,6.0,100.0,100.0,5.0,1.76869,34.545,0.255903,20.0074,1087,CH4,20250321.csv,
46769,20250618,129,Cs0.05MA0.08FA0.87PbI3.0,1.63,MACl,14.6,PEAI,0.517,,,4PADCB,0.33,,,,,3000.0,30.0,100.0,10.0,1000,10,5000,40,10,160,110,15,PEAI,2.0,,,,,,,5000.0,30.0,6.0,100.0,100.0,5.0,18.2696,76.724,1.07537,22.1432,1088,CH1,20250321.csv,
46770,20250618,129,Cs0.05MA0.08FA0.87PbI3.0,1.63,MACl,14.6,PEAI,0.517,,,4PADCB,0.33,,,,,3000.0,30.0,100.0,10.0,1000,10,5000,40,10,160,110,15,PEAI,2.0,,,,,,,5000.0,30.0,6.0,100.0,100.0,5.0,18.5033,79.5264,1.06478,21.8512,1088,CH2,20250321.csv,
46771,20250618,129,Cs0.05MA0.08FA0.87PbI3.0,1.63,MACl,14.6,PEAI,0.517,,,4PADCB,0.33,,,,,3000.0,30.0,100.0,10.0,1000,10,5000,40,10,160,110,15,PEAI,2.0,,,,,,,5000.0,30.0,6.0,100.0,100.0,5.0,17.9931,80.8069,1.05687,21.0686,1088,CH3,20250321.csv,
46772,20250618,129,Cs0.05MA0.08FA0.87PbI3.0,1.63,MACl,14.6,PEAI,0.517,,,4PADCB,0.33,,,,,3000.0,30.0,100.0,10.0,1000,10,5000,40,10,160,110,15,PEAI,2.0,,,,,,,5000.0,30.0,6.0,100.0,100.0,5.0,17.1958,80.4152,1.03801,20.6007,1088,CH4,20250321.csv,
46773,20250618,129,Cs0.05MA0.08FA0.87PbI3.0,1.63,MACl,14.6,PEAI,0.517,,,4PADCB,0.33,,,,,3000.0,30.0,100.0,10.0,1000,10,5000,40,10,160,110,15,PEAI,2.0,,,,,,,5000.0,30.0,6.0,100.0,100.0,5.0,11.9394,68.8927,0.955149,18.1442,1089,CH1,20250321.csv,
46774,20250618,129,Cs0.05MA0.08FA0.87PbI3.0,1.63,MACl,14.6,PEAI,0.517,,,4PADCB,0.33,,,,,3000.0,30.0,100.0,10.0,1000,10,5000,40,10,160,110,15,PEAI,2.0,,,,,,,5000.0,30.0,6.0,100.0,100.0,5.0,12.8984,72.5691,0.9665,18.39,1089,CH2,20250321.csv,
46775,20250618,129,Cs0.05MA0.08FA0.87PbI3.0,1.63,MACl,14.6,PEAI,0.517,,,4PADCB,0.33,,,,,3000.0,30.0,100.0,10.0,1000,10,5000,40,10,160,110,15,PEAI,2.0,,,,,,,5000.0,30.0,6.0,100.0,100.0,5.0,12.3886,69.9031,0.968549,18.298,1089,CH3,20250321.csv,
46776,20250618,129,Cs0.05MA0.08FA0.87PbI3.0,1.63,MACl,14.6,PEAI,0.517,,,4PADCB,0.33,,,,,3000.0,30.0,100.0,10.0,1000,10,5000,40,10,160,110,15,PEAI,2.0,,,,,,,5000.0,30.0,6.0,100.0,100.0,5.0,10.8226,62.2994,0.945213,18.3789,1089,CH4,20250321.csv,
46777,20250618,129,Cs0.05MA0.08FA0.87PbI3.0,1.63,MACl,14.6,PEAI,0.517,,,4PADCB,0.33,,,,,3000.0,30.0,100.0,10.0,1000,10,5000,40,10,160,110,15,PEAI,2.0,,,,,,,5000.0,30.0,6.0,100.0,100.0,5.0,15.7881,76.3136,0.988202,20.9355,1090,CH1,20250321.csv,
46778,20250618,129,Cs0.05MA0.08FA0.87PbI3.0,1.63,MACl,14.6,PEAI,0.517,,,4PADCB,0.33,,,,,3000.0,30.0,100.0,10.0,1000,10,5000,40,10,160,110,15,PEAI,2.0,,,,,,,5000.0,30.0,6.0,100.0,100.0,5.0,16.7396,77.7334,0.995972,21.6218,1090,CH2,20250321.csv,
46779,20250618,129,Cs0.05MA0.08FA0.87PbI3.0,1.63,MACl,14.6,PEAI,0.517,,,4PADCB,0.33,,,,,3000.0,30.0,100.0,10.0,1000,10,5000,40,10,160,110,15,PEAI,2.0,,,,,,,5000.0,30.0,6.0,100.0,100.0,5.0,17.1397,78.9151,0.993323,21.8652,1090,CH3,20250321.csv,
46780,20250618,129,Cs0.05MA0.08FA0.87PbI3.0,1.63,MACl,14.6,PEAI,0.517,,,4PADCB,0.33,,,,,3000.0,30.0,100.0,10.0,1000,10,5000,40,10,160,110,15,PEAI,2.0,,,,,,,5000.0,30.0,6.0,100.0,100.0,5.0,8.28243,48.2179,0.813101,21.1254,1090,CH4,20250321.csv,
46781,20250618,129,Cs0.05MA0.08FA0.87PbI3.0,1.63,MACl,14.6,PEAI,0.517,,,4PADCB,0.33,,,,,3000.0,30.0,100.0,10.0,1000,10,5000,40,10,160,110,15,m-F-PEAI,2.0,,,,,,,5000.0,30.0,6.0,100.0,100.0,5.0,22.9159,80.361,1.12673,25.3089,1091,CH1,20250321.csv,
46782,20250618,129,Cs0.05MA0.08FA0.87PbI3.0,1.63,MACl,14.6,PEAI,0.517,,,4PADCB,0.33,,,,,3000.0,30.0,100.0,10.0,1000,10,5000,40,10,160,110,15,m-F-PEAI,2.0,,,,,,,5000.0,30.0,6.0,100.0,100.0,5.0,20.5627,73.9831,1.10645,25.1198,1091,CH2,20250321.csv,
46783,20250618,129,Cs0.05MA0.08FA0.87PbI3.0,1.63,MACl,14.6,PEAI,0.517,,,4PADCB,0.33,,,,,3000.0,30.0,100.0,10.0,1000,10,5000,40,10,160,110,15,m-F-PEAI,2.0,,,,,,,5000.0,30.0,6.0,100.0,100.0,5.0,19.0866,69.9981,1.10392,24.7005,1091,CH3,20250321.csv,
46784,20250618,129,Cs0.05MA0.08FA0.87PbI3.0,1.63,MACl,14.6,PEAI,0.517,,,4PADCB,0.33,,,,,3000.0,30.0,100.0,10.0,1000,10,5000,40,10,160,110,15,m-F-PEAI,2.0,,,,,,,5000.0,30.0,6.0,100.0,100.0,5.0,14.0725,58.217,1.00825,23.9748,1091,CH4,20250321.csv,
46785,20250618,129,Cs0.05MA0.08FA0.87PbI3.0,1.63,MACl,14.6,PEAI,0.517,,,4PADCB,0.33,,,,,3000.0,30.0,100.0,10.0,1000,10,5000,40,10,160,110,15,m-F-PEAI,2.0,,,,,,,5000.0,30.0,6.0,100.0,100.0,5.0,20.1809,78.0253,1.10571,23.3919,1092,CH1,20250321.csv,
46786,20250618,129,Cs0.05MA0.08FA0.87PbI3.0,1.63,MACl,14.6,PEAI,0.517,,,4PADCB,0.33,,,,,3000.0,30.0,100.0,10.0,1000,10,5000,40,10,160,110,15,m-F-PEAI,2.0,,,,,,,5000.0,30.0,6.0,100.0,100.0,5.0,7.18978,39.7344,0.79103,22.8748,1092,CH2,20250321.csv,
46787,20250618,129,Cs0.05MA0.08FA0.87PbI3.0,1.63,MACl,14.6,PEAI,0.517,,,4PADCB,0.33,,,,,3000.0,30.0,100.0,10.0,1000,10,5000,40,10,160,110,15,m-F-PEAI,2.0,,,,,,,5000.0,30.0,6.0,100.0,100.0,5.0,21.2186,81.4011,1.11033,23.4766,1092,CH3,20250321.csv,
46788,20250618,129,Cs0.05MA0.08FA0.87PbI3.0,1.63,MACl,14.6,PEAI,0.517,,,4PADCB,0.33,,,,,3000.0,30.0,100.0,10.0,1000,10,5000,40,10,160,110,15,m-F-PEAI,2.0,,,,,,,5000.0,30.0,6.0,100.0,100.0,5.0,21.3951,82.5595,1.11882,23.1625,1092,CH4,20250321.csv,
46789,20250618,129,Cs0.05MA0.08FA0.87PbI3.0,1.63,MACl,14.6,PEAI,0.517,,,4PADCB,0.33,,,,,3000.0,30.0,100.0,10.0,1000,10,5000,40,10,160,110,15,m-F-PEAI,2.0,,,,,,,5000.0,30.0,6.0,100.0,100.0,5.0,7.11708,45.8571,0.625878,24.7974,1093,CH1,20250321.csv,
46790,20250618,129,Cs0.05MA0.08FA0.87PbI3.0,1.63,MACl,14.6,PEAI,0.517,,,4PADCB,0.33,,,,,3000.0,30.0,100.0,10.0,1000,10,5000,40,10,160,110,15,m-F-PEAI,2.0,,,,,,,5000.0,30.0,6.0,100.0,100.0,5.0,16.7752,65.2222,1.05875,24.2929,1093,CH2,20250321.csv,
46791,20250618,129,Cs0.05MA0.08FA0.87PbI3.0,1.63,MACl,14.6,PEAI,0.517,,,4PADCB,0.33,,,,,3000.0,30.0,100.0,10.0,1000,10,5000,40,10,160,110,15,m-F-PEAI,2.0,,,,,,,5000.0,30.0,6.0,100.0,100.0,5.0,20.8209,80.87,1.09667,23.4766,1093,CH3,20250321.csv,
46792,20250618,129,Cs0.05MA0.08FA0.87PbI3.0,1.63,MACl,14.6,PEAI,0.517,,,4PADCB,0.33,,,,,3000.0,30.0,100.0,10.0,1000,10,5000,40,10,160,110,15,m-F-PEAI,2.0,,,,,,,5000.0,30.0,6.0,100.0,100.0,5.0,19.5212,80.8805,1.08673,22.2096,1093,CH4,20250321.csv,
46793,20250618,129,Cs0.05MA0.08FA0.87PbI3.0,1.63,MACl,14.6,PEAI,0.517,,,4PADCB,0.33,,,,,3000.0,30.0,100.0,10.0,1000,10,5000,40,10,160,110,15,m-F-PEAI,2.0,,,,,,,5000.0,30.0,6.0,100.0,100.0,5.0,19.4821,75.8244,1.07724,23.8514,1094,CH1,20250321.csv,
46794,20250618,129,Cs0.05MA0.08FA0.87PbI3.0,1.63,MACl,14.6,PEAI,0.517,,,4PADCB,0.33,,,,,3000.0,30.0,100.0,10.0,1000,10,5000,40,10,160,110,15,m-F-PEAI,2.0,,,,,,,5000.0,30.0,6.0,100.0,100.0,5.0,17.2672,68.5001,1.07638,23.4188,1094,CH2,20250321.csv,
46795,20250618,129,Cs0.05MA0.08FA0.87PbI3.0,1.63,MACl,14.6,PEAI,0.517,,,4PADCB,0.33,,,,,3000.0,30.0,100.0,10.0,1000,10,5000,40,10,160,110,15,m-F-PEAI,2.0,,,,,,,5000.0,30.0,6.0,100.0,100.0,5.0,3.86041,32.5868,0.495569,23.9049,1094,CH3,20250321.csv,
46796,20250618,129,Cs0.05MA0.08FA0.87PbI3.0,1.63,MACl,14.6,PEAI,0.517,,,4PADCB,0.33,,,,,3000.0,30.0,100.0,10.0,1000,10,5000,40,10,160,110,15,m-F-PEAI,2.0,,,,,,,5000.0,30.0,6.0,100.0,100.0,5.0,21.2597,80.2772,1.11054,23.8469,1094,CH4,20250321.csv,
46797,20250618,129,Cs0.05MA0.08FA0.87PbI3.0,1.63,MACl,14.6,PEAI,0.517,,,4PADCB,0.33,,,,,3000.0,30.0,100.0,10.0,1000,10,5000,40,10,160,110,15,m-Br-PEAI,2.0,,,,,,,5000.0,30.0,6.0,100.0,100.0,5.0,22.0394,77.7051,1.11407,25.4588,1095,CH1,20250321.csv,
46798,20250618,129,Cs0.05MA0.08FA0.87PbI3.0,1.63,MACl,14.6,PEAI,0.517,,,4PADCB,0.33,,,,,3000.0,30.0,100.0,10.0,1000,10,5000,40,10,160,110,15,m-Br-PEAI,2.0,,,,,,,5000.0,30.0,6.0,100.0,100.0,5.0,22.7811,77.8893,1.12596,25.9761,1095,CH2,20250321.csv,
46799,20250618,129,Cs0.05MA0.08FA0.87PbI3.0,1.63,MACl,14.6,PEAI,0.517,,,4PADCB,0.33,,,,,3000.0,30.0,100.0,10.0,1000,10,5000,40,10,160,110,15,m-Br-PEAI,2.0,,,,,,,5000.0,30.0,6.0,100.0,100.0,5.0,18.4168,66.8203,1.06619,25.8506,1095,CH3,20250321.csv,
46800,20250618,129,Cs0.05MA0.08FA0.87PbI3.0,1.63,MACl,14.6,PEAI,0.517,,,4PADCB,0.33,,,,,3000.0,30.0,100.0,10.0,1000,10,5000,40,10,160,110,15,m-Br-PEAI,2.0,,,,,,,5000.0,30.0,6.0,100.0,100.0,5.0,20.7349,74.9683,1.09941,25.1573,1095,CH4,20250321.csv,
