Repository: MI-Materials-Intelligence/Recipe-Language-Model

# Learning Layer

## Overview

In the learning layer, the formulas and parameters are encoded and then tokenised into recipes as inputs. Through atomic skills of data extraction, cleaning, and matching, these data are organised into standardised datasets, providing the basis for RLM training and iterative recipe refinement.

Key Atomic Skills:
- **Cleaning**: Preprocessing and outlier cleaning
- **Matching**: Matching data pairs based on variables
- **Extraction**: Data extraction from robotic boxes

File: seven_ai_layers_robotics/learning/data/data50764_from_db.csv (part 229 of 253)
No,date,rank,Formula PVK,Concentration PVK,Formula Additive 1,Concentration Additive 1,Formula Additive 2,Concentration Additive 2,Formula Additive 3,Concentration Additive 3,Formula SAM 1,Concentration SAM 1,Formula SAM 2,Concentration SAM 2,Formula SAM 3,Concentration SAM 3,Spin Coating Speed SAM,Spin Coating Time SAM,Annealed Temperature SAM,Annealed Time SAM,Spin Coating Speed PVK 1,Spin Coating Time PVK 1,Spin Coating Speed PVK 2,Spin Coating Time PVK 2,Antisolvent Dropping Timing,Antisolvent Volume,Annealed Temperature PVK,Annealed Time PVK,Formula Passivator 1,Concentration Passivator 1,Formula Passivator 2,Concentration Passivator 2,Formula Passivator 3,Concentration Passivator 3,Formula Passivator 4,Concentration Passivator 4,Spin Coating Speed Passivator,Spin Coating Time Passivator,Passivator Dropping Timing,Passivator Volume,Annealed Temperature Passivator,Annealed Time Passivator,PCE,FF,Voc,Jsc,Product,Channel,From,upload_time
46801,20250618,129,Cs0.05MA0.08FA0.87PbI3.0,1.63,MACl,14.6,PEAI,0.517,,,4PADCB,0.33,,,,,3000.0,30.0,100.0,10.0,1000,10,5000,40,10,160,110,15,m-Br-PEAI,2.0,,,,,,,5000.0,30.0,6.0,100.0,100.0,5.0,23.0961,78.9235,1.14675,25.5191,1096,CH1,20250321.csv,
46802,20250618,129,Cs0.05MA0.08FA0.87PbI3.0,1.63,MACl,14.6,PEAI,0.517,,,4PADCB,0.33,,,,,3000.0,30.0,100.0,10.0,1000,10,5000,40,10,160,110,15,m-Br-PEAI,2.0,,,,,,,5000.0,30.0,6.0,100.0,100.0,5.0,22.8293,77.3495,1.1426,25.8311,1096,CH2,20250321.csv,
46803,20250618,129,Cs0.05MA0.08FA0.87PbI3.0,1.63,MACl,14.6,PEAI,0.517,,,4PADCB,0.33,,,,,3000.0,30.0,100.0,10.0,1000,10,5000,40,10,160,110,15,m-Br-PEAI,2.0,,,,,,,5000.0,30.0,6.0,100.0,100.0,5.0,23.1456,78.4694,1.14627,25.7324,1096,CH3,20250321.csv,
46804,20250618,129,Cs0.05MA0.08FA0.87PbI3.0,1.63,MACl,14.6,PEAI,0.517,,,4PADCB,0.33,,,,,3000.0,30.0,100.0,10.0,1000,10,5000,40,10,160,110,15,m-Br-PEAI,2.0,,,,,,,5000.0,30.0,6.0,100.0,100.0,5.0,22.0597,76.483,1.1403,25.2939,1096,CH4,20250321.csv,
46805,20250618,129,Cs0.05MA0.08FA0.87PbI3.0,1.63,MACl,14.6,PEAI,0.517,,,4PADCB,0.33,,,,,3000.0,30.0,100.0,10.0,1000,10,5000,40,10,160,110,15,m-Br-PEAI,2.0,,,,,,,5000.0,30.0,6.0,100.0,100.0,5.0,0.146758,22.3792,0.0297562,22.0383,1097,CH1,20250321.csv,
46806,20250618,129,Cs0.05MA0.08FA0.87PbI3.0,1.63,MACl,14.6,PEAI,0.517,,,4PADCB,0.33,,,,,3000.0,30.0,100.0,10.0,1000,10,5000,40,10,160,110,15,m-Br-PEAI,2.0,,,,,,,5000.0,30.0,6.0,100.0,100.0,5.0,20.6565,70.3544,1.09622,26.7835,1097,CH2,20250321.csv,
46807,20250618,129,Cs0.05MA0.08FA0.87PbI3.0,1.63,MACl,14.6,PEAI,0.517,,,4PADCB,0.33,,,,,3000.0,30.0,100.0,10.0,1000,10,5000,40,10,160,110,15,m-Br-PEAI,2.0,,,,,,,5000.0,30.0,6.0,100.0,100.0,5.0,5.08758,32.4335,0.594145,26.4013,1097,CH3,20250321.csv,
46808,20250618,129,Cs0.05MA0.08FA0.87PbI3.0,1.63,MACl,14.6,PEAI,0.517,,,4PADCB,0.33,,,,,3000.0,30.0,100.0,10.0,1000,10,5000,40,10,160,110,15,m-Br-PEAI,2.0,,,,,,,5000.0,30.0,6.0,100.0,100.0,5.0,23.6923,79.4694,1.15208,25.8776,1097,CH4,20250321.csv,
46809,20250618,129,Cs0.05MA0.08FA0.87PbI3.0,1.63,MACl,14.6,PEAI,0.517,,,4PADCB,0.33,,,,,3000.0,30.0,100.0,10.0,1000,10,5000,40,10,160,110,15,m-Br-PEAI,2.0,,,,,,,5000.0,30.0,6.0,100.0,100.0,5.0,21.762,73.0099,1.14092,26.1253,1098,CH1,20250321.csv,
46810,20250618,129,Cs0.05MA0.08FA0.87PbI3.0,1.63,MACl,14.6,PEAI,0.517,,,4PADCB,0.33,,,,,3000.0,30.0,100.0,10.0,1000,10,5000,40,10,160,110,15,m-Br-PEAI,2.0,,,,,,,5000.0,30.0,6.0,100.0,100.0,5.0,18.9201,65.2659,1.11328,26.0394,1098,CH2,20250321.csv,
46811,20250618,129,Cs0.05MA0.08FA0.87PbI3.0,1.63,MACl,14.6,PEAI,0.517,,,4PADCB,0.33,,,,,3000.0,30.0,100.0,10.0,1000,10,5000,40,10,160,110,15,m-Br-PEAI,2.0,,,,,,,5000.0,30.0,6.0,100.0,100.0,5.0,2.46636,27.939,0.344817,25.6011,1098,CH3,20250321.csv,
46812,20250618,129,Cs0.05MA0.08FA0.87PbI3.0,1.63,MACl,14.6,PEAI,0.517,,,4PADCB,0.33,,,,,3000.0,30.0,100.0,10.0,1000,10,5000,40,10,160,110,15,m-Br-PEAI,2.0,,,,,,,5000.0,30.0,6.0,100.0,100.0,5.0,22.87,79.1329,1.12741,25.6346,1098,CH4,20250321.csv,
46813,20250618,129,Cs0.05MA0.08FA0.87PbI3.0,1.63,MACl,14.6,PEAI,0.517,,,4PADCB,0.33,,,,,3000.0,30.0,100.0,10.0,1000,10,5000,40,10,160,110,15,m-F-PEAI,2.0,,,,,,,5000.0,30.0,6.0,100.0,100.0,5.0,15.9624,73.8316,1.03411,20.9069,1099,CH1,20250321.csv,
46814,20250618,129,Cs0.05MA0.08FA0.87PbI3.0,1.63,MACl,14.6,PEAI,0.517,,,4PADCB,0.33,,,,,3000.0,30.0,100.0,10.0,1000,10,5000,40,10,160,110,15,m-F-PEAI,2.0,,,,,,,5000.0,30.0,6.0,100.0,100.0,5.0,17.1549,75.4268,1.0483,21.6959,1099,CH2,20250321.csv,
46815,20250618,129,Cs0.05MA0.08FA0.87PbI3.0,1.63,MACl,14.6,PEAI,0.517,,,4PADCB,0.33,,,,,3000.0,30.0,100.0,10.0,1000,10,5000,40,10,160,110,15,m-F-PEAI,2.0,,,,,,,5000.0,30.0,6.0,100.0,100.0,5.0,10.753,55.7702,0.913613,21.104,1099,CH3,20250321.csv,
46816,20250618,129,Cs0.05MA0.08FA0.87PbI3.0,1.63,MACl,14.6,PEAI,0.517,,,4PADCB,0.33,,,,,3000.0,30.0,100.0,10.0,1000,10,5000,40,10,160,110,15,m-F-PEAI,2.0,,,,,,,5000.0,30.0,6.0,100.0,100.0,5.0,18.0253,80.7474,1.06708,20.9199,1099,CH4,20250321.csv,
46817,20250618,129,Cs0.05MA0.08FA0.87PbI3.0,1.63,MACl,14.6,PEAI,0.517,,,4PADCB,0.33,,,,,3000.0,30.0,100.0,10.0,1000,10,5000,40,10,160,110,15,m-F-PEAI,2.0,,,,,,,5000.0,30.0,6.0,100.0,100.0,5.0,17.488,77.7553,1.04277,21.5686,1100,CH1,20250321.csv,
46818,20250618,129,Cs0.05MA0.08FA0.87PbI3.0,1.63,MACl,14.6,PEAI,0.517,,,4PADCB,0.33,,,,,3000.0,30.0,100.0,10.0,1000,10,5000,40,10,160,110,15,m-F-PEAI,2.0,,,,,,,5000.0,30.0,6.0,100.0,100.0,5.0,17.6495,77.4858,1.03275,22.0555,1100,CH2,20250321.csv,
46819,20250618,129,Cs0.05MA0.08FA0.87PbI3.0,1.63,MACl,14.6,PEAI,0.517,,,4PADCB,0.33,,,,,3000.0,30.0,100.0,10.0,1000,10,5000,40,10,160,110,15,m-F-PEAI,2.0,,,,,,,5000.0,30.0,6.0,100.0,100.0,5.0,17.8333,77.8441,1.04065,22.0141,1100,CH3,20250321.csv,
46820,20250618,129,Cs0.05MA0.08FA0.87PbI3.0,1.63,MACl,14.6,PEAI,0.517,,,4PADCB,0.33,,,,,3000.0,30.0,100.0,10.0,1000,10,5000,40,10,160,110,15,m-F-PEAI,2.0,,,,,,,5000.0,30.0,6.0,100.0,100.0,5.0,14.8603,65.7069,1.02337,22.0995,1100,CH4,20250321.csv,
46821,20250618,129,Cs0.05MA0.08FA0.87PbI3.0,1.63,MACl,14.6,PEAI,0.517,,,4PADCB,0.33,,,,,3000.0,30.0,100.0,10.0,1000,10,5000,40,10,160,110,15,m-F-PEAI,2.0,,,,,,,5000.0,30.0,6.0,100.0,100.0,5.0,22.1487,79.7067,1.12883,24.6163,1101,CH1,20250321.csv,
46822,20250618,129,Cs0.05MA0.08FA0.87PbI3.0,1.63,MACl,14.6,PEAI,0.517,,,4PADCB,0.33,,,,,3000.0,30.0,100.0,10.0,1000,10,5000,40,10,160,110,15,m-F-PEAI,2.0,,,,,,,5000.0,30.0,6.0,100.0,100.0,5.0,21.2761,78.9108,1.11034,24.2829,1101,CH2,20250321.csv,
46823,20250618,129,Cs0.05MA0.08FA0.87PbI3.0,1.63,MACl,14.6,PEAI,0.517,,,4PADCB,0.33,,,,,3000.0,30.0,100.0,10.0,1000,10,5000,40,10,160,110,15,m-F-PEAI,2.0,,,,,,,5000.0,30.0,6.0,100.0,100.0,5.0,20.6171,80.3083,1.08904,23.5733,1101,CH3,20250321.csv,
46824,20250618,129,Cs0.05MA0.08FA0.87PbI3.0,1.63,MACl,14.6,PEAI,0.517,,,4PADCB,0.33,,,,,3000.0,30.0,100.0,10.0,1000,10,5000,40,10,160,110,15,m-F-PEAI,2.0,,,,,,,5000.0,30.0,6.0,100.0,100.0,5.0,19.6509,79.7635,1.07465,22.9251,1101,CH4,20250321.csv,
46825,20250618,129,Cs0.05MA0.08FA0.87PbI3.0,1.63,MACl,14.6,PEAI,0.517,,,4PADCB,0.33,,,,,3000.0,30.0,100.0,10.0,1000,10,5000,40,10,160,110,15,m-F-PEAI,2.0,,,,,,,5000.0,30.0,6.0,100.0,100.0,5.0,14.3191,68.6772,1.00835,20.6772,1102,CH1,20250321.csv,
46826,20250618,129,Cs0.05MA0.08FA0.87PbI3.0,1.63,MACl,14.6,PEAI,0.517,,,4PADCB,0.33,,,,,3000.0,30.0,100.0,10.0,1000,10,5000,40,10,160,110,15,m-F-PEAI,2.0,,,,,,,5000.0,30.0,6.0,100.0,100.0,5.0,15.4423,71.6593,1.02479,21.0282,1102,CH2,20250321.csv,
46827,20250618,129,Cs0.05MA0.08FA0.87PbI3.0,1.63,MACl,14.6,PEAI,0.517,,,4PADCB,0.33,,,,,3000.0,30.0,100.0,10.0,1000,10,5000,40,10,160,110,15,m-F-PEAI,2.0,,,,,,,5000.0,30.0,6.0,100.0,100.0,5.0,16.3734,75.8886,1.02306,21.0893,1102,CH3,20250321.csv,
46828,20250618,129,Cs0.05MA0.08FA0.87PbI3.0,1.63,MACl,14.6,PEAI,0.517,,,4PADCB,0.33,,,,,3000.0,30.0,100.0,10.0,1000,10,5000,40,10,160,110,15,m-F-PEAI,2.0,,,,,,,5000.0,30.0,6.0,100.0,100.0,5.0,0.755573,29.6958,0.126621,20.0944,1102,CH4,20250321.csv,
46829,20250618,129,Cs0.05MA0.08FA0.87PbI3.0,1.73,MACl,14.6,PEAI,0.517,,,4PADCB,0.33,,,,,3000.0,30.0,100.0,10.0,1000,10,5000,40,10,160,110,15,m-F-PEAI,2.0,,,,,,,5000.0,30.0,6.0,100.0,100.0,5.0,24.3177,79.7627,1.1933,25.5491,1103,CH1,20250321.csv,
46830,20250618,129,Cs0.05MA0.08FA0.87PbI3.0,1.73,MACl,14.6,PEAI,0.517,,,4PADCB,0.33,,,,,3000.0,30.0,100.0,10.0,1000,10,5000,40,10,160,110,15,m-F-PEAI,2.0,,,,,,,5000.0,30.0,6.0,100.0,100.0,5.0,23.9582,80.2007,1.18584,25.1913,1103,CH2,20250321.csv,
46831,20250618,129,Cs0.05MA0.08FA0.87PbI3.0,1.73,MACl,14.6,PEAI,0.517,,,4PADCB,0.33,,,,,3000.0,30.0,100.0,10.0,1000,10,5000,40,10,160,110,15,m-F-PEAI,2.0,,,,,,,5000.0,30.0,6.0,100.0,100.0,5.0,24.0943,81.7125,1.1825,24.9359,1103,CH3,20250321.csv,
46832,20250618,129,Cs0.05MA0.08FA0.87PbI3.0,1.73,MACl,14.6,PEAI,0.517,,,4PADCB,0.33,,,,,3000.0,30.0,100.0,10.0,1000,10,5000,40,10,160,110,15,m-F-PEAI,2.0,,,,,,,5000.0,30.0,6.0,100.0,100.0,5.0,18.2143,64.099,1.15776,24.544,1103,CH4,20250321.csv,
46833,20250618,129,Cs0.05MA0.08FA0.87PbI3.0,1.73,MACl,14.6,PEAI,0.517,,,4PADCB,0.33,,,,,3000.0,30.0,100.0,10.0,1000,10,5000,40,10,160,110,15,m-F-PEAI,2.0,,,,,,,5000.0,30.0,6.0,100.0,100.0,5.0,22.1449,76.8894,1.1617,24.7921,1104,CH1,20250321.csv,
46834,20250618,129,Cs0.05MA0.08FA0.87PbI3.0,1.73,MACl,14.6,PEAI,0.517,,,4PADCB,0.33,,,,,3000.0,30.0,100.0,10.0,1000,10,5000,40,10,160,110,15,m-F-PEAI,2.0,,,,,,,5000.0,30.0,6.0,100.0,100.0,5.0,24.3417,79.7278,1.18785,25.7028,1104,CH2,20250321.csv,
46835,20250618,129,Cs0.05MA0.08FA0.87PbI3.0,1.73,MACl,14.6,PEAI,0.517,,,4PADCB,0.33,,,,,3000.0,30.0,100.0,10.0,1000,10,5000,40,10,160,110,15,m-F-PEAI,2.0,,,,,,,5000.0,30.0,6.0,100.0,100.0,5.0,25.5229,83.1626,1.18944,25.8024,1104,CH3,20250321.csv,
46836,20250618,129,Cs0.05MA0.08FA0.87PbI3.0,1.73,MACl,14.6,PEAI,0.517,,,4PADCB,0.33,,,,,3000.0,30.0,100.0,10.0,1000,10,5000,40,10,160,110,15,m-F-PEAI,2.0,,,,,,,5000.0,30.0,6.0,100.0,100.0,5.0,24.2605,82.5283,1.18363,24.8359,1104,CH4,20250321.csv,
46837,20250618,129,Cs0.05MA0.08FA0.87PbI3.0,1.73,MACl,14.6,PEAI,0.517,,,4PADCB,0.33,,,,,3000.0,30.0,100.0,10.0,1000,10,5000,40,10,160,110,15,m-F-PEAI,2.0,,,,,,,5000.0,30.0,6.0,100.0,100.0,5.0,24.0033,80.1164,1.18406,25.3033,1105,CH1,20250321.csv,
46838,20250618,129,Cs0.05MA0.08FA0.87PbI3.0,1.73,MACl,14.6,PEAI,0.517,,,4PADCB,0.33,,,,,3000.0,30.0,100.0,10.0,1000,10,5000,40,10,160,110,15,m-F-PEAI,2.0,,,,,,,5000.0,30.0,6.0,100.0,100.0,5.0,12.8656,49.6328,1.01308,25.5869,1105,CH2,20250321.csv,
46839,20250618,129,Cs0.05MA0.08FA0.87PbI3.0,1.73,MACl,14.6,PEAI,0.517,,,4PADCB,0.33,,,,,3000.0,30.0,100.0,10.0,1000,10,5000,40,10,160,110,15,m-F-PEAI,2.0,,,,,,,5000.0,30.0,6.0,100.0,100.0,5.0,0.948195,25.3941,0.155385,24.03,1105,CH3,20250321.csv,
46840,20250618,129,Cs0.05MA0.08FA0.87PbI3.0,1.73,MACl,14.6,PEAI,0.517,,,4PADCB,0.33,,,,,3000.0,30.0,100.0,10.0,1000,10,5000,40,10,160,110,15,m-F-PEAI,2.0,,,,,,,5000.0,30.0,6.0,100.0,100.0,5.0,22.0235,77.6068,1.17536,24.1444,1105,CH4,20250321.csv,
46841,20250618,129,Cs0.05MA0.08FA0.87PbI3.0,1.73,MACl,14.6,PEAI,0.517,,,4PADCB,0.33,,,,,3000.0,30.0,100.0,10.0,1000,10,5000,40,10,160,110,15,m-F-PEAI,2.0,,,,,,,5000.0,30.0,6.0,100.0,100.0,5.0,26.576,84.4946,1.19252,26.375,1106,CH1,20250321.csv,
46842,20250618,129,Cs0.05MA0.08FA0.87PbI3.0,1.73,MACl,14.6,PEAI,0.517,,,4PADCB,0.33,,,,,3000.0,30.0,100.0,10.0,1000,10,5000,40,10,160,110,15,m-F-PEAI,2.0,,,,,,,5000.0,30.0,6.0,100.0,100.0,5.0,25.0782,82.8321,1.18604,25.5268,1106,CH2,20250321.csv,
46843,20250618,129,Cs0.05MA0.08FA0.87PbI3.0,1.73,MACl,14.6,PEAI,0.517,,,4PADCB,0.33,,,,,3000.0,30.0,100.0,10.0,1000,10,5000,40,10,160,110,15,m-F-PEAI,2.0,,,,,,,5000.0,30.0,6.0,100.0,100.0,5.0,25.0399,81.9814,1.17802,25.9278,1106,CH3,20250321.csv,
46844,20250618,129,Cs0.05MA0.08FA0.87PbI3.0,1.73,MACl,14.6,PEAI,0.517,,,4PADCB,0.33,,,,,3000.0,30.0,100.0,10.0,1000,10,5000,40,10,160,110,15,m-F-PEAI,2.0,,,,,,,5000.0,30.0,6.0,100.0,100.0,5.0,25.0019,83.1296,1.1943,25.1827,1106,CH4,20250321.csv,
46845,20250618,129,Cs0.05MA0.08FA0.87PbI3.0,1.73,MACl,14.6,PEAI,0.517,,,4PADCB,0.33,,,,,3000.0,30.0,100.0,10.0,1000,10,5000,40,10,160,110,15,m-F-PEAI,2.0,,,,,,,5000.0,30.0,6.0,100.0,100.0,5.0,25.5229,83.1626,1.18944,25.8024,1107,CH1,20250321.csv,
46846,20250618,129,Cs0.05MA0.08FA0.87PbI3.0,1.73,MACl,14.6,PEAI,0.517,,,4PADCB,0.33,,,,,3000.0,30.0,100.0,10.0,1000,10,5000,40,10,160,110,15,m-F-PEAI,2.0,,,,,,,5000.0,30.0,6.0,100.0,100.0,5.0,-999.0,-999.0,-999.0,-999.0,1107,CH2,20250321.csv,
46847,20250618,129,Cs0.05MA0.08FA0.87PbI3.0,1.73,MACl,14.6,PEAI,0.517,,,4PADCB,0.33,,,,,3000.0,30.0,100.0,10.0,1000,10,5000,40,10,160,110,15,m-F-PEAI,2.0,,,,,,,5000.0,30.0,6.0,100.0,100.0,5.0,-999.0,-999.0,-999.0,-999.0,1107,CH3,20250321.csv,
46848,20250618,129,Cs0.05MA0.08FA0.87PbI3.0,1.73,MACl,14.6,PEAI,0.517,,,4PADCB,0.33,,,,,3000.0,30.0,100.0,10.0,1000,10,5000,40,10,160,110,15,m-F-PEAI,2.0,,,,,,,5000.0,30.0,6.0,100.0,100.0,5.0,-999.0,-999.0,-999.0,-999.0,1107,CH4,20250321.csv,
46849,20250619,130,Cs0.05MA0.08FA0.87PbI3.0,1.73,MACl,14.6,PEAI,0.517,,,4PADCB,0.33,,,,,3000.0,30.0,100.0,10.0,1000,10,5000,40,10,160,110,15,m-F-PEAI,2.0,,,,,,,5000.0,30.0,6.0,100.0,100.0,5.0,22.7176,77.343,1.1545,25.4418,1108,CH1,20250327.csv,
46850,20250619,130,Cs0.05MA0.08FA0.87PbI3.0,1.73,MACl,14.6,PEAI,0.517,,,4PADCB,0.33,,,,,3000.0,30.0,100.0,10.0,1000,10,5000,40,10,160,110,15,m-F-PEAI,2.0,,,,,,,5000.0,30.0,6.0,100.0,100.0,5.0,5.94474,36.5255,0.610395,26.664,1108,CH2,20250327.csv,
46851,20250619,130,Cs0.05MA0.08FA0.87PbI3.0,1.73,MACl,14.6,PEAI,0.517,,,4PADCB,0.33,,,,,3000.0,30.0,100.0,10.0,1000,10,5000,40,10,160,110,15,m-F-PEAI,2.0,,,,,,,5000.0,30.0,6.0,100.0,100.0,5.0,23.2317,78.0278,1.15483,25.7818,1108,CH3,20250327.csv,
46852,20250619,130,Cs0.05MA0.08FA0.87PbI3.0,1.73,MACl,14.6,PEAI,0.517,,,4PADCB,0.33,,,,,3000.0,30.0,100.0,10.0,1000,10,5000,40,10,160,110,15,m-F-PEAI,2.0,,,,,,,5000.0,30.0,6.0,100.0,100.0,5.0,12.3727,44.2175,1.11202,25.1627,1108,CH4,20250327.csv,
46853,20250619,130,Cs0.05MA0.08FA0.87PbI3.0,1.73,MACl,14.6,PEAI,0.517,,,4PADCB,0.33,,,,,3000.0,30.0,100.0,10.0,1000,10,5000,40,10,160,110,15,m-F-PEAI,2.0,,,,,,,5000.0,30.0,6.0,100.0,100.0,5.0,24.7405,83.4304,1.16932,25.3601,1109,CH1,20250327.csv,
46854,20250619,130,Cs0.05MA0.08FA0.87PbI3.0,1.73,MACl,14.6,PEAI,0.517,,,4PADCB,0.33,,,,,3000.0,30.0,100.0,10.0,1000,10,5000,40,10,160,110,15,m-F-PEAI,2.0,,,,,,,5000.0,30.0,6.0,100.0,100.0,5.0,24.7459,83.1941,1.16828,25.4603,1109,CH2,20250327.csv,
46855,20250619,130,Cs0.05MA0.08FA0.87PbI3.0,1.73,MACl,14.6,PEAI,0.517,,,4PADCB,0.33,,,,,3000.0,30.0,100.0,10.0,1000,10,5000,40,10,160,110,15,m-F-PEAI,2.0,,,,,,,5000.0,30.0,6.0,100.0,100.0,5.0,24.4436,82.7589,1.16531,25.3459,1109,CH3,20250327.csv,
46856,20250619,130,Cs0.05MA0.08FA0.87PbI3.0,1.73,MACl,14.6,PEAI,0.517,,,4PADCB,0.33,,,,,3000.0,30.0,100.0,10.0,1000,10,5000,40,10,160,110,15,m-F-PEAI,2.0,,,,,,,5000.0,30.0,6.0,100.0,100.0,5.0,0.796486,25.6924,0.127256,24.3611,1109,CH4,20250327.csv,
46857,20250619,130,Cs0.05MA0.08FA0.87PbI3.0,1.73,MACl,14.6,PEAI,0.517,,,4PADCB,0.33,,,,,3000.0,30.0,100.0,10.0,1000,10,5000,40,10,160,110,15,m-F-PEAI,2.0,,,,,,,5000.0,30.0,6.0,100.0,100.0,5.0,3.87677,30.3867,0.537526,23.7349,1110,CH1,20250327.csv,
46858,20250619,130,Cs0.05MA0.08FA0.87PbI3.0,1.73,MACl,14.6,PEAI,0.517,,,4PADCB,0.33,,,,,3000.0,30.0,100.0,10.0,1000,10,5000,40,10,160,110,15,m-F-PEAI,2.0,,,,,,,5000.0,30.0,6.0,100.0,100.0,5.0,19.9595,71.9185,1.15782,23.9701,1110,CH2,20250327.csv,
46859,20250619,130,Cs0.05MA0.08FA0.87PbI3.0,1.73,MACl,14.6,PEAI,0.517,,,4PADCB,0.33,,,,,3000.0,30.0,100.0,10.0,1000,10,5000,40,10,160,110,15,m-F-PEAI,2.0,,,,,,,5000.0,30.0,6.0,100.0,100.0,5.0,0.236396,24.3872,0.0467898,20.7171,1110,CH3,20250327.csv,
46860,20250619,130,Cs0.05MA0.08FA0.87PbI3.0,1.73,MACl,14.6,PEAI,0.517,,,4PADCB,0.33,,,,,3000.0,30.0,100.0,10.0,1000,10,5000,40,10,160,110,15,m-F-PEAI,2.0,,,,,,,5000.0,30.0,6.0,100.0,100.0,5.0,17.1178,62.8243,1.14107,23.8784,1110,CH4,20250327.csv,
46861,20250619,130,Cs0.05MA0.08FA0.87PbI3.0,1.73,MACl,14.6,PEAI,0.517,,,4PADCB,0.33,,,,,3000.0,30.0,100.0,10.0,1000,10,5000,40,10,160,110,15,m-F-PEAI,2.0,,,,,,,5000.0,30.0,6.0,100.0,100.0,5.0,25.0245,83.1442,1.16355,25.8671,1111,CH1,20250327.csv,
46862,20250619,130,Cs0.05MA0.08FA0.87PbI3.0,1.73,MACl,14.6,PEAI,0.517,,,4PADCB,0.33,,,,,3000.0,30.0,100.0,10.0,1000,10,5000,40,10,160,110,15,m-F-PEAI,2.0,,,,,,,5000.0,30.0,6.0,100.0,100.0,5.0,11.2808,41.4992,1.05598,25.742,1111,CH2,20250327.csv,
46863,20250619,130,Cs0.05MA0.08FA0.87PbI3.0,1.73,MACl,14.6,PEAI,0.517,,,4PADCB,0.33,,,,,3000.0,30.0,100.0,10.0,1000,10,5000,40,10,160,110,15,m-F-PEAI,2.0,,,,,,,5000.0,30.0,6.0,100.0,100.0,5.0,23.552,80.6284,1.1575,25.2359,1111,CH3,20250327.csv,
46864,20250619,130,Cs0.05MA0.08FA0.87PbI3.0,1.73,MACl,14.6,PEAI,0.517,,,4PADCB,0.33,,,,,3000.0,30.0,100.0,10.0,1000,10,5000,40,10,160,110,15,m-F-PEAI,2.0,,,,,,,5000.0,30.0,6.0,100.0,100.0,5.0,23.7637,81.7136,1.15828,25.1077,1111,CH4,20250327.csv,
46865,20250619,130,Cs0.05MA0.08FA0.87PbI3.0,1.73,MACl,14.6,PEAI,0.517,,,4PADCB,0.33,,,,,3000.0,30.0,100.0,10.0,1000,10,5000,40,10,160,110,15,m-F-PEAI,2.0,,,,,,,5000.0,30.0,6.0,100.0,100.0,5.0,2.3318,28.5432,0.333178,24.5196,1112,CH1,20250327.csv,
46866,20250619,130,Cs0.05MA0.08FA0.87PbI3.0,1.73,MACl,14.6,PEAI,0.517,,,4PADCB,0.33,,,,,3000.0,30.0,100.0,10.0,1000,10,5000,40,10,160,110,15,m-F-PEAI,2.0,,,,,,,5000.0,30.0,6.0,100.0,100.0,5.0,4.7456,34.3705,0.544759,25.3455,1112,CH2,20250327.csv,
46867,20250619,130,Cs0.05MA0.08FA0.87PbI3.0,1.73,MACl,14.6,PEAI,0.517,,,4PADCB,0.33,,,,,3000.0,30.0,100.0,10.0,1000,10,5000,40,10,160,110,15,m-F-PEAI,2.0,,,,,,,5000.0,30.0,6.0,100.0,100.0,5.0,24.2913,83.0229,1.16393,25.1377,1112,CH3,20250327.csv,
46868,20250619,130,Cs0.05MA0.08FA0.87PbI3.0,1.73,MACl,14.6,PEAI,0.517,,,4PADCB,0.33,,,,,3000.0,30.0,100.0,10.0,1000,10,5000,40,10,160,110,15,m-F-PEAI,2.0,,,,,,,5000.0,30.0,6.0,100.0,100.0,5.0,3.04109,32.3539,0.373694,25.1528,1112,CH4,20250327.csv,
46869,20250619,130,Cs0.05MA0.08FA0.87PbI3.0,1.73,MACl,14.6,PEAI,0.517,,,4PADCB,0.33,,,,,3000.0,30.0,100.0,10.0,1000,10,5000,40,10,160,110,15,PEAI,1.0,PDADI,0.5,,,,,5000.0,30.0,6.0,100.0,100.0,5.0,15.511,62.927,1.18798,20.7489,1113,CH1,20250327.csv,
46870,20250619,130,Cs0.05MA0.08FA0.87PbI3.0,1.73,MACl,14.6,PEAI,0.517,,,4PADCB,0.33,,,,,3000.0,30.0,100.0,10.0,1000,10,5000,40,10,160,110,15,PEAI,1.0,PDADI,0.5,,,,,5000.0,30.0,6.0,100.0,100.0,5.0,15.1382,60.6404,1.18098,21.1383,1113,CH2,20250327.csv,
46871,20250619,130,Cs0.05MA0.08FA0.87PbI3.0,1.73,MACl,14.6,PEAI,0.517,,,4PADCB,0.33,,,,,3000.0,30.0,100.0,10.0,1000,10,5000,40,10,160,110,15,PEAI,1.0,PDADI,0.5,,,,,5000.0,30.0,6.0,100.0,100.0,5.0,13.6277,58.1489,1.1761,19.9268,1113,CH3,20250327.csv,
46872,20250619,130,Cs0.05MA0.08FA0.87PbI3.0,1.73,MACl,14.6,PEAI,0.517,,,4PADCB,0.33,,,,,3000.0,30.0,100.0,10.0,1000,10,5000,40,10,160,110,15,PEAI,1.0,PDADI,0.5,,,,,5000.0,30.0,6.0,100.0,100.0,5.0,12.7187,61.328,1.17276,17.6838,1113,CH4,20250327.csv,
46873,20250619,130,Cs0.05MA0.08FA0.87PbI3.0,1.73,MACl,14.6,PEAI,0.517,,,4PADCB,0.33,,,,,3000.0,30.0,100.0,10.0,1000,10,5000,40,10,160,110,15,PEAI,1.0,PDADI,0.5,,,,,5000.0,30.0,6.0,100.0,100.0,5.0,4.1445,35.4979,0.496921,23.4954,1114,CH1,20250327.csv,
46874,20250619,130,Cs0.05MA0.08FA0.87PbI3.0,1.73,MACl,14.6,PEAI,0.517,,,4PADCB,0.33,,,,,3000.0,30.0,100.0,10.0,1000,10,5000,40,10,160,110,15,PEAI,1.0,PDADI,0.5,,,,,5000.0,30.0,6.0,100.0,100.0,5.0,0.00426426,2.94162,0.0104131,13.9213,1114,CH2,20250327.csv,
46875,20250619,130,Cs0.05MA0.08FA0.87PbI3.0,1.73,MACl,14.6,PEAI,0.517,,,4PADCB,0.33,,,,,3000.0,30.0,100.0,10.0,1000,10,5000,40,10,160,110,15,PEAI,1.0,PDADI,0.5,,,,,5000.0,30.0,6.0,100.0,100.0,5.0,14.4425,60.387,1.17265,20.3952,1114,CH3,20250327.csv,
46876,20250619,130,Cs0.05MA0.08FA0.87PbI3.0,1.73,MACl,14.6,PEAI,0.517,,,4PADCB,0.33,,,,,3000.0,30.0,100.0,10.0,1000,10,5000,40,10,160,110,15,PEAI,1.0,PDADI,0.5,,,,,5000.0,30.0,6.0,100.0,100.0,5.0,13.1708,61.5302,1.1683,18.3218,1114,CH4,20250327.csv,
46877,20250619,130,Cs0.05MA0.08FA0.87PbI3.0,1.73,MACl,14.6,PEAI,0.517,,,4PADCB,0.33,,,,,3000.0,30.0,100.0,10.0,1000,10,5000,40,10,160,110,15,PEAI,1.0,PDADI,0.5,,,,,5000.0,30.0,6.0,100.0,100.0,5.0,15.6733,59.3684,1.17645,22.4405,1115,CH1,20250327.csv,
46878,20250619,130,Cs0.05MA0.08FA0.87PbI3.0,1.73,MACl,14.6,PEAI,0.517,,,4PADCB,0.33,,,,,3000.0,30.0,100.0,10.0,1000,10,5000,40,10,160,110,15,PEAI,1.0,PDADI,0.5,,,,,5000.0,30.0,6.0,100.0,100.0,5.0,12.8648,59.7147,1.17889,18.2746,1115,CH2,20250327.csv,
46879,20250619,130,Cs0.05MA0.08FA0.87PbI3.0,1.73,MACl,14.6,PEAI,0.517,,,4PADCB,0.33,,,,,3000.0,30.0,100.0,10.0,1000,10,5000,40,10,160,110,15,PEAI,1.0,PDADI,0.5,,,,,5000.0,30.0,6.0,100.0,100.0,5.0,13.1341,58.6499,1.17412,19.073,1115,CH3,20250327.csv,
46880,20250619,130,Cs0.05MA0.08FA0.87PbI3.0,1.73,MACl,14.6,PEAI,0.517,,,4PADCB,0.33,,,,,3000.0,30.0,100.0,10.0,1000,10,5000,40,10,160,110,15,PEAI,1.0,PDADI,0.5,,,,,5000.0,30.0,6.0,100.0,100.0,5.0,12.738,65.8148,1.15592,16.7436,1115,CH4,20250327.csv,
46881,20250619,130,Cs0.05MA0.08FA0.87PbI3.0,1.73,MACl,14.6,PEAI,0.517,,,4PADCB,0.33,,,,,3000.0,30.0,100.0,10.0,1000,10,5000,40,10,160,110,15,PEAI,1.0,PDADI,0.5,,,,,5000.0,30.0,6.0,100.0,100.0,5.0,15.5374,62.1571,1.18564,21.0831,1116,CH1,20250327.csv,
46882,20250619,130,Cs0.05MA0.08FA0.87PbI3.0,1.73,MACl,14.6,PEAI,0.517,,,4PADCB,0.33,,,,,3000.0,30.0,100.0,10.0,1000,10,5000,40,10,160,110,15,PEAI,1.0,PDADI,0.5,,,,,5000.0,30.0,6.0,100.0,100.0,5.0,13.1758,55.8871,1.1176,21.0951,1116,CH2,20250327.csv,
46883,20250619,130,Cs0.05MA0.08FA0.87PbI3.0,1.73,MACl,14.6,PEAI,0.517,,,4PADCB,0.33,,,,,3000.0,30.0,100.0,10.0,1000,10,5000,40,10,160,110,15,PEAI,1.0,PDADI,0.5,,,,,5000.0,30.0,6.0,100.0,100.0,5.0,6.59521,36.771,0.759115,23.6274,1116,CH3,20250327.csv,
46884,20250619,130,Cs0.05MA0.08FA0.87PbI3.0,1.73,MACl,14.6,PEAI,0.517,,,4PADCB,0.33,,,,,3000.0,30.0,100.0,10.0,1000,10,5000,40,10,160,110,15,PEAI,1.0,PDADI,0.5,,,,,5000.0,30.0,6.0,100.0,100.0,5.0,3.88709,30.8964,0.537824,23.3925,1116,CH4,20250327.csv,
46885,20250619,130,Cs0.05MA0.08FA0.87PbI3.0,1.63,MACl,14.6,PEAI,0.517,,,4PADCB,0.33,,,,,3000.0,30.0,100.0,10.0,1000,10,5000,40,10,160,110,15,m-F-PEAI,2.0,,,,,,,5000.0,30.0,6.0,100.0,100.0,5.0,24.2644,81.7932,1.16692,25.4221,1117,CH1,20250327.csv,
46886,20250619,130,Cs0.05MA0.08FA0.87PbI3.0,1.63,MACl,14.6,PEAI,0.517,,,4PADCB,0.33,,,,,3000.0,30.0,100.0,10.0,1000,10,5000,40,10,160,110,15,m-F-PEAI,2.0,,,,,,,5000.0,30.0,6.0,100.0,100.0,5.0,23.5346,80.9887,1.16389,24.9671,1117,CH2,20250327.csv,
46887,20250619,130,Cs0.05MA0.08FA0.87PbI3.0,1.63,MACl,14.6,PEAI,0.517,,,4PADCB,0.33,,,,,3000.0,30.0,100.0,10.0,1000,10,5000,40,10,160,110,15,m-F-PEAI,2.0,,,,,,,5000.0,30.0,6.0,100.0,100.0,5.0,22.3027,77.2089,1.15735,24.959,1117,CH3,20250327.csv,
46888,20250619,130,Cs0.05MA0.08FA0.87PbI3.0,1.63,MACl,14.6,PEAI,0.517,,,4PADCB,0.33,,,,,3000.0,30.0,100.0,10.0,1000,10,5000,40,10,160,110,15,m-F-PEAI,2.0,,,,,,,5000.0,30.0,6.0,100.0,100.0,5.0,22.661,80.7104,1.15525,24.3036,1117,CH4,20250327.csv,
46889,20250619,130,Cs0.05MA0.08FA0.87PbI3.0,1.63,MACl,14.6,PEAI,0.517,,,4PADCB,0.33,,,,,3000.0,30.0,100.0,10.0,1000,10,5000,40,10,160,110,15,m-F-PEAI,2.0,,,,,,,5000.0,30.0,6.0,100.0,100.0,5.0,24.5903,82.1921,1.15942,25.8044,1118,CH1,20250327.csv,
46890,20250619,130,Cs0.05MA0.08FA0.87PbI3.0,1.63,MACl,14.6,PEAI,0.517,,,4PADCB,0.33,,,,,3000.0,30.0,100.0,10.0,1000,10,5000,40,10,160,110,15,m-F-PEAI,2.0,,,,,,,5000.0,30.0,6.0,100.0,100.0,5.0,24.4486,81.3023,1.15769,25.9752,1118,CH2,20250327.csv,
46891,20250619,130,Cs0.05MA0.08FA0.87PbI3.0,1.63,MACl,14.6,PEAI,0.517,,,4PADCB,0.33,,,,,3000.0,30.0,100.0,10.0,1000,10,5000,40,10,160,110,15,m-F-PEAI,2.0,,,,,,,5000.0,30.0,6.0,100.0,100.0,5.0,24.6266,82.2288,1.15604,25.9064,1118,CH3,20250327.csv,
46892,20250619,130,Cs0.05MA0.08FA0.87PbI3.0,1.63,MACl,14.6,PEAI,0.517,,,4PADCB,0.33,,,,,3000.0,30.0,100.0,10.0,1000,10,5000,40,10,160,110,15,m-F-PEAI,2.0,,,,,,,5000.0,30.0,6.0,100.0,100.0,5.0,24.4276,81.8032,1.15284,25.9025,1118,CH4,20250327.csv,
46893,20250619,130,Cs0.05MA0.08FA0.87PbI3.0,1.63,MACl,14.6,PEAI,0.517,,,4PADCB,0.33,,,,,3000.0,30.0,100.0,10.0,1000,10,5000,40,10,160,110,15,m-F-PEAI,2.0,,,,,,,5000.0,30.0,6.0,100.0,100.0,5.0,23.9791,81.646,1.16339,25.2449,1119,CH1,20250327.csv,
46894,20250619,130,Cs0.05MA0.08FA0.87PbI3.0,1.63,MACl,14.6,PEAI,0.517,,,4PADCB,0.33,,,,,3000.0,30.0,100.0,10.0,1000,10,5000,40,10,160,110,15,m-F-PEAI,2.0,,,,,,,5000.0,30.0,6.0,100.0,100.0,5.0,22.5758,77.686,1.16112,25.0279,1119,CH2,20250327.csv,
46895,20250619,130,Cs0.05MA0.08FA0.87PbI3.0,1.63,MACl,14.6,PEAI,0.517,,,4PADCB,0.33,,,,,3000.0,30.0,100.0,10.0,1000,10,5000,40,10,160,110,15,m-F-PEAI,2.0,,,,,,,5000.0,30.0,6.0,100.0,100.0,5.0,23.4841,81.9225,1.16061,24.6992,1119,CH3,20250327.csv,
46896,20250619,130,Cs0.05MA0.08FA0.87PbI3.0,1.63,MACl,14.6,PEAI,0.517,,,4PADCB,0.33,,,,,3000.0,30.0,100.0,10.0,1000,10,5000,40,10,160,110,15,m-F-PEAI,2.0,,,,,,,5000.0,30.0,6.0,100.0,100.0,5.0,22.6686,81.2986,1.15409,24.1603,1119,CH4,20250327.csv,
46897,20250619,130,Cs0.05MA0.08FA0.87PbI3.0,1.63,MACl,14.6,PEAI,0.517,,,4PADCB,0.33,,,,,3000.0,30.0,100.0,10.0,1000,10,5000,40,10,160,110,15,m-F-PEAI,2.0,,,,,,,5000.0,30.0,6.0,100.0,100.0,5.0,24.7509,82.6522,1.16814,25.6355,1120,CH1,20250327.csv,
46898,20250619,130,Cs0.05MA0.08FA0.87PbI3.0,1.63,MACl,14.6,PEAI,0.517,,,4PADCB,0.33,,,,,3000.0,30.0,100.0,10.0,1000,10,5000,40,10,160,110,15,m-F-PEAI,2.0,,,,,,,5000.0,30.0,6.0,100.0,100.0,5.0,14.259,48.7608,1.12289,26.0424,1120,CH2,20250327.csv,
46899,20250619,130,Cs0.05MA0.08FA0.87PbI3.0,1.63,MACl,14.6,PEAI,0.517,,,4PADCB,0.33,,,,,3000.0,30.0,100.0,10.0,1000,10,5000,40,10,160,110,15,m-F-PEAI,2.0,,,,,,,5000.0,30.0,6.0,100.0,100.0,5.0,24.8302,82.5877,1.16229,25.8673,1120,CH3,20250327.csv,
46900,20250619,130,Cs0.05MA0.08FA0.87PbI3.0,1.63,MACl,14.6,PEAI,0.517,,,4PADCB,0.33,,,,,3000.0,30.0,100.0,10.0,1000,10,5000,40,10,160,110,15,m-F-PEAI,2.0,,,,,,,5000.0,30.0,6.0,100.0,100.0,5.0,24.517,82.3193,1.15304,25.8299,1120,CH4,20250327.csv,
46901,20250619,130,Cs0.05MA0.08FA0.87PbI3.0,1.63,MACl,14.6,PEAI,0.517,,,4PADCB,0.33,,,,,3000.0,30.0,100.0,10.0,1000,10,5000,40,10,160,110,15,m-F-PEAI,2.0,,,,,,,5000.0,30.0,6.0,100.0,100.0,5.0,1.36205,29.6562,0.185986,24.6943,1121,CH1,20250327.csv,
46902,20250619,130,Cs0.05MA0.08FA0.87PbI3.0,1.63,MACl,14.6,PEAI,0.517,,,4PADCB,0.33,,,,,3000.0,30.0,100.0,10.0,1000,10,5000,40,10,160,110,15,m-F-PEAI,2.0,,,,,,,5000.0,30.0,6.0,100.0,100.0,5.0,0.218569,25.1336,0.0396495,21.9328,1121,CH2,20250327.csv,
46903,20250619,130,Cs0.05MA0.08FA0.87PbI3.0,1.63,MACl,14.6,PEAI,0.517,,,4PADCB,0.33,,,,,3000.0,30.0,100.0,10.0,1000,10,5000,40,10,160,110,15,m-F-PEAI,2.0,,,,,,,5000.0,30.0,6.0,100.0,100.0,5.0,2.61771,29.0551,0.361742,24.9058,1121,CH3,20250327.csv,
46904,20250619,130,Cs0.05MA0.08FA0.87PbI3.0,1.63,MACl,14.6,PEAI,0.517,,,4PADCB,0.33,,,,,3000.0,30.0,100.0,10.0,1000,10,5000,40,10,160,110,15,m-F-PEAI,2.0,,,,,,,5000.0,30.0,6.0,100.0,100.0,5.0,23.0939,81.3012,1.15093,24.6803,1121,CH4,20250327.csv,
46905,20250619,130,Cs0.05MA0.08FA0.87PbI3.0,1.63,MACl,14.6,PEAI,0.517,,,4PADCB,0.33,,,,,3000.0,30.0,100.0,10.0,1000,10,5000,40,10,160,110,15,PEAI,1.0,PDADI,0.5,,,,,5000.0,30.0,6.0,100.0,100.0,5.0,4.78177,31.2829,0.627998,24.3402,1122,CH1,20250327.csv,
46906,20250619,130,Cs0.05MA0.08FA0.87PbI3.0,1.63,MACl,14.6,PEAI,0.517,,,4PADCB,0.33,,,,,3000.0,30.0,100.0,10.0,1000,10,5000,40,10,160,110,15,PEAI,1.0,PDADI,0.5,,,,,5000.0,30.0,6.0,100.0,100.0,5.0,20.9864,76.2575,1.18466,23.2307,1122,CH2,20250327.csv,
46907,20250619,130,Cs0.05MA0.08FA0.87PbI3.0,1.63,MACl,14.6,PEAI,0.517,,,4PADCB,0.33,,,,,3000.0,30.0,100.0,10.0,1000,10,5000,40,10,160,110,15,PEAI,1.0,PDADI,0.5,,,,,5000.0,30.0,6.0,100.0,100.0,5.0,19.4332,70.1982,1.1759,23.5422,1122,CH3,20250327.csv,
46908,20250619,130,Cs0.05MA0.08FA0.87PbI3.0,1.63,MACl,14.6,PEAI,0.517,,,4PADCB,0.33,,,,,3000.0,30.0,100.0,10.0,1000,10,5000,40,10,160,110,15,PEAI,1.0,PDADI,0.5,,,,,5000.0,30.0,6.0,100.0,100.0,5.0,21.0369,76.4509,1.17668,23.3852,1122,CH4,20250327.csv,
46909,20250619,130,Cs0.05MA0.08FA0.87PbI3.0,1.63,MACl,14.6,PEAI,0.517,,,4PADCB,0.33,,,,,3000.0,30.0,100.0,10.0,1000,10,5000,40,10,160,110,15,PEAI,1.0,PDADI,0.5,,,,,5000.0,30.0,6.0,100.0,100.0,5.0,19.6708,70.7573,1.18449,23.4703,1123,CH1,20250327.csv,
46910,20250619,130,Cs0.05MA0.08FA0.87PbI3.0,1.63,MACl,14.6,PEAI,0.517,,,4PADCB,0.33,,,,,3000.0,30.0,100.0,10.0,1000,10,5000,40,10,160,110,15,PEAI,1.0,PDADI,0.5,,,,,5000.0,30.0,6.0,100.0,100.0,5.0,19.5915,70.7124,1.17549,23.5696,1123,CH2,20250327.csv,
46911,20250619,130,Cs0.05MA0.08FA0.87PbI3.0,1.63,MACl,14.6,PEAI,0.517,,,4PADCB,0.33,,,,,3000.0,30.0,100.0,10.0,1000,10,5000,40,10,160,110,15,PEAI,1.0,PDADI,0.5,,,,,5000.0,30.0,6.0,100.0,100.0,5.0,9.93784,46.5517,0.877749,24.3213,1123,CH3,20250327.csv,
46912,20250619,130,Cs0.05MA0.08FA0.87PbI3.0,1.63,MACl,14.6,PEAI,0.517,,,4PADCB,0.33,,,,,3000.0,30.0,100.0,10.0,1000,10,5000,40,10,160,110,15,PEAI,1.0,PDADI,0.5,,,,,5000.0,30.0,6.0,100.0,100.0,5.0,2.69705,30.6332,0.373376,23.5803,1123,CH4,20250327.csv,
46913,20250619,130,Cs0.05MA0.08FA0.87PbI3.0,1.63,MACl,14.6,PEAI,0.517,,,4PADCB,0.33,,,,,3000.0,30.0,100.0,10.0,1000,10,5000,40,10,160,110,15,PEAI,1.0,PDADI,0.5,,,,,5000.0,30.0,6.0,100.0,100.0,5.0,19.2245,71.6964,1.18502,22.6274,1124,CH1,20250327.csv,
46914,20250619,130,Cs0.05MA0.08FA0.87PbI3.0,1.63,MACl,14.6,PEAI,0.517,,,4PADCB,0.33,,,,,3000.0,30.0,100.0,10.0,1000,10,5000,40,10,160,110,15,PEAI,1.0,PDADI,0.5,,,,,5000.0,30.0,6.0,100.0,100.0,5.0,5.69746,34.4648,0.694197,23.8135,1124,CH2,20250327.csv,
46915,20250619,130,Cs0.05MA0.08FA0.87PbI3.0,1.63,MACl,14.6,PEAI,0.517,,,4PADCB,0.33,,,,,3000.0,30.0,100.0,10.0,1000,10,5000,40,10,160,110,15,PEAI,1.0,PDADI,0.5,,,,,5000.0,30.0,6.0,100.0,100.0,5.0,19.8908,73.6066,1.17767,22.9462,1124,CH3,20250327.csv,
46916,20250619,130,Cs0.05MA0.08FA0.87PbI3.0,1.63,MACl,14.6,PEAI,0.517,,,4PADCB,0.33,,,,,3000.0,30.0,100.0,10.0,1000,10,5000,40,10,160,110,15,PEAI,1.0,PDADI,0.5,,,,,5000.0,30.0,6.0,100.0,100.0,5.0,16.8704,65.582,1.16868,22.0112,1124,CH4,20250327.csv,
46917,20250619,130,Cs0.05MA0.08FA0.87PbI3.0,1.63,MACl,14.6,PEAI,0.517,,,4PADCB,0.33,,,,,3000.0,30.0,100.0,10.0,1000,10,5000,40,10,160,110,15,PEAI,1.0,PDADI,0.5,,,,,5000.0,30.0,6.0,100.0,100.0,5.0,22.61,76.8829,1.18973,24.7185,1125,CH1,20250327.csv,
46918,20250619,130,Cs0.05MA0.08FA0.87PbI3.0,1.63,MACl,14.6,PEAI,0.517,,,4PADCB,0.33,,,,,3000.0,30.0,100.0,10.0,1000,10,5000,40,10,160,110,15,PEAI,1.0,PDADI,0.5,,,,,5000.0,30.0,6.0,100.0,100.0,5.0,23.0862,79.6227,1.18624,24.4423,1125,CH2,20250327.csv,
46919,20250619,130,Cs0.05MA0.08FA0.87PbI3.0,1.63,MACl,14.6,PEAI,0.517,,,4PADCB,0.33,,,,,3000.0,30.0,100.0,10.0,1000,10,5000,40,10,160,110,15,PEAI,1.0,PDADI,0.5,,,,,5000.0,30.0,6.0,100.0,100.0,5.0,22.5204,79.0172,1.18176,24.117,1125,CH3,20250327.csv,
46920,20250619,130,Cs0.05MA0.08FA0.87PbI3.0,1.63,MACl,14.6,PEAI,0.517,,,4PADCB,0.33,,,,,3000.0,30.0,100.0,10.0,1000,10,5000,40,10,160,110,15,PEAI,1.0,PDADI,0.5,,,,,5000.0,30.0,6.0,100.0,100.0,5.0,20.1896,73.9813,1.17365,23.2524,1125,CH4,20250327.csv,
46921,20250620,131,Cs0.05MA0.08FA0.87PbI3.0,1.73,MACl,14.6,PEAI,0.517,,,4PADCB,0.33,,,,,3000.0,30.0,100.0,10.0,1000,10,5000,40,10,160,110,15,PiPI,0.5,,,,,,,5000.0,30.0,6.0,100.0,100.0,5.0,8.22544,36.063,0.937961,24.3171,1126,CH1,20250403.csv,
46922,20250620,131,Cs0.05MA0.08FA0.87PbI3.0,1.73,MACl,14.6,PEAI,0.517,,,4PADCB,0.33,,,,,3000.0,30.0,100.0,10.0,1000,10,5000,40,10,160,110,15,PiPI,0.5,,,,,,,5000.0,30.0,6.0,100.0,100.0,5.0,8.10103,36.2623,0.891884,25.0482,1126,CH2,20250403.csv,
46923,20250620,131,Cs0.05MA0.08FA0.87PbI3.0,1.73,MACl,14.6,PEAI,0.517,,,4PADCB,0.33,,,,,3000.0,30.0,100.0,10.0,1000,10,5000,40,10,160,110,15,PiPI,0.5,,,,,,,5000.0,30.0,6.0,100.0,100.0,5.0,4.35387,31.0562,0.56694,24.728,1126,CH3,20250403.csv,
46924,20250620,131,Cs0.05MA0.08FA0.87PbI3.0,1.73,MACl,14.6,PEAI,0.517,,,4PADCB,0.33,,,,,3000.0,30.0,100.0,10.0,1000,10,5000,40,10,160,110,15,PiPI,0.5,,,,,,,5000.0,30.0,6.0,100.0,100.0,5.0,19.4951,72.1058,1.15882,23.3314,1126,CH4,20250403.csv,
46925,20250620,131,Cs0.05MA0.08FA0.87PbI3.0,1.73,MACl,14.6,PEAI,0.517,,,4PADCB,0.33,,,,,3000.0,30.0,100.0,10.0,1000,10,5000,40,10,160,110,15,PiPI,0.5,,,,,,,5000.0,30.0,6.0,100.0,100.0,5.0,1.82874,26.9227,0.257719,26.3565,1127,CH1,20250403.csv,
46926,20250620,131,Cs0.05MA0.08FA0.87PbI3.0,1.73,MACl,14.6,PEAI,0.517,,,4PADCB,0.33,,,,,3000.0,30.0,100.0,10.0,1000,10,5000,40,10,160,110,15,PiPI,0.5,,,,,,,5000.0,30.0,6.0,100.0,100.0,5.0,1.77069,27.0705,0.248096,26.3648,1127,CH2,20250403.csv,
46927,20250620,131,Cs0.05MA0.08FA0.87PbI3.0,1.73,MACl,14.6,PEAI,0.517,,,4PADCB,0.33,,,,,3000.0,30.0,100.0,10.0,1000,10,5000,40,10,160,110,15,PiPI,0.5,,,,,,,5000.0,30.0,6.0,100.0,100.0,5.0,16.6622,55.0566,1.13629,26.6339,1127,CH3,20250403.csv,
46928,20250620,131,Cs0.05MA0.08FA0.87PbI3.0,1.73,MACl,14.6,PEAI,0.517,,,4PADCB,0.33,,,,,3000.0,30.0,100.0,10.0,1000,10,5000,40,10,160,110,15,PiPI,0.5,,,,,,,5000.0,30.0,6.0,100.0,100.0,5.0,16.8931,58.5057,1.14776,25.1571,1127,CH4,20250403.csv,
46929,20250620,131,Cs0.05MA0.08FA0.87PbI3.0,1.73,MACl,14.6,PEAI,0.517,,,4PADCB,0.33,,,,,3000.0,30.0,100.0,10.0,1000,10,5000,40,10,160,110,15,PiPI,0.5,,,,,,,5000.0,30.0,6.0,100.0,100.0,5.0,5.5028,30.4501,0.676861,26.699,1128,CH1,20250403.csv,
46930,20250620,131,Cs0.05MA0.08FA0.87PbI3.0,1.73,MACl,14.6,PEAI,0.517,,,4PADCB,0.33,,,,,3000.0,30.0,100.0,10.0,1000,10,5000,40,10,160,110,15,PiPI,0.5,,,,,,,5000.0,30.0,6.0,100.0,100.0,5.0,24.7057,79.2849,1.18123,26.38,1128,CH2,20250403.csv,
46931,20250620,131,Cs0.05MA0.08FA0.87PbI3.0,1.73,MACl,14.6,PEAI,0.517,,,4PADCB,0.33,,,,,3000.0,30.0,100.0,10.0,1000,10,5000,40,10,160,110,15,PiPI,0.5,,,,,,,5000.0,30.0,6.0,100.0,100.0,5.0,24.0004,77.9028,1.17587,26.2002,1128,CH3,20250403.csv,
46932,20250620,131,Cs0.05MA0.08FA0.87PbI3.0,1.73,MACl,14.6,PEAI,0.517,,,4PADCB,0.33,,,,,3000.0,30.0,100.0,10.0,1000,10,5000,40,10,160,110,15,PiPI,0.5,,,,,,,5000.0,30.0,6.0,100.0,100.0,5.0,23.0609,76.7671,1.16953,25.6856,1128,CH4,20250403.csv,
46933,20250620,131,Cs0.05MA0.08FA0.87PbI3.0,1.73,MACl,14.6,PEAI,0.517,,,4PADCB,0.33,,,,,3000.0,30.0,100.0,10.0,1000,10,5000,40,10,160,110,15,PiPI,0.5,,,,,,,5000.0,30.0,6.0,100.0,100.0,5.0,9.4432,46.4338,0.776172,26.2015,1129,CH1,20250403.csv,
46934,20250620,131,Cs0.05MA0.08FA0.87PbI3.0,1.73,MACl,14.6,PEAI,0.517,,,4PADCB,0.33,,,,,3000.0,30.0,100.0,10.0,1000,10,5000,40,10,160,110,15,PiPI,0.5,,,,,,,5000.0,30.0,6.0,100.0,100.0,5.0,4.21611,30.5308,0.531873,25.9636,1129,CH2,20250403.csv,
46935,20250620,131,Cs0.05MA0.08FA0.87PbI3.0,1.73,MACl,14.6,PEAI,0.517,,,4PADCB,0.33,,,,,3000.0,30.0,100.0,10.0,1000,10,5000,40,10,160,110,15,PiPI,0.5,,,,,,,5000.0,30.0,6.0,100.0,100.0,5.0,22.1901,73.9572,1.17372,25.5632,1129,CH3,20250403.csv,
46936,20250620,131,Cs0.05MA0.08FA0.87PbI3.0,1.73,MACl,14.6,PEAI,0.517,,,4PADCB,0.33,,,,,3000.0,30.0,100.0,10.0,1000,10,5000,40,10,160,110,15,PiPI,0.5,,,,,,,5000.0,30.0,6.0,100.0,100.0,5.0,23.6476,80.6172,1.17306,25.0057,1129,CH4,20250403.csv,
46937,20250620,131,Cs0.05MA0.08FA0.87PbI3.0,1.73,MACl,14.6,PEAI,0.517,,,4PADCB,0.33,,,,,3000.0,30.0,100.0,10.0,1000,10,5000,40,10,160,110,15,m-Br-PEAI,2.0,,,,,,,5000.0,30.0,6.0,100.0,100.0,5.0,2.85932,27.0003,0.427365,24.7796,1130,CH1,20250403.csv,
46938,20250620,131,Cs0.05MA0.08FA0.87PbI3.0,1.73,MACl,14.6,PEAI,0.517,,,4PADCB,0.33,,,,,3000.0,30.0,100.0,10.0,1000,10,5000,40,10,160,110,15,m-Br-PEAI,2.0,,,,,,,5000.0,30.0,6.0,100.0,100.0,5.0,25.28,84.6044,1.18731,25.1663,1130,CH2,20250403.csv,
46939,20250620,131,Cs0.05MA0.08FA0.87PbI3.0,1.73,MACl,14.6,PEAI,0.517,,,4PADCB,0.33,,,,,3000.0,30.0,100.0,10.0,1000,10,5000,40,10,160,110,15,m-Br-PEAI,2.0,,,,,,,5000.0,30.0,6.0,100.0,100.0,5.0,24.8471,83.5369,1.18564,25.0867,1130,CH3,20250403.csv,
46940,20250620,131,Cs0.05MA0.08FA0.87PbI3.0,1.73,MACl,14.6,PEAI,0.517,,,4PADCB,0.33,,,,,3000.0,30.0,100.0,10.0,1000,10,5000,40,10,160,110,15,m-Br-PEAI,2.0,,,,,,,5000.0,30.0,6.0,100.0,100.0,5.0,3.71671,32.008,0.468365,24.7923,1130,CH4,20250403.csv,
46941,20250620,131,Cs0.05MA0.08FA0.87PbI3.0,1.73,MACl,14.6,PEAI,0.517,,,4PADCB,0.33,,,,,3000.0,30.0,100.0,10.0,1000,10,5000,40,10,160,110,15,m-Br-PEAI,2.0,,,,,,,5000.0,30.0,6.0,100.0,100.0,5.0,4.95645,30.3613,0.646057,25.2685,1131,CH1,20250403.csv,
46942,20250620,131,Cs0.05MA0.08FA0.87PbI3.0,1.73,MACl,14.6,PEAI,0.517,,,4PADCB,0.33,,,,,3000.0,30.0,100.0,10.0,1000,10,5000,40,10,160,110,15,m-Br-PEAI,2.0,,,,,,,5000.0,30.0,6.0,100.0,100.0,5.0,8.98947,36.9617,0.956697,25.4219,1131,CH2,20250403.csv,
46943,20250620,131,Cs0.05MA0.08FA0.87PbI3.0,1.73,MACl,14.6,PEAI,0.517,,,4PADCB,0.33,,,,,3000.0,30.0,100.0,10.0,1000,10,5000,40,10,160,110,15,m-Br-PEAI,2.0,,,,,,,5000.0,30.0,6.0,100.0,100.0,5.0,6.04541,42.4149,0.562103,25.3566,1131,CH3,20250403.csv,
46944,20250620,131,Cs0.05MA0.08FA0.87PbI3.0,1.73,MACl,14.6,PEAI,0.517,,,4PADCB,0.33,,,,,3000.0,30.0,100.0,10.0,1000,10,5000,40,10,160,110,15,m-Br-PEAI,2.0,,,,,,,5000.0,30.0,6.0,100.0,100.0,5.0,10.319,47.0353,0.870334,25.2075,1131,CH4,20250403.csv,
46945,20250620,131,Cs0.05MA0.08FA0.87PbI3.0,1.73,MACl,14.6,PEAI,0.517,,,4PADCB,0.33,,,,,3000.0,30.0,100.0,10.0,1000,10,5000,40,10,160,110,15,m-Br-PEAI,2.0,,,,,,,5000.0,30.0,6.0,100.0,100.0,5.0,26.0167,84.1388,1.18946,25.996,1132,CH1,20250403.csv,
46946,20250620,131,Cs0.05MA0.08FA0.87PbI3.0,1.73,MACl,14.6,PEAI,0.517,,,4PADCB,0.33,,,,,3000.0,30.0,100.0,10.0,1000,10,5000,40,10,160,110,15,m-Br-PEAI,2.0,,,,,,,5000.0,30.0,6.0,100.0,100.0,5.0,26.1172,84.0305,1.18422,26.2455,1132,CH2,20250403.csv,
46947,20250620,131,Cs0.05MA0.08FA0.87PbI3.0,1.73,MACl,14.6,PEAI,0.517,,,4PADCB,0.33,,,,,3000.0,30.0,100.0,10.0,1000,10,5000,40,10,160,110,15,m-Br-PEAI,2.0,,,,,,,5000.0,30.0,6.0,100.0,100.0,5.0,24.888,80.3392,1.17689,26.3224,1132,CH3,20250403.csv,
46948,20250620,131,Cs0.05MA0.08FA0.87PbI3.0,1.73,MACl,14.6,PEAI,0.517,,,4PADCB,0.33,,,,,3000.0,30.0,100.0,10.0,1000,10,5000,40,10,160,110,15,m-Br-PEAI,2.0,,,,,,,5000.0,30.0,6.0,100.0,100.0,5.0,22.422,73.0422,1.17121,26.2098,1132,CH4,20250403.csv,
46949,20250620,131,Cs0.05MA0.08FA0.87PbI3.0,1.73,MACl,14.6,PEAI,0.517,,,4PADCB,0.33,,,,,3000.0,30.0,100.0,10.0,1000,10,5000,40,10,160,110,15,m-Br-PEAI,2.0,,,,,,,5000.0,30.0,6.0,100.0,100.0,5.0,26.4061,84.8809,1.19184,26.1022,1133,CH1,20250403.csv,
46950,20250620,131,Cs0.05MA0.08FA0.87PbI3.0,1.73,MACl,14.6,PEAI,0.517,,,4PADCB,0.33,,,,,3000.0,30.0,100.0,10.0,1000,10,5000,40,10,160,110,15,m-Br-PEAI,2.0,,,,,,,5000.0,30.0,6.0,100.0,100.0,5.0,25.4505,82.5998,1.18776,25.9411,1133,CH2,20250403.csv,
46951,20250620,131,Cs0.05MA0.08FA0.87PbI3.0,1.73,MACl,14.6,PEAI,0.517,,,4PADCB,0.33,,,,,3000.0,30.0,100.0,10.0,1000,10,5000,40,10,160,110,15,m-Br-PEAI,2.0,,,,,,,5000.0,30.0,6.0,100.0,100.0,5.0,25.9043,84.8442,1.18595,25.7444,1133,CH3,20250403.csv,
46952,20250620,131,Cs0.05MA0.08FA0.87PbI3.0,1.73,MACl,14.6,PEAI,0.517,,,4PADCB,0.33,,,,,3000.0,30.0,100.0,10.0,1000,10,5000,40,10,160,110,15,m-Br-PEAI,2.0,,,,,,,5000.0,30.0,6.0,100.0,100.0,5.0,25.2467,84.7442,1.18097,25.2265,1133,CH4,20250403.csv,
46953,20250620,131,Cs0.05MA0.08FA0.87PbI3.0,1.73,MACl,14.6,PEAI,0.517,,,4PADCB,0.33,,,,,3000.0,30.0,100.0,10.0,1000,10,5000,40,10,160,110,15,m-F-PEAI,2.0,,,,,,,5000.0,30.0,6.0,100.0,100.0,5.0,23.3534,78.7219,1.17889,25.1642,1134,CH1,20250403.csv,
46954,20250620,131,Cs0.05MA0.08FA0.87PbI3.0,1.73,MACl,14.6,PEAI,0.517,,,4PADCB,0.33,,,,,3000.0,30.0,100.0,10.0,1000,10,5000,40,10,160,110,15,m-F-PEAI,2.0,,,,,,,5000.0,30.0,6.0,100.0,100.0,5.0,25.0729,83.5431,1.1795,25.4445,1134,CH2,20250403.csv,
46955,20250620,131,Cs0.05MA0.08FA0.87PbI3.0,1.73,MACl,14.6,PEAI,0.517,,,4PADCB,0.33,,,,,3000.0,30.0,100.0,10.0,1000,10,5000,40,10,160,110,15,m-F-PEAI,2.0,,,,,,,5000.0,30.0,6.0,100.0,100.0,5.0,24.9353,83.3373,1.17733,25.4142,1134,CH3,20250403.csv,
46956,20250620,131,Cs0.05MA0.08FA0.87PbI3.0,1.73,MACl,14.6,PEAI,0.517,,,4PADCB,0.33,,,,,3000.0,30.0,100.0,10.0,1000,10,5000,40,10,160,110,15,m-F-PEAI,2.0,,,,,,,5000.0,30.0,6.0,100.0,100.0,5.0,24.2724,82.5566,1.17192,25.0879,1134,CH4,20250403.csv,
46957,20250620,131,Cs0.05MA0.08FA0.87PbI3.0,1.73,MACl,14.6,PEAI,0.517,,,4PADCB,0.33,,,,,3000.0,30.0,100.0,10.0,1000,10,5000,40,10,160,110,15,m-F-PEAI,2.0,,,,,,,5000.0,30.0,6.0,100.0,100.0,5.0,25.2001,84.2374,1.18183,25.313,1135,CH1,20250403.csv,
46958,20250620,131,Cs0.05MA0.08FA0.87PbI3.0,1.73,MACl,14.6,PEAI,0.517,,,4PADCB,0.33,,,,,3000.0,30.0,100.0,10.0,1000,10,5000,40,10,160,110,15,m-F-PEAI,2.0,,,,,,,5000.0,30.0,6.0,100.0,100.0,5.0,24.8387,83.947,1.1744,25.1945,1135,CH2,20250403.csv,
46959,20250620,131,Cs0.05MA0.08FA0.87PbI3.0,1.73,MACl,14.6,PEAI,0.517,,,4PADCB,0.33,,,,,3000.0,30.0,100.0,10.0,1000,10,5000,40,10,160,110,15,m-F-PEAI,2.0,,,,,,,5000.0,30.0,6.0,100.0,100.0,5.0,16.3081,56.9606,1.14431,25.0198,1135,CH3,20250403.csv,
46960,20250620,131,Cs0.05MA0.08FA0.87PbI3.0,1.73,MACl,14.6,PEAI,0.517,,,4PADCB,0.33,,,,,3000.0,30.0,100.0,10.0,1000,10,5000,40,10,160,110,15,m-F-PEAI,2.0,,,,,,,5000.0,30.0,6.0,100.0,100.0,5.0,23.9767,83.4591,1.16681,24.6216,1135,CH4,20250403.csv,
46961,20250620,131,Cs0.05MA0.08FA0.87PbI3.0,1.73,MACl,14.6,PEAI,0.517,,,4PADCB,0.33,,,,,3000.0,30.0,100.0,10.0,1000,10,5000,40,10,160,110,15,m-F-PEAI,2.0,,,,,,,5000.0,30.0,6.0,100.0,100.0,5.0,24.8164,82.4492,1.1809,25.4882,1136,CH1,20250403.csv,
