Repository: MI-Materials-Intelligence/Recipe-Language-Model

# Learning Layer

## Overview

In the learning layer, the formulas and parameters are encoded and then tokenised into recipes as inputs. Through atomic skills of data extraction, cleaning, and matching, these data are organised into standardised datasets, providing the basis for RLM training and iterative recipe refinement.

Key Atomic Skills:
- **Cleaning**: Preprocessing and outlier cleaning
- **Matching**: Matching data pairs based on variables
- **Extraction**: Data extraction from robotic boxes

File: seven_ai_layers_robotics/learning/data/data50764_from_db.csv (part 230 of 253)
No,date,rank,Formula PVK,Concentration PVK,Formula Additive 1,Concentration Additive 1,Formula Additive 2,Concentration Additive 2,Formula Additive 3,Concentration Additive 3,Formula SAM 1,Concentration SAM 1,Formula SAM 2,Concentration SAM 2,Formula SAM 3,Concentration SAM 3,Spin Coating Speed SAM,Spin Coating Time SAM,Annealed Temperature SAM,Annealed Time SAM,Spin Coating Speed PVK 1,Spin Coating Time PVK 1,Spin Coating Speed PVK 2,Spin Coating Time PVK 2,Antisolvent Dropping Timing,Antisolvent Volume,Annealed Temperature PVK,Annealed Time PVK,Formula Passivator 1,Concentration Passivator 1,Formula Passivator 2,Concentration Passivator 2,Formula Passivator 3,Concentration Passivator 3,Formula Passivator 4,Concentration Passivator 4,Spin Coating Speed Passivator,Spin Coating Time Passivator,Passivator Dropping Timing,Passivator Volume,Annealed Temperature Passivator,Annealed Time Passivator,PCE,FF,Voc,Jsc,Product,Channel,From,upload_time
46962,20250620,131,Cs0.05MA0.08FA0.87PbI3.0,1.73,MACl,14.6,PEAI,0.517,,,4PADCB,0.33,,,,,3000.0,30.0,100.0,10.0,1000,10,5000,40,10,160,110,15,m-F-PEAI,2.0,,,,,,,5000.0,30.0,6.0,100.0,100.0,5.0,25.1011,82.6716,1.18059,25.7181,1136,CH2,20250403.csv,
46963,20250620,131,Cs0.05MA0.08FA0.87PbI3.0,1.73,MACl,14.6,PEAI,0.517,,,4PADCB,0.33,,,,,3000.0,30.0,100.0,10.0,1000,10,5000,40,10,160,110,15,m-F-PEAI,2.0,,,,,,,5000.0,30.0,6.0,100.0,100.0,5.0,7.65627,35.2925,0.84484,25.6779,1136,CH3,20250403.csv,
46964,20250620,131,Cs0.05MA0.08FA0.87PbI3.0,1.73,MACl,14.6,PEAI,0.517,,,4PADCB,0.33,,,,,3000.0,30.0,100.0,10.0,1000,10,5000,40,10,160,110,15,m-F-PEAI,2.0,,,,,,,5000.0,30.0,6.0,100.0,100.0,5.0,4.23812,28.8777,0.581322,25.2461,1136,CH4,20250403.csv,
46965,20250620,131,Cs0.05MA0.08FA0.87PbI3.0,1.73,MACl,14.6,PEAI,0.517,,,4PADCB,0.33,,,,,3000.0,30.0,100.0,10.0,1000,10,5000,40,10,160,110,15,m-F-PEAI,2.0,,,,,,,5000.0,30.0,6.0,100.0,100.0,5.0,26.1475,84.7144,1.18034,26.1497,1137,CH1,20250403.csv,
46966,20250620,131,Cs0.05MA0.08FA0.87PbI3.0,1.73,MACl,14.6,PEAI,0.517,,,4PADCB,0.33,,,,,3000.0,30.0,100.0,10.0,1000,10,5000,40,10,160,110,15,m-F-PEAI,2.0,,,,,,,5000.0,30.0,6.0,100.0,100.0,5.0,24.4617,78.8103,1.172,26.4836,1137,CH2,20250403.csv,
46967,20250620,131,Cs0.05MA0.08FA0.87PbI3.0,1.73,MACl,14.6,PEAI,0.517,,,4PADCB,0.33,,,,,3000.0,30.0,100.0,10.0,1000,10,5000,40,10,160,110,15,m-F-PEAI,2.0,,,,,,,5000.0,30.0,6.0,100.0,100.0,5.0,8.99889,41.9323,0.816487,26.284,1137,CH3,20250403.csv,
46968,20250620,131,Cs0.05MA0.08FA0.87PbI3.0,1.73,MACl,14.6,PEAI,0.517,,,4PADCB,0.33,,,,,3000.0,30.0,100.0,10.0,1000,10,5000,40,10,160,110,15,m-F-PEAI,2.0,,,,,,,5000.0,30.0,6.0,100.0,100.0,5.0,6.46123,36.5598,0.680483,25.9713,1137,CH4,20250403.csv,
46969,20250620,131,Cs0.05MA0.08FA0.87PbI3.0,1.73,MACl,14.6,PEAI,0.517,,,4PADCB,0.248,2PACz,0.083,,,3000.0,30.0,100.0,10.0,1000,10,5000,40,10,160,110,15,m-F-PEAI,2.0,,,,,,,5000.0,30.0,6.0,100.0,100.0,5.0,0.565795,24.8165,0.0942724,24.1843,1138,CH1,20250403.csv,
46970,20250620,131,Cs0.05MA0.08FA0.87PbI3.0,1.73,MACl,14.6,PEAI,0.517,,,4PADCB,0.248,2PACz,0.083,,,3000.0,30.0,100.0,10.0,1000,10,5000,40,10,160,110,15,m-F-PEAI,2.0,,,,,,,5000.0,30.0,6.0,100.0,100.0,5.0,26.4316,84.8363,1.17938,26.4172,1138,CH2,20250403.csv,
46971,20250620,131,Cs0.05MA0.08FA0.87PbI3.0,1.73,MACl,14.6,PEAI,0.517,,,4PADCB,0.248,2PACz,0.083,,,3000.0,30.0,100.0,10.0,1000,10,5000,40,10,160,110,15,m-F-PEAI,2.0,,,,,,,5000.0,30.0,6.0,100.0,100.0,5.0,19.9601,65.4507,1.16305,26.2211,1138,CH3,20250403.csv,
46972,20250620,131,Cs0.05MA0.08FA0.87PbI3.0,1.73,MACl,14.6,PEAI,0.517,,,4PADCB,0.248,2PACz,0.083,,,3000.0,30.0,100.0,10.0,1000,10,5000,40,10,160,110,15,m-F-PEAI,2.0,,,,,,,5000.0,30.0,6.0,100.0,100.0,5.0,25.747,83.4862,1.17167,26.3213,1138,CH4,20250403.csv,
46973,20250620,131,Cs0.05MA0.08FA0.87PbI3.0,1.73,MACl,14.6,PEAI,0.517,,,4PADCB,0.248,2PACz,0.083,,,3000.0,30.0,100.0,10.0,1000,10,5000,40,10,160,110,15,m-F-PEAI,2.0,,,,,,,5000.0,30.0,6.0,100.0,100.0,5.0,24.1386,79.72,1.18022,25.6556,1139,CH1,20250403.csv,
46974,20250620,131,Cs0.05MA0.08FA0.87PbI3.0,1.73,MACl,14.6,PEAI,0.517,,,4PADCB,0.248,2PACz,0.083,,,3000.0,30.0,100.0,10.0,1000,10,5000,40,10,160,110,15,m-F-PEAI,2.0,,,,,,,5000.0,30.0,6.0,100.0,100.0,5.0,20.5037,68.989,1.16662,25.4755,1139,CH2,20250403.csv,
46975,20250620,131,Cs0.05MA0.08FA0.87PbI3.0,1.73,MACl,14.6,PEAI,0.517,,,4PADCB,0.248,2PACz,0.083,,,3000.0,30.0,100.0,10.0,1000,10,5000,40,10,160,110,15,m-F-PEAI,2.0,,,,,,,5000.0,30.0,6.0,100.0,100.0,5.0,14.9372,51.3653,1.13492,25.6232,1139,CH3,20250403.csv,
46976,20250620,131,Cs0.05MA0.08FA0.87PbI3.0,1.73,MACl,14.6,PEAI,0.517,,,4PADCB,0.248,2PACz,0.083,,,3000.0,30.0,100.0,10.0,1000,10,5000,40,10,160,110,15,m-F-PEAI,2.0,,,,,,,5000.0,30.0,6.0,100.0,100.0,5.0,5.04689,28.957,0.702212,24.82,1139,CH4,20250403.csv,
46977,20250620,131,Cs0.05MA0.08FA0.87PbI3.0,1.73,MACl,14.6,PEAI,0.517,,,4PADCB,0.248,2PACz,0.083,,,3000.0,30.0,100.0,10.0,1000,10,5000,40,10,160,110,15,m-F-PEAI,2.0,,,,,,,5000.0,30.0,6.0,100.0,100.0,5.0,20.0442,68.6865,1.15998,25.1575,1140,CH1,20250403.csv,
46978,20250620,131,Cs0.05MA0.08FA0.87PbI3.0,1.73,MACl,14.6,PEAI,0.517,,,4PADCB,0.248,2PACz,0.083,,,3000.0,30.0,100.0,10.0,1000,10,5000,40,10,160,110,15,m-F-PEAI,2.0,,,,,,,5000.0,30.0,6.0,100.0,100.0,5.0,21.373,71.8562,1.16849,25.4551,1140,CH2,20250403.csv,
46979,20250620,131,Cs0.05MA0.08FA0.87PbI3.0,1.73,MACl,14.6,PEAI,0.517,,,4PADCB,0.248,2PACz,0.083,,,3000.0,30.0,100.0,10.0,1000,10,5000,40,10,160,110,15,m-F-PEAI,2.0,,,,,,,5000.0,30.0,6.0,100.0,100.0,5.0,24.9423,82.3763,1.17528,25.7628,1140,CH3,20250403.csv,
46980,20250620,131,Cs0.05MA0.08FA0.87PbI3.0,1.73,MACl,14.6,PEAI,0.517,,,4PADCB,0.248,2PACz,0.083,,,3000.0,30.0,100.0,10.0,1000,10,5000,40,10,160,110,15,m-F-PEAI,2.0,,,,,,,5000.0,30.0,6.0,100.0,100.0,5.0,24.4971,81.858,1.16894,25.6013,1140,CH4,20250403.csv,
46981,20250620,131,Cs0.05MA0.08FA0.87PbI3.0,1.73,MACl,14.6,PEAI,0.517,,,4PADCB,0.248,2PACz,0.083,,,3000.0,30.0,100.0,10.0,1000,10,5000,40,10,160,110,15,m-F-PEAI,2.0,,,,,,,5000.0,30.0,6.0,100.0,100.0,5.0,25.0192,82.6777,1.17794,25.6899,1141,CH1,20250403.csv,
46982,20250620,131,Cs0.05MA0.08FA0.87PbI3.0,1.73,MACl,14.6,PEAI,0.517,,,4PADCB,0.248,2PACz,0.083,,,3000.0,30.0,100.0,10.0,1000,10,5000,40,10,160,110,15,m-F-PEAI,2.0,,,,,,,5000.0,30.0,6.0,100.0,100.0,5.0,23.6879,79.5036,1.17378,25.3836,1141,CH2,20250403.csv,
46983,20250620,131,Cs0.05MA0.08FA0.87PbI3.0,1.73,MACl,14.6,PEAI,0.517,,,4PADCB,0.248,2PACz,0.083,,,3000.0,30.0,100.0,10.0,1000,10,5000,40,10,160,110,15,m-F-PEAI,2.0,,,,,,,5000.0,30.0,6.0,100.0,100.0,5.0,23.9998,81.7065,1.16879,25.1313,1141,CH3,20250403.csv,
46984,20250620,131,Cs0.05MA0.08FA0.87PbI3.0,1.73,MACl,14.6,PEAI,0.517,,,4PADCB,0.248,2PACz,0.083,,,3000.0,30.0,100.0,10.0,1000,10,5000,40,10,160,110,15,m-F-PEAI,2.0,,,,,,,5000.0,30.0,6.0,100.0,100.0,5.0,23.3454,81.103,1.16276,24.7556,1141,CH4,20250403.csv,
46985,20250620,131,Cs0.05MA0.08FA0.87PbI3.0,1.5,MACl,14.6,PEAI,0.517,,,4PABCz,0.33,,,,,3000.0,30.0,100.0,10.0,1000,10,5000,40,10,160,110,15,m-Br-PEAI,2.0,,,,,,,5000.0,30.0,6.0,100.0,100.0,5.0,21.7073,77.3316,1.16782,24.0365,1142,CH1,20250403.csv,
46986,20250620,131,Cs0.05MA0.08FA0.87PbI3.0,1.5,MACl,14.6,PEAI,0.517,,,4PABCz,0.33,,,,,3000.0,30.0,100.0,10.0,1000,10,5000,40,10,160,110,15,m-Br-PEAI,2.0,,,,,,,5000.0,30.0,6.0,100.0,100.0,5.0,17.6523,67.838,1.15773,22.4761,1142,CH2,20250403.csv,
46987,20250620,131,Cs0.05MA0.08FA0.87PbI3.0,1.5,MACl,14.6,PEAI,0.517,,,4PABCz,0.33,,,,,3000.0,30.0,100.0,10.0,1000,10,5000,40,10,160,110,15,m-Br-PEAI,2.0,,,,,,,5000.0,30.0,6.0,100.0,100.0,5.0,15.4141,62.165,1.13784,21.7916,1142,CH3,20250403.csv,
46988,20250620,131,Cs0.05MA0.08FA0.87PbI3.0,1.5,MACl,14.6,PEAI,0.517,,,4PABCz,0.33,,,,,3000.0,30.0,100.0,10.0,1000,10,5000,40,10,160,110,15,m-Br-PEAI,2.0,,,,,,,5000.0,30.0,6.0,100.0,100.0,5.0,15.0718,64.2998,1.13971,20.5664,1142,CH4,20250403.csv,
46989,20250620,131,Cs0.05MA0.08FA0.87PbI3.0,1.5,MACl,14.6,PEAI,0.517,,,4PABCz,0.33,,,,,3000.0,30.0,100.0,10.0,1000,10,5000,40,10,160,110,15,m-Br-PEAI,2.0,,,,,,,5000.0,30.0,6.0,100.0,100.0,5.0,21.8502,74.1901,1.16485,25.2837,1143,CH1,20250403.csv,
46990,20250620,131,Cs0.05MA0.08FA0.87PbI3.0,1.5,MACl,14.6,PEAI,0.517,,,4PABCz,0.33,,,,,3000.0,30.0,100.0,10.0,1000,10,5000,40,10,160,110,15,m-Br-PEAI,2.0,,,,,,,5000.0,30.0,6.0,100.0,100.0,5.0,23.1445,77.2534,1.17613,25.4726,1143,CH2,20250403.csv,
46991,20250620,131,Cs0.05MA0.08FA0.87PbI3.0,1.5,MACl,14.6,PEAI,0.517,,,4PABCz,0.33,,,,,3000.0,30.0,100.0,10.0,1000,10,5000,40,10,160,110,15,m-Br-PEAI,2.0,,,,,,,5000.0,30.0,6.0,100.0,100.0,5.0,19.8842,69.4297,1.16885,24.5022,1143,CH3,20250403.csv,
46992,20250620,131,Cs0.05MA0.08FA0.87PbI3.0,1.5,MACl,14.6,PEAI,0.517,,,4PABCz,0.33,,,,,3000.0,30.0,100.0,10.0,1000,10,5000,40,10,160,110,15,m-Br-PEAI,2.0,,,,,,,5000.0,30.0,6.0,100.0,100.0,5.0,18.1807,67.7786,1.16246,23.0748,1143,CH4,20250403.csv,
46993,20250620,131,Cs0.05MA0.08FA0.87PbI3.0,1.5,MACl,14.6,PEAI,0.517,,,4PABCz,0.33,,,,,3000.0,30.0,100.0,10.0,1000,10,5000,40,10,160,110,15,m-Br-PEAI,2.0,,,,,,,5000.0,30.0,6.0,100.0,100.0,5.0,22.5755,78.5864,1.17904,24.3647,1144,CH1,20250403.csv,
46994,20250620,131,Cs0.05MA0.08FA0.87PbI3.0,1.5,MACl,14.6,PEAI,0.517,,,4PABCz,0.33,,,,,3000.0,30.0,100.0,10.0,1000,10,5000,40,10,160,110,15,m-Br-PEAI,2.0,,,,,,,5000.0,30.0,6.0,100.0,100.0,5.0,15.3024,61.1448,1.14568,21.8442,1144,CH2,20250403.csv,
46995,20250620,131,Cs0.05MA0.08FA0.87PbI3.0,1.5,MACl,14.6,PEAI,0.517,,,4PABCz,0.33,,,,,3000.0,30.0,100.0,10.0,1000,10,5000,40,10,160,110,15,m-Br-PEAI,2.0,,,,,,,5000.0,30.0,6.0,100.0,100.0,5.0,9.14313,42.9751,0.897072,23.7165,1144,CH3,20250403.csv,
46996,20250620,131,Cs0.05MA0.08FA0.87PbI3.0,1.5,MACl,14.6,PEAI,0.517,,,4PABCz,0.33,,,,,3000.0,30.0,100.0,10.0,1000,10,5000,40,10,160,110,15,m-Br-PEAI,2.0,,,,,,,5000.0,30.0,6.0,100.0,100.0,5.0,13.0461,58.717,1.11993,19.8393,1144,CH4,20250403.csv,
46997,20250620,131,Cs0.05MA0.08FA0.87PbI3.0,1.5,MACl,14.6,PEAI,0.517,,,4PABCz,0.33,,,,,3000.0,30.0,100.0,10.0,1000,10,5000,40,10,160,110,15,m-Br-PEAI,2.0,,,,,,,5000.0,30.0,6.0,100.0,100.0,5.0,4.51866,36.2534,0.566579,21.9989,1145,CH1,20250403.csv,
46998,20250620,131,Cs0.05MA0.08FA0.87PbI3.0,1.5,MACl,14.6,PEAI,0.517,,,4PABCz,0.33,,,,,3000.0,30.0,100.0,10.0,1000,10,5000,40,10,160,110,15,m-Br-PEAI,2.0,,,,,,,5000.0,30.0,6.0,100.0,100.0,5.0,3.5572,36.9416,0.491282,19.6002,1145,CH2,20250403.csv,
46999,20250620,131,Cs0.05MA0.08FA0.87PbI3.0,1.5,MACl,14.6,PEAI,0.517,,,4PABCz,0.33,,,,,3000.0,30.0,100.0,10.0,1000,10,5000,40,10,160,110,15,m-Br-PEAI,2.0,,,,,,,5000.0,30.0,6.0,100.0,100.0,5.0,1.58967,29.4267,0.251509,21.4789,1145,CH3,20250403.csv,
47000,20250620,131,Cs0.05MA0.08FA0.87PbI3.0,1.5,MACl,14.6,PEAI,0.517,,,4PABCz,0.33,,,,,3000.0,30.0,100.0,10.0,1000,10,5000,40,10,160,110,15,m-Br-PEAI,2.0,,,,,,,5000.0,30.0,6.0,100.0,100.0,5.0,10.1884,42.4869,1.02647,23.3617,1145,CH4,20250403.csv,
47001,20250621,132,Cs0.05MA0.08FA0.87PbI3.0,1.73,MACl,14.6,PEAI,0.517,,,4PADCB,0.33,,,,,3000.0,30.0,100.0,10.0,1000,10,5000,40,10,160,110,15,m-F-PEAI,2.0,,,,,,,5000.0,30.0,6.0,100.0,100.0,5.0,0.77997,25.2194,0.124146,24.9121,1146,CH1,20250407.csv,
47002,20250621,132,Cs0.05MA0.08FA0.87PbI3.0,1.73,MACl,14.6,PEAI,0.517,,,4PADCB,0.33,,,,,3000.0,30.0,100.0,10.0,1000,10,5000,40,10,160,110,15,m-F-PEAI,2.0,,,,,,,5000.0,30.0,6.0,100.0,100.0,5.0,26.1233,83.4927,1.17233,26.6888,1146,CH2,20250407.csv,
47003,20250621,132,Cs0.05MA0.08FA0.87PbI3.0,1.73,MACl,14.6,PEAI,0.517,,,4PADCB,0.33,,,,,3000.0,30.0,100.0,10.0,1000,10,5000,40,10,160,110,15,m-F-PEAI,2.0,,,,,,,5000.0,30.0,6.0,100.0,100.0,5.0,24.2996,79.0621,1.16713,26.3337,1146,CH3,20250407.csv,
47004,20250621,132,Cs0.05MA0.08FA0.87PbI3.0,1.73,MACl,14.6,PEAI,0.517,,,4PADCB,0.33,,,,,3000.0,30.0,100.0,10.0,1000,10,5000,40,10,160,110,15,m-F-PEAI,2.0,,,,,,,5000.0,30.0,6.0,100.0,100.0,5.0,25.8637,83.3385,1.16958,26.5347,1146,CH4,20250407.csv,
47005,20250621,132,Cs0.05MA0.08FA0.87PbI3.0,1.73,MACl,14.6,PEAI,0.517,,,4PADCB,0.33,,,,,3000.0,30.0,100.0,10.0,1000,10,5000,40,10,160,110,15,m-F-PEAI,2.0,,,,,,,5000.0,30.0,6.0,100.0,100.0,5.0,17.7683,61.5081,1.14303,25.2729,1147,CH1,20250407.csv,
47006,20250621,132,Cs0.05MA0.08FA0.87PbI3.0,1.73,MACl,14.6,PEAI,0.517,,,4PADCB,0.33,,,,,3000.0,30.0,100.0,10.0,1000,10,5000,40,10,160,110,15,m-F-PEAI,2.0,,,,,,,5000.0,30.0,6.0,100.0,100.0,5.0,24.5083,81.9486,1.18152,25.3123,1147,CH2,20250407.csv,
47007,20250621,132,Cs0.05MA0.08FA0.87PbI3.0,1.73,MACl,14.6,PEAI,0.517,,,4PADCB,0.33,,,,,3000.0,30.0,100.0,10.0,1000,10,5000,40,10,160,110,15,m-F-PEAI,2.0,,,,,,,5000.0,30.0,6.0,100.0,100.0,5.0,24.0043,80.7709,1.17656,25.2591,1147,CH3,20250407.csv,
47008,20250621,132,Cs0.05MA0.08FA0.87PbI3.0,1.73,MACl,14.6,PEAI,0.517,,,4PADCB,0.33,,,,,3000.0,30.0,100.0,10.0,1000,10,5000,40,10,160,110,15,m-F-PEAI,2.0,,,,,,,5000.0,30.0,6.0,100.0,100.0,5.0,4.98562,26.6523,0.751985,24.8757,1147,CH4,20250407.csv,
47009,20250621,132,Cs0.05MA0.08FA0.87PbI3.0,1.73,MACl,14.6,PEAI,0.517,,,4PADCB,0.33,,,,,3000.0,30.0,100.0,10.0,1000,10,5000,40,10,160,110,15,m-F-PEAI,2.0,,,,,,,5000.0,30.0,6.0,100.0,100.0,5.0,25.3675,81.1237,1.18394,26.412,1148,CH1,20250407.csv,
47010,20250621,132,Cs0.05MA0.08FA0.87PbI3.0,1.73,MACl,14.6,PEAI,0.517,,,4PADCB,0.33,,,,,3000.0,30.0,100.0,10.0,1000,10,5000,40,10,160,110,15,m-F-PEAI,2.0,,,,,,,5000.0,30.0,6.0,100.0,100.0,5.0,24.6488,78.29,1.18094,26.6601,1148,CH2,20250407.csv,
47011,20250621,132,Cs0.05MA0.08FA0.87PbI3.0,1.73,MACl,14.6,PEAI,0.517,,,4PADCB,0.33,,,,,3000.0,30.0,100.0,10.0,1000,10,5000,40,10,160,110,15,m-F-PEAI,2.0,,,,,,,5000.0,30.0,6.0,100.0,100.0,5.0,25.1893,79.9794,1.1777,26.7425,1148,CH3,20250407.csv,
47012,20250621,132,Cs0.05MA0.08FA0.87PbI3.0,1.73,MACl,14.6,PEAI,0.517,,,4PADCB,0.33,,,,,3000.0,30.0,100.0,10.0,1000,10,5000,40,10,160,110,15,m-F-PEAI,2.0,,,,,,,5000.0,30.0,6.0,100.0,100.0,5.0,25.346,80.364,1.1822,26.6782,1148,CH4,20250407.csv,
47013,20250621,132,Cs0.05MA0.08FA0.87PbI3.0,1.73,MACl,14.6,PEAI,0.517,,,4PADCB,0.33,,,,,3000.0,30.0,100.0,10.0,1000,10,5000,40,10,160,110,15,m-F-PEAI,2.0,,,,,,,5000.0,30.0,6.0,100.0,100.0,5.0,25.6619,82.0469,1.18784,26.3311,1149,CH1,20250407.csv,
47014,20250621,132,Cs0.05MA0.08FA0.87PbI3.0,1.73,MACl,14.6,PEAI,0.517,,,4PADCB,0.33,,,,,3000.0,30.0,100.0,10.0,1000,10,5000,40,10,160,110,15,m-F-PEAI,2.0,,,,,,,5000.0,30.0,6.0,100.0,100.0,5.0,25.3499,81.7664,1.18485,26.166,1149,CH2,20250407.csv,
47015,20250621,132,Cs0.05MA0.08FA0.87PbI3.0,1.73,MACl,14.6,PEAI,0.517,,,4PADCB,0.33,,,,,3000.0,30.0,100.0,10.0,1000,10,5000,40,10,160,110,15,m-F-PEAI,2.0,,,,,,,5000.0,30.0,6.0,100.0,100.0,5.0,24.8916,81.1197,1.18152,25.9708,1149,CH3,20250407.csv,
47016,20250621,132,Cs0.05MA0.08FA0.87PbI3.0,1.73,MACl,14.6,PEAI,0.517,,,4PADCB,0.33,,,,,3000.0,30.0,100.0,10.0,1000,10,5000,40,10,160,110,15,m-F-PEAI,2.0,,,,,,,5000.0,30.0,6.0,100.0,100.0,5.0,24.6513,82.0847,1.17931,25.4654,1149,CH4,20250407.csv,
47017,20250621,132,Cs0.05MA0.08FA0.87PbI3.0,1.73,MACl,14.6,PEAI,0.517,,,MeO-2PACz,0.33,,,,,3000.0,30.0,100.0,10.0,1000,10,5000,40,10,160,110,15,m-F-PEAI,2.0,,,,,,,5000.0,30.0,6.0,100.0,100.0,5.0,23.709,80.5372,1.17449,25.0651,1150,CH1,20250407.csv,
47018,20250621,132,Cs0.05MA0.08FA0.87PbI3.0,1.73,MACl,14.6,PEAI,0.517,,,MeO-2PACz,0.33,,,,,3000.0,30.0,100.0,10.0,1000,10,5000,40,10,160,110,15,m-F-PEAI,2.0,,,,,,,5000.0,30.0,6.0,100.0,100.0,5.0,24.319,81.7541,1.1729,25.3614,1150,CH2,20250407.csv,
47019,20250621,132,Cs0.05MA0.08FA0.87PbI3.0,1.73,MACl,14.6,PEAI,0.517,,,MeO-2PACz,0.33,,,,,3000.0,30.0,100.0,10.0,1000,10,5000,40,10,160,110,15,m-F-PEAI,2.0,,,,,,,5000.0,30.0,6.0,100.0,100.0,5.0,24.2028,81.2167,1.17069,25.4553,1150,CH3,20250407.csv,
47020,20250621,132,Cs0.05MA0.08FA0.87PbI3.0,1.73,MACl,14.6,PEAI,0.517,,,MeO-2PACz,0.33,,,,,3000.0,30.0,100.0,10.0,1000,10,5000,40,10,160,110,15,m-F-PEAI,2.0,,,,,,,5000.0,30.0,6.0,100.0,100.0,5.0,24.1254,81.4249,1.16949,25.3349,1150,CH4,20250407.csv,
47021,20250621,132,Cs0.05MA0.08FA0.87PbI3.0,1.73,MACl,14.6,PEAI,0.517,,,MeO-2PACz,0.33,,,,,3000.0,30.0,100.0,10.0,1000,10,5000,40,10,160,110,15,m-F-PEAI,2.0,,,,,,,5000.0,30.0,6.0,100.0,100.0,5.0,18.3162,62.0575,1.1494,25.6787,1151,CH1,20250407.csv,
47022,20250621,132,Cs0.05MA0.08FA0.87PbI3.0,1.73,MACl,14.6,PEAI,0.517,,,MeO-2PACz,0.33,,,,,3000.0,30.0,100.0,10.0,1000,10,5000,40,10,160,110,15,m-F-PEAI,2.0,,,,,,,5000.0,30.0,6.0,100.0,100.0,5.0,13.8197,50.629,1.05409,25.8953,1151,CH2,20250407.csv,
47023,20250621,132,Cs0.05MA0.08FA0.87PbI3.0,1.73,MACl,14.6,PEAI,0.517,,,MeO-2PACz,0.33,,,,,3000.0,30.0,100.0,10.0,1000,10,5000,40,10,160,110,15,m-F-PEAI,2.0,,,,,,,5000.0,30.0,6.0,100.0,100.0,5.0,25.0815,82.9963,1.17389,25.7436,1151,CH3,20250407.csv,
47024,20250621,132,Cs0.05MA0.08FA0.87PbI3.0,1.73,MACl,14.6,PEAI,0.517,,,MeO-2PACz,0.33,,,,,3000.0,30.0,100.0,10.0,1000,10,5000,40,10,160,110,15,m-F-PEAI,2.0,,,,,,,5000.0,30.0,6.0,100.0,100.0,5.0,23.721,80.2205,1.16596,25.3608,1151,CH4,20250407.csv,
47025,20250621,132,Cs0.05MA0.08FA0.87PbI3.0,1.73,MACl,14.6,PEAI,0.517,,,MeO-2PACz,0.33,,,,,3000.0,30.0,100.0,10.0,1000,10,5000,40,10,160,110,15,m-F-PEAI,2.0,,,,,,,5000.0,30.0,6.0,100.0,100.0,5.0,14.0439,53.084,1.00403,26.3497,1152,CH1,20250407.csv,
47026,20250621,132,Cs0.05MA0.08FA0.87PbI3.0,1.73,MACl,14.6,PEAI,0.517,,,MeO-2PACz,0.33,,,,,3000.0,30.0,100.0,10.0,1000,10,5000,40,10,160,110,15,m-F-PEAI,2.0,,,,,,,5000.0,30.0,6.0,100.0,100.0,5.0,16.8575,58.1217,1.10263,26.3042,1152,CH2,20250407.csv,
47027,20250621,132,Cs0.05MA0.08FA0.87PbI3.0,1.73,MACl,14.6,PEAI,0.517,,,MeO-2PACz,0.33,,,,,3000.0,30.0,100.0,10.0,1000,10,5000,40,10,160,110,15,m-F-PEAI,2.0,,,,,,,5000.0,30.0,6.0,100.0,100.0,5.0,22.4757,73.0259,1.16668,26.3807,1152,CH3,20250407.csv,
47028,20250621,132,Cs0.05MA0.08FA0.87PbI3.0,1.73,MACl,14.6,PEAI,0.517,,,MeO-2PACz,0.33,,,,,3000.0,30.0,100.0,10.0,1000,10,5000,40,10,160,110,15,m-F-PEAI,2.0,,,,,,,5000.0,30.0,6.0,100.0,100.0,5.0,25.3199,83.0933,1.16745,26.1012,1152,CH4,20250407.csv,
47029,20250622,133,Cs0.05MA0.08FA0.87PbI3.0,1.73,MACl,14.6,PEAI,0.517,,,4PABCz,0.33,,,,,3000.0,30.0,100.0,10.0,1000,10,5000,40,10,160,110,15,m-Br-PEAI,2.0,,,,,,,5000.0,30.0,6.0,100.0,100.0,5.0,4.17185,32.8622,0.503553,25.2109,1153,CH1,20250408.csv,
47030,20250622,133,Cs0.05MA0.08FA0.87PbI3.0,1.73,MACl,14.6,PEAI,0.517,,,4PABCz,0.33,,,,,3000.0,30.0,100.0,10.0,1000,10,5000,40,10,160,110,15,m-Br-PEAI,2.0,,,,,,,5000.0,30.0,6.0,100.0,100.0,5.0,18.453,64.8909,1.14485,24.8391,1153,CH2,20250408.csv,
47031,20250622,133,Cs0.05MA0.08FA0.87PbI3.0,1.73,MACl,14.6,PEAI,0.517,,,4PABCz,0.33,,,,,3000.0,30.0,100.0,10.0,1000,10,5000,40,10,160,110,15,m-Br-PEAI,2.0,,,,,,,5000.0,30.0,6.0,100.0,100.0,5.0,21.785,74.0747,1.17159,25.1022,1153,CH3,20250408.csv,
47032,20250622,133,Cs0.05MA0.08FA0.87PbI3.0,1.73,MACl,14.6,PEAI,0.517,,,4PABCz,0.33,,,,,3000.0,30.0,100.0,10.0,1000,10,5000,40,10,160,110,15,m-Br-PEAI,2.0,,,,,,,5000.0,30.0,6.0,100.0,100.0,5.0,21.9199,75.9294,1.1649,24.7821,1153,CH4,20250408.csv,
47033,20250622,133,Cs0.05MA0.08FA0.87PbI3.0,1.73,MACl,14.6,PEAI,0.517,,,4PABCz,0.33,,,,,3000.0,30.0,100.0,10.0,1000,10,5000,40,10,160,110,15,m-Br-PEAI,2.0,,,,,,,5000.0,30.0,6.0,100.0,100.0,5.0,3.96651,34.4237,0.439417,26.2225,1154,CH1,20250408.csv,
47034,20250622,133,Cs0.05MA0.08FA0.87PbI3.0,1.73,MACl,14.6,PEAI,0.517,,,4PABCz,0.33,,,,,3000.0,30.0,100.0,10.0,1000,10,5000,40,10,160,110,15,m-Br-PEAI,2.0,,,,,,,5000.0,30.0,6.0,100.0,100.0,5.0,22.3692,75.1743,1.17152,25.3999,1154,CH2,20250408.csv,
47035,20250622,133,Cs0.05MA0.08FA0.87PbI3.0,1.73,MACl,14.6,PEAI,0.517,,,4PABCz,0.33,,,,,3000.0,30.0,100.0,10.0,1000,10,5000,40,10,160,110,15,m-Br-PEAI,2.0,,,,,,,5000.0,30.0,6.0,100.0,100.0,5.0,24.2958,79.7347,1.17788,25.8691,1154,CH3,20250408.csv,
47036,20250622,133,Cs0.05MA0.08FA0.87PbI3.0,1.73,MACl,14.6,PEAI,0.517,,,4PABCz,0.33,,,,,3000.0,30.0,100.0,10.0,1000,10,5000,40,10,160,110,15,m-Br-PEAI,2.0,,,,,,,5000.0,30.0,6.0,100.0,100.0,5.0,4.60049,34.3681,0.522987,25.5952,1154,CH4,20250408.csv,
47037,20250622,133,Cs0.05MA0.08FA0.87PbI3.0,1.73,MACl,14.6,PEAI,0.517,,,4PABCz,0.33,,,,,3000.0,30.0,100.0,10.0,1000,10,5000,40,10,160,110,15,m-Br-PEAI,2.0,,,,,,,5000.0,30.0,6.0,100.0,100.0,5.0,24.8319,82.352,1.18419,25.4634,1155,CH1,20250408.csv,
47038,20250622,133,Cs0.05MA0.08FA0.87PbI3.0,1.73,MACl,14.6,PEAI,0.517,,,4PABCz,0.33,,,,,3000.0,30.0,100.0,10.0,1000,10,5000,40,10,160,110,15,m-Br-PEAI,2.0,,,,,,,5000.0,30.0,6.0,100.0,100.0,5.0,25.7009,81.76,1.18294,26.5732,1155,CH2,20250408.csv,
47039,20250622,133,Cs0.05MA0.08FA0.87PbI3.0,1.73,MACl,14.6,PEAI,0.517,,,4PABCz,0.33,,,,,3000.0,30.0,100.0,10.0,1000,10,5000,40,10,160,110,15,m-Br-PEAI,2.0,,,,,,,5000.0,30.0,6.0,100.0,100.0,5.0,25.1781,80.4881,1.17409,26.6435,1155,CH3,20250408.csv,
47040,20250622,133,Cs0.05MA0.08FA0.87PbI3.0,1.73,MACl,14.6,PEAI,0.517,,,4PABCz,0.33,,,,,3000.0,30.0,100.0,10.0,1000,10,5000,40,10,160,110,15,m-Br-PEAI,2.0,,,,,,,5000.0,30.0,6.0,100.0,100.0,5.0,25.037,80.7873,1.1733,26.4138,1155,CH4,20250408.csv,
47041,20250622,133,Cs0.05MA0.08FA0.87PbI3.0,1.73,MACl,14.6,PEAI,0.517,,,4PABCz,0.33,,,,,3000.0,30.0,100.0,10.0,1000,10,5000,40,10,160,110,15,m-Br-PEAI,2.0,,,,,,,5000.0,30.0,6.0,100.0,100.0,5.0,0.718211,25.4162,0.116918,24.169,1156,CH1,20250408.csv,
47042,20250622,133,Cs0.05MA0.08FA0.87PbI3.0,1.73,MACl,14.6,PEAI,0.517,,,4PABCz,0.33,,,,,3000.0,30.0,100.0,10.0,1000,10,5000,40,10,160,110,15,m-Br-PEAI,2.0,,,,,,,5000.0,30.0,6.0,100.0,100.0,5.0,20.8882,70.7857,1.16503,25.3289,1156,CH2,20250408.csv,
47043,20250622,133,Cs0.05MA0.08FA0.87PbI3.0,1.73,MACl,14.6,PEAI,0.517,,,4PABCz,0.33,,,,,3000.0,30.0,100.0,10.0,1000,10,5000,40,10,160,110,15,m-Br-PEAI,2.0,,,,,,,5000.0,30.0,6.0,100.0,100.0,5.0,23.5307,79.1902,1.17449,25.2996,1156,CH3,20250408.csv,
47044,20250622,133,Cs0.05MA0.08FA0.87PbI3.0,1.73,MACl,14.6,PEAI,0.517,,,4PABCz,0.33,,,,,3000.0,30.0,100.0,10.0,1000,10,5000,40,10,160,110,15,m-Br-PEAI,2.0,,,,,,,5000.0,30.0,6.0,100.0,100.0,5.0,22.6274,78.5239,1.17059,24.6165,1156,CH4,20250408.csv,
47045,20250622,133,Cs0.05MA0.08FA0.87PbI3.0,1.73,MACl,14.6,PEAI,0.517,,,4PADCB,0.33,,,,,3000.0,30.0,100.0,10.0,1000,10,5000,40,10,160,110,15,m-Br-PEAI,2.0,,,,,,,5000.0,30.0,6.0,100.0,100.0,5.0,22.9713,77.7445,1.18036,25.0324,1157,CH1,20250408.csv,
47046,20250622,133,Cs0.05MA0.08FA0.87PbI3.0,1.73,MACl,14.6,PEAI,0.517,,,4PADCB,0.33,,,,,3000.0,30.0,100.0,10.0,1000,10,5000,40,10,160,110,15,m-Br-PEAI,2.0,,,,,,,5000.0,30.0,6.0,100.0,100.0,5.0,23.2037,78.8906,1.18295,24.8636,1157,CH2,20250408.csv,
47047,20250622,133,Cs0.05MA0.08FA0.87PbI3.0,1.73,MACl,14.6,PEAI,0.517,,,4PADCB,0.33,,,,,3000.0,30.0,100.0,10.0,1000,10,5000,40,10,160,110,15,m-Br-PEAI,2.0,,,,,,,5000.0,30.0,6.0,100.0,100.0,5.0,0.351348,24.7964,0.0622391,22.7659,1157,CH3,20250408.csv,
47048,20250622,133,Cs0.05MA0.08FA0.87PbI3.0,1.73,MACl,14.6,PEAI,0.517,,,4PADCB,0.33,,,,,3000.0,30.0,100.0,10.0,1000,10,5000,40,10,160,110,15,m-Br-PEAI,2.0,,,,,,,5000.0,30.0,6.0,100.0,100.0,5.0,0.951869,25.23,0.15856,23.794,1157,CH4,20250408.csv,
47049,20250622,133,Cs0.05MA0.08FA0.87PbI3.0,1.73,MACl,14.6,PEAI,0.517,,,4PADCB,0.33,,,,,3000.0,30.0,100.0,10.0,1000,10,5000,40,10,160,110,15,m-Br-PEAI,2.0,,,,,,,5000.0,30.0,6.0,100.0,100.0,5.0,23.5619,79.778,1.18347,24.9557,1158,CH1,20250408.csv,
47050,20250622,133,Cs0.05MA0.08FA0.87PbI3.0,1.73,MACl,14.6,PEAI,0.517,,,4PADCB,0.33,,,,,3000.0,30.0,100.0,10.0,1000,10,5000,40,10,160,110,15,m-Br-PEAI,2.0,,,,,,,5000.0,30.0,6.0,100.0,100.0,5.0,23.9436,80.606,1.18502,25.0668,1158,CH2,20250408.csv,
47051,20250622,133,Cs0.05MA0.08FA0.87PbI3.0,1.73,MACl,14.6,PEAI,0.517,,,4PADCB,0.33,,,,,3000.0,30.0,100.0,10.0,1000,10,5000,40,10,160,110,15,m-Br-PEAI,2.0,,,,,,,5000.0,30.0,6.0,100.0,100.0,5.0,3.97421,33.833,0.470236,24.9801,1158,CH3,20250408.csv,
47052,20250622,133,Cs0.05MA0.08FA0.87PbI3.0,1.73,MACl,14.6,PEAI,0.517,,,4PADCB,0.33,,,,,3000.0,30.0,100.0,10.0,1000,10,5000,40,10,160,110,15,m-Br-PEAI,2.0,,,,,,,5000.0,30.0,6.0,100.0,100.0,5.0,23.7323,81.4095,1.17572,24.7949,1158,CH4,20250408.csv,
47053,20250622,133,Cs0.05MA0.08FA0.87PbI3.0,1.73,MACl,14.6,PEAI,0.517,,,4PADCB,0.33,,,,,3000.0,30.0,100.0,10.0,1000,10,5000,40,10,160,110,15,m-Br-PEAI,2.0,,,,,,,5000.0,30.0,6.0,100.0,100.0,5.0,21.0752,71.1888,1.17428,25.2108,1159,CH1,20250408.csv,
47054,20250622,133,Cs0.05MA0.08FA0.87PbI3.0,1.73,MACl,14.6,PEAI,0.517,,,4PADCB,0.33,,,,,3000.0,30.0,100.0,10.0,1000,10,5000,40,10,160,110,15,m-Br-PEAI,2.0,,,,,,,5000.0,30.0,6.0,100.0,100.0,5.0,20.5103,69.2027,1.16665,25.4045,1159,CH2,20250408.csv,
47055,20250622,133,Cs0.05MA0.08FA0.87PbI3.0,1.73,MACl,14.6,PEAI,0.517,,,4PADCB,0.33,,,,,3000.0,30.0,100.0,10.0,1000,10,5000,40,10,160,110,15,m-Br-PEAI,2.0,,,,,,,5000.0,30.0,6.0,100.0,100.0,5.0,10.9101,42.2213,1.01472,25.4653,1159,CH3,20250408.csv,
47056,20250622,133,Cs0.05MA0.08FA0.87PbI3.0,1.73,MACl,14.6,PEAI,0.517,,,4PADCB,0.33,,,,,3000.0,30.0,100.0,10.0,1000,10,5000,40,10,160,110,15,m-Br-PEAI,2.0,,,,,,,5000.0,30.0,6.0,100.0,100.0,5.0,8.64949,39.9888,0.855816,25.2739,1159,CH4,20250408.csv,
47057,20250622,133,Cs0.05MA0.08FA0.87PbI3.0,1.73,MACl,14.6,PEAI,0.517,,,4PADCB,0.33,,,,,3000.0,30.0,100.0,10.0,1000,10,5000,40,10,160,110,15,m-Br-PEAI,2.0,,,,,,,5000.0,30.0,6.0,100.0,100.0,5.0,23.0007,76.5846,1.18281,25.3913,1160,CH1,20250408.csv,
47058,20250622,133,Cs0.05MA0.08FA0.87PbI3.0,1.73,MACl,14.6,PEAI,0.517,,,4PADCB,0.33,,,,,3000.0,30.0,100.0,10.0,1000,10,5000,40,10,160,110,15,m-Br-PEAI,2.0,,,,,,,5000.0,30.0,6.0,100.0,100.0,5.0,23.2365,77.0534,1.18276,25.4966,1160,CH2,20250408.csv,
47059,20250622,133,Cs0.05MA0.08FA0.87PbI3.0,1.73,MACl,14.6,PEAI,0.517,,,4PADCB,0.33,,,,,3000.0,30.0,100.0,10.0,1000,10,5000,40,10,160,110,15,m-Br-PEAI,2.0,,,,,,,5000.0,30.0,6.0,100.0,100.0,5.0,23.1005,76.689,1.18111,25.5034,1160,CH3,20250408.csv,
47060,20250622,133,Cs0.05MA0.08FA0.87PbI3.0,1.73,MACl,14.6,PEAI,0.517,,,4PADCB,0.33,,,,,3000.0,30.0,100.0,10.0,1000,10,5000,40,10,160,110,15,m-Br-PEAI,2.0,,,,,,,5000.0,30.0,6.0,100.0,100.0,5.0,22.8135,77.064,1.17269,25.2441,1160,CH4,20250408.csv,
47061,20250622,133,Cs0.05MA0.08FA0.87PbI3.0,1.73,MACl,14.6,PEAI,0.517,,,4PADCB,0.33,,,,,3000.0,30.0,100.0,10.0,1000,10,5000,40,10,160,110,15,m-F-PEAI,2.0,,,,,,,5000.0,30.0,6.0,100.0,100.0,5.0,24.1214,83.8429,1.18179,24.3442,1161,CH1,20250408.csv,
47062,20250622,133,Cs0.05MA0.08FA0.87PbI3.0,1.73,MACl,14.6,PEAI,0.517,,,4PADCB,0.33,,,,,3000.0,30.0,100.0,10.0,1000,10,5000,40,10,160,110,15,m-F-PEAI,2.0,,,,,,,5000.0,30.0,6.0,100.0,100.0,5.0,12.6533,45.9053,1.12395,24.5241,1161,CH2,20250408.csv,
47063,20250622,133,Cs0.05MA0.08FA0.87PbI3.0,1.73,MACl,14.6,PEAI,0.517,,,4PADCB,0.33,,,,,3000.0,30.0,100.0,10.0,1000,10,5000,40,10,160,110,15,m-F-PEAI,2.0,,,,,,,5000.0,30.0,6.0,100.0,100.0,5.0,21.9882,77.1504,1.17286,24.2998,1161,CH3,20250408.csv,
47064,20250622,133,Cs0.05MA0.08FA0.87PbI3.0,1.73,MACl,14.6,PEAI,0.517,,,4PADCB,0.33,,,,,3000.0,30.0,100.0,10.0,1000,10,5000,40,10,160,110,15,m-F-PEAI,2.0,,,,,,,5000.0,30.0,6.0,100.0,100.0,5.0,23.3045,82.4274,1.17152,24.1333,1161,CH4,20250408.csv,
47065,20250622,133,Cs0.05MA0.08FA0.87PbI3.0,1.73,MACl,14.6,PEAI,0.517,,,4PADCB,0.33,,,,,3000.0,30.0,100.0,10.0,1000,10,5000,40,10,160,110,15,m-F-PEAI,2.0,,,,,,,5000.0,30.0,6.0,100.0,100.0,5.0,24.3518,83.7249,1.18054,24.6374,1162,CH1,20250408.csv,
47066,20250622,133,Cs0.05MA0.08FA0.87PbI3.0,1.73,MACl,14.6,PEAI,0.517,,,4PADCB,0.33,,,,,3000.0,30.0,100.0,10.0,1000,10,5000,40,10,160,110,15,m-F-PEAI,2.0,,,,,,,5000.0,30.0,6.0,100.0,100.0,5.0,12.3911,54.4101,0.906679,25.1175,1162,CH2,20250408.csv,
47067,20250622,133,Cs0.05MA0.08FA0.87PbI3.0,1.73,MACl,14.6,PEAI,0.517,,,4PADCB,0.33,,,,,3000.0,30.0,100.0,10.0,1000,10,5000,40,10,160,110,15,m-F-PEAI,2.0,,,,,,,5000.0,30.0,6.0,100.0,100.0,5.0,24.5072,83.1231,1.17619,25.0666,1162,CH3,20250408.csv,
47068,20250622,133,Cs0.05MA0.08FA0.87PbI3.0,1.73,MACl,14.6,PEAI,0.517,,,4PADCB,0.33,,,,,3000.0,30.0,100.0,10.0,1000,10,5000,40,10,160,110,15,m-F-PEAI,2.0,,,,,,,5000.0,30.0,6.0,100.0,100.0,5.0,23.9749,82.7588,1.17122,24.7345,1162,CH4,20250408.csv,
47069,20250622,133,Cs0.05MA0.08FA0.87PbI3.0,1.73,MACl,14.6,PEAI,0.517,,,4PADCB,0.33,,,,,3000.0,30.0,100.0,10.0,1000,10,5000,40,10,160,110,15,m-F-PEAI,2.0,,,,,,,5000.0,30.0,6.0,100.0,100.0,5.0,25.0855,82.5102,1.18145,25.7336,1163,CH1,20250408.csv,
47070,20250622,133,Cs0.05MA0.08FA0.87PbI3.0,1.73,MACl,14.6,PEAI,0.517,,,4PADCB,0.33,,,,,3000.0,30.0,100.0,10.0,1000,10,5000,40,10,160,110,15,m-F-PEAI,2.0,,,,,,,5000.0,30.0,6.0,100.0,100.0,5.0,0.159571,23.5605,0.03276,20.6741,1163,CH2,20250408.csv,
47071,20250622,133,Cs0.05MA0.08FA0.87PbI3.0,1.73,MACl,14.6,PEAI,0.517,,,4PADCB,0.33,,,,,3000.0,30.0,100.0,10.0,1000,10,5000,40,10,160,110,15,m-F-PEAI,2.0,,,,,,,5000.0,30.0,6.0,100.0,100.0,5.0,25.2268,82.9556,1.17399,25.9031,1163,CH3,20250408.csv,
47072,20250622,133,Cs0.05MA0.08FA0.87PbI3.0,1.73,MACl,14.6,PEAI,0.517,,,4PADCB,0.33,,,,,3000.0,30.0,100.0,10.0,1000,10,5000,40,10,160,110,15,m-F-PEAI,2.0,,,,,,,5000.0,30.0,6.0,100.0,100.0,5.0,24.6801,82.3369,1.16931,25.6343,1163,CH4,20250408.csv,
47073,20250622,133,Cs0.05MA0.08FA0.87PbI3.0,1.73,MACl,14.6,PEAI,0.517,,,4PADCB,0.33,,,,,3000.0,30.0,100.0,10.0,1000,10,5000,40,10,160,110,15,m-F-PEAI,2.0,,,,,,,5000.0,30.0,6.0,100.0,100.0,5.0,23.3379,77.7255,1.17936,25.4596,1164,CH1,20250408.csv,
47074,20250622,133,Cs0.05MA0.08FA0.87PbI3.0,1.73,MACl,14.6,PEAI,0.517,,,4PADCB,0.33,,,,,3000.0,30.0,100.0,10.0,1000,10,5000,40,10,160,110,15,m-F-PEAI,2.0,,,,,,,5000.0,30.0,6.0,100.0,100.0,5.0,25.1225,83.1781,1.18219,25.5485,1164,CH2,20250408.csv,
47075,20250622,133,Cs0.05MA0.08FA0.87PbI3.0,1.73,MACl,14.6,PEAI,0.517,,,4PADCB,0.33,,,,,3000.0,30.0,100.0,10.0,1000,10,5000,40,10,160,110,15,m-F-PEAI,2.0,,,,,,,5000.0,30.0,6.0,100.0,100.0,5.0,24.9609,83.2457,1.17675,25.4808,1164,CH3,20250408.csv,
47076,20250622,133,Cs0.05MA0.08FA0.87PbI3.0,1.73,MACl,14.6,PEAI,0.517,,,4PADCB,0.33,,,,,3000.0,30.0,100.0,10.0,1000,10,5000,40,10,160,110,15,m-F-PEAI,2.0,,,,,,,5000.0,30.0,6.0,100.0,100.0,5.0,22.3463,78.2061,1.16494,24.528,1164,CH4,20250408.csv,
47077,20250622,133,Cs0.05MA0.08FA0.87PbI3.0,1.73,MACl,14.6,PEAI,0.517,,,4PABCz,0.33,,,,,3000.0,30.0,100.0,10.0,1000,10,5000,40,10,160,110,15,m-Br-PEAI,2.0,,,,,,,5000.0,30.0,6.0,100.0,100.0,5.0,23.4696,78.1481,1.17463,25.5673,1165,CH1,20250408.csv,
47078,20250622,133,Cs0.05MA0.08FA0.87PbI3.0,1.73,MACl,14.6,PEAI,0.517,,,4PABCz,0.33,,,,,3000.0,30.0,100.0,10.0,1000,10,5000,40,10,160,110,15,m-Br-PEAI,2.0,,,,,,,5000.0,30.0,6.0,100.0,100.0,5.0,23.6774,78.1684,1.17143,25.8575,1165,CH2,20250408.csv,
47079,20250622,133,Cs0.05MA0.08FA0.87PbI3.0,1.73,MACl,14.6,PEAI,0.517,,,4PABCz,0.33,,,,,3000.0,30.0,100.0,10.0,1000,10,5000,40,10,160,110,15,m-Br-PEAI,2.0,,,,,,,5000.0,30.0,6.0,100.0,100.0,5.0,22.2395,74.9316,1.16133,25.5567,1165,CH3,20250408.csv,
47080,20250622,133,Cs0.05MA0.08FA0.87PbI3.0,1.73,MACl,14.6,PEAI,0.517,,,4PABCz,0.33,,,,,3000.0,30.0,100.0,10.0,1000,10,5000,40,10,160,110,15,m-Br-PEAI,2.0,,,,,,,5000.0,30.0,6.0,100.0,100.0,5.0,22.5911,76.52,1.1552,25.5569,1165,CH4,20250408.csv,
47081,20250622,133,Cs0.05MA0.08FA0.87PbI3.0,1.73,MACl,14.6,PEAI,0.517,,,4PABCz,0.33,,,,,3000.0,30.0,100.0,10.0,1000,10,5000,40,10,160,110,15,m-Br-PEAI,2.0,,,,,,,5000.0,30.0,6.0,100.0,100.0,5.0,24.3734,77.5532,1.17392,26.7718,1166,CH1,20250408.csv,
47082,20250622,133,Cs0.05MA0.08FA0.87PbI3.0,1.73,MACl,14.6,PEAI,0.517,,,4PABCz,0.33,,,,,3000.0,30.0,100.0,10.0,1000,10,5000,40,10,160,110,15,m-Br-PEAI,2.0,,,,,,,5000.0,30.0,6.0,100.0,100.0,5.0,17.3192,59.73,1.14236,25.3825,1166,CH2,20250408.csv,
47083,20250622,133,Cs0.05MA0.08FA0.87PbI3.0,1.73,MACl,14.6,PEAI,0.517,,,4PABCz,0.33,,,,,3000.0,30.0,100.0,10.0,1000,10,5000,40,10,160,110,15,m-Br-PEAI,2.0,,,,,,,5000.0,30.0,6.0,100.0,100.0,5.0,23.4678,76.1337,1.16237,26.5185,1166,CH3,20250408.csv,
47084,20250622,133,Cs0.05MA0.08FA0.87PbI3.0,1.73,MACl,14.6,PEAI,0.517,,,4PABCz,0.33,,,,,3000.0,30.0,100.0,10.0,1000,10,5000,40,10,160,110,15,m-Br-PEAI,2.0,,,,,,,5000.0,30.0,6.0,100.0,100.0,5.0,22.9322,76.0136,1.15673,26.081,1166,CH4,20250408.csv,
47085,20250622,133,Cs0.05MA0.08FA0.87PbI3.0,1.73,MACl,14.6,PEAI,0.517,,,4PABCz,0.33,,,,,3000.0,30.0,100.0,10.0,1000,10,5000,40,10,160,110,15,m-Br-PEAI,2.0,,,,,,,5000.0,30.0,6.0,100.0,100.0,5.0,22.8975,76.9743,1.17257,25.369,1167,CH1,20250408.csv,
47086,20250622,133,Cs0.05MA0.08FA0.87PbI3.0,1.73,MACl,14.6,PEAI,0.517,,,4PABCz,0.33,,,,,3000.0,30.0,100.0,10.0,1000,10,5000,40,10,160,110,15,m-Br-PEAI,2.0,,,,,,,5000.0,30.0,6.0,100.0,100.0,5.0,21.9635,74.3473,1.16209,25.4213,1167,CH2,20250408.csv,
47087,20250622,133,Cs0.05MA0.08FA0.87PbI3.0,1.73,MACl,14.6,PEAI,0.517,,,4PABCz,0.33,,,,,3000.0,30.0,100.0,10.0,1000,10,5000,40,10,160,110,15,m-Br-PEAI,2.0,,,,,,,5000.0,30.0,6.0,100.0,100.0,5.0,20.4862,71.5953,1.15044,24.8722,1167,CH3,20250408.csv,
47088,20250622,133,Cs0.05MA0.08FA0.87PbI3.0,1.73,MACl,14.6,PEAI,0.517,,,4PABCz,0.33,,,,,3000.0,30.0,100.0,10.0,1000,10,5000,40,10,160,110,15,m-Br-PEAI,2.0,,,,,,,5000.0,30.0,6.0,100.0,100.0,5.0,21.833,77.0167,1.15249,24.5976,1167,CH4,20250408.csv,
47089,20250622,133,Cs0.05MA0.08FA0.87PbI3.0,1.73,MACl,14.6,PEAI,0.517,,,4PADCB,0.33,,,,,3000.0,30.0,100.0,10.0,1000,10,5000,40,10,160,110,15,m-Br-PEAI,2.0,,,,,,,5000.0,30.0,6.0,100.0,100.0,5.0,20.1273,69.3923,1.1465,25.2989,1168,CH1,20250408.csv,
47090,20250622,133,Cs0.05MA0.08FA0.87PbI3.0,1.73,MACl,14.6,PEAI,0.517,,,4PADCB,0.33,,,,,3000.0,30.0,100.0,10.0,1000,10,5000,40,10,160,110,15,m-Br-PEAI,2.0,,,,,,,5000.0,30.0,6.0,100.0,100.0,5.0,20.2539,70.6435,1.14606,25.0166,1168,CH2,20250408.csv,
47091,20250622,133,Cs0.05MA0.08FA0.87PbI3.0,1.73,MACl,14.6,PEAI,0.517,,,4PADCB,0.33,,,,,3000.0,30.0,100.0,10.0,1000,10,5000,40,10,160,110,15,m-Br-PEAI,2.0,,,,,,,5000.0,30.0,6.0,100.0,100.0,5.0,20.8682,72.9881,1.14356,25.0019,1168,CH3,20250408.csv,
47092,20250622,133,Cs0.05MA0.08FA0.87PbI3.0,1.73,MACl,14.6,PEAI,0.517,,,4PADCB,0.33,,,,,3000.0,30.0,100.0,10.0,1000,10,5000,40,10,160,110,15,m-Br-PEAI,2.0,,,,,,,5000.0,30.0,6.0,100.0,100.0,5.0,20.9201,73.9726,1.14501,24.6993,1168,CH4,20250408.csv,
47093,20250622,133,Cs0.05MA0.08FA0.87PbI3.0,1.73,MACl,14.6,PEAI,0.517,,,4PADCB,0.33,,,,,3000.0,30.0,100.0,10.0,1000,10,5000,40,10,160,110,15,m-Br-PEAI,2.0,,,,,,,5000.0,30.0,6.0,100.0,100.0,5.0,21.0628,70.1698,1.15033,26.0941,1169,CH1,20250408.csv,
47094,20250622,133,Cs0.05MA0.08FA0.87PbI3.0,1.73,MACl,14.6,PEAI,0.517,,,4PADCB,0.33,,,,,3000.0,30.0,100.0,10.0,1000,10,5000,40,10,160,110,15,m-Br-PEAI,2.0,,,,,,,5000.0,30.0,6.0,100.0,100.0,5.0,22.1684,72.8319,1.15624,26.3248,1169,CH2,20250408.csv,
47095,20250622,133,Cs0.05MA0.08FA0.87PbI3.0,1.73,MACl,14.6,PEAI,0.517,,,4PADCB,0.33,,,,,3000.0,30.0,100.0,10.0,1000,10,5000,40,10,160,110,15,m-Br-PEAI,2.0,,,,,,,5000.0,30.0,6.0,100.0,100.0,5.0,22.4207,73.6987,1.15426,26.3564,1169,CH3,20250408.csv,
47096,20250622,133,Cs0.05MA0.08FA0.87PbI3.0,1.73,MACl,14.6,PEAI,0.517,,,4PADCB,0.33,,,,,3000.0,30.0,100.0,10.0,1000,10,5000,40,10,160,110,15,m-Br-PEAI,2.0,,,,,,,5000.0,30.0,6.0,100.0,100.0,5.0,21.8428,73.9355,1.14644,25.7694,1169,CH4,20250408.csv,
47097,20250622,133,Cs0.05MA0.08FA0.87PbI3.0,1.63,MACl,14.6,PEAI,0.517,,,4PADCB,0.33,,,,,3000.0,30.0,100.0,10.0,1000,10,5000,40,10,160,110,15,m-Br-PEAI,2.0,,,,,,,5000.0,30.0,6.0,100.0,100.0,5.0,21.6966,72.3271,1.14554,26.1868,1170,CH1,20250408.csv,
47098,20250622,133,Cs0.05MA0.08FA0.87PbI3.0,1.63,MACl,14.6,PEAI,0.517,,,4PADCB,0.33,,,,,3000.0,30.0,100.0,10.0,1000,10,5000,40,10,160,110,15,m-Br-PEAI,2.0,,,,,,,5000.0,30.0,6.0,100.0,100.0,5.0,20.173,69.5913,1.12963,25.6613,1170,CH2,20250408.csv,
47099,20250622,133,Cs0.05MA0.08FA0.87PbI3.0,1.63,MACl,14.6,PEAI,0.517,,,4PADCB,0.33,,,,,3000.0,30.0,100.0,10.0,1000,10,5000,40,10,160,110,15,m-Br-PEAI,2.0,,,,,,,5000.0,30.0,6.0,100.0,100.0,5.0,21.2295,72.934,1.14514,25.4186,1170,CH3,20250408.csv,
47100,20250622,133,Cs0.05MA0.08FA0.87PbI3.0,1.63,MACl,14.6,PEAI,0.517,,,4PADCB,0.33,,,,,3000.0,30.0,100.0,10.0,1000,10,5000,40,10,160,110,15,m-Br-PEAI,2.0,,,,,,,5000.0,30.0,6.0,100.0,100.0,5.0,21.2216,74.1889,1.14495,24.9836,1170,CH4,20250408.csv,
47101,20250623,134,Cs0.05MA0.08FA0.87PbI3.0,1.63,MACl,14.6,PEAI,0.517,,,4PADCB,0.248,2PACz,0.083,,,3000.0,30.0,100.0,10.0,1000,10,5000,40,10,160,110,15,m-F-PEAI,2.0,,,,,,,5000.0,30.0,6.0,100.0,100.0,5.0,21.6405,73.261,1.19073,24.8074,1171,CH1,20250411.csv,
47102,20250623,134,Cs0.05MA0.08FA0.87PbI3.0,1.63,MACl,14.6,PEAI,0.517,,,4PADCB,0.248,2PACz,0.083,,,3000.0,30.0,100.0,10.0,1000,10,5000,40,10,160,110,15,m-F-PEAI,2.0,,,,,,,5000.0,30.0,6.0,100.0,100.0,5.0,23.8428,79.4753,1.18985,25.2135,1171,CH2,20250411.csv,
47103,20250623,134,Cs0.05MA0.08FA0.87PbI3.0,1.63,MACl,14.6,PEAI,0.517,,,4PADCB,0.248,2PACz,0.083,,,3000.0,30.0,100.0,10.0,1000,10,5000,40,10,160,110,15,m-F-PEAI,2.0,,,,,,,5000.0,30.0,6.0,100.0,100.0,5.0,24.2598,81.2678,1.18856,25.1158,1171,CH3,20250411.csv,
47104,20250623,134,Cs0.05MA0.08FA0.87PbI3.0,1.63,MACl,14.6,PEAI,0.517,,,4PADCB,0.248,2PACz,0.083,,,3000.0,30.0,100.0,10.0,1000,10,5000,40,10,160,110,15,m-F-PEAI,2.0,,,,,,,5000.0,30.0,6.0,100.0,100.0,5.0,24.6768,82.3378,1.18684,25.2522,1171,CH4,20250411.csv,
47105,20250623,134,Cs0.05MA0.08FA0.87PbI3.0,1.63,MACl,14.6,PEAI,0.517,,,4PADCB,0.248,2PACz,0.083,,,3000.0,30.0,100.0,10.0,1000,10,5000,40,10,160,110,15,m-F-PEAI,2.0,,,,,,,5000.0,30.0,6.0,100.0,100.0,5.0,23.6712,78.7344,1.19439,25.1716,1172,CH1,20250411.csv,
47106,20250623,134,Cs0.05MA0.08FA0.87PbI3.0,1.63,MACl,14.6,PEAI,0.517,,,4PADCB,0.248,2PACz,0.083,,,3000.0,30.0,100.0,10.0,1000,10,5000,40,10,160,110,15,m-F-PEAI,2.0,,,,,,,5000.0,30.0,6.0,100.0,100.0,5.0,25.162,82.5988,1.19528,25.4861,1172,CH2,20250411.csv,
47107,20250623,134,Cs0.05MA0.08FA0.87PbI3.0,1.63,MACl,14.6,PEAI,0.517,,,4PADCB,0.248,2PACz,0.083,,,3000.0,30.0,100.0,10.0,1000,10,5000,40,10,160,110,15,m-F-PEAI,2.0,,,,,,,5000.0,30.0,6.0,100.0,100.0,5.0,24.8384,82.3838,1.1941,25.2488,1172,CH3,20250411.csv,
47108,20250623,134,Cs0.05MA0.08FA0.87PbI3.0,1.63,MACl,14.6,PEAI,0.517,,,4PADCB,0.248,2PACz,0.083,,,3000.0,30.0,100.0,10.0,1000,10,5000,40,10,160,110,15,m-F-PEAI,2.0,,,,,,,5000.0,30.0,6.0,100.0,100.0,5.0,3.84108,29.2603,0.524867,25.0106,1172,CH4,20250411.csv,
47109,20250623,134,Cs0.05MA0.08FA0.87PbI3.0,1.63,MACl,14.6,PEAI,0.517,,,4PADCB,0.248,2PACz,0.083,,,3000.0,30.0,100.0,10.0,1000,10,5000,40,10,160,110,15,m-F-PEAI,2.0,,,,,,,5000.0,30.0,6.0,100.0,100.0,5.0,23.7628,80.6662,1.18902,24.7753,1173,CH1,20250411.csv,
47110,20250623,134,Cs0.05MA0.08FA0.87PbI3.0,1.63,MACl,14.6,PEAI,0.517,,,4PADCB,0.248,2PACz,0.083,,,3000.0,30.0,100.0,10.0,1000,10,5000,40,10,160,110,15,m-F-PEAI,2.0,,,,,,,5000.0,30.0,6.0,100.0,100.0,5.0,24.4614,82.5435,1.18834,24.9379,1173,CH2,20250411.csv,
47111,20250623,134,Cs0.05MA0.08FA0.87PbI3.0,1.63,MACl,14.6,PEAI,0.517,,,4PADCB,0.248,2PACz,0.083,,,3000.0,30.0,100.0,10.0,1000,10,5000,40,10,160,110,15,m-F-PEAI,2.0,,,,,,,5000.0,30.0,6.0,100.0,100.0,5.0,24.3836,82.5954,1.18526,24.9073,1173,CH3,20250411.csv,
47112,20250623,134,Cs0.05MA0.08FA0.87PbI3.0,1.63,MACl,14.6,PEAI,0.517,,,4PADCB,0.248,2PACz,0.083,,,3000.0,30.0,100.0,10.0,1000,10,5000,40,10,160,110,15,m-F-PEAI,2.0,,,,,,,5000.0,30.0,6.0,100.0,100.0,5.0,23.9687,81.9926,1.18265,24.718,1173,CH4,20250411.csv,
47113,20250623,134,Cs0.05MA0.08FA0.87PbI3.0,1.73,MACl,14.6,PEAI,0.517,,,4PADCB,0.248,2PACz,0.083,,,3000.0,30.0,100.0,10.0,1000,10,5000,40,10,160,110,15,m-F-PEAI,2.0,,,,,,,5000.0,30.0,6.0,100.0,100.0,5.0,25.5262,83.2853,1.19313,25.6879,1174,CH1,20250411.csv,
47114,20250623,134,Cs0.05MA0.08FA0.87PbI3.0,1.73,MACl,14.6,PEAI,0.517,,,4PADCB,0.248,2PACz,0.083,,,3000.0,30.0,100.0,10.0,1000,10,5000,40,10,160,110,15,m-F-PEAI,2.0,,,,,,,5000.0,30.0,6.0,100.0,100.0,5.0,24.6596,81.1014,1.18607,25.6359,1174,CH2,20250411.csv,
47115,20250623,134,Cs0.05MA0.08FA0.87PbI3.0,1.73,MACl,14.6,PEAI,0.517,,,4PADCB,0.248,2PACz,0.083,,,3000.0,30.0,100.0,10.0,1000,10,5000,40,10,160,110,15,m-F-PEAI,2.0,,,,,,,5000.0,30.0,6.0,100.0,100.0,5.0,25.2991,83.7018,1.18717,25.46,1174,CH3,20250411.csv,
47116,20250623,134,Cs0.05MA0.08FA0.87PbI3.0,1.73,MACl,14.6,PEAI,0.517,,,4PADCB,0.248,2PACz,0.083,,,3000.0,30.0,100.0,10.0,1000,10,5000,40,10,160,110,15,m-F-PEAI,2.0,,,,,,,5000.0,30.0,6.0,100.0,100.0,5.0,25.0542,84.0824,1.18513,25.1426,1174,CH4,20250411.csv,
47117,20250623,134,Cs0.05MA0.08FA0.87PbI3.0,1.73,MACl,14.6,PEAI,0.517,,,4PABCz,0.33,,,,,3000.0,30.0,100.0,10.0,1000,10,5000,40,10,160,110,15,m-F-PEAI,2.0,,,,,,,5000.0,30.0,6.0,100.0,100.0,5.0,20.7223,73.6746,1.18302,23.7754,1175,CH1,20250411.csv,
47118,20250623,134,Cs0.05MA0.08FA0.87PbI3.0,1.73,MACl,14.6,PEAI,0.517,,,4PABCz,0.33,,,,,3000.0,30.0,100.0,10.0,1000,10,5000,40,10,160,110,15,m-F-PEAI,2.0,,,,,,,5000.0,30.0,6.0,100.0,100.0,5.0,24.231,81.6149,1.1899,24.9511,1175,CH2,20250411.csv,
47119,20250623,134,Cs0.05MA0.08FA0.87PbI3.0,1.73,MACl,14.6,PEAI,0.517,,,4PABCz,0.33,,,,,3000.0,30.0,100.0,10.0,1000,10,5000,40,10,160,110,15,m-F-PEAI,2.0,,,,,,,5000.0,30.0,6.0,100.0,100.0,5.0,24.6854,82.4576,1.18871,25.1845,1175,CH3,20250411.csv,
47120,20250623,134,Cs0.05MA0.08FA0.87PbI3.0,1.73,MACl,14.6,PEAI,0.517,,,4PABCz,0.33,,,,,3000.0,30.0,100.0,10.0,1000,10,5000,40,10,160,110,15,m-F-PEAI,2.0,,,,,,,5000.0,30.0,6.0,100.0,100.0,5.0,24.6341,82.6894,1.18639,25.1108,1175,CH4,20250411.csv,
47121,20250623,134,Cs0.05MA0.08FA0.87PbI3.0,1.73,MACl,14.6,PEAI,0.517,,,4PABCz,0.33,,,,,3000.0,30.0,100.0,10.0,1000,10,5000,40,10,160,110,15,m-F-PEAI,2.0,,,,,,,5000.0,30.0,6.0,100.0,100.0,5.0,24.5206,83.2349,1.19488,24.6548,1176,CH1,20250411.csv,
