Repository: MI-Materials-Intelligence/Recipe-Language-Model

# Learning Layer

## Overview

In the learning layer, the formulas and parameters are encoded and then tokenised into recipes as inputs. Through atomic skills of data extraction, cleaning, and matching, these data are organised into standardised datasets, providing the basis for RLM training and iterative recipe refinement.

Key Atomic Skills:
- **Cleaning**: Preprocessing and outlier cleaning
- **Matching**: Matching data pairs based on variables
- **Extraction**: Data extraction from robotic boxes

File: seven_ai_layers_robotics/learning/data/data50764_from_db.csv (part 231 of 253)
No,date,rank,Formula PVK,Concentration PVK,Formula Additive 1,Concentration Additive 1,Formula Additive 2,Concentration Additive 2,Formula Additive 3,Concentration Additive 3,Formula SAM 1,Concentration SAM 1,Formula SAM 2,Concentration SAM 2,Formula SAM 3,Concentration SAM 3,Spin Coating Speed SAM,Spin Coating Time SAM,Annealed Temperature SAM,Annealed Time SAM,Spin Coating Speed PVK 1,Spin Coating Time PVK 1,Spin Coating Speed PVK 2,Spin Coating Time PVK 2,Antisolvent Dropping Timing,Antisolvent Volume,Annealed Temperature PVK,Annealed Time PVK,Formula Passivator 1,Concentration Passivator 1,Formula Passivator 2,Concentration Passivator 2,Formula Passivator 3,Concentration Passivator 3,Formula Passivator 4,Concentration Passivator 4,Spin Coating Speed Passivator,Spin Coating Time Passivator,Passivator Dropping Timing,Passivator Volume,Annealed Temperature Passivator,Annealed Time Passivator,PCE,FF,Voc,Jsc,Product,Channel,From,upload_time
47122,20250623,134,Cs0.05MA0.08FA0.87PbI3.0,1.73,MACl,14.6,PEAI,0.517,,,4PABCz,0.33,,,,,3000.0,30.0,100.0,10.0,1000,10,5000,40,10,160,110,15,m-F-PEAI,2.0,,,,,,,5000.0,30.0,6.0,100.0,100.0,5.0,3.14773,33.3848,0.387993,24.3011,1176,CH2,20250411.csv,
47123,20250623,134,Cs0.05MA0.08FA0.87PbI3.0,1.73,MACl,14.6,PEAI,0.517,,,4PABCz,0.33,,,,,3000.0,30.0,100.0,10.0,1000,10,5000,40,10,160,110,15,m-F-PEAI,2.0,,,,,,,5000.0,30.0,6.0,100.0,100.0,5.0,22.8401,79.6796,1.1833,24.2245,1176,CH3,20250411.csv,
47124,20250623,134,Cs0.05MA0.08FA0.87PbI3.0,1.73,MACl,14.6,PEAI,0.517,,,4PABCz,0.33,,,,,3000.0,30.0,100.0,10.0,1000,10,5000,40,10,160,110,15,m-F-PEAI,2.0,,,,,,,5000.0,30.0,6.0,100.0,100.0,5.0,23.4299,83.6497,1.18349,23.6668,1176,CH4,20250411.csv,
47125,20250623,134,Cs0.05MA0.08FA0.87PbI3.0,1.73,MACl,14.6,PEAI,0.517,,,4PABCz,0.33,,,,,3000.0,30.0,100.0,10.0,1000,10,5000,40,10,160,110,15,m-F-PEAI,2.0,,,,,,,5000.0,30.0,6.0,100.0,100.0,5.0,23.6982,82.5524,1.18857,24.1524,1177,CH1,20250411.csv,
47126,20250623,134,Cs0.05MA0.08FA0.87PbI3.0,1.73,MACl,14.6,PEAI,0.517,,,4PABCz,0.33,,,,,3000.0,30.0,100.0,10.0,1000,10,5000,40,10,160,110,15,m-F-PEAI,2.0,,,,,,,5000.0,30.0,6.0,100.0,100.0,5.0,23.9617,82.6556,1.1862,24.4393,1177,CH2,20250411.csv,
47127,20250623,134,Cs0.05MA0.08FA0.87PbI3.0,1.73,MACl,14.6,PEAI,0.517,,,4PABCz,0.33,,,,,3000.0,30.0,100.0,10.0,1000,10,5000,40,10,160,110,15,m-F-PEAI,2.0,,,,,,,5000.0,30.0,6.0,100.0,100.0,5.0,24.1678,83.5427,1.18428,24.4273,1177,CH3,20250411.csv,
47128,20250623,134,Cs0.05MA0.08FA0.87PbI3.0,1.73,MACl,14.6,PEAI,0.517,,,4PABCz,0.33,,,,,3000.0,30.0,100.0,10.0,1000,10,5000,40,10,160,110,15,m-F-PEAI,2.0,,,,,,,5000.0,30.0,6.0,100.0,100.0,5.0,24.1581,84.1078,1.18386,24.262,1177,CH4,20250411.csv,
47129,20250623,134,Cs0.05MA0.08FA0.87PbI3.0,1.73,MACl,14.6,PEAI,0.517,,,4PABCz,0.33,,,,,3000.0,30.0,100.0,10.0,1000,10,5000,40,10,160,110,15,m-F-PEAI,2.0,,,,,,,5000.0,30.0,6.0,100.0,100.0,5.0,8.49769,36.3844,0.925153,25.2448,1178,CH1,20250411.csv,
47130,20250623,134,Cs0.05MA0.08FA0.87PbI3.0,1.73,MACl,14.6,PEAI,0.517,,,4PABCz,0.33,,,,,3000.0,30.0,100.0,10.0,1000,10,5000,40,10,160,110,15,m-F-PEAI,2.0,,,,,,,5000.0,30.0,6.0,100.0,100.0,5.0,24.0497,80.9686,1.17928,25.187,1178,CH2,20250411.csv,
47131,20250623,134,Cs0.05MA0.08FA0.87PbI3.0,1.73,MACl,14.6,PEAI,0.517,,,4PABCz,0.33,,,,,3000.0,30.0,100.0,10.0,1000,10,5000,40,10,160,110,15,m-F-PEAI,2.0,,,,,,,5000.0,30.0,6.0,100.0,100.0,5.0,5.65374,32.028,0.697593,25.3049,1178,CH3,20250411.csv,
47132,20250623,134,Cs0.05MA0.08FA0.87PbI3.0,1.73,MACl,14.6,PEAI,0.517,,,4PABCz,0.33,,,,,3000.0,30.0,100.0,10.0,1000,10,5000,40,10,160,110,15,m-F-PEAI,2.0,,,,,,,5000.0,30.0,6.0,100.0,100.0,5.0,22.8804,78.3175,1.17234,24.9201,1178,CH4,20250411.csv,
47133,20250623,134,Cs0.05MA0.08FA0.87PbI3.0,1.73,MACl,14.6,PEAI,0.517,,,4PADCB,0.248,2PACz,0.083,,,3000.0,30.0,100.0,10.0,1000,10,5000,40,10,160,110,15,m-F-PEAI,2.0,,,,,,,5000.0,30.0,6.0,100.0,100.0,5.0,24.857,82.6106,1.18829,25.3214,1179,CH1,20250411.csv,
47134,20250623,134,Cs0.05MA0.08FA0.87PbI3.0,1.73,MACl,14.6,PEAI,0.517,,,4PADCB,0.248,2PACz,0.083,,,3000.0,30.0,100.0,10.0,1000,10,5000,40,10,160,110,15,m-F-PEAI,2.0,,,,,,,5000.0,30.0,6.0,100.0,100.0,5.0,24.7995,81.7949,1.1862,25.56,1179,CH2,20250411.csv,
47135,20250623,134,Cs0.05MA0.08FA0.87PbI3.0,1.73,MACl,14.6,PEAI,0.517,,,4PADCB,0.248,2PACz,0.083,,,3000.0,30.0,100.0,10.0,1000,10,5000,40,10,160,110,15,m-F-PEAI,2.0,,,,,,,5000.0,30.0,6.0,100.0,100.0,5.0,24.4457,80.7703,1.18252,25.5943,1179,CH3,20250411.csv,
47136,20250623,134,Cs0.05MA0.08FA0.87PbI3.0,1.73,MACl,14.6,PEAI,0.517,,,4PADCB,0.248,2PACz,0.083,,,3000.0,30.0,100.0,10.0,1000,10,5000,40,10,160,110,15,m-F-PEAI,2.0,,,,,,,5000.0,30.0,6.0,100.0,100.0,5.0,23.6658,79.3295,1.17736,25.3383,1179,CH4,20250411.csv,
47137,20250623,134,Cs0.05MA0.08FA0.87PbI3.0,1.73,MACl,14.6,PEAI,0.517,,,4PADCB,0.248,2PACz,0.083,,,3000.0,30.0,100.0,10.0,1000,10,5000,40,10,160,110,15,m-F-PEAI,2.0,,,,,,,5000.0,30.0,6.0,100.0,100.0,5.0,24.3549,80.409,1.18884,25.4774,1180,CH1,20250411.csv,
47138,20250623,134,Cs0.05MA0.08FA0.87PbI3.0,1.73,MACl,14.6,PEAI,0.517,,,4PADCB,0.248,2PACz,0.083,,,3000.0,30.0,100.0,10.0,1000,10,5000,40,10,160,110,15,m-F-PEAI,2.0,,,,,,,5000.0,30.0,6.0,100.0,100.0,5.0,24.3528,80.4345,1.18641,25.5196,1180,CH2,20250411.csv,
47139,20250623,134,Cs0.05MA0.08FA0.87PbI3.0,1.73,MACl,14.6,PEAI,0.517,,,4PADCB,0.248,2PACz,0.083,,,3000.0,30.0,100.0,10.0,1000,10,5000,40,10,160,110,15,m-F-PEAI,2.0,,,,,,,5000.0,30.0,6.0,100.0,100.0,5.0,10.6749,47.7596,0.874475,25.5596,1180,CH3,20250411.csv,
47140,20250623,134,Cs0.05MA0.08FA0.87PbI3.0,1.73,MACl,14.6,PEAI,0.517,,,4PADCB,0.248,2PACz,0.083,,,3000.0,30.0,100.0,10.0,1000,10,5000,40,10,160,110,15,m-F-PEAI,2.0,,,,,,,5000.0,30.0,6.0,100.0,100.0,5.0,22.566,77.5165,1.17524,24.7704,1180,CH4,20250411.csv,
47141,20250623,134,Cs0.05MA0.08FA0.87PbI3.0,1.73,MACl,14.6,PEAI,0.517,,,4PADCB,0.248,2PACz,0.083,,,3000.0,30.0,100.0,10.0,1000,10,5000,40,10,160,110,15,m-F-PEAI,2.0,,,,,,,5000.0,30.0,6.0,100.0,100.0,5.0,25.0158,84.2794,1.194,24.8593,1181,CH1,20250411.csv,
47142,20250623,134,Cs0.05MA0.08FA0.87PbI3.0,1.73,MACl,14.6,PEAI,0.517,,,4PADCB,0.248,2PACz,0.083,,,3000.0,30.0,100.0,10.0,1000,10,5000,40,10,160,110,15,m-F-PEAI,2.0,,,,,,,5000.0,30.0,6.0,100.0,100.0,5.0,25.3423,85.1657,1.19214,24.9606,1181,CH2,20250411.csv,
47143,20250623,134,Cs0.05MA0.08FA0.87PbI3.0,1.73,MACl,14.6,PEAI,0.517,,,4PADCB,0.248,2PACz,0.083,,,3000.0,30.0,100.0,10.0,1000,10,5000,40,10,160,110,15,m-F-PEAI,2.0,,,,,,,5000.0,30.0,6.0,100.0,100.0,5.0,25.1826,85.1191,1.18926,24.8769,1181,CH3,20250411.csv,
47144,20250623,134,Cs0.05MA0.08FA0.87PbI3.0,1.73,MACl,14.6,PEAI,0.517,,,4PADCB,0.248,2PACz,0.083,,,3000.0,30.0,100.0,10.0,1000,10,5000,40,10,160,110,15,m-F-PEAI,2.0,,,,,,,5000.0,30.0,6.0,100.0,100.0,5.0,24.0918,82.9152,1.18349,24.551,1181,CH4,20250411.csv,
47145,20250623,134,Cs0.05MA0.08FA0.87PbI3.0,1.73,MACl,14.6,PEAI,0.517,,,4PADCB,0.248,2PACz,0.083,,,3000.0,30.0,100.0,10.0,1000,10,5000,40,10,160,110,15,m-F-PEAI,2.0,,,,,,,5000.0,30.0,6.0,100.0,100.0,5.0,25.4012,84.7805,1.19127,25.1507,1182,CH1,20250411.csv,
47146,20250623,134,Cs0.05MA0.08FA0.87PbI3.0,1.73,MACl,14.6,PEAI,0.517,,,4PADCB,0.248,2PACz,0.083,,,3000.0,30.0,100.0,10.0,1000,10,5000,40,10,160,110,15,m-F-PEAI,2.0,,,,,,,5000.0,30.0,6.0,100.0,100.0,5.0,25.0522,84.2699,1.18586,25.0692,1182,CH2,20250411.csv,
47147,20250623,134,Cs0.05MA0.08FA0.87PbI3.0,1.73,MACl,14.6,PEAI,0.517,,,4PADCB,0.248,2PACz,0.083,,,3000.0,30.0,100.0,10.0,1000,10,5000,40,10,160,110,15,m-F-PEAI,2.0,,,,,,,5000.0,30.0,6.0,100.0,100.0,5.0,4.92937,30.6528,0.645618,24.9084,1182,CH3,20250411.csv,
47148,20250623,134,Cs0.05MA0.08FA0.87PbI3.0,1.73,MACl,14.6,PEAI,0.517,,,4PADCB,0.248,2PACz,0.083,,,3000.0,30.0,100.0,10.0,1000,10,5000,40,10,160,110,15,m-F-PEAI,2.0,,,,,,,5000.0,30.0,6.0,100.0,100.0,5.0,7.89006,34.4961,0.919876,24.8646,1182,CH4,20250411.csv,
47149,20250623,134,Cs0.05MA0.08FA0.87PbI3.0,1.63,MACl,14.6,PEAI,0.517,,,4PADCB,0.33,,,,,3000.0,30.0,100.0,10.0,1000,10,5000,40,10,160,110,15,m-F-PEAI,2.0,,,,,,,5000.0,30.0,6.0,100.0,100.0,5.0,24.7043,83.7645,1.18775,24.8306,1183,CH1,20250411.csv,
47150,20250623,134,Cs0.05MA0.08FA0.87PbI3.0,1.63,MACl,14.6,PEAI,0.517,,,4PADCB,0.33,,,,,3000.0,30.0,100.0,10.0,1000,10,5000,40,10,160,110,15,m-F-PEAI,2.0,,,,,,,5000.0,30.0,6.0,100.0,100.0,5.0,24.7658,83.0383,1.18591,25.1491,1183,CH2,20250411.csv,
47151,20250623,134,Cs0.05MA0.08FA0.87PbI3.0,1.63,MACl,14.6,PEAI,0.517,,,4PADCB,0.33,,,,,3000.0,30.0,100.0,10.0,1000,10,5000,40,10,160,110,15,m-F-PEAI,2.0,,,,,,,5000.0,30.0,6.0,100.0,100.0,5.0,25.2059,84.3973,1.1854,25.1946,1183,CH3,20250411.csv,
47152,20250623,134,Cs0.05MA0.08FA0.87PbI3.0,1.63,MACl,14.6,PEAI,0.517,,,4PADCB,0.33,,,,,3000.0,30.0,100.0,10.0,1000,10,5000,40,10,160,110,15,m-F-PEAI,2.0,,,,,,,5000.0,30.0,6.0,100.0,100.0,5.0,24.8798,84.0457,1.18133,25.0588,1183,CH4,20250411.csv,
47153,20250623,134,Cs0.05MA0.08FA0.87PbI3.0,1.63,MACl,14.6,PEAI,0.517,,,4PADCB,0.33,,,,,3000.0,30.0,100.0,10.0,1000,10,5000,40,10,160,110,15,m-F-PEAI,2.0,,,,,,,5000.0,30.0,6.0,100.0,100.0,5.0,26.4765,83.7738,1.18852,26.5917,1184,CH1,20250411.csv,
47154,20250623,134,Cs0.05MA0.08FA0.87PbI3.0,1.63,MACl,14.6,PEAI,0.517,,,4PADCB,0.33,,,,,3000.0,30.0,100.0,10.0,1000,10,5000,40,10,160,110,15,m-F-PEAI,2.0,,,,,,,5000.0,30.0,6.0,100.0,100.0,5.0,0.437587,24.8354,0.0727329,24.2249,1184,CH2,20250411.csv,
47155,20250623,134,Cs0.05MA0.08FA0.87PbI3.0,1.63,MACl,14.6,PEAI,0.517,,,4PADCB,0.33,,,,,3000.0,30.0,100.0,10.0,1000,10,5000,40,10,160,110,15,m-F-PEAI,2.0,,,,,,,5000.0,30.0,6.0,100.0,100.0,5.0,26.5256,84.6234,1.18442,26.4649,1184,CH3,20250411.csv,
47156,20250623,134,Cs0.05MA0.08FA0.87PbI3.0,1.63,MACl,14.6,PEAI,0.517,,,4PADCB,0.33,,,,,3000.0,30.0,100.0,10.0,1000,10,5000,40,10,160,110,15,m-F-PEAI,2.0,,,,,,,5000.0,30.0,6.0,100.0,100.0,5.0,7.47019,45.3683,0.627119,26.256,1184,CH4,20250411.csv,
47157,20250623,134,Cs0.05MA0.08FA0.87PbI3.0,1.63,MACl,14.6,PEAI,0.517,,,4PADCB,0.33,,,,,3000.0,30.0,100.0,10.0,1000,10,5000,40,10,160,110,15,m-F-PEAI,2.0,,,,,,,5000.0,30.0,6.0,100.0,100.0,5.0,22.9729,81.0459,1.17613,24.1006,1185,CH1,20250411.csv,
47158,20250623,134,Cs0.05MA0.08FA0.87PbI3.0,1.63,MACl,14.6,PEAI,0.517,,,4PADCB,0.33,,,,,3000.0,30.0,100.0,10.0,1000,10,5000,40,10,160,110,15,m-F-PEAI,2.0,,,,,,,5000.0,30.0,6.0,100.0,100.0,5.0,22.1337,78.8777,1.15369,24.3225,1185,CH2,20250411.csv,
47159,20250623,134,Cs0.05MA0.08FA0.87PbI3.0,1.63,MACl,14.6,PEAI,0.517,,,4PADCB,0.33,,,,,3000.0,30.0,100.0,10.0,1000,10,5000,40,10,160,110,15,m-F-PEAI,2.0,,,,,,,5000.0,30.0,6.0,100.0,100.0,5.0,22.167,79.3384,1.15317,24.2287,1185,CH3,20250411.csv,
47160,20250623,134,Cs0.05MA0.08FA0.87PbI3.0,1.63,MACl,14.6,PEAI,0.517,,,4PADCB,0.33,,,,,3000.0,30.0,100.0,10.0,1000,10,5000,40,10,160,110,15,m-F-PEAI,2.0,,,,,,,5000.0,30.0,6.0,100.0,100.0,5.0,21.9633,79.2724,1.15163,24.0582,1185,CH4,20250411.csv,
47161,20250623,134,Cs0.05MA0.08FA0.87PbI3.0,1.63,MACl,14.6,PEAI,0.517,,,4PADCB,0.33,,,,,3000.0,30.0,100.0,10.0,1000,10,5000,40,10,160,110,15,m-F-PEAI,2.0,,,,,,,5000.0,30.0,6.0,100.0,100.0,5.0,25.9006,84.2686,1.17771,26.098,1186,CH1,20250411.csv,
47162,20250623,134,Cs0.05MA0.08FA0.87PbI3.0,1.63,MACl,14.6,PEAI,0.517,,,4PADCB,0.33,,,,,3000.0,30.0,100.0,10.0,1000,10,5000,40,10,160,110,15,m-F-PEAI,2.0,,,,,,,5000.0,30.0,6.0,100.0,100.0,5.0,25.9257,84.6739,1.17477,26.0633,1186,CH2,20250411.csv,
47163,20250623,134,Cs0.05MA0.08FA0.87PbI3.0,1.63,MACl,14.6,PEAI,0.517,,,4PADCB,0.33,,,,,3000.0,30.0,100.0,10.0,1000,10,5000,40,10,160,110,15,m-F-PEAI,2.0,,,,,,,5000.0,30.0,6.0,100.0,100.0,5.0,25.6025,84.5763,1.16985,25.8764,1186,CH3,20250411.csv,
47164,20250623,134,Cs0.05MA0.08FA0.87PbI3.0,1.63,MACl,14.6,PEAI,0.517,,,4PADCB,0.33,,,,,3000.0,30.0,100.0,10.0,1000,10,5000,40,10,160,110,15,m-F-PEAI,2.0,,,,,,,5000.0,30.0,6.0,100.0,100.0,5.0,25.3296,84.7463,1.16828,25.5835,1186,CH4,20250411.csv,
47165,20250623,134,Cs0.05MA0.08FA0.87PbI3.0,1.73,MACl,14.6,PEAI,0.517,,,4PADCB,0.33,,,,,3000.0,30.0,100.0,10.0,1000,10,5000,40,10,160,110,15,m-F-PEAI,2.0,,,,,,,5000.0,30.0,6.0,100.0,100.0,5.0,0.572148,25.2723,0.093463,24.2228,1187,CH1,20250411.csv,
47166,20250623,134,Cs0.05MA0.08FA0.87PbI3.0,1.73,MACl,14.6,PEAI,0.517,,,4PADCB,0.33,,,,,3000.0,30.0,100.0,10.0,1000,10,5000,40,10,160,110,15,m-F-PEAI,2.0,,,,,,,5000.0,30.0,6.0,100.0,100.0,5.0,26.2165,84.958,1.17614,26.2367,1187,CH2,20250411.csv,
47167,20250623,134,Cs0.05MA0.08FA0.87PbI3.0,1.73,MACl,14.6,PEAI,0.517,,,4PADCB,0.33,,,,,3000.0,30.0,100.0,10.0,1000,10,5000,40,10,160,110,15,m-F-PEAI,2.0,,,,,,,5000.0,30.0,6.0,100.0,100.0,5.0,25.991,84.6819,1.17263,26.1741,1187,CH3,20250411.csv,
47168,20250623,134,Cs0.05MA0.08FA0.87PbI3.0,1.73,MACl,14.6,PEAI,0.517,,,4PADCB,0.33,,,,,3000.0,30.0,100.0,10.0,1000,10,5000,40,10,160,110,15,m-F-PEAI,2.0,,,,,,,5000.0,30.0,6.0,100.0,100.0,5.0,24.7982,83.2539,1.15925,25.6944,1187,CH4,20250411.csv,
47169,20250623,134,Cs0.05MA0.08FA0.87PbI3.0,1.73,MACl,14.6,PEAI,0.517,,,4PADCB,0.33,,,,,3000.0,30.0,100.0,10.0,1000,10,5000,40,10,160,110,15,m-F-PEAI,2.0,,,,,,,5000.0,30.0,6.0,100.0,100.0,5.0,0.0671714,22.2385,0.0167575,18.0248,1188,CH1,20250411.csv,
47170,20250623,134,Cs0.05MA0.08FA0.87PbI3.0,1.73,MACl,14.6,PEAI,0.517,,,4PADCB,0.33,,,,,3000.0,30.0,100.0,10.0,1000,10,5000,40,10,160,110,15,m-F-PEAI,2.0,,,,,,,5000.0,30.0,6.0,100.0,100.0,5.0,6.47979,33.1559,0.740273,26.4003,1188,CH2,20250411.csv,
47171,20250623,134,Cs0.05MA0.08FA0.87PbI3.0,1.73,MACl,14.6,PEAI,0.517,,,4PADCB,0.33,,,,,3000.0,30.0,100.0,10.0,1000,10,5000,40,10,160,110,15,m-F-PEAI,2.0,,,,,,,5000.0,30.0,6.0,100.0,100.0,5.0,24.2296,80.9388,1.15845,25.8412,1188,CH3,20250411.csv,
47172,20250623,134,Cs0.05MA0.08FA0.87PbI3.0,1.73,MACl,14.6,PEAI,0.517,,,4PADCB,0.33,,,,,3000.0,30.0,100.0,10.0,1000,10,5000,40,10,160,110,15,m-F-PEAI,2.0,,,,,,,5000.0,30.0,6.0,100.0,100.0,5.0,24.8512,84.1145,1.16871,25.2797,1188,CH4,20250411.csv,
47173,20250623,134,Cs0.05MA0.08FA0.87PbI3.0,1.73,MACl,14.6,PEAI,0.517,,,4PADCB,0.33,,,,,3000.0,30.0,100.0,10.0,1000,10,5000,40,10,160,110,15,m-F-PEAI,2.0,,,,,,,5000.0,30.0,6.0,100.0,100.0,5.0,24.0489,83.2918,1.17247,24.6258,1189,CH1,20250411.csv,
47174,20250623,134,Cs0.05MA0.08FA0.87PbI3.0,1.73,MACl,14.6,PEAI,0.517,,,4PADCB,0.33,,,,,3000.0,30.0,100.0,10.0,1000,10,5000,40,10,160,110,15,m-F-PEAI,2.0,,,,,,,5000.0,30.0,6.0,100.0,100.0,5.0,1.81747,26.6189,0.278403,24.5246,1189,CH2,20250411.csv,
47175,20250623,134,Cs0.05MA0.08FA0.87PbI3.0,1.73,MACl,14.6,PEAI,0.517,,,4PADCB,0.33,,,,,3000.0,30.0,100.0,10.0,1000,10,5000,40,10,160,110,15,m-F-PEAI,2.0,,,,,,,5000.0,30.0,6.0,100.0,100.0,5.0,23.6989,82.9888,1.1673,24.4638,1189,CH3,20250411.csv,
47176,20250623,134,Cs0.05MA0.08FA0.87PbI3.0,1.73,MACl,14.6,PEAI,0.517,,,4PADCB,0.33,,,,,3000.0,30.0,100.0,10.0,1000,10,5000,40,10,160,110,15,m-F-PEAI,2.0,,,,,,,5000.0,30.0,6.0,100.0,100.0,5.0,1.73741,26.8512,0.271951,23.7929,1189,CH4,20250411.csv,
47177,20250623,134,Cs0.05MA0.08FA0.87PbI3.0,1.73,MACl,14.6,PEAI,0.517,,,4PADCB,0.33,,,,,3000.0,30.0,100.0,10.0,1000,10,5000,40,10,160,110,15,m-F-PEAI,2.0,,,,,,,5000.0,30.0,6.0,100.0,100.0,5.0,23.3169,78.2281,1.17756,25.3119,1190,CH1,20250411.csv,
47178,20250623,134,Cs0.05MA0.08FA0.87PbI3.0,1.73,MACl,14.6,PEAI,0.517,,,4PADCB,0.33,,,,,3000.0,30.0,100.0,10.0,1000,10,5000,40,10,160,110,15,m-F-PEAI,2.0,,,,,,,5000.0,30.0,6.0,100.0,100.0,5.0,24.5906,83.0897,1.17825,25.1179,1190,CH2,20250411.csv,
47179,20250623,134,Cs0.05MA0.08FA0.87PbI3.0,1.73,MACl,14.6,PEAI,0.517,,,4PADCB,0.33,,,,,3000.0,30.0,100.0,10.0,1000,10,5000,40,10,160,110,15,m-F-PEAI,2.0,,,,,,,5000.0,30.0,6.0,100.0,100.0,5.0,0.444616,24.7104,0.077003,23.3667,1190,CH3,20250411.csv,
47180,20250623,134,Cs0.05MA0.08FA0.87PbI3.0,1.73,MACl,14.6,PEAI,0.517,,,4PADCB,0.33,,,,,3000.0,30.0,100.0,10.0,1000,10,5000,40,10,160,110,15,m-F-PEAI,2.0,,,,,,,5000.0,30.0,6.0,100.0,100.0,5.0,24.1066,83.0689,1.17075,24.7876,1190,CH4,20250411.csv,
47181,20250624,135,Cs0.05MA0.08FA0.87PbI3.0,1.73,MACl,14.6,PEAI,0.517,,,DMACPA,0.33,,,,,4000.0,30.0,90.0,10.0,1000,10,5000,40,10,160,110,15,m-F-PEAI,2.0,,,,,,,5000.0,30.0,6.0,100.0,100.0,5.0,25.2325,83.1622,1.16408,26.0647,1191,CH1,20250418.csv,
47182,20250624,135,Cs0.05MA0.08FA0.87PbI3.0,1.73,MACl,14.6,PEAI,0.517,,,DMACPA,0.33,,,,,4000.0,30.0,90.0,10.0,1000,10,5000,40,10,160,110,15,m-F-PEAI,2.0,,,,,,,5000.0,30.0,6.0,100.0,100.0,5.0,25.0037,83.5893,1.16225,25.7368,1191,CH2,20250418.csv,
47183,20250624,135,Cs0.05MA0.08FA0.87PbI3.0,1.73,MACl,14.6,PEAI,0.517,,,DMACPA,0.33,,,,,4000.0,30.0,90.0,10.0,1000,10,5000,40,10,160,110,15,m-F-PEAI,2.0,,,,,,,5000.0,30.0,6.0,100.0,100.0,5.0,24.5899,84.4432,1.15854,25.1351,1191,CH3,20250418.csv,
47184,20250624,135,Cs0.05MA0.08FA0.87PbI3.0,1.73,MACl,14.6,PEAI,0.517,,,DMACPA,0.33,,,,,4000.0,30.0,90.0,10.0,1000,10,5000,40,10,160,110,15,m-F-PEAI,2.0,,,,,,,5000.0,30.0,6.0,100.0,100.0,5.0,23.6746,84.3793,1.15545,24.2827,1191,CH4,20250418.csv,
47185,20250624,135,Cs0.05MA0.08FA0.87PbI3.0,1.73,MACl,14.6,PEAI,0.517,,,DMACPA,0.33,,,,,4000.0,30.0,90.0,10.0,1000,10,5000,40,10,160,110,15,m-F-PEAI,2.0,,,,,,,5000.0,30.0,6.0,100.0,100.0,5.0,23.4191,86.6074,1.15273,23.4578,1192,CH1,20250418.csv,
47186,20250624,135,Cs0.05MA0.08FA0.87PbI3.0,1.73,MACl,14.6,PEAI,0.517,,,DMACPA,0.33,,,,,4000.0,30.0,90.0,10.0,1000,10,5000,40,10,160,110,15,m-F-PEAI,2.0,,,,,,,5000.0,30.0,6.0,100.0,100.0,5.0,2.74042,30.1223,0.39555,23.0001,1192,CH2,20250418.csv,
47187,20250624,135,Cs0.05MA0.08FA0.87PbI3.0,1.73,MACl,14.6,PEAI,0.517,,,DMACPA,0.33,,,,,4000.0,30.0,90.0,10.0,1000,10,5000,40,10,160,110,15,m-F-PEAI,2.0,,,,,,,5000.0,30.0,6.0,100.0,100.0,5.0,22.8565,86.0502,1.14502,23.1976,1192,CH3,20250418.csv,
47188,20250624,135,Cs0.05MA0.08FA0.87PbI3.0,1.73,MACl,14.6,PEAI,0.517,,,DMACPA,0.33,,,,,4000.0,30.0,90.0,10.0,1000,10,5000,40,10,160,110,15,m-F-PEAI,2.0,,,,,,,5000.0,30.0,6.0,100.0,100.0,5.0,22.9237,87.5413,1.1457,22.856,1192,CH4,20250418.csv,
47189,20250624,135,Cs0.05MA0.08FA0.87PbI3.0,1.73,MACl,14.6,PEAI,0.517,,,DMACPA,0.33,,,,,4000.0,30.0,90.0,10.0,1000,10,5000,40,10,160,110,15,m-F-PEAI,2.0,,,,,,,5000.0,30.0,6.0,100.0,100.0,5.0,23.7726,82.037,1.17919,24.5745,1193,CH1,20250418.csv,
47190,20250624,135,Cs0.05MA0.08FA0.87PbI3.0,1.73,MACl,14.6,PEAI,0.517,,,DMACPA,0.33,,,,,4000.0,30.0,90.0,10.0,1000,10,5000,40,10,160,110,15,m-F-PEAI,2.0,,,,,,,5000.0,30.0,6.0,100.0,100.0,5.0,23.4247,81.8769,1.17651,24.3174,1193,CH2,20250418.csv,
47191,20250624,135,Cs0.05MA0.08FA0.87PbI3.0,1.73,MACl,14.6,PEAI,0.517,,,DMACPA,0.33,,,,,4000.0,30.0,90.0,10.0,1000,10,5000,40,10,160,110,15,m-F-PEAI,2.0,,,,,,,5000.0,30.0,6.0,100.0,100.0,5.0,20.1905,71.9777,1.1636,24.1071,1193,CH3,20250418.csv,
47192,20250624,135,Cs0.05MA0.08FA0.87PbI3.0,1.73,MACl,14.6,PEAI,0.517,,,DMACPA,0.33,,,,,4000.0,30.0,90.0,10.0,1000,10,5000,40,10,160,110,15,m-F-PEAI,2.0,,,,,,,5000.0,30.0,6.0,100.0,100.0,5.0,10.9024,42.7572,1.08811,23.4336,1193,CH4,20250418.csv,
47193,20250624,135,Cs0.05MA0.08FA0.87PbI3.0,1.73,MACl,14.6,PEAI,0.517,,,DMACPA,0.33,,,,,4000.0,30.0,90.0,10.0,1000,10,5000,40,10,160,110,15,m-F-PEAI,2.0,,,,,,,5000.0,30.0,6.0,100.0,100.0,5.0,23.1726,81.5035,1.15288,24.6613,1194,CH1,20250418.csv,
47194,20250624,135,Cs0.05MA0.08FA0.87PbI3.0,1.73,MACl,14.6,PEAI,0.517,,,DMACPA,0.33,,,,,4000.0,30.0,90.0,10.0,1000,10,5000,40,10,160,110,15,m-F-PEAI,2.0,,,,,,,5000.0,30.0,6.0,100.0,100.0,5.0,23.3805,81.8881,1.15853,24.6447,1194,CH2,20250418.csv,
47195,20250624,135,Cs0.05MA0.08FA0.87PbI3.0,1.73,MACl,14.6,PEAI,0.517,,,DMACPA,0.33,,,,,4000.0,30.0,90.0,10.0,1000,10,5000,40,10,160,110,15,m-F-PEAI,2.0,,,,,,,5000.0,30.0,6.0,100.0,100.0,5.0,23.3463,82.2676,1.15696,24.5285,1194,CH3,20250418.csv,
47196,20250624,135,Cs0.05MA0.08FA0.87PbI3.0,1.73,MACl,14.6,PEAI,0.517,,,DMACPA,0.33,,,,,4000.0,30.0,90.0,10.0,1000,10,5000,40,10,160,110,15,m-F-PEAI,2.0,,,,,,,5000.0,30.0,6.0,100.0,100.0,5.0,22.821,80.7448,1.1558,24.4534,1194,CH4,20250418.csv,
47197,20250624,135,Cs0.05MA0.08FA0.87PbI3.0,1.73,MACl,14.6,PEAI,0.517,,,DMACPA,0.33,,,,,4000.0,30.0,90.0,10.0,1000,10,5000,40,10,160,110,15,PEACl,1.0,,,,,,,4000.0,30.0,6.0,100.0,90.0,5.0,0.0799665,24.3016,0.0192125,17.1273,1195,CH1,20250418.csv,
47198,20250624,135,Cs0.05MA0.08FA0.87PbI3.0,1.73,MACl,14.6,PEAI,0.517,,,DMACPA,0.33,,,,,4000.0,30.0,90.0,10.0,1000,10,5000,40,10,160,110,15,PEACl,1.0,,,,,,,4000.0,30.0,6.0,100.0,90.0,5.0,20.089,70.751,1.16716,24.3273,1195,CH2,20250418.csv,
47199,20250624,135,Cs0.05MA0.08FA0.87PbI3.0,1.73,MACl,14.6,PEAI,0.517,,,DMACPA,0.33,,,,,4000.0,30.0,90.0,10.0,1000,10,5000,40,10,160,110,15,PEACl,1.0,,,,,,,4000.0,30.0,6.0,100.0,90.0,5.0,23.7272,84.0291,1.17645,24.0018,1195,CH3,20250418.csv,
47200,20250624,135,Cs0.05MA0.08FA0.87PbI3.0,1.73,MACl,14.6,PEAI,0.517,,,DMACPA,0.33,,,,,4000.0,30.0,90.0,10.0,1000,10,5000,40,10,160,110,15,PEACl,1.0,,,,,,,4000.0,30.0,6.0,100.0,90.0,5.0,22.7364,83.4522,1.16557,23.3745,1195,CH4,20250418.csv,
47201,20250624,135,Cs0.05MA0.08FA0.87PbI3.0,1.73,MACl,14.6,PEAI,0.517,,,DMACPA,0.33,,,,,4000.0,30.0,90.0,10.0,1000,10,5000,40,10,160,110,15,PEACl,1.0,,,,,,,4000.0,30.0,6.0,100.0,90.0,5.0,22.2454,76.6943,1.17545,24.676,1196,CH1,20250418.csv,
47202,20250624,135,Cs0.05MA0.08FA0.87PbI3.0,1.73,MACl,14.6,PEAI,0.517,,,DMACPA,0.33,,,,,4000.0,30.0,90.0,10.0,1000,10,5000,40,10,160,110,15,PEACl,1.0,,,,,,,4000.0,30.0,6.0,100.0,90.0,5.0,25.1182,84.3736,1.18694,25.0814,1196,CH2,20250418.csv,
47203,20250624,135,Cs0.05MA0.08FA0.87PbI3.0,1.73,MACl,14.6,PEAI,0.517,,,DMACPA,0.33,,,,,4000.0,30.0,90.0,10.0,1000,10,5000,40,10,160,110,15,PEACl,1.0,,,,,,,4000.0,30.0,6.0,100.0,90.0,5.0,24.7744,83.2746,1.18254,25.1579,1196,CH3,20250418.csv,
47204,20250624,135,Cs0.05MA0.08FA0.87PbI3.0,1.73,MACl,14.6,PEAI,0.517,,,DMACPA,0.33,,,,,4000.0,30.0,90.0,10.0,1000,10,5000,40,10,160,110,15,PEACl,1.0,,,,,,,4000.0,30.0,6.0,100.0,90.0,5.0,11.128,39.1757,1.12338,25.2855,1196,CH4,20250418.csv,
47205,20250624,135,Cs0.05MA0.08FA0.87PbI3.0,1.73,MACl,14.6,PEAI,0.517,,,DMACPA,0.33,,,,,4000.0,30.0,90.0,10.0,1000,10,5000,40,10,160,110,15,PEACl,1.0,,,,,,,4000.0,30.0,6.0,100.0,90.0,5.0,25.1732,84.0007,1.18253,25.3422,1197,CH1,20250418.csv,
47206,20250624,135,Cs0.05MA0.08FA0.87PbI3.0,1.73,MACl,14.6,PEAI,0.517,,,DMACPA,0.33,,,,,4000.0,30.0,90.0,10.0,1000,10,5000,40,10,160,110,15,PEACl,1.0,,,,,,,4000.0,30.0,6.0,100.0,90.0,5.0,18.3868,62.9027,1.15635,25.2783,1197,CH2,20250418.csv,
47207,20250624,135,Cs0.05MA0.08FA0.87PbI3.0,1.73,MACl,14.6,PEAI,0.517,,,DMACPA,0.33,,,,,4000.0,30.0,90.0,10.0,1000,10,5000,40,10,160,110,15,PEACl,1.0,,,,,,,4000.0,30.0,6.0,100.0,90.0,5.0,24.9834,84.4586,1.17744,25.1227,1197,CH3,20250418.csv,
47208,20250624,135,Cs0.05MA0.08FA0.87PbI3.0,1.73,MACl,14.6,PEAI,0.517,,,DMACPA,0.33,,,,,4000.0,30.0,90.0,10.0,1000,10,5000,40,10,160,110,15,PEACl,1.0,,,,,,,4000.0,30.0,6.0,100.0,90.0,5.0,24.5689,84.5388,1.17588,24.7153,1197,CH4,20250418.csv,
47209,20250624,135,Cs0.05MA0.08FA0.87PbI3.0,1.73,MACl,14.6,PEAI,0.517,,,DMACPA,0.33,,,,,4000.0,30.0,90.0,10.0,1000,10,5000,40,10,160,110,15,PEACl,1.0,,,,,,,4000.0,30.0,6.0,100.0,90.0,5.0,23.405,83.7988,1.18627,23.5444,1198,CH1,20250418.csv,
47210,20250624,135,Cs0.05MA0.08FA0.87PbI3.0,1.73,MACl,14.6,PEAI,0.517,,,DMACPA,0.33,,,,,4000.0,30.0,90.0,10.0,1000,10,5000,40,10,160,110,15,PEACl,1.0,,,,,,,4000.0,30.0,6.0,100.0,90.0,5.0,23.5662,83.9074,1.181,23.7814,1198,CH2,20250418.csv,
47211,20250624,135,Cs0.05MA0.08FA0.87PbI3.0,1.73,MACl,14.6,PEAI,0.517,,,DMACPA,0.33,,,,,4000.0,30.0,90.0,10.0,1000,10,5000,40,10,160,110,15,PEACl,1.0,,,,,,,4000.0,30.0,6.0,100.0,90.0,5.0,19.1607,69.3315,1.164,23.7426,1198,CH3,20250418.csv,
47212,20250624,135,Cs0.05MA0.08FA0.87PbI3.0,1.73,MACl,14.6,PEAI,0.517,,,DMACPA,0.33,,,,,4000.0,30.0,90.0,10.0,1000,10,5000,40,10,160,110,15,PEACl,1.0,,,,,,,4000.0,30.0,6.0,100.0,90.0,5.0,18.945,69.2799,1.16033,23.567,1198,CH4,20250418.csv,
47213,20250624,135,Cs0.05MA0.08FA0.87PbI3.0,1.73,MACl,14.6,PEAI,0.517,,,4PADCB,0.33,,,,,4000.0,30.0,90.0,10.0,1000,10,5000,40,10,160,110,15,m-F-PEAI,2.0,,,,,,,5000.0,30.0,6.0,100.0,90.0,5.0,1.12e-05,0.00942947,0.00884871,13.4107,1199,CH1,20250418.csv,
47214,20250624,135,Cs0.05MA0.08FA0.87PbI3.0,1.73,MACl,14.6,PEAI,0.517,,,4PADCB,0.33,,,,,4000.0,30.0,90.0,10.0,1000,10,5000,40,10,160,110,15,m-F-PEAI,2.0,,,,,,,5000.0,30.0,6.0,100.0,90.0,5.0,24.578,81.0749,1.18403,25.6034,1199,CH2,20250418.csv,
47215,20250624,135,Cs0.05MA0.08FA0.87PbI3.0,1.73,MACl,14.6,PEAI,0.517,,,4PADCB,0.33,,,,,4000.0,30.0,90.0,10.0,1000,10,5000,40,10,160,110,15,m-F-PEAI,2.0,,,,,,,5000.0,30.0,6.0,100.0,90.0,5.0,24.1394,80.4367,1.18276,25.3733,1199,CH3,20250418.csv,
47216,20250624,135,Cs0.05MA0.08FA0.87PbI3.0,1.73,MACl,14.6,PEAI,0.517,,,4PADCB,0.33,,,,,4000.0,30.0,90.0,10.0,1000,10,5000,40,10,160,110,15,m-F-PEAI,2.0,,,,,,,5000.0,30.0,6.0,100.0,90.0,5.0,23.5028,79.8936,1.17888,24.9539,1199,CH4,20250418.csv,
47217,20250624,135,Cs0.05MA0.08FA0.87PbI3.0,1.73,MACl,14.6,PEAI,0.517,,,4PADCB,0.33,,,,,4000.0,30.0,90.0,10.0,1000,10,5000,40,10,160,110,15,m-F-PEAI,2.0,,,,,,,5000.0,30.0,6.0,100.0,90.0,5.0,23.669,83.5548,1.18902,23.8243,1200,CH1,20250418.csv,
47218,20250624,135,Cs0.05MA0.08FA0.87PbI3.0,1.73,MACl,14.6,PEAI,0.517,,,4PADCB,0.33,,,,,4000.0,30.0,90.0,10.0,1000,10,5000,40,10,160,110,15,m-F-PEAI,2.0,,,,,,,5000.0,30.0,6.0,100.0,90.0,5.0,13.9365,50.9778,1.14329,23.912,1200,CH2,20250418.csv,
47219,20250624,135,Cs0.05MA0.08FA0.87PbI3.0,1.73,MACl,14.6,PEAI,0.517,,,4PADCB,0.33,,,,,4000.0,30.0,90.0,10.0,1000,10,5000,40,10,160,110,15,m-F-PEAI,2.0,,,,,,,5000.0,30.0,6.0,100.0,90.0,5.0,21.8665,76.6444,1.18064,24.1646,1200,CH3,20250418.csv,
47220,20250624,135,Cs0.05MA0.08FA0.87PbI3.0,1.73,MACl,14.6,PEAI,0.517,,,4PADCB,0.33,,,,,4000.0,30.0,90.0,10.0,1000,10,5000,40,10,160,110,15,m-F-PEAI,2.0,,,,,,,5000.0,30.0,6.0,100.0,90.0,5.0,19.8314,73.1992,1.12321,24.1205,1200,CH4,20250418.csv,
47221,20250624,135,Cs0.05MA0.08FA0.87PbI3.0,1.73,MACl,14.6,PEAI,0.517,,,4PADCB,0.33,,,,,4000.0,30.0,90.0,10.0,1000,10,5000,40,10,160,110,15,m-F-PEAI,2.0,,,,,,,5000.0,30.0,6.0,100.0,90.0,5.0,24.0138,83.6849,1.18973,24.1193,1201,CH1,20250418.csv,
47222,20250624,135,Cs0.05MA0.08FA0.87PbI3.0,1.73,MACl,14.6,PEAI,0.517,,,4PADCB,0.33,,,,,4000.0,30.0,90.0,10.0,1000,10,5000,40,10,160,110,15,m-F-PEAI,2.0,,,,,,,5000.0,30.0,6.0,100.0,90.0,5.0,23.2137,82.2602,1.18753,23.7634,1201,CH2,20250418.csv,
47223,20250624,135,Cs0.05MA0.08FA0.87PbI3.0,1.73,MACl,14.6,PEAI,0.517,,,4PADCB,0.33,,,,,4000.0,30.0,90.0,10.0,1000,10,5000,40,10,160,110,15,m-F-PEAI,2.0,,,,,,,5000.0,30.0,6.0,100.0,90.0,5.0,22.5377,81.0408,1.18102,23.5477,1201,CH3,20250418.csv,
47224,20250624,135,Cs0.05MA0.08FA0.87PbI3.0,1.73,MACl,14.6,PEAI,0.517,,,4PADCB,0.33,,,,,4000.0,30.0,90.0,10.0,1000,10,5000,40,10,160,110,15,m-F-PEAI,2.0,,,,,,,5000.0,30.0,6.0,100.0,90.0,5.0,19.7976,78.0139,1.12484,22.5606,1201,CH4,20250418.csv,
47225,20250624,135,Cs0.05MA0.08FA0.87PbI3.0,1.73,MACl,14.6,PEAI,0.517,,,4PADCB,0.33,,,,,4000.0,30.0,90.0,10.0,1000,10,5000,40,10,160,110,15,m-F-PEAI,2.0,,,,,,,5000.0,30.0,6.0,100.0,90.0,5.0,20.8587,77.1931,1.12131,24.098,1202,CH1,20250418.csv,
47226,20250624,135,Cs0.05MA0.08FA0.87PbI3.0,1.73,MACl,14.6,PEAI,0.517,,,4PADCB,0.33,,,,,4000.0,30.0,90.0,10.0,1000,10,5000,40,10,160,110,15,m-F-PEAI,2.0,,,,,,,5000.0,30.0,6.0,100.0,90.0,5.0,23.1817,81.0225,1.17241,24.4039,1202,CH2,20250418.csv,
47227,20250624,135,Cs0.05MA0.08FA0.87PbI3.0,1.73,MACl,14.6,PEAI,0.517,,,4PADCB,0.33,,,,,4000.0,30.0,90.0,10.0,1000,10,5000,40,10,160,110,15,m-F-PEAI,2.0,,,,,,,5000.0,30.0,6.0,100.0,90.0,5.0,23.0673,81.1797,1.17432,24.197,1202,CH3,20250418.csv,
47228,20250624,135,Cs0.05MA0.08FA0.87PbI3.0,1.73,MACl,14.6,PEAI,0.517,,,4PADCB,0.33,,,,,4000.0,30.0,90.0,10.0,1000,10,5000,40,10,160,110,15,m-F-PEAI,2.0,,,,,,,5000.0,30.0,6.0,100.0,90.0,5.0,22.3201,80.5311,1.16982,23.6927,1202,CH4,20250418.csv,
47229,20250624,135,Cs0.05MA0.08FA0.87PbI3.0,1.73,MACl,14.6,PEAI,0.517,,,4PADCB,0.33,,,,,4000.0,30.0,90.0,10.0,1000,10,5000,40,10,160,110,15,m-F-PEAI,2.0,,,,,,,5000.0,30.0,6.0,100.0,90.0,5.0,23.4374,81.6339,1.15024,24.9602,1203,CH1,20250418.csv,
47230,20250624,135,Cs0.05MA0.08FA0.87PbI3.0,1.73,MACl,14.6,PEAI,0.517,,,4PADCB,0.33,,,,,4000.0,30.0,90.0,10.0,1000,10,5000,40,10,160,110,15,m-F-PEAI,2.0,,,,,,,5000.0,30.0,6.0,100.0,90.0,5.0,23.4215,81.3367,1.17109,24.5887,1203,CH2,20250418.csv,
47231,20250624,135,Cs0.05MA0.08FA0.87PbI3.0,1.73,MACl,14.6,PEAI,0.517,,,4PADCB,0.33,,,,,4000.0,30.0,90.0,10.0,1000,10,5000,40,10,160,110,15,m-F-PEAI,2.0,,,,,,,5000.0,30.0,6.0,100.0,90.0,5.0,22.9844,80.4813,1.17362,24.3337,1203,CH3,20250418.csv,
47232,20250624,135,Cs0.05MA0.08FA0.87PbI3.0,1.73,MACl,14.6,PEAI,0.517,,,4PADCB,0.33,,,,,4000.0,30.0,90.0,10.0,1000,10,5000,40,10,160,110,15,m-F-PEAI,2.0,,,,,,,5000.0,30.0,6.0,100.0,90.0,5.0,21.3974,77.8127,1.17086,23.486,1203,CH4,20250418.csv,
47233,20250624,135,Cs0.05MA0.05FA0.9PbI3.0,1.5,MACl,12.66,PbCl2,20.8,,,DMACPA,0.33,,,,,4000.0,30.0,90.0,10.0,1000,10,5000,40,10,160,110,15,PEACl,1.0,,,,,,,4000.0,30.0,6.0,100.0,90.0,5.0,22.2278,82.6941,1.15578,23.2566,1204,CH1,20250418.csv,
47234,20250624,135,Cs0.05MA0.05FA0.9PbI3.0,1.5,MACl,12.66,PbCl2,20.8,,,DMACPA,0.33,,,,,4000.0,30.0,90.0,10.0,1000,10,5000,40,10,160,110,15,PEACl,1.0,,,,,,,4000.0,30.0,6.0,100.0,90.0,5.0,22.8079,82.3046,1.16838,23.7179,1204,CH2,20250418.csv,
47235,20250624,135,Cs0.05MA0.05FA0.9PbI3.0,1.5,MACl,12.66,PbCl2,20.8,,,DMACPA,0.33,,,,,4000.0,30.0,90.0,10.0,1000,10,5000,40,10,160,110,15,PEACl,1.0,,,,,,,4000.0,30.0,6.0,100.0,90.0,5.0,22.8853,82.7683,1.17705,23.4909,1204,CH3,20250418.csv,
47236,20250624,135,Cs0.05MA0.05FA0.9PbI3.0,1.5,MACl,12.66,PbCl2,20.8,,,DMACPA,0.33,,,,,4000.0,30.0,90.0,10.0,1000,10,5000,40,10,160,110,15,PEACl,1.0,,,,,,,4000.0,30.0,6.0,100.0,90.0,5.0,22.5116,82.1993,1.17495,23.3087,1204,CH4,20250418.csv,
47237,20250624,135,Cs0.05MA0.05FA0.9PbI3.0,1.5,MACl,12.66,PbCl2,20.8,,,DMACPA,0.33,,,,,4000.0,30.0,90.0,10.0,1000,10,5000,40,10,160,110,15,PEACl,1.0,,,,,,,4000.0,30.0,6.0,100.0,90.0,5.0,20.5018,73.8106,1.12739,24.6377,1205,CH1,20250418.csv,
47238,20250624,135,Cs0.05MA0.05FA0.9PbI3.0,1.5,MACl,12.66,PbCl2,20.8,,,DMACPA,0.33,,,,,4000.0,30.0,90.0,10.0,1000,10,5000,40,10,160,110,15,PEACl,1.0,,,,,,,4000.0,30.0,6.0,100.0,90.0,5.0,22.9045,79.5661,1.16663,24.6751,1205,CH2,20250418.csv,
47239,20250624,135,Cs0.05MA0.05FA0.9PbI3.0,1.5,MACl,12.66,PbCl2,20.8,,,DMACPA,0.33,,,,,4000.0,30.0,90.0,10.0,1000,10,5000,40,10,160,110,15,PEACl,1.0,,,,,,,4000.0,30.0,6.0,100.0,90.0,5.0,23.5362,81.8923,1.16978,24.5692,1205,CH3,20250418.csv,
47240,20250624,135,Cs0.05MA0.05FA0.9PbI3.0,1.5,MACl,12.66,PbCl2,20.8,,,DMACPA,0.33,,,,,4000.0,30.0,90.0,10.0,1000,10,5000,40,10,160,110,15,PEACl,1.0,,,,,,,4000.0,30.0,6.0,100.0,90.0,5.0,23.357,82.7925,1.16972,24.1181,1205,CH4,20250418.csv,
47241,20250624,135,Cs0.05MA0.05FA0.9PbI3.0,1.5,MACl,12.66,PbCl2,20.8,,,DMACPA,0.33,,,,,4000.0,30.0,90.0,10.0,1000,10,5000,40,10,160,110,15,PEACl,1.0,,,,,,,4000.0,30.0,6.0,100.0,90.0,5.0,23.3018,82.8827,1.16706,24.0897,1206,CH1,20250418.csv,
47242,20250624,135,Cs0.05MA0.05FA0.9PbI3.0,1.5,MACl,12.66,PbCl2,20.8,,,DMACPA,0.33,,,,,4000.0,30.0,90.0,10.0,1000,10,5000,40,10,160,110,15,PEACl,1.0,,,,,,,4000.0,30.0,6.0,100.0,90.0,5.0,23.3826,82.5491,1.16646,24.2835,1206,CH2,20250418.csv,
47243,20250624,135,Cs0.05MA0.05FA0.9PbI3.0,1.5,MACl,12.66,PbCl2,20.8,,,DMACPA,0.33,,,,,4000.0,30.0,90.0,10.0,1000,10,5000,40,10,160,110,15,PEACl,1.0,,,,,,,4000.0,30.0,6.0,100.0,90.0,5.0,22.8193,81.339,1.16364,24.1094,1206,CH3,20250418.csv,
47244,20250624,135,Cs0.05MA0.05FA0.9PbI3.0,1.5,MACl,12.66,PbCl2,20.8,,,DMACPA,0.33,,,,,4000.0,30.0,90.0,10.0,1000,10,5000,40,10,160,110,15,PEACl,1.0,,,,,,,4000.0,30.0,6.0,100.0,90.0,5.0,21.5245,78.3364,1.15737,23.7409,1206,CH4,20250418.csv,
47245,20250624,135,Cs0.05MA0.05FA0.9PbI3.0,1.5,MACl,12.66,PbCl2,20.8,,,DMACPA,0.33,,,,,4000.0,30.0,90.0,10.0,1000,10,5000,40,10,160,110,15,PEACl,1.0,,,,,,,4000.0,30.0,6.0,100.0,90.0,5.0,0.5166,24.7304,0.0901102,23.1819,1207,CH1,20250418.csv,
47246,20250624,135,Cs0.05MA0.05FA0.9PbI3.0,1.5,MACl,12.66,PbCl2,20.8,,,DMACPA,0.33,,,,,4000.0,30.0,90.0,10.0,1000,10,5000,40,10,160,110,15,PEACl,1.0,,,,,,,4000.0,30.0,6.0,100.0,90.0,5.0,25.6587,84.8645,1.19058,25.395,1207,CH2,20250418.csv,
47247,20250624,135,Cs0.05MA0.05FA0.9PbI3.0,1.5,MACl,12.66,PbCl2,20.8,,,DMACPA,0.33,,,,,4000.0,30.0,90.0,10.0,1000,10,5000,40,10,160,110,15,PEACl,1.0,,,,,,,4000.0,30.0,6.0,100.0,90.0,5.0,25.5532,84.9694,1.1906,25.2591,1207,CH3,20250418.csv,
47248,20250624,135,Cs0.05MA0.05FA0.9PbI3.0,1.5,MACl,12.66,PbCl2,20.8,,,DMACPA,0.33,,,,,4000.0,30.0,90.0,10.0,1000,10,5000,40,10,160,110,15,PEACl,1.0,,,,,,,4000.0,30.0,6.0,100.0,90.0,5.0,24.8165,84.6747,1.18432,24.7467,1207,CH4,20250418.csv,
47249,20250624,135,Cs0.05MA0.05FA0.9PbI3.0,1.5,MACl,12.66,PbCl2,20.8,,,DMACPA,0.33,,,,,4000.0,30.0,90.0,10.0,1000,10,5000,40,10,160,110,15,PEACl,1.0,,,,,,,4000.0,30.0,6.0,100.0,90.0,5.0,8.79395,35.8029,1.00502,24.4395,1208,CH1,20250418.csv,
47250,20250624,135,Cs0.05MA0.05FA0.9PbI3.0,1.5,MACl,12.66,PbCl2,20.8,,,DMACPA,0.33,,,,,4000.0,30.0,90.0,10.0,1000,10,5000,40,10,160,110,15,PEACl,1.0,,,,,,,4000.0,30.0,6.0,100.0,90.0,5.0,24.4707,84.0286,1.167,24.9545,1208,CH2,20250418.csv,
47251,20250624,135,Cs0.05MA0.05FA0.9PbI3.0,1.5,MACl,12.66,PbCl2,20.8,,,DMACPA,0.33,,,,,4000.0,30.0,90.0,10.0,1000,10,5000,40,10,160,110,15,PEACl,1.0,,,,,,,4000.0,30.0,6.0,100.0,90.0,5.0,2.55891,27.7336,0.378718,24.3631,1208,CH3,20250418.csv,
47252,20250624,135,Cs0.05MA0.05FA0.9PbI3.0,1.5,MACl,12.66,PbCl2,20.8,,,DMACPA,0.33,,,,,4000.0,30.0,90.0,10.0,1000,10,5000,40,10,160,110,15,PEACl,1.0,,,,,,,4000.0,30.0,6.0,100.0,90.0,5.0,23.7811,82.8171,1.16989,24.5453,1208,CH4,20250418.csv,
47253,20250624,135,Cs0.05MA0.08FA0.87PbI3.0,1.73,MACl,14.6,PEAI,0.517,,,DMACPA,0.33,,,,,4000.0,30.0,90.0,10.0,1000,10,5000,40,10,160,110,15,m-F-PEAI,2.0,,,,,,,5000.0,30.0,6.0,100.0,90.0,5.0,21.9678,81.6646,1.14759,23.4404,1209,CH1,20250418.csv,
47254,20250624,135,Cs0.05MA0.08FA0.87PbI3.0,1.73,MACl,14.6,PEAI,0.517,,,DMACPA,0.33,,,,,4000.0,30.0,90.0,10.0,1000,10,5000,40,10,160,110,15,m-F-PEAI,2.0,,,,,,,5000.0,30.0,6.0,100.0,90.0,5.0,8.762,36.7565,1.03296,23.0772,1209,CH2,20250418.csv,
47255,20250624,135,Cs0.05MA0.08FA0.87PbI3.0,1.73,MACl,14.6,PEAI,0.517,,,DMACPA,0.33,,,,,4000.0,30.0,90.0,10.0,1000,10,5000,40,10,160,110,15,m-F-PEAI,2.0,,,,,,,5000.0,30.0,6.0,100.0,90.0,5.0,5.33576,32.3017,0.726551,22.7355,1209,CH3,20250418.csv,
47256,20250624,135,Cs0.05MA0.08FA0.87PbI3.0,1.73,MACl,14.6,PEAI,0.517,,,DMACPA,0.33,,,,,4000.0,30.0,90.0,10.0,1000,10,5000,40,10,160,110,15,m-F-PEAI,2.0,,,,,,,5000.0,30.0,6.0,100.0,90.0,5.0,21.4701,85.343,1.1557,21.7682,1209,CH4,20250418.csv,
47257,20250624,135,Cs0.05MA0.08FA0.87PbI3.0,1.73,MACl,14.6,PEAI,0.517,,,DMACPA,0.33,,,,,4000.0,30.0,90.0,10.0,1000,10,5000,40,10,160,110,15,m-F-PEAI,2.0,,,,,,,5000.0,30.0,6.0,100.0,90.0,5.0,13.0707,48.1046,1.11476,24.3743,1210,CH1,20250418.csv,
47258,20250624,135,Cs0.05MA0.08FA0.87PbI3.0,1.73,MACl,14.6,PEAI,0.517,,,DMACPA,0.33,,,,,4000.0,30.0,90.0,10.0,1000,10,5000,40,10,160,110,15,m-F-PEAI,2.0,,,,,,,5000.0,30.0,6.0,100.0,90.0,5.0,24.0637,83.821,1.17723,24.3865,1210,CH2,20250418.csv,
47259,20250624,135,Cs0.05MA0.08FA0.87PbI3.0,1.73,MACl,14.6,PEAI,0.517,,,DMACPA,0.33,,,,,4000.0,30.0,90.0,10.0,1000,10,5000,40,10,160,110,15,m-F-PEAI,2.0,,,,,,,5000.0,30.0,6.0,100.0,90.0,5.0,0.978475,26.5183,0.159474,23.1374,1210,CH3,20250418.csv,
47260,20250624,135,Cs0.05MA0.08FA0.87PbI3.0,1.73,MACl,14.6,PEAI,0.517,,,DMACPA,0.33,,,,,4000.0,30.0,90.0,10.0,1000,10,5000,40,10,160,110,15,m-F-PEAI,2.0,,,,,,,5000.0,30.0,6.0,100.0,90.0,5.0,1.67138,26.7304,0.266329,23.4775,1210,CH4,20250418.csv,
47261,20250624,135,Cs0.05MA0.08FA0.87PbI3.0,1.73,MACl,14.6,PEAI,0.517,,,DMACPA,0.33,,,,,4000.0,30.0,90.0,10.0,1000,10,5000,40,10,160,110,15,m-F-PEAI,2.0,,,,,,,5000.0,30.0,6.0,100.0,90.0,5.0,23.5248,81.7103,1.17108,24.5845,1211,CH1,20250418.csv,
47262,20250624,135,Cs0.05MA0.08FA0.87PbI3.0,1.73,MACl,14.6,PEAI,0.517,,,DMACPA,0.33,,,,,4000.0,30.0,90.0,10.0,1000,10,5000,40,10,160,110,15,m-F-PEAI,2.0,,,,,,,5000.0,30.0,6.0,100.0,90.0,5.0,23.2681,82.0561,1.17183,24.1983,1211,CH2,20250418.csv,
47263,20250624,135,Cs0.05MA0.08FA0.87PbI3.0,1.73,MACl,14.6,PEAI,0.517,,,DMACPA,0.33,,,,,4000.0,30.0,90.0,10.0,1000,10,5000,40,10,160,110,15,m-F-PEAI,2.0,,,,,,,5000.0,30.0,6.0,100.0,90.0,5.0,22.9168,82.8295,1.16664,23.7154,1211,CH3,20250418.csv,
47264,20250624,135,Cs0.05MA0.08FA0.87PbI3.0,1.73,MACl,14.6,PEAI,0.517,,,DMACPA,0.33,,,,,4000.0,30.0,90.0,10.0,1000,10,5000,40,10,160,110,15,m-F-PEAI,2.0,,,,,,,5000.0,30.0,6.0,100.0,90.0,5.0,21.5336,79.4593,1.14425,23.6837,1211,CH4,20250418.csv,
47265,20250624,135,Cs0.05MA0.08FA0.87PbI3.0,1.73,MACl,14.6,PEAI,0.517,,,DMACPA,0.33,,,,,4000.0,30.0,90.0,10.0,1000,10,5000,40,10,160,110,15,m-F-PEAI,2.0,,,,,,,5000.0,30.0,6.0,100.0,90.0,5.0,23.0616,79.7495,1.16889,24.7394,1212,CH1,20250418.csv,
47266,20250624,135,Cs0.05MA0.08FA0.87PbI3.0,1.73,MACl,14.6,PEAI,0.517,,,DMACPA,0.33,,,,,4000.0,30.0,90.0,10.0,1000,10,5000,40,10,160,110,15,m-F-PEAI,2.0,,,,,,,5000.0,30.0,6.0,100.0,90.0,5.0,24.7345,84.6344,1.18123,24.7412,1212,CH2,20250418.csv,
47267,20250624,135,Cs0.05MA0.08FA0.87PbI3.0,1.73,MACl,14.6,PEAI,0.517,,,DMACPA,0.33,,,,,4000.0,30.0,90.0,10.0,1000,10,5000,40,10,160,110,15,m-F-PEAI,2.0,,,,,,,5000.0,30.0,6.0,100.0,90.0,5.0,24.2779,85.0341,1.17403,24.3186,1212,CH3,20250418.csv,
47268,20250624,135,Cs0.05MA0.08FA0.87PbI3.0,1.73,MACl,14.6,PEAI,0.517,,,DMACPA,0.33,,,,,4000.0,30.0,90.0,10.0,1000,10,5000,40,10,160,110,15,m-F-PEAI,2.0,,,,,,,5000.0,30.0,6.0,100.0,90.0,5.0,23.5714,85.0946,1.16681,23.7401,1212,CH4,20250418.csv,
47269,20250624,135,Cs0.05MA0.08FA0.87PbI3.0,1.73,MACl,14.6,PEAI,0.517,,,DMACPA,0.33,,,,,4000.0,30.0,90.0,10.0,1000,10,5000,40,10,160,110,15,PEACl,1.0,,,,,,,4000.0,30.0,6.0,100.0,90.0,5.0,3.86882,28.8555,0.564498,23.7513,1213,CH1,20250418.csv,
47270,20250624,135,Cs0.05MA0.08FA0.87PbI3.0,1.73,MACl,14.6,PEAI,0.517,,,DMACPA,0.33,,,,,4000.0,30.0,90.0,10.0,1000,10,5000,40,10,160,110,15,PEACl,1.0,,,,,,,4000.0,30.0,6.0,100.0,90.0,5.0,20.8469,76.2028,1.15122,23.7637,1213,CH2,20250418.csv,
47271,20250624,135,Cs0.05MA0.08FA0.87PbI3.0,1.73,MACl,14.6,PEAI,0.517,,,DMACPA,0.33,,,,,4000.0,30.0,90.0,10.0,1000,10,5000,40,10,160,110,15,PEACl,1.0,,,,,,,4000.0,30.0,6.0,100.0,90.0,5.0,21.8054,77.7653,1.14961,24.391,1213,CH3,20250418.csv,
47272,20250624,135,Cs0.05MA0.08FA0.87PbI3.0,1.73,MACl,14.6,PEAI,0.517,,,DMACPA,0.33,,,,,4000.0,30.0,90.0,10.0,1000,10,5000,40,10,160,110,15,PEACl,1.0,,,,,,,4000.0,30.0,6.0,100.0,90.0,5.0,23.808,85.4342,1.16757,23.8676,1213,CH4,20250418.csv,
47273,20250624,135,Cs0.05MA0.08FA0.87PbI3.0,1.73,MACl,14.6,PEAI,0.517,,,DMACPA,0.33,,,,,4000.0,30.0,90.0,10.0,1000,10,5000,40,10,160,110,15,PEACl,1.0,,,,,,,4000.0,30.0,6.0,100.0,90.0,5.0,21.2091,77.7094,1.18732,22.9869,1214,CH1,20250418.csv,
47274,20250624,135,Cs0.05MA0.08FA0.87PbI3.0,1.73,MACl,14.6,PEAI,0.517,,,DMACPA,0.33,,,,,4000.0,30.0,90.0,10.0,1000,10,5000,40,10,160,110,15,PEACl,1.0,,,,,,,4000.0,30.0,6.0,100.0,90.0,5.0,22.4636,82.1757,1.18439,23.0803,1214,CH2,20250418.csv,
47275,20250624,135,Cs0.05MA0.08FA0.87PbI3.0,1.73,MACl,14.6,PEAI,0.517,,,DMACPA,0.33,,,,,4000.0,30.0,90.0,10.0,1000,10,5000,40,10,160,110,15,PEACl,1.0,,,,,,,4000.0,30.0,6.0,100.0,90.0,5.0,22.4598,83.3716,1.17892,22.8508,1214,CH3,20250418.csv,
47276,20250624,135,Cs0.05MA0.08FA0.87PbI3.0,1.73,MACl,14.6,PEAI,0.517,,,DMACPA,0.33,,,,,4000.0,30.0,90.0,10.0,1000,10,5000,40,10,160,110,15,PEACl,1.0,,,,,,,4000.0,30.0,6.0,100.0,90.0,5.0,6.19337,33.6641,0.803413,22.8992,1214,CH4,20250418.csv,
47277,20250624,135,Cs0.05MA0.08FA0.87PbI3.0,1.73,MACl,14.6,PEAI,0.517,,,DMACPA,0.33,,,,,4000.0,30.0,90.0,10.0,1000,10,5000,40,10,160,110,15,PEACl,1.0,,,,,,,4000.0,30.0,6.0,100.0,90.0,5.0,26.1968,84.3496,1.19217,26.0511,1215,CH1,20250418.csv,
47278,20250624,135,Cs0.05MA0.08FA0.87PbI3.0,1.73,MACl,14.6,PEAI,0.517,,,DMACPA,0.33,,,,,4000.0,30.0,90.0,10.0,1000,10,5000,40,10,160,110,15,PEACl,1.0,,,,,,,4000.0,30.0,6.0,100.0,90.0,5.0,25.6009,83.547,1.18604,25.8361,1215,CH2,20250418.csv,
47279,20250624,135,Cs0.05MA0.08FA0.87PbI3.0,1.73,MACl,14.6,PEAI,0.517,,,DMACPA,0.33,,,,,4000.0,30.0,90.0,10.0,1000,10,5000,40,10,160,110,15,PEACl,1.0,,,,,,,4000.0,30.0,6.0,100.0,90.0,5.0,7.79672,39.3681,0.771731,25.6627,1215,CH3,20250418.csv,
47280,20250624,135,Cs0.05MA0.08FA0.87PbI3.0,1.73,MACl,14.6,PEAI,0.517,,,DMACPA,0.33,,,,,4000.0,30.0,90.0,10.0,1000,10,5000,40,10,160,110,15,PEACl,1.0,,,,,,,4000.0,30.0,6.0,100.0,90.0,5.0,24.2866,83.9863,1.16613,24.7978,1215,CH4,20250418.csv,
47281,20250624,135,Cs0.05MA0.08FA0.87PbI3.0,1.73,MACl,14.6,PEAI,0.517,,,DMACPA,0.33,,,,,4000.0,30.0,90.0,10.0,1000,10,5000,40,10,160,110,15,PEACl,1.0,,,,,,,4000.0,30.0,6.0,100.0,90.0,5.0,24.9399,83.2541,1.18992,25.1751,1216,CH1,20250418.csv,
47282,20250624,135,Cs0.05MA0.08FA0.87PbI3.0,1.73,MACl,14.6,PEAI,0.517,,,DMACPA,0.33,,,,,4000.0,30.0,90.0,10.0,1000,10,5000,40,10,160,110,15,PEACl,1.0,,,,,,,4000.0,30.0,6.0,100.0,90.0,5.0,24.7071,83.3195,1.18035,25.1226,1216,CH2,20250418.csv,
47283,20250624,135,Cs0.05MA0.08FA0.87PbI3.0,1.73,MACl,14.6,PEAI,0.517,,,DMACPA,0.33,,,,,4000.0,30.0,90.0,10.0,1000,10,5000,40,10,160,110,15,PEACl,1.0,,,,,,,4000.0,30.0,6.0,100.0,90.0,5.0,23.7976,81.8116,1.17184,24.8227,1216,CH3,20250418.csv,
