Repository: MI-Materials-Intelligence/Recipe-Language-Model

# Learning Layer

## Overview

In the learning layer, the formulas and parameters are encoded and then tokenised into recipes as inputs. Through atomic skills of data extraction, cleaning, and matching, these data are organised into standardised datasets, providing the basis for RLM training and iterative recipe refinement.

Key Atomic Skills:
- **Cleaning**: Preprocessing and outlier cleaning
- **Matching**: Matching data pairs based on variables
- **Extraction**: Data extraction from robotic boxes

File: seven_ai_layers_robotics/learning/data/data50764_from_db.csv (part 232 of 253)
No,date,rank,Formula PVK,Concentration PVK,Formula Additive 1,Concentration Additive 1,Formula Additive 2,Concentration Additive 2,Formula Additive 3,Concentration Additive 3,Formula SAM 1,Concentration SAM 1,Formula SAM 2,Concentration SAM 2,Formula SAM 3,Concentration SAM 3,Spin Coating Speed SAM,Spin Coating Time SAM,Annealed Temperature SAM,Annealed Time SAM,Spin Coating Speed PVK 1,Spin Coating Time PVK 1,Spin Coating Speed PVK 2,Spin Coating Time PVK 2,Antisolvent Dropping Timing,Antisolvent Volume,Annealed Temperature PVK,Annealed Time PVK,Formula Passivator 1,Concentration Passivator 1,Formula Passivator 2,Concentration Passivator 2,Formula Passivator 3,Concentration Passivator 3,Formula Passivator 4,Concentration Passivator 4,Spin Coating Speed Passivator,Spin Coating Time Passivator,Passivator Dropping Timing,Passivator Volume,Annealed Temperature Passivator,Annealed Time Passivator,PCE,FF,Voc,Jsc,Product,Channel,From,upload_time
47284,20250624,135,Cs0.05MA0.08FA0.87PbI3.0,1.73,MACl,14.6,PEAI,0.517,,,DMACPA,0.33,,,,,4000.0,30.0,90.0,10.0,1000,10,5000,40,10,160,110,15,PEACl,1.0,,,,,,,4000.0,30.0,6.0,100.0,90.0,5.0,22.9318,80.2122,1.16697,24.4984,1216,CH4,20250418.csv,
47285,20250625,136,Cs0.05MA0.05FA0.9PbI3.0,1.5,MACl,12.66,PbCl2,20.8,,,DMACPA,0.33,,,,,4000.0,30.0,90.0,10.0,1000,10,5000,40,10,160,110,15,m-F-PEAI,2.0,,,,,,,4000.0,30.0,6.0,100.0,90.0,5.0,22.2084,75.9065,1.18147,24.7637,1217,CH1,20250420.csv,
47286,20250625,136,Cs0.05MA0.05FA0.9PbI3.0,1.5,MACl,12.66,PbCl2,20.8,,,DMACPA,0.33,,,,,4000.0,30.0,90.0,10.0,1000,10,5000,40,10,160,110,15,m-F-PEAI,2.0,,,,,,,4000.0,30.0,6.0,100.0,90.0,5.0,24.3108,83.0318,1.1865,24.6767,1217,CH2,20250420.csv,
47287,20250625,136,Cs0.05MA0.05FA0.9PbI3.0,1.5,MACl,12.66,PbCl2,20.8,,,DMACPA,0.33,,,,,4000.0,30.0,90.0,10.0,1000,10,5000,40,10,160,110,15,m-F-PEAI,2.0,,,,,,,4000.0,30.0,6.0,100.0,90.0,5.0,23.8703,82.7633,1.18438,24.3516,1217,CH3,20250420.csv,
47288,20250625,136,Cs0.05MA0.05FA0.9PbI3.0,1.5,MACl,12.66,PbCl2,20.8,,,DMACPA,0.33,,,,,4000.0,30.0,90.0,10.0,1000,10,5000,40,10,160,110,15,m-F-PEAI,2.0,,,,,,,4000.0,30.0,6.0,100.0,90.0,5.0,23.3206,82.1981,1.18077,24.0277,1217,CH4,20250420.csv,
47289,20250625,136,Cs0.05MA0.05FA0.9PbI3.0,1.5,MACl,12.66,PbCl2,20.8,,,DMACPA,0.33,,,,,4000.0,30.0,90.0,10.0,1000,10,5000,40,10,160,110,15,m-F-PEAI,2.0,,,,,,,4000.0,30.0,6.0,100.0,90.0,5.0,22.743,82.2118,1.19023,23.2424,1218,CH1,20250420.csv,
47290,20250625,136,Cs0.05MA0.05FA0.9PbI3.0,1.5,MACl,12.66,PbCl2,20.8,,,DMACPA,0.33,,,,,4000.0,30.0,90.0,10.0,1000,10,5000,40,10,160,110,15,m-F-PEAI,2.0,,,,,,,4000.0,30.0,6.0,100.0,90.0,5.0,22.5413,81.4771,1.18664,23.3145,1218,CH2,20250420.csv,
47291,20250625,136,Cs0.05MA0.05FA0.9PbI3.0,1.5,MACl,12.66,PbCl2,20.8,,,DMACPA,0.33,,,,,4000.0,30.0,90.0,10.0,1000,10,5000,40,10,160,110,15,m-F-PEAI,2.0,,,,,,,4000.0,30.0,6.0,100.0,90.0,5.0,20.7741,75.7596,1.17951,23.2478,1218,CH3,20250420.csv,
47292,20250625,136,Cs0.05MA0.05FA0.9PbI3.0,1.5,MACl,12.66,PbCl2,20.8,,,DMACPA,0.33,,,,,4000.0,30.0,90.0,10.0,1000,10,5000,40,10,160,110,15,m-F-PEAI,2.0,,,,,,,4000.0,30.0,6.0,100.0,90.0,5.0,18.1716,68.2462,1.16696,22.8171,1218,CH4,20250420.csv,
47293,20250625,136,Cs0.05MA0.05FA0.9PbI3.0,1.5,MACl,12.66,PbCl2,20.8,,,DMACPA,0.33,,,,,4000.0,30.0,90.0,10.0,1000,10,5000,40,10,160,110,15,m-F-PEAI,2.0,,,,,,,4000.0,30.0,6.0,100.0,90.0,5.0,15.2571,53.4688,1.16545,24.4837,1219,CH1,20250420.csv,
47294,20250625,136,Cs0.05MA0.05FA0.9PbI3.0,1.5,MACl,12.66,PbCl2,20.8,,,DMACPA,0.33,,,,,4000.0,30.0,90.0,10.0,1000,10,5000,40,10,160,110,15,m-F-PEAI,2.0,,,,,,,4000.0,30.0,6.0,100.0,90.0,5.0,19.1963,67.0043,1.18376,24.2021,1219,CH2,20250420.csv,
47295,20250625,136,Cs0.05MA0.05FA0.9PbI3.0,1.5,MACl,12.66,PbCl2,20.8,,,DMACPA,0.33,,,,,4000.0,30.0,90.0,10.0,1000,10,5000,40,10,160,110,15,m-F-PEAI,2.0,,,,,,,4000.0,30.0,6.0,100.0,90.0,5.0,22.6018,78.8312,1.19211,24.0507,1219,CH3,20250420.csv,
47296,20250625,136,Cs0.05MA0.05FA0.9PbI3.0,1.5,MACl,12.66,PbCl2,20.8,,,DMACPA,0.33,,,,,4000.0,30.0,90.0,10.0,1000,10,5000,40,10,160,110,15,m-F-PEAI,2.0,,,,,,,4000.0,30.0,6.0,100.0,90.0,5.0,23.5109,83.0542,1.18854,23.8173,1219,CH4,20250420.csv,
47297,20250625,136,Cs0.05MA0.05FA0.9PbI3.0,1.5,MACl,12.66,PbCl2,20.8,,,DMACPA,0.33,,,,,4000.0,30.0,90.0,10.0,1000,10,5000,40,10,160,110,15,m-F-PEAI,2.0,,,,,,,4000.0,30.0,6.0,100.0,90.0,5.0,23.5619,81.5191,1.19239,24.2401,1220,CH1,20250420.csv,
47298,20250625,136,Cs0.05MA0.05FA0.9PbI3.0,1.5,MACl,12.66,PbCl2,20.8,,,DMACPA,0.33,,,,,4000.0,30.0,90.0,10.0,1000,10,5000,40,10,160,110,15,m-F-PEAI,2.0,,,,,,,4000.0,30.0,6.0,100.0,90.0,5.0,23.9638,81.5913,1.19191,24.6416,1220,CH2,20250420.csv,
47299,20250625,136,Cs0.05MA0.05FA0.9PbI3.0,1.5,MACl,12.66,PbCl2,20.8,,,DMACPA,0.33,,,,,4000.0,30.0,90.0,10.0,1000,10,5000,40,10,160,110,15,m-F-PEAI,2.0,,,,,,,4000.0,30.0,6.0,100.0,90.0,5.0,0.111858,23.5596,0.026553,17.8807,1220,CH3,20250420.csv,
47300,20250625,136,Cs0.05MA0.05FA0.9PbI3.0,1.5,MACl,12.66,PbCl2,20.8,,,DMACPA,0.33,,,,,4000.0,30.0,90.0,10.0,1000,10,5000,40,10,160,110,15,m-F-PEAI,2.0,,,,,,,4000.0,30.0,6.0,100.0,90.0,5.0,2.23613,27.4288,0.334939,24.3402,1220,CH4,20250420.csv,
47301,20250625,136,Cs0.05MA0.05FA0.9PbI3.0,1.5,MACl,12.66,PbCl2,20.8,,,DMACPA,0.33,,,,,4000.0,30.0,90.0,10.0,1000,10,5000,40,10,160,110,15,m-Br-PEAI,2.0,,,,,,,4000.0,30.0,6.0,100.0,90.0,5.0,21.4974,73.8553,1.18038,24.6593,1221,CH1,20250420.csv,
47302,20250625,136,Cs0.05MA0.05FA0.9PbI3.0,1.5,MACl,12.66,PbCl2,20.8,,,DMACPA,0.33,,,,,4000.0,30.0,90.0,10.0,1000,10,5000,40,10,160,110,15,m-Br-PEAI,2.0,,,,,,,4000.0,30.0,6.0,100.0,90.0,5.0,24.215,82.7218,1.18872,24.6255,1221,CH2,20250420.csv,
47303,20250625,136,Cs0.05MA0.05FA0.9PbI3.0,1.5,MACl,12.66,PbCl2,20.8,,,DMACPA,0.33,,,,,4000.0,30.0,90.0,10.0,1000,10,5000,40,10,160,110,15,m-Br-PEAI,2.0,,,,,,,4000.0,30.0,6.0,100.0,90.0,5.0,24.3251,83.9358,1.18776,24.3994,1221,CH3,20250420.csv,
47304,20250625,136,Cs0.05MA0.05FA0.9PbI3.0,1.5,MACl,12.66,PbCl2,20.8,,,DMACPA,0.33,,,,,4000.0,30.0,90.0,10.0,1000,10,5000,40,10,160,110,15,m-Br-PEAI,2.0,,,,,,,4000.0,30.0,6.0,100.0,90.0,5.0,23.7102,84.0171,1.18513,23.8122,1221,CH4,20250420.csv,
47305,20250625,136,Cs0.05MA0.05FA0.9PbI3.0,1.5,MACl,12.66,PbCl2,20.8,,,DMACPA,0.33,,,,,4000.0,30.0,90.0,10.0,1000,10,5000,40,10,160,110,15,m-Br-PEAI,2.0,,,,,,,4000.0,30.0,6.0,100.0,90.0,5.0,23.6663,81.2732,1.18863,24.4983,1222,CH1,20250420.csv,
47306,20250625,136,Cs0.05MA0.05FA0.9PbI3.0,1.5,MACl,12.66,PbCl2,20.8,,,DMACPA,0.33,,,,,4000.0,30.0,90.0,10.0,1000,10,5000,40,10,160,110,15,m-Br-PEAI,2.0,,,,,,,4000.0,30.0,6.0,100.0,90.0,5.0,12.7981,44.6746,1.14481,25.0237,1222,CH2,20250420.csv,
47307,20250625,136,Cs0.05MA0.05FA0.9PbI3.0,1.5,MACl,12.66,PbCl2,20.8,,,DMACPA,0.33,,,,,4000.0,30.0,90.0,10.0,1000,10,5000,40,10,160,110,15,m-Br-PEAI,2.0,,,,,,,4000.0,30.0,6.0,100.0,90.0,5.0,20.1683,68.6742,1.16871,25.1285,1222,CH3,20250420.csv,
47308,20250625,136,Cs0.05MA0.05FA0.9PbI3.0,1.5,MACl,12.66,PbCl2,20.8,,,DMACPA,0.33,,,,,4000.0,30.0,90.0,10.0,1000,10,5000,40,10,160,110,15,m-Br-PEAI,2.0,,,,,,,4000.0,30.0,6.0,100.0,90.0,5.0,24.7183,84.0021,1.17785,24.9827,1222,CH4,20250420.csv,
47309,20250625,136,Cs0.05MA0.05FA0.9PbI3.0,1.5,MACl,12.66,PbCl2,20.8,,,DMACPA,0.33,,,,,4000.0,30.0,90.0,10.0,1000,10,5000,40,10,160,110,15,m-Br-PEAI,2.0,,,,,,,4000.0,30.0,6.0,100.0,90.0,5.0,17.5473,65.0295,1.12904,23.8995,1223,CH1,20250420.csv,
47310,20250625,136,Cs0.05MA0.05FA0.9PbI3.0,1.5,MACl,12.66,PbCl2,20.8,,,DMACPA,0.33,,,,,4000.0,30.0,90.0,10.0,1000,10,5000,40,10,160,110,15,m-Br-PEAI,2.0,,,,,,,4000.0,30.0,6.0,100.0,90.0,5.0,23.0651,78.9759,1.18651,24.6144,1223,CH2,20250420.csv,
47311,20250625,136,Cs0.05MA0.05FA0.9PbI3.0,1.5,MACl,12.66,PbCl2,20.8,,,DMACPA,0.33,,,,,4000.0,30.0,90.0,10.0,1000,10,5000,40,10,160,110,15,m-Br-PEAI,2.0,,,,,,,4000.0,30.0,6.0,100.0,90.0,5.0,22.204,78.6347,1.17704,23.9897,1223,CH3,20250420.csv,
47312,20250625,136,Cs0.05MA0.05FA0.9PbI3.0,1.5,MACl,12.66,PbCl2,20.8,,,DMACPA,0.33,,,,,4000.0,30.0,90.0,10.0,1000,10,5000,40,10,160,110,15,m-Br-PEAI,2.0,,,,,,,4000.0,30.0,6.0,100.0,90.0,5.0,21.6377,77.9199,1.17355,23.6624,1223,CH4,20250420.csv,
47313,20250625,136,Cs0.05MA0.05FA0.9PbI3.0,1.5,MACl,12.66,PbCl2,20.8,,,DMACPA,0.33,,,,,4000.0,30.0,90.0,10.0,1000,10,5000,40,10,160,110,15,m-Br-PEAI,2.0,,,,,,,4000.0,30.0,6.0,100.0,90.0,5.0,18.9842,67.6035,1.16927,24.0164,1224,CH1,20250420.csv,
47314,20250625,136,Cs0.05MA0.05FA0.9PbI3.0,1.5,MACl,12.66,PbCl2,20.8,,,DMACPA,0.33,,,,,4000.0,30.0,90.0,10.0,1000,10,5000,40,10,160,110,15,m-Br-PEAI,2.0,,,,,,,4000.0,30.0,6.0,100.0,90.0,5.0,15.2566,54.0263,1.15143,24.5253,1224,CH2,20250420.csv,
47315,20250625,136,Cs0.05MA0.05FA0.9PbI3.0,1.5,MACl,12.66,PbCl2,20.8,,,DMACPA,0.33,,,,,4000.0,30.0,90.0,10.0,1000,10,5000,40,10,160,110,15,m-Br-PEAI,2.0,,,,,,,4000.0,30.0,6.0,100.0,90.0,5.0,21.8148,74.6494,1.1824,24.715,1224,CH3,20250420.csv,
47316,20250625,136,Cs0.05MA0.05FA0.9PbI3.0,1.5,MACl,12.66,PbCl2,20.8,,,DMACPA,0.33,,,,,4000.0,30.0,90.0,10.0,1000,10,5000,40,10,160,110,15,m-Br-PEAI,2.0,,,,,,,4000.0,30.0,6.0,100.0,90.0,5.0,7.0573,31.7296,0.91681,24.2602,1224,CH4,20250420.csv,
47317,20250625,136,Cs0.05MA0.05FA0.9PbI3.0,1.5,MACl,12.66,PbCl2,20.8,,,DMACPA,0.33,,,,,4000.0,30.0,90.0,10.0,1000,10,5000,40,10,160,110,15,PiPI,0.5,,,,,,,4000.0,30.0,6.0,100.0,90.0,5.0,9.75939,46.4598,0.955353,21.9878,1225,CH1,20250420.csv,
47318,20250625,136,Cs0.05MA0.05FA0.9PbI3.0,1.5,MACl,12.66,PbCl2,20.8,,,DMACPA,0.33,,,,,4000.0,30.0,90.0,10.0,1000,10,5000,40,10,160,110,15,PiPI,0.5,,,,,,,4000.0,30.0,6.0,100.0,90.0,5.0,22.0841,78.0333,1.19281,23.7263,1225,CH2,20250420.csv,
47319,20250625,136,Cs0.05MA0.05FA0.9PbI3.0,1.5,MACl,12.66,PbCl2,20.8,,,DMACPA,0.33,,,,,4000.0,30.0,90.0,10.0,1000,10,5000,40,10,160,110,15,PiPI,0.5,,,,,,,4000.0,30.0,6.0,100.0,90.0,5.0,20.0552,75.5016,1.17916,22.5267,1225,CH3,20250420.csv,
47320,20250625,136,Cs0.05MA0.05FA0.9PbI3.0,1.5,MACl,12.66,PbCl2,20.8,,,DMACPA,0.33,,,,,4000.0,30.0,90.0,10.0,1000,10,5000,40,10,160,110,15,PiPI,0.5,,,,,,,4000.0,30.0,6.0,100.0,90.0,5.0,19.8357,77.549,1.18156,21.6479,1225,CH4,20250420.csv,
47321,20250625,136,Cs0.05MA0.05FA0.9PbI3.0,1.5,MACl,12.66,PbCl2,20.8,,,DMACPA,0.33,,,,,4000.0,30.0,90.0,10.0,1000,10,5000,40,10,160,110,15,PiPI,0.5,,,,,,,4000.0,30.0,6.0,100.0,90.0,5.0,6.4347,35.3609,0.804363,22.6231,1226,CH1,20250420.csv,
47322,20250625,136,Cs0.05MA0.05FA0.9PbI3.0,1.5,MACl,12.66,PbCl2,20.8,,,DMACPA,0.33,,,,,4000.0,30.0,90.0,10.0,1000,10,5000,40,10,160,110,15,PiPI,0.5,,,,,,,4000.0,30.0,6.0,100.0,90.0,5.0,23.3941,84.0219,1.19436,23.312,1226,CH2,20250420.csv,
47323,20250625,136,Cs0.05MA0.05FA0.9PbI3.0,1.5,MACl,12.66,PbCl2,20.8,,,DMACPA,0.33,,,,,4000.0,30.0,90.0,10.0,1000,10,5000,40,10,160,110,15,PiPI,0.5,,,,,,,4000.0,30.0,6.0,100.0,90.0,5.0,23.0053,83.4409,1.18794,23.2088,1226,CH3,20250420.csv,
47324,20250625,136,Cs0.05MA0.05FA0.9PbI3.0,1.5,MACl,12.66,PbCl2,20.8,,,DMACPA,0.33,,,,,4000.0,30.0,90.0,10.0,1000,10,5000,40,10,160,110,15,PiPI,0.5,,,,,,,4000.0,30.0,6.0,100.0,90.0,5.0,22.3301,82.6119,1.18124,22.8829,1226,CH4,20250420.csv,
47325,20250625,136,Cs0.05MA0.05FA0.9PbI3.0,1.5,MACl,12.66,PbCl2,20.8,,,DMACPA,0.33,,,,,4000.0,30.0,90.0,10.0,1000,10,5000,40,10,160,110,15,PiPI,0.5,,,,,,,4000.0,30.0,6.0,100.0,90.0,5.0,21.2546,76.5914,1.18661,23.3865,1227,CH1,20250420.csv,
47326,20250625,136,Cs0.05MA0.05FA0.9PbI3.0,1.5,MACl,12.66,PbCl2,20.8,,,DMACPA,0.33,,,,,4000.0,30.0,90.0,10.0,1000,10,5000,40,10,160,110,15,PiPI,0.5,,,,,,,4000.0,30.0,6.0,100.0,90.0,5.0,23.6585,84.1374,1.19243,23.5813,1227,CH2,20250420.csv,
47327,20250625,136,Cs0.05MA0.05FA0.9PbI3.0,1.5,MACl,12.66,PbCl2,20.8,,,DMACPA,0.33,,,,,4000.0,30.0,90.0,10.0,1000,10,5000,40,10,160,110,15,PiPI,0.5,,,,,,,4000.0,30.0,6.0,100.0,90.0,5.0,23.3405,83.8569,1.18892,23.4109,1227,CH3,20250420.csv,
47328,20250625,136,Cs0.05MA0.05FA0.9PbI3.0,1.5,MACl,12.66,PbCl2,20.8,,,DMACPA,0.33,,,,,4000.0,30.0,90.0,10.0,1000,10,5000,40,10,160,110,15,PiPI,0.5,,,,,,,4000.0,30.0,6.0,100.0,90.0,5.0,22.9185,83.4291,1.18543,23.1735,1227,CH4,20250420.csv,
47329,20250625,136,Cs0.05MA0.05FA0.9PbI3.0,1.5,MACl,12.66,PbCl2,20.8,,,DMACPA,0.33,,,,,4000.0,30.0,90.0,10.0,1000,10,5000,40,10,160,110,15,PiPI,0.5,,,,,,,4000.0,30.0,6.0,100.0,90.0,5.0,25.1135,84.5826,1.1918,24.9128,1228,CH1,20250420.csv,
47330,20250625,136,Cs0.05MA0.05FA0.9PbI3.0,1.5,MACl,12.66,PbCl2,20.8,,,DMACPA,0.33,,,,,4000.0,30.0,90.0,10.0,1000,10,5000,40,10,160,110,15,PiPI,0.5,,,,,,,4000.0,30.0,6.0,100.0,90.0,5.0,25.3734,84.7548,1.19191,25.1173,1228,CH2,20250420.csv,
47331,20250625,136,Cs0.05MA0.05FA0.9PbI3.0,1.5,MACl,12.66,PbCl2,20.8,,,DMACPA,0.33,,,,,4000.0,30.0,90.0,10.0,1000,10,5000,40,10,160,110,15,PiPI,0.5,,,,,,,4000.0,30.0,6.0,100.0,90.0,5.0,19.2702,71.5481,1.14688,23.4839,1228,CH3,20250420.csv,
47332,20250625,136,Cs0.05MA0.05FA0.9PbI3.0,1.5,MACl,12.66,PbCl2,20.8,,,DMACPA,0.33,,,,,4000.0,30.0,90.0,10.0,1000,10,5000,40,10,160,110,15,PiPI,0.5,,,,,,,4000.0,30.0,6.0,100.0,90.0,5.0,6.65235,35.03,0.789144,24.0646,1228,CH4,20250420.csv,
47333,20250625,136,Cs0.05MA0.05FA0.9PbI3.0,1.5,MACl,12.66,PbCl2,20.8,,,DMACPA,0.33,,,,,4000.0,30.0,90.0,10.0,1000,10,5000,40,10,160,110,15,PiPDI,0.5,,,,,,,4000.0,30.0,6.0,100.0,90.0,5.0,1.39843,25.7285,0.272431,19.9512,1229,CH1,20250420.csv,
47334,20250625,136,Cs0.05MA0.05FA0.9PbI3.0,1.5,MACl,12.66,PbCl2,20.8,,,DMACPA,0.33,,,,,4000.0,30.0,90.0,10.0,1000,10,5000,40,10,160,110,15,PiPDI,0.5,,,,,,,4000.0,30.0,6.0,100.0,90.0,5.0,10.5059,41.2787,1.09421,23.2597,1229,CH2,20250420.csv,
47335,20250625,136,Cs0.05MA0.05FA0.9PbI3.0,1.5,MACl,12.66,PbCl2,20.8,,,DMACPA,0.33,,,,,4000.0,30.0,90.0,10.0,1000,10,5000,40,10,160,110,15,PiPDI,0.5,,,,,,,4000.0,30.0,6.0,100.0,90.0,5.0,17.8,65.7736,1.15398,23.4514,1229,CH3,20250420.csv,
47336,20250625,136,Cs0.05MA0.05FA0.9PbI3.0,1.5,MACl,12.66,PbCl2,20.8,,,DMACPA,0.33,,,,,4000.0,30.0,90.0,10.0,1000,10,5000,40,10,160,110,15,PiPDI,0.5,,,,,,,4000.0,30.0,6.0,100.0,90.0,5.0,8.98055,42.7091,0.891707,23.5809,1229,CH4,20250420.csv,
47337,20250625,136,Cs0.05MA0.05FA0.9PbI3.0,1.5,MACl,12.66,PbCl2,20.8,,,DMACPA,0.33,,,,,4000.0,30.0,90.0,10.0,1000,10,5000,40,10,160,110,15,PiPDI,0.5,,,,,,,4000.0,30.0,6.0,100.0,90.0,5.0,23.7599,85.3743,1.19311,23.3259,1230,CH1,20250420.csv,
47338,20250625,136,Cs0.05MA0.05FA0.9PbI3.0,1.5,MACl,12.66,PbCl2,20.8,,,DMACPA,0.33,,,,,4000.0,30.0,90.0,10.0,1000,10,5000,40,10,160,110,15,PiPDI,0.5,,,,,,,4000.0,30.0,6.0,100.0,90.0,5.0,1.1013,25.9889,0.188396,22.4929,1230,CH2,20250420.csv,
47339,20250625,136,Cs0.05MA0.05FA0.9PbI3.0,1.5,MACl,12.66,PbCl2,20.8,,,DMACPA,0.33,,,,,4000.0,30.0,90.0,10.0,1000,10,5000,40,10,160,110,15,PiPDI,0.5,,,,,,,4000.0,30.0,6.0,100.0,90.0,5.0,23.5542,84.2137,1.18727,23.5578,1230,CH3,20250420.csv,
47340,20250625,136,Cs0.05MA0.05FA0.9PbI3.0,1.5,MACl,12.66,PbCl2,20.8,,,DMACPA,0.33,,,,,4000.0,30.0,90.0,10.0,1000,10,5000,40,10,160,110,15,PiPDI,0.5,,,,,,,4000.0,30.0,6.0,100.0,90.0,5.0,20.6917,76.1523,1.17465,23.1315,1230,CH4,20250420.csv,
47341,20250625,136,Cs0.05MA0.05FA0.9PbI3.0,1.5,MACl,12.66,PbCl2,20.8,,,DMACPA,0.33,,,,,4000.0,30.0,90.0,10.0,1000,10,5000,40,10,160,110,15,PiPDI,0.5,,,,,,,4000.0,30.0,6.0,100.0,90.0,5.0,24.0456,83.7618,1.17401,24.4522,1231,CH1,20250420.csv,
47342,20250625,136,Cs0.05MA0.05FA0.9PbI3.0,1.5,MACl,12.66,PbCl2,20.8,,,DMACPA,0.33,,,,,4000.0,30.0,90.0,10.0,1000,10,5000,40,10,160,110,15,PiPDI,0.5,,,,,,,4000.0,30.0,6.0,100.0,90.0,5.0,24.2182,83.8817,1.1809,24.4489,1231,CH2,20250420.csv,
47343,20250625,136,Cs0.05MA0.05FA0.9PbI3.0,1.5,MACl,12.66,PbCl2,20.8,,,DMACPA,0.33,,,,,4000.0,30.0,90.0,10.0,1000,10,5000,40,10,160,110,15,PiPDI,0.5,,,,,,,4000.0,30.0,6.0,100.0,90.0,5.0,22.6447,80.016,1.17451,24.0954,1231,CH3,20250420.csv,
47344,20250625,136,Cs0.05MA0.05FA0.9PbI3.0,1.5,MACl,12.66,PbCl2,20.8,,,DMACPA,0.33,,,,,4000.0,30.0,90.0,10.0,1000,10,5000,40,10,160,110,15,PiPDI,0.5,,,,,,,4000.0,30.0,6.0,100.0,90.0,5.0,21.479,77.6587,1.17323,23.5744,1231,CH4,20250420.csv,
47345,20250625,136,Cs0.05MA0.05FA0.9PbI3.0,1.5,MACl,12.66,PbCl2,20.8,,,DMACPA,0.33,,,,,4000.0,30.0,90.0,10.0,1000,10,5000,40,10,160,110,15,PEACl,1.0,,,,,,,4000.0,30.0,6.0,100.0,90.0,5.0,22.6253,81.9629,1.13884,24.2391,1232,CH1,20250420.csv,
47346,20250625,136,Cs0.05MA0.05FA0.9PbI3.0,1.5,MACl,12.66,PbCl2,20.8,,,DMACPA,0.33,,,,,4000.0,30.0,90.0,10.0,1000,10,5000,40,10,160,110,15,PEACl,1.0,,,,,,,4000.0,30.0,6.0,100.0,90.0,5.0,23.7004,83.6549,1.17597,24.0918,1232,CH2,20250420.csv,
47347,20250625,136,Cs0.05MA0.05FA0.9PbI3.0,1.5,MACl,12.66,PbCl2,20.8,,,DMACPA,0.33,,,,,4000.0,30.0,90.0,10.0,1000,10,5000,40,10,160,110,15,PEACl,1.0,,,,,,,4000.0,30.0,6.0,100.0,90.0,5.0,23.0127,82.2489,1.17469,23.8186,1232,CH3,20250420.csv,
47348,20250625,136,Cs0.05MA0.05FA0.9PbI3.0,1.5,MACl,12.66,PbCl2,20.8,,,DMACPA,0.33,,,,,4000.0,30.0,90.0,10.0,1000,10,5000,40,10,160,110,15,PEACl,1.0,,,,,,,4000.0,30.0,6.0,100.0,90.0,5.0,22.388,81.4905,1.16896,23.5023,1232,CH4,20250420.csv,
47349,20250625,136,Cs0.05MA0.05FA0.9PbI3.0,1.5,MACl,12.66,PbCl2,20.8,,,DMACPA,0.33,,,,,4000.0,30.0,90.0,10.0,1000,10,5000,40,10,160,110,15,PEACl,1.0,,,,,,,4000.0,30.0,6.0,100.0,90.0,5.0,25.0286,83.7203,1.17178,25.5129,1233,CH1,20250420.csv,
47350,20250625,136,Cs0.05MA0.05FA0.9PbI3.0,1.5,MACl,12.66,PbCl2,20.8,,,DMACPA,0.33,,,,,4000.0,30.0,90.0,10.0,1000,10,5000,40,10,160,110,15,PEACl,1.0,,,,,,,4000.0,30.0,6.0,100.0,90.0,5.0,24.8851,84.1454,1.18416,24.9746,1233,CH2,20250420.csv,
47351,20250625,136,Cs0.05MA0.05FA0.9PbI3.0,1.5,MACl,12.66,PbCl2,20.8,,,DMACPA,0.33,,,,,4000.0,30.0,90.0,10.0,1000,10,5000,40,10,160,110,15,PEACl,1.0,,,,,,,4000.0,30.0,6.0,100.0,90.0,5.0,24.0937,83.9012,1.18204,24.2942,1233,CH3,20250420.csv,
47352,20250625,136,Cs0.05MA0.05FA0.9PbI3.0,1.5,MACl,12.66,PbCl2,20.8,,,DMACPA,0.33,,,,,4000.0,30.0,90.0,10.0,1000,10,5000,40,10,160,110,15,PEACl,1.0,,,,,,,4000.0,30.0,6.0,100.0,90.0,5.0,16.4222,59.9357,1.16103,23.5995,1233,CH4,20250420.csv,
47353,20250625,136,Cs0.05MA0.05FA0.9PbI3.0,1.5,MACl,12.66,PbCl2,20.8,,,DMACPA,0.33,,,,,4000.0,30.0,90.0,10.0,1000,10,5000,40,10,160,110,15,PEACl,1.0,,,,,,,4000.0,30.0,6.0,100.0,90.0,5.0,1.65538,26.0993,0.265228,23.9139,1234,CH1,20250420.csv,
47354,20250625,136,Cs0.05MA0.05FA0.9PbI3.0,1.5,MACl,12.66,PbCl2,20.8,,,DMACPA,0.33,,,,,4000.0,30.0,90.0,10.0,1000,10,5000,40,10,160,110,15,PEACl,1.0,,,,,,,4000.0,30.0,6.0,100.0,90.0,5.0,23.8305,83.5474,1.17862,24.2006,1234,CH2,20250420.csv,
47355,20250625,136,Cs0.05MA0.05FA0.9PbI3.0,1.5,MACl,12.66,PbCl2,20.8,,,DMACPA,0.33,,,,,4000.0,30.0,90.0,10.0,1000,10,5000,40,10,160,110,15,PEACl,1.0,,,,,,,4000.0,30.0,6.0,100.0,90.0,5.0,23.4616,81.564,1.1775,24.4286,1234,CH3,20250420.csv,
47356,20250625,136,Cs0.05MA0.05FA0.9PbI3.0,1.5,MACl,12.66,PbCl2,20.8,,,DMACPA,0.33,,,,,4000.0,30.0,90.0,10.0,1000,10,5000,40,10,160,110,15,PEACl,1.0,,,,,,,4000.0,30.0,6.0,100.0,90.0,5.0,23.1741,82.3658,1.17679,23.9087,1234,CH4,20250420.csv,
47357,20250625,136,Cs0.05MA0.05FA0.9PbI3.0,1.5,MACl,12.66,PbCl2,20.8,,,DMACPA,0.33,,,,,4000.0,30.0,90.0,10.0,1000,10,5000,40,10,160,110,15,PEACl,1.0,,,,,,,4000.0,30.0,6.0,100.0,90.0,5.0,25.9964,85.1727,1.18758,25.701,1235,CH1,20250420.csv,
47358,20250625,136,Cs0.05MA0.05FA0.9PbI3.0,1.5,MACl,12.66,PbCl2,20.8,,,DMACPA,0.33,,,,,4000.0,30.0,90.0,10.0,1000,10,5000,40,10,160,110,15,PEACl,1.0,,,,,,,4000.0,30.0,6.0,100.0,90.0,5.0,26.1584,85.1458,1.19141,25.7862,1235,CH2,20250420.csv,
47359,20250625,136,Cs0.05MA0.05FA0.9PbI3.0,1.5,MACl,12.66,PbCl2,20.8,,,DMACPA,0.33,,,,,4000.0,30.0,90.0,10.0,1000,10,5000,40,10,160,110,15,PEACl,1.0,,,,,,,4000.0,30.0,6.0,100.0,90.0,5.0,0.430709,24.8646,0.0746925,23.1913,1235,CH3,20250420.csv,
47360,20250625,136,Cs0.05MA0.05FA0.9PbI3.0,1.5,MACl,12.66,PbCl2,20.8,,,DMACPA,0.33,,,,,4000.0,30.0,90.0,10.0,1000,10,5000,40,10,160,110,15,PEACl,1.0,,,,,,,4000.0,30.0,6.0,100.0,90.0,5.0,7.37298,37.9172,0.771878,25.1917,1235,CH4,20250420.csv,
47361,20250626,137,Cs0.05MA0.05FA0.9PbI3.0,1.5,MACl,12.66,PbCl2,20.8,,,DMACPA,0.248,Me-4PACz,0.083,,,4000.0,30.0,90.0,10.0,1000,10,5000,40,10,160,110,15,PEACl,1.0,,,,,,,4000.0,30.0,6.0,100.0,90.0,5.0,9.94758,40.362,1.0436,23.6163,1236,CH1,20250422.csv,
47362,20250626,137,Cs0.05MA0.05FA0.9PbI3.0,1.5,MACl,12.66,PbCl2,20.8,,,DMACPA,0.248,Me-4PACz,0.083,,,4000.0,30.0,90.0,10.0,1000,10,5000,40,10,160,110,15,PEACl,1.0,,,,,,,4000.0,30.0,6.0,100.0,90.0,5.0,22.2482,79.894,1.1789,23.6214,1236,CH2,20250422.csv,
47363,20250626,137,Cs0.05MA0.05FA0.9PbI3.0,1.5,MACl,12.66,PbCl2,20.8,,,DMACPA,0.248,Me-4PACz,0.083,,,4000.0,30.0,90.0,10.0,1000,10,5000,40,10,160,110,15,PEACl,1.0,,,,,,,4000.0,30.0,6.0,100.0,90.0,5.0,13.3379,49.171,1.15289,23.5283,1236,CH3,20250422.csv,
47364,20250626,137,Cs0.05MA0.05FA0.9PbI3.0,1.5,MACl,12.66,PbCl2,20.8,,,DMACPA,0.248,Me-4PACz,0.083,,,4000.0,30.0,90.0,10.0,1000,10,5000,40,10,160,110,15,PEACl,1.0,,,,,,,4000.0,30.0,6.0,100.0,90.0,5.0,22.8786,83.8118,1.18459,23.0439,1236,CH4,20250422.csv,
47365,20250626,137,Cs0.05MA0.05FA0.9PbI3.0,1.5,MACl,12.66,PbCl2,20.8,,,DMACPA,0.248,Me-4PACz,0.083,,,4000.0,30.0,90.0,10.0,1000,10,5000,40,10,160,110,15,PEACl,1.0,,,,,,,4000.0,30.0,6.0,100.0,90.0,5.0,9.31481,41.0811,0.922225,24.5864,1237,CH1,20250422.csv,
47366,20250626,137,Cs0.05MA0.05FA0.9PbI3.0,1.5,MACl,12.66,PbCl2,20.8,,,DMACPA,0.248,Me-4PACz,0.083,,,4000.0,30.0,90.0,10.0,1000,10,5000,40,10,160,110,15,PEACl,1.0,,,,,,,4000.0,30.0,6.0,100.0,90.0,5.0,20.5284,71.0655,1.15581,24.9926,1237,CH2,20250422.csv,
47367,20250626,137,Cs0.05MA0.05FA0.9PbI3.0,1.5,MACl,12.66,PbCl2,20.8,,,DMACPA,0.248,Me-4PACz,0.083,,,4000.0,30.0,90.0,10.0,1000,10,5000,40,10,160,110,15,PEACl,1.0,,,,,,,4000.0,30.0,6.0,100.0,90.0,5.0,25.0596,84.4433,1.17904,25.1699,1237,CH3,20250422.csv,
47368,20250626,137,Cs0.05MA0.05FA0.9PbI3.0,1.5,MACl,12.66,PbCl2,20.8,,,DMACPA,0.248,Me-4PACz,0.083,,,4000.0,30.0,90.0,10.0,1000,10,5000,40,10,160,110,15,PEACl,1.0,,,,,,,4000.0,30.0,6.0,100.0,90.0,5.0,12.0398,44.1895,1.09548,24.8712,1237,CH4,20250422.csv,
47369,20250626,137,Cs0.05MA0.05FA0.9PbI3.0,1.5,MACl,12.66,PbCl2,20.8,,,DMACPA,0.248,Me-4PACz,0.083,,,4000.0,30.0,90.0,10.0,1000,10,5000,40,10,160,110,15,PEACl,1.0,,,,,,,4000.0,30.0,6.0,100.0,90.0,5.0,24.8307,81.9794,1.15407,26.2455,1238,CH1,20250422.csv,
47370,20250626,137,Cs0.05MA0.05FA0.9PbI3.0,1.5,MACl,12.66,PbCl2,20.8,,,DMACPA,0.248,Me-4PACz,0.083,,,4000.0,30.0,90.0,10.0,1000,10,5000,40,10,160,110,15,PEACl,1.0,,,,,,,4000.0,30.0,6.0,100.0,90.0,5.0,16.8158,57.3509,1.13609,25.8087,1238,CH2,20250422.csv,
47371,20250626,137,Cs0.05MA0.05FA0.9PbI3.0,1.5,MACl,12.66,PbCl2,20.8,,,DMACPA,0.248,Me-4PACz,0.083,,,4000.0,30.0,90.0,10.0,1000,10,5000,40,10,160,110,15,PEACl,1.0,,,,,,,4000.0,30.0,6.0,100.0,90.0,5.0,24.4665,81.4448,1.17235,25.6242,1238,CH3,20250422.csv,
47372,20250626,137,Cs0.05MA0.05FA0.9PbI3.0,1.5,MACl,12.66,PbCl2,20.8,,,DMACPA,0.248,Me-4PACz,0.083,,,4000.0,30.0,90.0,10.0,1000,10,5000,40,10,160,110,15,PEACl,1.0,,,,,,,4000.0,30.0,6.0,100.0,90.0,5.0,25.0018,85.0545,1.17648,24.9855,1238,CH4,20250422.csv,
47373,20250626,137,Cs0.05MA0.05FA0.9PbI3.0,1.5,MACl,12.66,PbCl2,20.8,,,DMACPA,0.248,2PACz,0.083,,,4000.0,30.0,90.0,10.0,1000,10,5000,40,10,160,110,15,PEACl,1.0,,,,,,,4000.0,30.0,6.0,100.0,90.0,5.0,24.4313,83.5029,1.17877,24.8207,1239,CH1,20250422.csv,
47374,20250626,137,Cs0.05MA0.05FA0.9PbI3.0,1.5,MACl,12.66,PbCl2,20.8,,,DMACPA,0.248,2PACz,0.083,,,4000.0,30.0,90.0,10.0,1000,10,5000,40,10,160,110,15,PEACl,1.0,,,,,,,4000.0,30.0,6.0,100.0,90.0,5.0,0.5167,24.8706,0.0901163,23.0541,1239,CH2,20250422.csv,
47375,20250626,137,Cs0.05MA0.05FA0.9PbI3.0,1.5,MACl,12.66,PbCl2,20.8,,,DMACPA,0.248,2PACz,0.083,,,4000.0,30.0,90.0,10.0,1000,10,5000,40,10,160,110,15,PEACl,1.0,,,,,,,4000.0,30.0,6.0,100.0,90.0,5.0,1.74972,25.5747,0.285835,23.9355,1239,CH3,20250422.csv,
47376,20250626,137,Cs0.05MA0.05FA0.9PbI3.0,1.5,MACl,12.66,PbCl2,20.8,,,DMACPA,0.248,2PACz,0.083,,,4000.0,30.0,90.0,10.0,1000,10,5000,40,10,160,110,15,PEACl,1.0,,,,,,,4000.0,30.0,6.0,100.0,90.0,5.0,20.3868,73.0552,1.15252,24.2131,1239,CH4,20250422.csv,
47377,20250626,137,Cs0.05MA0.05FA0.9PbI3.0,1.5,MACl,12.66,PbCl2,20.8,,,DMACPA,0.248,2PACz,0.083,,,4000.0,30.0,90.0,10.0,1000,10,5000,40,10,160,110,15,PEACl,1.0,,,,,,,4000.0,30.0,6.0,100.0,90.0,5.0,24.1634,84.7201,1.1796,24.1789,1240,CH1,20250422.csv,
47378,20250626,137,Cs0.05MA0.05FA0.9PbI3.0,1.5,MACl,12.66,PbCl2,20.8,,,DMACPA,0.248,2PACz,0.083,,,4000.0,30.0,90.0,10.0,1000,10,5000,40,10,160,110,15,PEACl,1.0,,,,,,,4000.0,30.0,6.0,100.0,90.0,5.0,22.1277,78.3987,1.17504,24.0201,1240,CH2,20250422.csv,
47379,20250626,137,Cs0.05MA0.05FA0.9PbI3.0,1.5,MACl,12.66,PbCl2,20.8,,,DMACPA,0.248,2PACz,0.083,,,4000.0,30.0,90.0,10.0,1000,10,5000,40,10,160,110,15,PEACl,1.0,,,,,,,4000.0,30.0,6.0,100.0,90.0,5.0,23.5654,83.4149,1.1793,23.9555,1240,CH3,20250422.csv,
47380,20250626,137,Cs0.05MA0.05FA0.9PbI3.0,1.5,MACl,12.66,PbCl2,20.8,,,DMACPA,0.248,2PACz,0.083,,,4000.0,30.0,90.0,10.0,1000,10,5000,40,10,160,110,15,PEACl,1.0,,,,,,,4000.0,30.0,6.0,100.0,90.0,5.0,22.0902,81.5434,1.17461,23.063,1240,CH4,20250422.csv,
47381,20250626,137,Cs0.05MA0.05FA0.9PbI3.0,1.5,MACl,12.66,PbCl2,20.8,,,DMACPA,0.248,2PACz,0.083,,,4000.0,30.0,90.0,10.0,1000,10,5000,40,10,160,110,15,PEACl,1.0,,,,,,,4000.0,30.0,6.0,100.0,90.0,5.0,21.9592,81.8636,1.1327,23.6815,1241,CH1,20250422.csv,
47382,20250626,137,Cs0.05MA0.05FA0.9PbI3.0,1.5,MACl,12.66,PbCl2,20.8,,,DMACPA,0.248,2PACz,0.083,,,4000.0,30.0,90.0,10.0,1000,10,5000,40,10,160,110,15,PEACl,1.0,,,,,,,4000.0,30.0,6.0,100.0,90.0,5.0,22.7638,81.5635,1.16994,23.8553,1241,CH2,20250422.csv,
47383,20250626,137,Cs0.05MA0.05FA0.9PbI3.0,1.5,MACl,12.66,PbCl2,20.8,,,DMACPA,0.248,2PACz,0.083,,,4000.0,30.0,90.0,10.0,1000,10,5000,40,10,160,110,15,PEACl,1.0,,,,,,,4000.0,30.0,6.0,100.0,90.0,5.0,22.5649,81.0175,1.17308,23.7426,1241,CH3,20250422.csv,
47384,20250626,137,Cs0.05MA0.05FA0.9PbI3.0,1.5,MACl,12.66,PbCl2,20.8,,,DMACPA,0.248,2PACz,0.083,,,4000.0,30.0,90.0,10.0,1000,10,5000,40,10,160,110,15,PEACl,1.0,,,,,,,4000.0,30.0,6.0,100.0,90.0,5.0,21.8158,80.4104,1.16801,23.2281,1241,CH4,20250422.csv,
47385,20250626,137,Cs0.05MA0.05FA0.9PbI3.0,1.5,MACl,12.66,PbCl2,20.8,,,DMACPA,0.248,Me-2PACz,0.083,,,4000.0,30.0,90.0,10.0,1000,10,5000,40,10,160,110,15,PEACl,1.0,,,,,,,4000.0,30.0,6.0,100.0,90.0,5.0,17.7735,63.0203,1.12848,24.9919,1242,CH1,20250422.csv,
47386,20250626,137,Cs0.05MA0.05FA0.9PbI3.0,1.5,MACl,12.66,PbCl2,20.8,,,DMACPA,0.248,Me-2PACz,0.083,,,4000.0,30.0,90.0,10.0,1000,10,5000,40,10,160,110,15,PEACl,1.0,,,,,,,4000.0,30.0,6.0,100.0,90.0,5.0,25.9869,85.4655,1.19497,25.4452,1242,CH2,20250422.csv,
47387,20250626,137,Cs0.05MA0.05FA0.9PbI3.0,1.5,MACl,12.66,PbCl2,20.8,,,DMACPA,0.248,Me-2PACz,0.083,,,4000.0,30.0,90.0,10.0,1000,10,5000,40,10,160,110,15,PEACl,1.0,,,,,,,4000.0,30.0,6.0,100.0,90.0,5.0,25.1978,84.2962,1.18777,25.1665,1242,CH3,20250422.csv,
47388,20250626,137,Cs0.05MA0.05FA0.9PbI3.0,1.5,MACl,12.66,PbCl2,20.8,,,DMACPA,0.248,Me-2PACz,0.083,,,4000.0,30.0,90.0,10.0,1000,10,5000,40,10,160,110,15,PEACl,1.0,,,,,,,4000.0,30.0,6.0,100.0,90.0,5.0,24.5237,84.2508,1.18181,24.63,1242,CH4,20250422.csv,
47389,20250626,137,Cs0.05MA0.05FA0.9PbI3.0,1.5,MACl,12.66,PbCl2,20.8,,,DMACPA,0.248,Me-2PACz,0.083,,,4000.0,30.0,90.0,10.0,1000,10,5000,40,10,160,110,15,PEACl,1.0,,,,,,,4000.0,30.0,6.0,100.0,90.0,5.0,8.57612,36.8851,0.994857,23.3711,1243,CH1,20250422.csv,
47390,20250626,137,Cs0.05MA0.05FA0.9PbI3.0,1.5,MACl,12.66,PbCl2,20.8,,,DMACPA,0.248,Me-2PACz,0.083,,,4000.0,30.0,90.0,10.0,1000,10,5000,40,10,160,110,15,PEACl,1.0,,,,,,,4000.0,30.0,6.0,100.0,90.0,5.0,6.04283,31.555,0.786022,24.3634,1243,CH2,20250422.csv,
47391,20250626,137,Cs0.05MA0.05FA0.9PbI3.0,1.5,MACl,12.66,PbCl2,20.8,,,DMACPA,0.248,Me-2PACz,0.083,,,4000.0,30.0,90.0,10.0,1000,10,5000,40,10,160,110,15,PEACl,1.0,,,,,,,4000.0,30.0,6.0,100.0,90.0,5.0,21.4732,75.3526,1.17174,24.3201,1243,CH3,20250422.csv,
47392,20250626,137,Cs0.05MA0.05FA0.9PbI3.0,1.5,MACl,12.66,PbCl2,20.8,,,DMACPA,0.248,Me-2PACz,0.083,,,4000.0,30.0,90.0,10.0,1000,10,5000,40,10,160,110,15,PEACl,1.0,,,,,,,4000.0,30.0,6.0,100.0,90.0,5.0,19.2537,68.2993,1.16577,24.1815,1243,CH4,20250422.csv,
47393,20250626,137,Cs0.05MA0.05FA0.9PbI3.0,1.5,MACl,12.66,PbCl2,20.8,,,DMACPA,0.248,Me-2PACz,0.083,,,4000.0,30.0,90.0,10.0,1000,10,5000,40,10,160,110,15,PEACl,1.0,,,,,,,4000.0,30.0,6.0,100.0,90.0,5.0,24.7162,84.0132,1.17569,25.023,1244,CH1,20250422.csv,
47394,20250626,137,Cs0.05MA0.05FA0.9PbI3.0,1.5,MACl,12.66,PbCl2,20.8,,,DMACPA,0.248,Me-2PACz,0.083,,,4000.0,30.0,90.0,10.0,1000,10,5000,40,10,160,110,15,PEACl,1.0,,,,,,,4000.0,30.0,6.0,100.0,90.0,5.0,24.8334,84.1721,1.18646,24.8665,1244,CH2,20250422.csv,
47395,20250626,137,Cs0.05MA0.05FA0.9PbI3.0,1.5,MACl,12.66,PbCl2,20.8,,,DMACPA,0.248,Me-2PACz,0.083,,,4000.0,30.0,90.0,10.0,1000,10,5000,40,10,160,110,15,PEACl,1.0,,,,,,,4000.0,30.0,6.0,100.0,90.0,5.0,23.7795,82.0869,1.17992,24.5515,1244,CH3,20250422.csv,
47396,20250626,137,Cs0.05MA0.05FA0.9PbI3.0,1.5,MACl,12.66,PbCl2,20.8,,,DMACPA,0.248,Me-2PACz,0.083,,,4000.0,30.0,90.0,10.0,1000,10,5000,40,10,160,110,15,PEACl,1.0,,,,,,,4000.0,30.0,6.0,100.0,90.0,5.0,10.2123,44.2391,1.09491,21.0834,1244,CH4,20250422.csv,
47397,20250626,137,Cs0.05MA0.05FA0.9PbI3.0,1.5,MACl,12.66,PbCl2,20.8,,,DMACPA,0.248,4PABCz,0.083,,,4000.0,30.0,90.0,10.0,1000,10,5000,40,10,160,110,15,PEACl,1.0,,,,,,,4000.0,30.0,6.0,100.0,90.0,5.0,23.5427,83.7446,1.15838,24.2689,1245,CH1,20250422.csv,
47398,20250626,137,Cs0.05MA0.05FA0.9PbI3.0,1.5,MACl,12.66,PbCl2,20.8,,,DMACPA,0.248,4PABCz,0.083,,,4000.0,30.0,90.0,10.0,1000,10,5000,40,10,160,110,15,PEACl,1.0,,,,,,,4000.0,30.0,6.0,100.0,90.0,5.0,23.4518,80.2814,1.17874,24.7822,1245,CH2,20250422.csv,
47399,20250626,137,Cs0.05MA0.05FA0.9PbI3.0,1.5,MACl,12.66,PbCl2,20.8,,,DMACPA,0.248,4PABCz,0.083,,,4000.0,30.0,90.0,10.0,1000,10,5000,40,10,160,110,15,PEACl,1.0,,,,,,,4000.0,30.0,6.0,100.0,90.0,5.0,22.0583,75.4948,1.17359,24.8965,1245,CH3,20250422.csv,
47400,20250626,137,Cs0.05MA0.05FA0.9PbI3.0,1.5,MACl,12.66,PbCl2,20.8,,,DMACPA,0.248,4PABCz,0.083,,,4000.0,30.0,90.0,10.0,1000,10,5000,40,10,160,110,15,PEACl,1.0,,,,,,,4000.0,30.0,6.0,100.0,90.0,5.0,25.1186,84.3946,1.18357,25.147,1245,CH4,20250422.csv,
47401,20250626,137,Cs0.05MA0.05FA0.9PbI3.0,1.5,MACl,12.66,PbCl2,20.8,,,DMACPA,0.248,4PABCz,0.083,,,4000.0,30.0,90.0,10.0,1000,10,5000,40,10,160,110,15,PEACl,1.0,,,,,,,4000.0,30.0,6.0,100.0,90.0,5.0,21.8951,80.6664,1.15375,23.5256,1246,CH1,20250422.csv,
47402,20250626,137,Cs0.05MA0.05FA0.9PbI3.0,1.5,MACl,12.66,PbCl2,20.8,,,DMACPA,0.248,4PABCz,0.083,,,4000.0,30.0,90.0,10.0,1000,10,5000,40,10,160,110,15,PEACl,1.0,,,,,,,4000.0,30.0,6.0,100.0,90.0,5.0,23.753,84.6417,1.18718,23.6384,1246,CH2,20250422.csv,
47403,20250626,137,Cs0.05MA0.05FA0.9PbI3.0,1.5,MACl,12.66,PbCl2,20.8,,,DMACPA,0.248,4PABCz,0.083,,,4000.0,30.0,90.0,10.0,1000,10,5000,40,10,160,110,15,PEACl,1.0,,,,,,,4000.0,30.0,6.0,100.0,90.0,5.0,11.6004,44.5765,1.11149,23.4132,1246,CH3,20250422.csv,
47404,20250626,137,Cs0.05MA0.05FA0.9PbI3.0,1.5,MACl,12.66,PbCl2,20.8,,,DMACPA,0.248,4PABCz,0.083,,,4000.0,30.0,90.0,10.0,1000,10,5000,40,10,160,110,15,PEACl,1.0,,,,,,,4000.0,30.0,6.0,100.0,90.0,5.0,21.1058,78.8734,1.17119,22.8477,1246,CH4,20250422.csv,
47405,20250626,137,Cs0.05MA0.05FA0.9PbI3.0,1.5,MACl,12.66,PbCl2,20.8,,,DMACPA,0.248,4PABCz,0.083,,,4000.0,30.0,90.0,10.0,1000,10,5000,40,10,160,110,15,PEACl,1.0,,,,,,,4000.0,30.0,6.0,100.0,90.0,5.0,22.3921,83.7926,1.16603,22.9182,1247,CH1,20250422.csv,
47406,20250626,137,Cs0.05MA0.05FA0.9PbI3.0,1.5,MACl,12.66,PbCl2,20.8,,,DMACPA,0.248,4PABCz,0.083,,,4000.0,30.0,90.0,10.0,1000,10,5000,40,10,160,110,15,PEACl,1.0,,,,,,,4000.0,30.0,6.0,100.0,90.0,5.0,22.4454,82.1696,1.17917,23.1654,1247,CH2,20250422.csv,
47407,20250626,137,Cs0.05MA0.05FA0.9PbI3.0,1.5,MACl,12.66,PbCl2,20.8,,,DMACPA,0.248,4PABCz,0.083,,,4000.0,30.0,90.0,10.0,1000,10,5000,40,10,160,110,15,PEACl,1.0,,,,,,,4000.0,30.0,6.0,100.0,90.0,5.0,23.5383,84.2343,1.18782,23.5253,1247,CH3,20250422.csv,
47408,20250626,137,Cs0.05MA0.05FA0.9PbI3.0,1.5,MACl,12.66,PbCl2,20.8,,,DMACPA,0.248,4PABCz,0.083,,,4000.0,30.0,90.0,10.0,1000,10,5000,40,10,160,110,15,PEACl,1.0,,,,,,,4000.0,30.0,6.0,100.0,90.0,5.0,20.3293,75.1934,1.17253,23.0578,1247,CH4,20250422.csv,
47409,20250626,137,Cs0.05MA0.05FA0.9PbI3.0,1.5,MACl,12.66,PbCl2,20.8,,,4PACz,0.083,DMACPA,0.248,,,4000.0,30.0,90.0,10.0,1000,10,5000,40,10,160,110,15,PEACl,1.0,,,,,,,4000.0,30.0,6.0,100.0,90.0,5.0,23.7468,85.1743,1.18913,23.446,1248,CH1,20250422.csv,
47410,20250626,137,Cs0.05MA0.05FA0.9PbI3.0,1.5,MACl,12.66,PbCl2,20.8,,,4PACz,0.083,DMACPA,0.248,,,4000.0,30.0,90.0,10.0,1000,10,5000,40,10,160,110,15,PEACl,1.0,,,,,,,4000.0,30.0,6.0,100.0,90.0,5.0,23.7359,84.7659,1.19199,23.4915,1248,CH2,20250422.csv,
47411,20250626,137,Cs0.05MA0.05FA0.9PbI3.0,1.5,MACl,12.66,PbCl2,20.8,,,4PACz,0.083,DMACPA,0.248,,,4000.0,30.0,90.0,10.0,1000,10,5000,40,10,160,110,15,PEACl,1.0,,,,,,,4000.0,30.0,6.0,100.0,90.0,5.0,23.6556,84.7745,1.19045,23.4401,1248,CH3,20250422.csv,
47412,20250626,137,Cs0.05MA0.05FA0.9PbI3.0,1.5,MACl,12.66,PbCl2,20.8,,,4PACz,0.083,DMACPA,0.248,,,4000.0,30.0,90.0,10.0,1000,10,5000,40,10,160,110,15,PEACl,1.0,,,,,,,4000.0,30.0,6.0,100.0,90.0,5.0,23.1809,84.5003,1.18561,23.1382,1248,CH4,20250422.csv,
47413,20250626,137,Cs0.05MA0.05FA0.9PbI3.0,1.5,MACl,12.66,PbCl2,20.8,,,4PACz,0.083,DMACPA,0.248,,,4000.0,30.0,90.0,10.0,1000,10,5000,40,10,160,110,15,PEACl,1.0,,,,,,,4000.0,30.0,6.0,100.0,90.0,5.0,25.0233,85.592,1.1768,24.8432,1249,CH1,20250422.csv,
47414,20250626,137,Cs0.05MA0.05FA0.9PbI3.0,1.5,MACl,12.66,PbCl2,20.8,,,4PACz,0.083,DMACPA,0.248,,,4000.0,30.0,90.0,10.0,1000,10,5000,40,10,160,110,15,PEACl,1.0,,,,,,,4000.0,30.0,6.0,100.0,90.0,5.0,25.1035,84.7119,1.18206,25.0699,1249,CH2,20250422.csv,
47415,20250626,137,Cs0.05MA0.05FA0.9PbI3.0,1.5,MACl,12.66,PbCl2,20.8,,,4PACz,0.083,DMACPA,0.248,,,4000.0,30.0,90.0,10.0,1000,10,5000,40,10,160,110,15,PEACl,1.0,,,,,,,4000.0,30.0,6.0,100.0,90.0,5.0,22.7727,79.6438,1.17032,24.4319,1249,CH3,20250422.csv,
47416,20250626,137,Cs0.05MA0.05FA0.9PbI3.0,1.5,MACl,12.66,PbCl2,20.8,,,4PACz,0.083,DMACPA,0.248,,,4000.0,30.0,90.0,10.0,1000,10,5000,40,10,160,110,15,PEACl,1.0,,,,,,,4000.0,30.0,6.0,100.0,90.0,5.0,24.1324,83.2413,1.17725,24.6259,1249,CH4,20250422.csv,
47417,20250626,137,Cs0.05MA0.05FA0.9PbI3.0,1.5,MACl,12.66,PbCl2,20.8,,,4PACz,0.083,DMACPA,0.248,,,4000.0,30.0,90.0,10.0,1000,10,5000,40,10,160,110,15,PEACl,1.0,,,,,,,4000.0,30.0,6.0,100.0,90.0,5.0,22.5934,83.2632,1.13172,23.9767,1250,CH1,20250422.csv,
47418,20250626,137,Cs0.05MA0.05FA0.9PbI3.0,1.5,MACl,12.66,PbCl2,20.8,,,4PACz,0.083,DMACPA,0.248,,,4000.0,30.0,90.0,10.0,1000,10,5000,40,10,160,110,15,PEACl,1.0,,,,,,,4000.0,30.0,6.0,100.0,90.0,5.0,3.55763,28.3421,0.527154,23.8118,1250,CH2,20250422.csv,
47419,20250626,137,Cs0.05MA0.05FA0.9PbI3.0,1.5,MACl,12.66,PbCl2,20.8,,,4PACz,0.083,DMACPA,0.248,,,4000.0,30.0,90.0,10.0,1000,10,5000,40,10,160,110,15,PEACl,1.0,,,,,,,4000.0,30.0,6.0,100.0,90.0,5.0,17.7096,64.712,1.1489,23.82,1250,CH3,20250422.csv,
47420,20250626,137,Cs0.05MA0.05FA0.9PbI3.0,1.5,MACl,12.66,PbCl2,20.8,,,4PACz,0.083,DMACPA,0.248,,,4000.0,30.0,90.0,10.0,1000,10,5000,40,10,160,110,15,PEACl,1.0,,,,,,,4000.0,30.0,6.0,100.0,90.0,5.0,23.2271,83.9262,1.16986,23.6572,1250,CH4,20250422.csv,
47421,20250626,137,Cs0.05MA0.05FA0.9PbI3.0,1.5,MACl,12.66,PbCl2,20.8,,,DMACPA,0.248,py3,0.083,,,4000.0,30.0,90.0,10.0,1000,10,5000,40,10,160,110,15,PEACl,1.0,,,,,,,4000.0,30.0,6.0,100.0,90.0,5.0,22.2613,81.7216,1.14956,23.6964,1251,CH1,20250422.csv,
47422,20250626,137,Cs0.05MA0.05FA0.9PbI3.0,1.5,MACl,12.66,PbCl2,20.8,,,DMACPA,0.248,py3,0.083,,,4000.0,30.0,90.0,10.0,1000,10,5000,40,10,160,110,15,PEACl,1.0,,,,,,,4000.0,30.0,6.0,100.0,90.0,5.0,23.6761,83.3054,1.18512,23.9814,1251,CH2,20250422.csv,
47423,20250626,137,Cs0.05MA0.05FA0.9PbI3.0,1.5,MACl,12.66,PbCl2,20.8,,,DMACPA,0.248,py3,0.083,,,4000.0,30.0,90.0,10.0,1000,10,5000,40,10,160,110,15,PEACl,1.0,,,,,,,4000.0,30.0,6.0,100.0,90.0,5.0,3.54424,78.7644,1.18094,3.81035,1251,CH3,20250422.csv,
47424,20250626,137,Cs0.05MA0.05FA0.9PbI3.0,1.5,MACl,12.66,PbCl2,20.8,,,DMACPA,0.248,py3,0.083,,,4000.0,30.0,90.0,10.0,1000,10,5000,40,10,160,110,15,PEACl,1.0,,,,,,,4000.0,30.0,6.0,100.0,90.0,5.0,23.0019,81.5431,1.17717,23.9628,1251,CH4,20250422.csv,
47425,20250626,137,Cs0.05MA0.05FA0.9PbI3.0,1.5,MACl,12.66,PbCl2,20.8,,,DMACPA,0.248,py3,0.083,,,4000.0,30.0,90.0,10.0,1000,10,5000,40,10,160,110,15,PEACl,1.0,,,,,,,4000.0,30.0,6.0,100.0,90.0,5.0,24.2104,83.7954,1.1515,25.0911,1252,CH1,20250422.csv,
47426,20250626,137,Cs0.05MA0.05FA0.9PbI3.0,1.5,MACl,12.66,PbCl2,20.8,,,DMACPA,0.248,py3,0.083,,,4000.0,30.0,90.0,10.0,1000,10,5000,40,10,160,110,15,PEACl,1.0,,,,,,,4000.0,30.0,6.0,100.0,90.0,5.0,0.819037,24.4157,0.141007,23.79,1252,CH2,20250422.csv,
47427,20250626,137,Cs0.05MA0.05FA0.9PbI3.0,1.5,MACl,12.66,PbCl2,20.8,,,DMACPA,0.248,py3,0.083,,,4000.0,30.0,90.0,10.0,1000,10,5000,40,10,160,110,15,PEACl,1.0,,,,,,,4000.0,30.0,6.0,100.0,90.0,5.0,22.4081,79.704,1.16598,24.112,1252,CH3,20250422.csv,
47428,20250626,137,Cs0.05MA0.05FA0.9PbI3.0,1.5,MACl,12.66,PbCl2,20.8,,,DMACPA,0.248,py3,0.083,,,4000.0,30.0,90.0,10.0,1000,10,5000,40,10,160,110,15,PEACl,1.0,,,,,,,4000.0,30.0,6.0,100.0,90.0,5.0,23.9207,84.0596,1.17914,24.1336,1252,CH4,20250422.csv,
47429,20250626,137,Cs0.05MA0.05FA0.9PbI3.0,1.5,MACl,12.66,PbCl2,20.8,,,DMACPA,0.248,py3,0.083,,,4000.0,30.0,90.0,10.0,1000,10,5000,40,10,160,110,15,PEACl,1.0,,,,,,,4000.0,30.0,6.0,100.0,90.0,5.0,23.9639,84.5183,1.17102,24.2126,1253,CH1,20250422.csv,
47430,20250626,137,Cs0.05MA0.05FA0.9PbI3.0,1.5,MACl,12.66,PbCl2,20.8,,,DMACPA,0.248,py3,0.083,,,4000.0,30.0,90.0,10.0,1000,10,5000,40,10,160,110,15,PEACl,1.0,,,,,,,4000.0,30.0,6.0,100.0,90.0,5.0,24.7523,85.4017,1.18942,24.3678,1253,CH2,20250422.csv,
47431,20250626,137,Cs0.05MA0.05FA0.9PbI3.0,1.5,MACl,12.66,PbCl2,20.8,,,DMACPA,0.248,py3,0.083,,,4000.0,30.0,90.0,10.0,1000,10,5000,40,10,160,110,15,PEACl,1.0,,,,,,,4000.0,30.0,6.0,100.0,90.0,5.0,24.0136,83.7611,1.18524,24.1885,1253,CH3,20250422.csv,
47432,20250626,137,Cs0.05MA0.05FA0.9PbI3.0,1.5,MACl,12.66,PbCl2,20.8,,,DMACPA,0.248,py3,0.083,,,4000.0,30.0,90.0,10.0,1000,10,5000,40,10,160,110,15,PEACl,1.0,,,,,,,4000.0,30.0,6.0,100.0,90.0,5.0,23.4787,83.5761,1.18268,23.7534,1253,CH4,20250422.csv,
47433,20250627,138,Cs0.05MA0.05FA0.9PbI3.0,1.5,MACl,12.66,PbCl2,20.8,,,DMACPA,0.33,,,,,4000.0,30.0,90.0,10.0,1000,10,5000,40,10,160,110,15,PEACl,1.0,,,,,,,4000.0,30.0,6.0,100.0,90.0,5.0,12.0383,42.1549,1.09835,26.0003,1254,CH1,20250424.csv,
47434,20250627,138,Cs0.05MA0.05FA0.9PbI3.0,1.5,MACl,12.66,PbCl2,20.8,,,DMACPA,0.33,,,,,4000.0,30.0,90.0,10.0,1000,10,5000,40,10,160,110,15,PEACl,1.0,,,,,,,4000.0,30.0,6.0,100.0,90.0,5.0,25.1034,80.6385,1.17227,26.5561,1254,CH2,20250424.csv,
47435,20250627,138,Cs0.05MA0.05FA0.9PbI3.0,1.5,MACl,12.66,PbCl2,20.8,,,DMACPA,0.33,,,,,4000.0,30.0,90.0,10.0,1000,10,5000,40,10,160,110,15,PEACl,1.0,,,,,,,4000.0,30.0,6.0,100.0,90.0,5.0,25.5342,82.5421,1.1702,26.4354,1254,CH3,20250424.csv,
47436,20250627,138,Cs0.05MA0.05FA0.9PbI3.0,1.5,MACl,12.66,PbCl2,20.8,,,DMACPA,0.33,,,,,4000.0,30.0,90.0,10.0,1000,10,5000,40,10,160,110,15,PEACl,1.0,,,,,,,4000.0,30.0,6.0,100.0,90.0,5.0,24.7555,81.2463,1.16847,26.0767,1254,CH4,20250424.csv,
47437,20250627,138,Cs0.05MA0.05FA0.9PbI3.0,1.5,MACl,12.66,PbCl2,20.8,,,DMACPA,0.33,,,,,4000.0,30.0,90.0,10.0,1000,10,5000,40,10,160,110,15,PEACl,1.0,,,,,,,4000.0,30.0,6.0,100.0,90.0,5.0,23.1363,79.8596,1.16802,24.8038,1255,CH1,20250424.csv,
47438,20250627,138,Cs0.05MA0.05FA0.9PbI3.0,1.5,MACl,12.66,PbCl2,20.8,,,DMACPA,0.33,,,,,4000.0,30.0,90.0,10.0,1000,10,5000,40,10,160,110,15,PEACl,1.0,,,,,,,4000.0,30.0,6.0,100.0,90.0,5.0,20.868,75.796,1.16622,23.6077,1255,CH2,20250424.csv,
47439,20250627,138,Cs0.05MA0.05FA0.9PbI3.0,1.5,MACl,12.66,PbCl2,20.8,,,DMACPA,0.33,,,,,4000.0,30.0,90.0,10.0,1000,10,5000,40,10,160,110,15,PEACl,1.0,,,,,,,4000.0,30.0,6.0,100.0,90.0,5.0,16.4338,63.6159,1.129,22.8813,1255,CH3,20250424.csv,
47440,20250627,138,Cs0.05MA0.05FA0.9PbI3.0,1.5,MACl,12.66,PbCl2,20.8,,,DMACPA,0.33,,,,,4000.0,30.0,90.0,10.0,1000,10,5000,40,10,160,110,15,PEACl,1.0,,,,,,,4000.0,30.0,6.0,100.0,90.0,5.0,21.4053,76.0398,1.17261,24.0065,1255,CH4,20250424.csv,
47441,20250627,138,Cs0.05MA0.05FA0.9PbI3.0,1.5,MACl,12.66,PbCl2,20.8,,,DMACPA,0.33,,,,,4000.0,30.0,90.0,10.0,1000,10,5000,40,10,160,110,15,PEACl,1.0,,,,,,,4000.0,30.0,6.0,100.0,90.0,5.0,12.7721,47.5549,1.10711,24.2593,1256,CH1,20250424.csv,
47442,20250627,138,Cs0.05MA0.05FA0.9PbI3.0,1.5,MACl,12.66,PbCl2,20.8,,,DMACPA,0.33,,,,,4000.0,30.0,90.0,10.0,1000,10,5000,40,10,160,110,15,PEACl,1.0,,,,,,,4000.0,30.0,6.0,100.0,90.0,5.0,10.1077,42.9678,0.922427,25.5021,1256,CH2,20250424.csv,
47443,20250627,138,Cs0.05MA0.05FA0.9PbI3.0,1.5,MACl,12.66,PbCl2,20.8,,,DMACPA,0.33,,,,,4000.0,30.0,90.0,10.0,1000,10,5000,40,10,160,110,15,PEACl,1.0,,,,,,,4000.0,30.0,6.0,100.0,90.0,5.0,24.9219,81.6944,1.17562,25.949,1256,CH3,20250424.csv,
47444,20250627,138,Cs0.05MA0.05FA0.9PbI3.0,1.5,MACl,12.66,PbCl2,20.8,,,DMACPA,0.33,,,,,4000.0,30.0,90.0,10.0,1000,10,5000,40,10,160,110,15,PEACl,1.0,,,,,,,4000.0,30.0,6.0,100.0,90.0,5.0,18.3575,62.8795,1.15729,25.2269,1256,CH4,20250424.csv,
47445,20250627,138,Cs0.05MA0.05FA0.9PbI3.0,1.5,MACl,12.66,PbCl2,20.8,,,DMACPA,0.33,,,,,4000.0,30.0,90.0,10.0,1000,10,5000,40,10,160,110,15,PEACl,1.0,,,,,,,4000.0,30.0,6.0,100.0,90.0,5.0,25.178,81.7371,1.17055,26.3155,1257,CH1,20250424.csv,
