Repository: MI-Materials-Intelligence/Recipe-Language-Model

# Learning Layer

## Overview

In the learning layer, the formulas and parameters are encoded and then tokenised into recipes as inputs. Through atomic skills of data extraction, cleaning, and matching, these data are organised into standardised datasets, providing the basis for RLM training and iterative recipe refinement.

Key Atomic Skills:
- **Cleaning**: Preprocessing and outlier cleaning
- **Matching**: Matching data pairs based on variables
- **Extraction**: Data extraction from robotic boxes

File: seven_ai_layers_robotics/learning/data/data50764_from_db.csv (part 233 of 253)
No,date,rank,Formula PVK,Concentration PVK,Formula Additive 1,Concentration Additive 1,Formula Additive 2,Concentration Additive 2,Formula Additive 3,Concentration Additive 3,Formula SAM 1,Concentration SAM 1,Formula SAM 2,Concentration SAM 2,Formula SAM 3,Concentration SAM 3,Spin Coating Speed SAM,Spin Coating Time SAM,Annealed Temperature SAM,Annealed Time SAM,Spin Coating Speed PVK 1,Spin Coating Time PVK 1,Spin Coating Speed PVK 2,Spin Coating Time PVK 2,Antisolvent Dropping Timing,Antisolvent Volume,Annealed Temperature PVK,Annealed Time PVK,Formula Passivator 1,Concentration Passivator 1,Formula Passivator 2,Concentration Passivator 2,Formula Passivator 3,Concentration Passivator 3,Formula Passivator 4,Concentration Passivator 4,Spin Coating Speed Passivator,Spin Coating Time Passivator,Passivator Dropping Timing,Passivator Volume,Annealed Temperature Passivator,Annealed Time Passivator,PCE,FF,Voc,Jsc,Product,Channel,From,upload_time
47446,20250627,138,Cs0.05MA0.05FA0.9PbI3.0,1.5,MACl,12.66,PbCl2,20.8,,,DMACPA,0.33,,,,,4000.0,30.0,90.0,10.0,1000,10,5000,40,10,160,110,15,PEACl,1.0,,,,,,,4000.0,30.0,6.0,100.0,90.0,5.0,24.2383,79.291,1.171,26.1048,1257,CH2,20250424.csv,
47447,20250627,138,Cs0.05MA0.05FA0.9PbI3.0,1.5,MACl,12.66,PbCl2,20.8,,,DMACPA,0.33,,,,,4000.0,30.0,90.0,10.0,1000,10,5000,40,10,160,110,15,PEACl,1.0,,,,,,,4000.0,30.0,6.0,100.0,90.0,5.0,23.3667,77.8131,1.16906,25.6866,1257,CH3,20250424.csv,
47448,20250627,138,Cs0.05MA0.05FA0.9PbI3.0,1.5,MACl,12.66,PbCl2,20.8,,,DMACPA,0.33,,,,,4000.0,30.0,90.0,10.0,1000,10,5000,40,10,160,110,15,PEACl,1.0,,,,,,,4000.0,30.0,6.0,100.0,90.0,5.0,24.4736,81.9243,1.17392,25.4477,1257,CH4,20250424.csv,
47449,20250627,138,Cs0.05MA0.05FA0.9PbI3.0,1.5,MACl,12.66,PbCl2,20.8,,,DMACPA,0.33,,,,,4000.0,30.0,90.0,10.0,1000,10,5000,40,10,160,110,15,PEACl,1.0,,,,,,,4000.0,30.0,6.0,100.0,90.0,5.0,23.8513,82.7608,1.1382,25.3204,1258,CH1,20250424.csv,
47450,20250627,138,Cs0.05MA0.05FA0.9PbI3.0,1.5,MACl,12.66,PbCl2,20.8,,,DMACPA,0.33,,,,,4000.0,30.0,90.0,10.0,1000,10,5000,40,10,160,110,15,PEACl,1.0,,,,,,,4000.0,30.0,6.0,100.0,90.0,5.0,25.0915,83.493,1.16273,25.8462,1258,CH2,20250424.csv,
47451,20250627,138,Cs0.05MA0.05FA0.9PbI3.0,1.5,MACl,12.66,PbCl2,20.8,,,DMACPA,0.33,,,,,4000.0,30.0,90.0,10.0,1000,10,5000,40,10,160,110,15,PEACl,1.0,,,,,,,4000.0,30.0,6.0,100.0,90.0,5.0,25.2664,83.6668,1.16987,25.8139,1258,CH3,20250424.csv,
47452,20250627,138,Cs0.05MA0.05FA0.9PbI3.0,1.5,MACl,12.66,PbCl2,20.8,,,DMACPA,0.33,,,,,4000.0,30.0,90.0,10.0,1000,10,5000,40,10,160,110,15,PEACl,1.0,,,,,,,4000.0,30.0,6.0,100.0,90.0,5.0,21.6719,76.8076,1.1577,24.3723,1258,CH4,20250424.csv,
47453,20250627,138,Cs0.05MA0.05FA0.9PbI3.0,1.5,MACl,12.66,PbCl2,20.8,,,DMACPA,0.33,,,,,4000.0,30.0,90.0,10.0,1000,10,5000,40,10,160,110,15,PEACl,1.0,PDADI,0.5,,,,,4000.0,30.0,6.0,100.0,90.0,5.0,23.8472,80.2771,1.15736,25.6671,1259,CH1,20250424.csv,
47454,20250627,138,Cs0.05MA0.05FA0.9PbI3.0,1.5,MACl,12.66,PbCl2,20.8,,,DMACPA,0.33,,,,,4000.0,30.0,90.0,10.0,1000,10,5000,40,10,160,110,15,PEACl,1.0,PDADI,0.5,,,,,4000.0,30.0,6.0,100.0,90.0,5.0,24.174,80.7917,1.1758,25.4477,1259,CH2,20250424.csv,
47455,20250627,138,Cs0.05MA0.05FA0.9PbI3.0,1.5,MACl,12.66,PbCl2,20.8,,,DMACPA,0.33,,,,,4000.0,30.0,90.0,10.0,1000,10,5000,40,10,160,110,15,PEACl,1.0,PDADI,0.5,,,,,4000.0,30.0,6.0,100.0,90.0,5.0,24.2552,80.7529,1.17518,25.559,1259,CH3,20250424.csv,
47456,20250627,138,Cs0.05MA0.05FA0.9PbI3.0,1.5,MACl,12.66,PbCl2,20.8,,,DMACPA,0.33,,,,,4000.0,30.0,90.0,10.0,1000,10,5000,40,10,160,110,15,PEACl,1.0,PDADI,0.5,,,,,4000.0,30.0,6.0,100.0,90.0,5.0,24.1722,81.3112,1.17566,25.2863,1259,CH4,20250424.csv,
47457,20250627,138,Cs0.05MA0.05FA0.9PbI3.0,1.5,MACl,12.66,PbCl2,20.8,,,DMACPA,0.33,,,,,4000.0,30.0,90.0,10.0,1000,10,5000,40,10,160,110,15,PEACl,1.0,PDADI,0.5,,,,,4000.0,30.0,6.0,100.0,90.0,5.0,20.1001,77.3687,1.09709,23.6806,1260,CH1,20250424.csv,
47458,20250627,138,Cs0.05MA0.05FA0.9PbI3.0,1.5,MACl,12.66,PbCl2,20.8,,,DMACPA,0.33,,,,,4000.0,30.0,90.0,10.0,1000,10,5000,40,10,160,110,15,PEACl,1.0,PDADI,0.5,,,,,4000.0,30.0,6.0,100.0,90.0,5.0,23.4497,81.5785,1.1607,24.7652,1260,CH2,20250424.csv,
47459,20250627,138,Cs0.05MA0.05FA0.9PbI3.0,1.5,MACl,12.66,PbCl2,20.8,,,DMACPA,0.33,,,,,4000.0,30.0,90.0,10.0,1000,10,5000,40,10,160,110,15,PEACl,1.0,PDADI,0.5,,,,,4000.0,30.0,6.0,100.0,90.0,5.0,23.9329,81.4007,1.16725,25.1885,1260,CH3,20250424.csv,
47460,20250627,138,Cs0.05MA0.05FA0.9PbI3.0,1.5,MACl,12.66,PbCl2,20.8,,,DMACPA,0.33,,,,,4000.0,30.0,90.0,10.0,1000,10,5000,40,10,160,110,15,PEACl,1.0,PDADI,0.5,,,,,4000.0,30.0,6.0,100.0,90.0,5.0,23.7553,80.6195,1.16713,25.2464,1260,CH4,20250424.csv,
47461,20250627,138,Cs0.05MA0.05FA0.9PbI3.0,1.5,MACl,12.66,PbCl2,20.8,,,DMACPA,0.33,,,,,4000.0,30.0,90.0,10.0,1000,10,5000,40,10,160,110,15,PEACl,1.0,PDADI,0.5,,,,,4000.0,30.0,6.0,100.0,90.0,5.0,21.1624,78.6215,1.0976,24.5232,1261,CH1,20250424.csv,
47462,20250627,138,Cs0.05MA0.05FA0.9PbI3.0,1.5,MACl,12.66,PbCl2,20.8,,,DMACPA,0.33,,,,,4000.0,30.0,90.0,10.0,1000,10,5000,40,10,160,110,15,PEACl,1.0,PDADI,0.5,,,,,4000.0,30.0,6.0,100.0,90.0,5.0,23.1776,80.1642,1.15383,25.058,1261,CH2,20250424.csv,
47463,20250627,138,Cs0.05MA0.05FA0.9PbI3.0,1.5,MACl,12.66,PbCl2,20.8,,,DMACPA,0.33,,,,,4000.0,30.0,90.0,10.0,1000,10,5000,40,10,160,110,15,PEACl,1.0,PDADI,0.5,,,,,4000.0,30.0,6.0,100.0,90.0,5.0,23.3725,79.9343,1.16379,25.1246,1261,CH3,20250424.csv,
47464,20250627,138,Cs0.05MA0.05FA0.9PbI3.0,1.5,MACl,12.66,PbCl2,20.8,,,DMACPA,0.33,,,,,4000.0,30.0,90.0,10.0,1000,10,5000,40,10,160,110,15,PEACl,1.0,PDADI,0.5,,,,,4000.0,30.0,6.0,100.0,90.0,5.0,23.7474,80.3424,1.1678,25.3106,1261,CH4,20250424.csv,
47465,20250627,138,Cs0.05MA0.05FA0.9PbI3.0,1.5,MACl,12.66,PbCl2,20.8,,,DMACPA,0.33,,,,,4000.0,30.0,90.0,10.0,1000,10,5000,40,10,160,110,15,PEACl,1.0,PiPDI,0.4,,,,,4000.0,30.0,6.0,100.0,90.0,5.0,23.087,81.4249,1.11691,25.3858,1262,CH1,20250424.csv,
47466,20250627,138,Cs0.05MA0.05FA0.9PbI3.0,1.5,MACl,12.66,PbCl2,20.8,,,DMACPA,0.33,,,,,4000.0,30.0,90.0,10.0,1000,10,5000,40,10,160,110,15,PEACl,1.0,PiPDI,0.4,,,,,4000.0,30.0,6.0,100.0,90.0,5.0,24.2776,82.1816,1.16011,25.4643,1262,CH2,20250424.csv,
47467,20250627,138,Cs0.05MA0.05FA0.9PbI3.0,1.5,MACl,12.66,PbCl2,20.8,,,DMACPA,0.33,,,,,4000.0,30.0,90.0,10.0,1000,10,5000,40,10,160,110,15,PEACl,1.0,PiPDI,0.4,,,,,4000.0,30.0,6.0,100.0,90.0,5.0,22.6692,78.6964,1.16602,24.7046,1262,CH3,20250424.csv,
47468,20250627,138,Cs0.05MA0.05FA0.9PbI3.0,1.5,MACl,12.66,PbCl2,20.8,,,DMACPA,0.33,,,,,4000.0,30.0,90.0,10.0,1000,10,5000,40,10,160,110,15,PEACl,1.0,PiPDI,0.4,,,,,4000.0,30.0,6.0,100.0,90.0,5.0,23.7365,81.5108,1.16537,24.9884,1262,CH4,20250424.csv,
47469,20250627,138,Cs0.05MA0.05FA0.9PbI3.0,1.5,MACl,12.66,PbCl2,20.8,,,DMACPA,0.33,,,,,4000.0,30.0,90.0,10.0,1000,10,5000,40,10,160,110,15,PEACl,1.0,PiPDI,0.4,,,,,4000.0,30.0,6.0,100.0,90.0,5.0,12.1611,50.5955,0.96791,24.8328,1263,CH1,20250424.csv,
47470,20250627,138,Cs0.05MA0.05FA0.9PbI3.0,1.5,MACl,12.66,PbCl2,20.8,,,DMACPA,0.33,,,,,4000.0,30.0,90.0,10.0,1000,10,5000,40,10,160,110,15,PEACl,1.0,PiPDI,0.4,,,,,4000.0,30.0,6.0,100.0,90.0,5.0,21.0877,74.1224,1.13907,24.9765,1263,CH2,20250424.csv,
47471,20250627,138,Cs0.05MA0.05FA0.9PbI3.0,1.5,MACl,12.66,PbCl2,20.8,,,DMACPA,0.33,,,,,4000.0,30.0,90.0,10.0,1000,10,5000,40,10,160,110,15,PEACl,1.0,PiPDI,0.4,,,,,4000.0,30.0,6.0,100.0,90.0,5.0,24.4018,83.9801,1.17479,24.7334,1263,CH3,20250424.csv,
47472,20250627,138,Cs0.05MA0.05FA0.9PbI3.0,1.5,MACl,12.66,PbCl2,20.8,,,DMACPA,0.33,,,,,4000.0,30.0,90.0,10.0,1000,10,5000,40,10,160,110,15,PEACl,1.0,PiPDI,0.4,,,,,4000.0,30.0,6.0,100.0,90.0,5.0,18.0936,65.4607,1.13772,24.2946,1263,CH4,20250424.csv,
47473,20250627,138,Cs0.05MA0.05FA0.9PbI3.0,1.5,MACl,12.66,PbCl2,20.8,,,DMACPA,0.33,,,,,4000.0,30.0,90.0,10.0,1000,10,5000,40,10,160,110,15,PEACl,1.0,PiPDI,0.4,,,,,4000.0,30.0,6.0,100.0,90.0,5.0,25.5468,86.3002,1.18509,24.979,1264,CH1,20250424.csv,
47474,20250627,138,Cs0.05MA0.05FA0.9PbI3.0,1.5,MACl,12.66,PbCl2,20.8,,,DMACPA,0.33,,,,,4000.0,30.0,90.0,10.0,1000,10,5000,40,10,160,110,15,PEACl,1.0,PiPDI,0.4,,,,,4000.0,30.0,6.0,100.0,90.0,5.0,25.2572,83.3565,1.17813,25.7188,1264,CH2,20250424.csv,
47475,20250627,138,Cs0.05MA0.05FA0.9PbI3.0,1.5,MACl,12.66,PbCl2,20.8,,,DMACPA,0.33,,,,,4000.0,30.0,90.0,10.0,1000,10,5000,40,10,160,110,15,PEACl,1.0,PiPDI,0.4,,,,,4000.0,30.0,6.0,100.0,90.0,5.0,18.6608,64.8835,1.1178,25.7296,1264,CH3,20250424.csv,
47476,20250627,138,Cs0.05MA0.05FA0.9PbI3.0,1.5,MACl,12.66,PbCl2,20.8,,,DMACPA,0.33,,,,,4000.0,30.0,90.0,10.0,1000,10,5000,40,10,160,110,15,PEACl,1.0,PiPDI,0.4,,,,,4000.0,30.0,6.0,100.0,90.0,5.0,24.8077,82.5744,1.16774,25.7273,1264,CH4,20250424.csv,
47477,20250627,138,Cs0.05MA0.05FA0.9PbI3.0,1.5,MACl,12.66,PbCl2,20.8,,,DMACPA,0.33,,,,,4000.0,30.0,90.0,10.0,1000,10,5000,40,10,160,110,15,PEACl,1.0,PiPDI,0.4,,,,,4000.0,30.0,6.0,100.0,90.0,5.0,24.493,84.6812,1.17972,24.5176,1265,CH1,20250424.csv,
47478,20250627,138,Cs0.05MA0.05FA0.9PbI3.0,1.5,MACl,12.66,PbCl2,20.8,,,DMACPA,0.33,,,,,4000.0,30.0,90.0,10.0,1000,10,5000,40,10,160,110,15,PEACl,1.0,PiPDI,0.4,,,,,4000.0,30.0,6.0,100.0,90.0,5.0,0.51889,24.7899,0.0908246,23.0461,1265,CH2,20250424.csv,
47479,20250627,138,Cs0.05MA0.05FA0.9PbI3.0,1.5,MACl,12.66,PbCl2,20.8,,,DMACPA,0.33,,,,,4000.0,30.0,90.0,10.0,1000,10,5000,40,10,160,110,15,PEACl,1.0,PiPDI,0.4,,,,,4000.0,30.0,6.0,100.0,90.0,5.0,4.7614,28.8131,0.677363,24.3963,1265,CH3,20250424.csv,
47480,20250627,138,Cs0.05MA0.05FA0.9PbI3.0,1.5,MACl,12.66,PbCl2,20.8,,,DMACPA,0.33,,,,,4000.0,30.0,90.0,10.0,1000,10,5000,40,10,160,110,15,PEACl,1.0,PiPDI,0.4,,,,,4000.0,30.0,6.0,100.0,90.0,5.0,20.9679,74.3173,1.15361,24.4572,1265,CH4,20250424.csv,
47481,20250628,139,Cs0.05MA0.08FA0.87PbI3.0,1.73,MACl,14.6,PEAI,0.517,,,4PABCz,0.33,,,,,3000.0,30.0,100.0,10.0,1000,10,5000,40,10,160,110,15,m-F-PEAI,2.0,,,,,,,5000.0,30.0,6.0,100.0,100.0,5.0,21.8815,81.3123,1.15525,23.294,1266,CH1,20250425.csv,
47482,20250628,139,Cs0.05MA0.08FA0.87PbI3.0,1.73,MACl,14.6,PEAI,0.517,,,4PABCz,0.33,,,,,3000.0,30.0,100.0,10.0,1000,10,5000,40,10,160,110,15,m-F-PEAI,2.0,,,,,,,5000.0,30.0,6.0,100.0,100.0,5.0,22.5586,82.1306,1.16011,23.6759,1266,CH2,20250425.csv,
47483,20250628,139,Cs0.05MA0.08FA0.87PbI3.0,1.73,MACl,14.6,PEAI,0.517,,,4PABCz,0.33,,,,,3000.0,30.0,100.0,10.0,1000,10,5000,40,10,160,110,15,m-F-PEAI,2.0,,,,,,,5000.0,30.0,6.0,100.0,100.0,5.0,22.5672,81.4953,1.15718,23.9301,1266,CH3,20250425.csv,
47484,20250628,139,Cs0.05MA0.08FA0.87PbI3.0,1.73,MACl,14.6,PEAI,0.517,,,4PABCz,0.33,,,,,3000.0,30.0,100.0,10.0,1000,10,5000,40,10,160,110,15,m-F-PEAI,2.0,,,,,,,5000.0,30.0,6.0,100.0,100.0,5.0,22.1631,80.8273,1.15464,23.748,1266,CH4,20250425.csv,
47485,20250628,139,Cs0.05MA0.08FA0.87PbI3.0,1.73,MACl,14.6,PEAI,0.517,,,4PABCz,0.33,,,,,3000.0,30.0,100.0,10.0,1000,10,5000,40,10,160,110,15,m-F-PEAI,2.0,,,,,,,5000.0,30.0,6.0,100.0,100.0,5.0,14.9931,55.0799,1.11571,24.3976,1267,CH1,20250425.csv,
47486,20250628,139,Cs0.05MA0.08FA0.87PbI3.0,1.73,MACl,14.6,PEAI,0.517,,,4PABCz,0.33,,,,,3000.0,30.0,100.0,10.0,1000,10,5000,40,10,160,110,15,m-F-PEAI,2.0,,,,,,,5000.0,30.0,6.0,100.0,100.0,5.0,22.8074,81.6224,1.16292,24.028,1267,CH2,20250425.csv,
47487,20250628,139,Cs0.05MA0.08FA0.87PbI3.0,1.73,MACl,14.6,PEAI,0.517,,,4PABCz,0.33,,,,,3000.0,30.0,100.0,10.0,1000,10,5000,40,10,160,110,15,m-F-PEAI,2.0,,,,,,,5000.0,30.0,6.0,100.0,100.0,5.0,22.4527,81.748,1.16006,23.6761,1267,CH3,20250425.csv,
47488,20250628,139,Cs0.05MA0.08FA0.87PbI3.0,1.73,MACl,14.6,PEAI,0.517,,,4PABCz,0.33,,,,,3000.0,30.0,100.0,10.0,1000,10,5000,40,10,160,110,15,m-F-PEAI,2.0,,,,,,,5000.0,30.0,6.0,100.0,100.0,5.0,22.3215,82.5187,1.15736,23.3723,1267,CH4,20250425.csv,
47489,20250628,139,Cs0.05MA0.08FA0.87PbI3.0,1.73,MACl,14.6,PEAI,0.517,,,4PABCz,0.33,,,,,3000.0,30.0,100.0,10.0,1000,10,5000,40,10,160,110,15,m-F-PEAI,2.0,,,,,,,5000.0,30.0,6.0,100.0,100.0,5.0,22.4409,80.6505,1.15561,24.078,1268,CH1,20250425.csv,
47490,20250628,139,Cs0.05MA0.08FA0.87PbI3.0,1.73,MACl,14.6,PEAI,0.517,,,4PABCz,0.33,,,,,3000.0,30.0,100.0,10.0,1000,10,5000,40,10,160,110,15,m-F-PEAI,2.0,,,,,,,5000.0,30.0,6.0,100.0,100.0,5.0,23.3533,82.2128,1.16376,24.4087,1268,CH2,20250425.csv,
47491,20250628,139,Cs0.05MA0.08FA0.87PbI3.0,1.73,MACl,14.6,PEAI,0.517,,,4PABCz,0.33,,,,,3000.0,30.0,100.0,10.0,1000,10,5000,40,10,160,110,15,m-F-PEAI,2.0,,,,,,,5000.0,30.0,6.0,100.0,100.0,5.0,23.3727,82.6691,1.16276,24.3151,1268,CH3,20250425.csv,
47492,20250628,139,Cs0.05MA0.08FA0.87PbI3.0,1.73,MACl,14.6,PEAI,0.517,,,4PABCz,0.33,,,,,3000.0,30.0,100.0,10.0,1000,10,5000,40,10,160,110,15,m-F-PEAI,2.0,,,,,,,5000.0,30.0,6.0,100.0,100.0,5.0,23.1134,82.5996,1.15886,24.1466,1268,CH4,20250425.csv,
47493,20250628,139,Cs0.05MA0.08FA0.87PbI3.0,1.73,MACl,14.6,PEAI,0.517,,,4PABCz,0.33,,,,,3000.0,30.0,100.0,10.0,1000,10,5000,40,10,160,110,15,m-F-PEAI,2.0,,,,,,,5000.0,30.0,6.0,100.0,100.0,5.0,24.3059,81.3233,1.15659,25.8416,1269,CH1,20250425.csv,
47494,20250628,139,Cs0.05MA0.08FA0.87PbI3.0,1.73,MACl,14.6,PEAI,0.517,,,4PABCz,0.33,,,,,3000.0,30.0,100.0,10.0,1000,10,5000,40,10,160,110,15,m-F-PEAI,2.0,,,,,,,5000.0,30.0,6.0,100.0,100.0,5.0,24.3622,82.0448,1.16261,25.5407,1269,CH2,20250425.csv,
47495,20250628,139,Cs0.05MA0.08FA0.87PbI3.0,1.73,MACl,14.6,PEAI,0.517,,,4PABCz,0.33,,,,,3000.0,30.0,100.0,10.0,1000,10,5000,40,10,160,110,15,m-F-PEAI,2.0,,,,,,,5000.0,30.0,6.0,100.0,100.0,5.0,24.4106,82.562,1.16081,25.4704,1269,CH3,20250425.csv,
47496,20250628,139,Cs0.05MA0.08FA0.87PbI3.0,1.73,MACl,14.6,PEAI,0.517,,,4PABCz,0.33,,,,,3000.0,30.0,100.0,10.0,1000,10,5000,40,10,160,110,15,m-F-PEAI,2.0,,,,,,,5000.0,30.0,6.0,100.0,100.0,5.0,23.1292,80.7943,1.15501,24.7853,1269,CH4,20250425.csv,
47497,20250628,139,Cs0.05MA0.08FA0.87PbI3.0,1.73,MACl,14.6,PEAI,0.517,,,4PABCz,0.33,,,,,3000.0,30.0,100.0,10.0,1000,10,5000,40,10,160,110,15,m-F-PEAI,2.0,,,,,,,5000.0,30.0,6.0,100.0,100.0,5.0,23.6905,81.3493,1.15635,25.1844,1270,CH1,20250425.csv,
47498,20250628,139,Cs0.05MA0.08FA0.87PbI3.0,1.73,MACl,14.6,PEAI,0.517,,,4PABCz,0.33,,,,,3000.0,30.0,100.0,10.0,1000,10,5000,40,10,160,110,15,m-F-PEAI,2.0,,,,,,,5000.0,30.0,6.0,100.0,100.0,5.0,22.8024,77.3024,1.15763,25.4811,1270,CH2,20250425.csv,
47499,20250628,139,Cs0.05MA0.08FA0.87PbI3.0,1.73,MACl,14.6,PEAI,0.517,,,4PABCz,0.33,,,,,3000.0,30.0,100.0,10.0,1000,10,5000,40,10,160,110,15,m-F-PEAI,2.0,,,,,,,5000.0,30.0,6.0,100.0,100.0,5.0,24.2859,82.4983,1.16162,25.3422,1270,CH3,20250425.csv,
47500,20250628,139,Cs0.05MA0.08FA0.87PbI3.0,1.73,MACl,14.6,PEAI,0.517,,,4PABCz,0.33,,,,,3000.0,30.0,100.0,10.0,1000,10,5000,40,10,160,110,15,m-F-PEAI,2.0,,,,,,,5000.0,30.0,6.0,100.0,100.0,5.0,24.1264,82.6866,1.15773,25.2029,1270,CH4,20250425.csv,
47501,20250628,139,Cs0.05MA0.08FA0.87PbI3.0,1.73,MACl,14.6,PEAI,0.517,,,DMACPA,0.33,,,,,3000.0,30.0,100.0,10.0,1000,10,5000,40,10,160,110,15,m-F-PEAI,2.0,,,,,,,5000.0,30.0,6.0,100.0,100.0,5.0,22.9918,81.3061,1.13797,24.8495,1271,CH1,20250425.csv,
47502,20250628,139,Cs0.05MA0.08FA0.87PbI3.0,1.73,MACl,14.6,PEAI,0.517,,,DMACPA,0.33,,,,,3000.0,30.0,100.0,10.0,1000,10,5000,40,10,160,110,15,m-F-PEAI,2.0,,,,,,,5000.0,30.0,6.0,100.0,100.0,5.0,23.5269,82.5317,1.15684,24.6417,1271,CH2,20250425.csv,
47503,20250628,139,Cs0.05MA0.08FA0.87PbI3.0,1.73,MACl,14.6,PEAI,0.517,,,DMACPA,0.33,,,,,3000.0,30.0,100.0,10.0,1000,10,5000,40,10,160,110,15,m-F-PEAI,2.0,,,,,,,5000.0,30.0,6.0,100.0,100.0,5.0,23.3175,83.7596,1.14475,24.3185,1271,CH3,20250425.csv,
47504,20250628,139,Cs0.05MA0.08FA0.87PbI3.0,1.73,MACl,14.6,PEAI,0.517,,,DMACPA,0.33,,,,,3000.0,30.0,100.0,10.0,1000,10,5000,40,10,160,110,15,m-F-PEAI,2.0,,,,,,,5000.0,30.0,6.0,100.0,100.0,5.0,21.0663,77.7139,1.13662,23.8493,1271,CH4,20250425.csv,
47505,20250628,139,Cs0.05MA0.08FA0.87PbI3.0,1.73,MACl,14.6,PEAI,0.517,,,DMACPA,0.33,,,,,3000.0,30.0,100.0,10.0,1000,10,5000,40,10,160,110,15,m-F-PEAI,2.0,,,,,,,5000.0,30.0,6.0,100.0,100.0,5.0,22.4463,81.322,1.14049,24.2017,1272,CH1,20250425.csv,
47506,20250628,139,Cs0.05MA0.08FA0.87PbI3.0,1.73,MACl,14.6,PEAI,0.517,,,DMACPA,0.33,,,,,3000.0,30.0,100.0,10.0,1000,10,5000,40,10,160,110,15,m-F-PEAI,2.0,,,,,,,5000.0,30.0,6.0,100.0,100.0,5.0,23.0609,82.2293,1.15318,24.3193,1272,CH2,20250425.csv,
47507,20250628,139,Cs0.05MA0.08FA0.87PbI3.0,1.73,MACl,14.6,PEAI,0.517,,,DMACPA,0.33,,,,,3000.0,30.0,100.0,10.0,1000,10,5000,40,10,160,110,15,m-F-PEAI,2.0,,,,,,,5000.0,30.0,6.0,100.0,100.0,5.0,22.987,82.6255,1.15235,24.1425,1272,CH3,20250425.csv,
47508,20250628,139,Cs0.05MA0.08FA0.87PbI3.0,1.73,MACl,14.6,PEAI,0.517,,,DMACPA,0.33,,,,,3000.0,30.0,100.0,10.0,1000,10,5000,40,10,160,110,15,m-F-PEAI,2.0,,,,,,,5000.0,30.0,6.0,100.0,100.0,5.0,22.7029,82.512,1.14704,23.9874,1272,CH4,20250425.csv,
47509,20250628,139,Cs0.05MA0.08FA0.87PbI3.0,1.73,MACl,14.6,PEAI,0.517,,,DMACPA,0.33,,,,,3000.0,30.0,100.0,10.0,1000,10,5000,40,10,160,110,15,m-F-PEAI,2.0,,,,,,,5000.0,30.0,6.0,100.0,100.0,5.0,13.8821,51.5849,1.08767,24.7421,1273,CH1,20250425.csv,
47510,20250628,139,Cs0.05MA0.08FA0.87PbI3.0,1.73,MACl,14.6,PEAI,0.517,,,DMACPA,0.33,,,,,3000.0,30.0,100.0,10.0,1000,10,5000,40,10,160,110,15,m-F-PEAI,2.0,,,,,,,5000.0,30.0,6.0,100.0,100.0,5.0,10.6239,41.483,1.06741,23.993,1273,CH2,20250425.csv,
47511,20250628,139,Cs0.05MA0.08FA0.87PbI3.0,1.73,MACl,14.6,PEAI,0.517,,,DMACPA,0.33,,,,,3000.0,30.0,100.0,10.0,1000,10,5000,40,10,160,110,15,m-F-PEAI,2.0,,,,,,,5000.0,30.0,6.0,100.0,100.0,5.0,18.2561,66.0694,1.13619,24.3197,1273,CH3,20250425.csv,
47512,20250628,139,Cs0.05MA0.08FA0.87PbI3.0,1.73,MACl,14.6,PEAI,0.517,,,DMACPA,0.33,,,,,3000.0,30.0,100.0,10.0,1000,10,5000,40,10,160,110,15,m-F-PEAI,2.0,,,,,,,5000.0,30.0,6.0,100.0,100.0,5.0,17.3144,64.9687,1.12587,23.6709,1273,CH4,20250425.csv,
47513,20250628,139,Cs0.05MA0.08FA0.87PbI3.0,1.73,MACl,14.6,PEAI,0.517,,,DMACPA,0.33,,,,,3000.0,30.0,100.0,10.0,1000,10,5000,40,10,160,110,15,m-F-PEAI,2.0,,,,,,,5000.0,30.0,6.0,100.0,100.0,5.0,20.9129,79.4458,1.13186,23.2569,1274,CH1,20250425.csv,
47514,20250628,139,Cs0.05MA0.08FA0.87PbI3.0,1.73,MACl,14.6,PEAI,0.517,,,DMACPA,0.33,,,,,3000.0,30.0,100.0,10.0,1000,10,5000,40,10,160,110,15,m-F-PEAI,2.0,,,,,,,5000.0,30.0,6.0,100.0,100.0,5.0,21.3651,79.8538,1.15031,23.2592,1274,CH2,20250425.csv,
47515,20250628,139,Cs0.05MA0.08FA0.87PbI3.0,1.73,MACl,14.6,PEAI,0.517,,,DMACPA,0.33,,,,,3000.0,30.0,100.0,10.0,1000,10,5000,40,10,160,110,15,m-F-PEAI,2.0,,,,,,,5000.0,30.0,6.0,100.0,100.0,5.0,15.9392,60.3706,1.12459,23.4772,1274,CH3,20250425.csv,
47516,20250628,139,Cs0.05MA0.08FA0.87PbI3.0,1.73,MACl,14.6,PEAI,0.517,,,DMACPA,0.33,,,,,3000.0,30.0,100.0,10.0,1000,10,5000,40,10,160,110,15,m-F-PEAI,2.0,,,,,,,5000.0,30.0,6.0,100.0,100.0,5.0,21.8382,81.8833,1.14711,23.2497,1274,CH4,20250425.csv,
47517,20250628,139,Cs0.05MA0.08FA0.87PbI3.0,1.73,MACl,14.6,PEAI,0.517,,,DMACPA,0.33,,,,,3000.0,30.0,100.0,10.0,1000,10,5000,40,10,160,110,15,m-F-PEAI,2.0,,,,,,,5000.0,30.0,6.0,100.0,100.0,5.0,22.269,77.7446,1.12908,25.3691,1275,CH1,20250425.csv,
47518,20250628,139,Cs0.05MA0.08FA0.87PbI3.0,1.73,MACl,14.6,PEAI,0.517,,,DMACPA,0.33,,,,,3000.0,30.0,100.0,10.0,1000,10,5000,40,10,160,110,15,m-F-PEAI,2.0,,,,,,,5000.0,30.0,6.0,100.0,100.0,5.0,22.0272,77.9143,1.14658,24.6569,1275,CH2,20250425.csv,
47519,20250628,139,Cs0.05MA0.08FA0.87PbI3.0,1.73,MACl,14.6,PEAI,0.517,,,DMACPA,0.33,,,,,3000.0,30.0,100.0,10.0,1000,10,5000,40,10,160,110,15,m-F-PEAI,2.0,,,,,,,5000.0,30.0,6.0,100.0,100.0,5.0,23.1645,82.059,1.15538,24.4328,1275,CH3,20250425.csv,
47520,20250628,139,Cs0.05MA0.08FA0.87PbI3.0,1.73,MACl,14.6,PEAI,0.517,,,DMACPA,0.33,,,,,3000.0,30.0,100.0,10.0,1000,10,5000,40,10,160,110,15,m-F-PEAI,2.0,,,,,,,5000.0,30.0,6.0,100.0,100.0,5.0,22.5512,82.3126,1.15242,23.7735,1275,CH4,20250425.csv,
47521,20250628,139,Cs0.05MA0.08FA0.87PbI3.0,1.73,MACl,14.6,PEAI,0.517,,,MeO-4PADBC,0.33,,,,,3000.0,30.0,100.0,10.0,1000,10,5000,40,10,160,110,15,m-F-PEAI,2.0,,,,,,,5000.0,30.0,6.0,100.0,100.0,5.0,21.1001,73.558,1.16732,24.5733,1276,CH1,20250425.csv,
47522,20250628,139,Cs0.05MA0.08FA0.87PbI3.0,1.73,MACl,14.6,PEAI,0.517,,,MeO-4PADBC,0.33,,,,,3000.0,30.0,100.0,10.0,1000,10,5000,40,10,160,110,15,m-F-PEAI,2.0,,,,,,,5000.0,30.0,6.0,100.0,100.0,5.0,22.4081,77.1386,1.17059,24.8158,1276,CH2,20250425.csv,
47523,20250628,139,Cs0.05MA0.08FA0.87PbI3.0,1.73,MACl,14.6,PEAI,0.517,,,MeO-4PADBC,0.33,,,,,3000.0,30.0,100.0,10.0,1000,10,5000,40,10,160,110,15,m-F-PEAI,2.0,,,,,,,5000.0,30.0,6.0,100.0,100.0,5.0,22.4654,77.9217,1.1674,24.6965,1276,CH3,20250425.csv,
47524,20250628,139,Cs0.05MA0.08FA0.87PbI3.0,1.73,MACl,14.6,PEAI,0.517,,,MeO-4PADBC,0.33,,,,,3000.0,30.0,100.0,10.0,1000,10,5000,40,10,160,110,15,m-F-PEAI,2.0,,,,,,,5000.0,30.0,6.0,100.0,100.0,5.0,22.07,77.7408,1.16225,24.4261,1276,CH4,20250425.csv,
47525,20250628,139,Cs0.05MA0.08FA0.87PbI3.0,1.73,MACl,14.6,PEAI,0.517,,,MeO-4PADBC,0.33,,,,,3000.0,30.0,100.0,10.0,1000,10,5000,40,10,160,110,15,m-F-PEAI,2.0,,,,,,,5000.0,30.0,6.0,100.0,100.0,5.0,22.1333,74.6749,1.16752,25.3867,1277,CH1,20250425.csv,
47526,20250628,139,Cs0.05MA0.08FA0.87PbI3.0,1.73,MACl,14.6,PEAI,0.517,,,MeO-4PADBC,0.33,,,,,3000.0,30.0,100.0,10.0,1000,10,5000,40,10,160,110,15,m-F-PEAI,2.0,,,,,,,5000.0,30.0,6.0,100.0,100.0,5.0,17.4946,60.4012,1.13804,25.4507,1277,CH2,20250425.csv,
47527,20250628,139,Cs0.05MA0.08FA0.87PbI3.0,1.73,MACl,14.6,PEAI,0.517,,,MeO-4PADBC,0.33,,,,,3000.0,30.0,100.0,10.0,1000,10,5000,40,10,160,110,15,m-F-PEAI,2.0,,,,,,,5000.0,30.0,6.0,100.0,100.0,5.0,22.9039,78.227,1.16552,25.1207,1277,CH3,20250425.csv,
47528,20250628,139,Cs0.05MA0.08FA0.87PbI3.0,1.73,MACl,14.6,PEAI,0.517,,,MeO-4PADBC,0.33,,,,,3000.0,30.0,100.0,10.0,1000,10,5000,40,10,160,110,15,m-F-PEAI,2.0,,,,,,,5000.0,30.0,6.0,100.0,100.0,5.0,22.4826,78.3945,1.15894,24.7456,1277,CH4,20250425.csv,
47529,20250628,139,Cs0.05MA0.08FA0.87PbI3.0,1.73,MACl,14.6,PEAI,0.517,,,MeO-4PADBC,0.33,,,,,3000.0,30.0,100.0,10.0,1000,10,5000,40,10,160,110,15,m-F-PEAI,2.0,,,,,,,5000.0,30.0,6.0,100.0,100.0,5.0,21.7916,76.0442,1.15199,24.8757,1278,CH1,20250425.csv,
47530,20250628,139,Cs0.05MA0.08FA0.87PbI3.0,1.73,MACl,14.6,PEAI,0.517,,,MeO-4PADBC,0.33,,,,,3000.0,30.0,100.0,10.0,1000,10,5000,40,10,160,110,15,m-F-PEAI,2.0,,,,,,,5000.0,30.0,6.0,100.0,100.0,5.0,21.3095,73.0919,1.15625,25.2147,1278,CH2,20250425.csv,
47531,20250628,139,Cs0.05MA0.08FA0.87PbI3.0,1.73,MACl,14.6,PEAI,0.517,,,MeO-4PADBC,0.33,,,,,3000.0,30.0,100.0,10.0,1000,10,5000,40,10,160,110,15,m-F-PEAI,2.0,,,,,,,5000.0,30.0,6.0,100.0,100.0,5.0,23.2003,79.898,1.16177,24.9941,1278,CH3,20250425.csv,
47532,20250628,139,Cs0.05MA0.08FA0.87PbI3.0,1.73,MACl,14.6,PEAI,0.517,,,MeO-4PADBC,0.33,,,,,3000.0,30.0,100.0,10.0,1000,10,5000,40,10,160,110,15,m-F-PEAI,2.0,,,,,,,5000.0,30.0,6.0,100.0,100.0,5.0,23.3749,80.7962,1.15929,24.9555,1278,CH4,20250425.csv,
47533,20250628,139,Cs0.05MA0.08FA0.87PbI3.0,1.73,MACl,14.6,PEAI,0.517,,,MeO-4PADBC,0.33,,,,,3000.0,30.0,100.0,10.0,1000,10,5000,40,10,160,110,15,m-F-PEAI,2.0,,,,,,,5000.0,30.0,6.0,100.0,100.0,5.0,22.8613,79.3768,1.15782,24.8753,1279,CH1,20250425.csv,
47534,20250628,139,Cs0.05MA0.08FA0.87PbI3.0,1.73,MACl,14.6,PEAI,0.517,,,MeO-4PADBC,0.33,,,,,3000.0,30.0,100.0,10.0,1000,10,5000,40,10,160,110,15,m-F-PEAI,2.0,,,,,,,5000.0,30.0,6.0,100.0,100.0,5.0,23.4825,80.8813,1.16525,24.9161,1279,CH2,20250425.csv,
47535,20250628,139,Cs0.05MA0.08FA0.87PbI3.0,1.73,MACl,14.6,PEAI,0.517,,,MeO-4PADBC,0.33,,,,,3000.0,30.0,100.0,10.0,1000,10,5000,40,10,160,110,15,m-F-PEAI,2.0,,,,,,,5000.0,30.0,6.0,100.0,100.0,5.0,23.3935,81.2152,1.16358,24.7549,1279,CH3,20250425.csv,
47536,20250628,139,Cs0.05MA0.08FA0.87PbI3.0,1.73,MACl,14.6,PEAI,0.517,,,MeO-4PADBC,0.33,,,,,3000.0,30.0,100.0,10.0,1000,10,5000,40,10,160,110,15,m-F-PEAI,2.0,,,,,,,5000.0,30.0,6.0,100.0,100.0,5.0,22.3743,80.3435,1.15904,24.027,1279,CH4,20250425.csv,
47537,20250628,139,Cs0.05MA0.08FA0.87PbI3.0,1.73,MACl,14.6,PEAI,0.517,,,MeO-4PADBC,0.33,,,,,3000.0,30.0,100.0,10.0,1000,10,5000,40,10,160,110,15,m-F-PEAI,2.0,,,,,,,5000.0,30.0,6.0,100.0,100.0,5.0,21.9619,77.5367,1.16917,24.2262,1280,CH1,20250425.csv,
47538,20250628,139,Cs0.05MA0.08FA0.87PbI3.0,1.73,MACl,14.6,PEAI,0.517,,,MeO-4PADBC,0.33,,,,,3000.0,30.0,100.0,10.0,1000,10,5000,40,10,160,110,15,m-F-PEAI,2.0,,,,,,,5000.0,30.0,6.0,100.0,100.0,5.0,22.2717,78.2633,1.16769,24.3708,1280,CH2,20250425.csv,
47539,20250628,139,Cs0.05MA0.08FA0.87PbI3.0,1.73,MACl,14.6,PEAI,0.517,,,MeO-4PADBC,0.33,,,,,3000.0,30.0,100.0,10.0,1000,10,5000,40,10,160,110,15,m-F-PEAI,2.0,,,,,,,5000.0,30.0,6.0,100.0,100.0,5.0,20.864,76.1124,1.16267,23.5768,1280,CH3,20250425.csv,
47540,20250628,139,Cs0.05MA0.08FA0.87PbI3.0,1.73,MACl,14.6,PEAI,0.517,,,MeO-4PADBC,0.33,,,,,3000.0,30.0,100.0,10.0,1000,10,5000,40,10,160,110,15,m-F-PEAI,2.0,,,,,,,5000.0,30.0,6.0,100.0,100.0,5.0,22.0882,78.9055,1.16152,24.1005,1280,CH4,20250425.csv,
47541,20250628,139,Cs0.05MA0.08FA0.87PbI3.0,1.73,MACl,14.6,PEAI,0.517,,,Me-4PACz,0.33,,,,,3000.0,30.0,100.0,10.0,1000,10,5000,40,10,160,110,15,m-F-PEAI,2.0,,,,,,,5000.0,30.0,6.0,100.0,100.0,5.0,21.7364,78.4764,1.14276,24.2377,1281,CH1,20250425.csv,
47542,20250628,139,Cs0.05MA0.08FA0.87PbI3.0,1.73,MACl,14.6,PEAI,0.517,,,Me-4PACz,0.33,,,,,3000.0,30.0,100.0,10.0,1000,10,5000,40,10,160,110,15,m-F-PEAI,2.0,,,,,,,5000.0,30.0,6.0,100.0,100.0,5.0,21.934,79.49,1.14108,24.1819,1281,CH2,20250425.csv,
47543,20250628,139,Cs0.05MA0.08FA0.87PbI3.0,1.73,MACl,14.6,PEAI,0.517,,,Me-4PACz,0.33,,,,,3000.0,30.0,100.0,10.0,1000,10,5000,40,10,160,110,15,m-F-PEAI,2.0,,,,,,,5000.0,30.0,6.0,100.0,100.0,5.0,12.3557,47.1916,1.09117,23.9944,1281,CH3,20250425.csv,
47544,20250628,139,Cs0.05MA0.08FA0.87PbI3.0,1.73,MACl,14.6,PEAI,0.517,,,Me-4PACz,0.33,,,,,3000.0,30.0,100.0,10.0,1000,10,5000,40,10,160,110,15,m-F-PEAI,2.0,,,,,,,5000.0,30.0,6.0,100.0,100.0,5.0,21.4779,80.4308,1.13393,23.5497,1281,CH4,20250425.csv,
47545,20250628,139,Cs0.05MA0.08FA0.87PbI3.0,1.73,MACl,14.6,PEAI,0.517,,,Me-4PACz,0.33,,,,,3000.0,30.0,100.0,10.0,1000,10,5000,40,10,160,110,15,m-F-PEAI,2.0,,,,,,,5000.0,30.0,6.0,100.0,100.0,5.0,20.0567,71.7978,1.1305,24.7104,1282,CH1,20250425.csv,
47546,20250628,139,Cs0.05MA0.08FA0.87PbI3.0,1.73,MACl,14.6,PEAI,0.517,,,Me-4PACz,0.33,,,,,3000.0,30.0,100.0,10.0,1000,10,5000,40,10,160,110,15,m-F-PEAI,2.0,,,,,,,5000.0,30.0,6.0,100.0,100.0,5.0,22.5805,79.3762,1.13988,24.9566,1282,CH2,20250425.csv,
47547,20250628,139,Cs0.05MA0.08FA0.87PbI3.0,1.73,MACl,14.6,PEAI,0.517,,,Me-4PACz,0.33,,,,,3000.0,30.0,100.0,10.0,1000,10,5000,40,10,160,110,15,m-F-PEAI,2.0,,,,,,,5000.0,30.0,6.0,100.0,100.0,5.0,22.4826,79.7605,1.13592,24.8149,1282,CH3,20250425.csv,
47548,20250628,139,Cs0.05MA0.08FA0.87PbI3.0,1.73,MACl,14.6,PEAI,0.517,,,Me-4PACz,0.33,,,,,3000.0,30.0,100.0,10.0,1000,10,5000,40,10,160,110,15,m-F-PEAI,2.0,,,,,,,5000.0,30.0,6.0,100.0,100.0,5.0,8.1711,32.9457,1.00313,24.7243,1282,CH4,20250425.csv,
47549,20250628,139,Cs0.05MA0.08FA0.87PbI3.0,1.73,MACl,14.6,PEAI,0.517,,,Me-4PACz,0.33,,,,,3000.0,30.0,100.0,10.0,1000,10,5000,40,10,160,110,15,m-F-PEAI,2.0,,,,,,,5000.0,30.0,6.0,100.0,100.0,5.0,21.8692,76.6213,1.142,24.9929,1283,CH1,20250425.csv,
47550,20250628,139,Cs0.05MA0.08FA0.87PbI3.0,1.73,MACl,14.6,PEAI,0.517,,,Me-4PACz,0.33,,,,,3000.0,30.0,100.0,10.0,1000,10,5000,40,10,160,110,15,m-F-PEAI,2.0,,,,,,,5000.0,30.0,6.0,100.0,100.0,5.0,22.2287,78.0042,1.14445,24.9001,1283,CH2,20250425.csv,
47551,20250628,139,Cs0.05MA0.08FA0.87PbI3.0,1.73,MACl,14.6,PEAI,0.517,,,Me-4PACz,0.33,,,,,3000.0,30.0,100.0,10.0,1000,10,5000,40,10,160,110,15,m-F-PEAI,2.0,,,,,,,5000.0,30.0,6.0,100.0,100.0,5.0,21.8975,77.9542,1.13929,24.6558,1283,CH3,20250425.csv,
47552,20250628,139,Cs0.05MA0.08FA0.87PbI3.0,1.73,MACl,14.6,PEAI,0.517,,,Me-4PACz,0.33,,,,,3000.0,30.0,100.0,10.0,1000,10,5000,40,10,160,110,15,m-F-PEAI,2.0,,,,,,,5000.0,30.0,6.0,100.0,100.0,5.0,21.2688,77.5908,1.13459,24.1599,1283,CH4,20250425.csv,
47553,20250628,139,Cs0.05MA0.08FA0.87PbI3.0,1.73,MACl,14.6,PEAI,0.517,,,Me-4PACz,0.33,,,,,3000.0,30.0,100.0,10.0,1000,10,5000,40,10,160,110,15,m-F-PEAI,2.0,,,,,,,5000.0,30.0,6.0,100.0,100.0,5.0,21.7537,76.5503,1.13479,25.042,1284,CH1,20250425.csv,
47554,20250628,139,Cs0.05MA0.08FA0.87PbI3.0,1.73,MACl,14.6,PEAI,0.517,,,Me-4PACz,0.33,,,,,3000.0,30.0,100.0,10.0,1000,10,5000,40,10,160,110,15,m-F-PEAI,2.0,,,,,,,5000.0,30.0,6.0,100.0,100.0,5.0,23.5152,80.48,1.14092,25.6098,1284,CH2,20250425.csv,
47555,20250628,139,Cs0.05MA0.08FA0.87PbI3.0,1.73,MACl,14.6,PEAI,0.517,,,Me-4PACz,0.33,,,,,3000.0,30.0,100.0,10.0,1000,10,5000,40,10,160,110,15,m-F-PEAI,2.0,,,,,,,5000.0,30.0,6.0,100.0,100.0,5.0,23.6457,81.0548,1.13893,25.6139,1284,CH3,20250425.csv,
47556,20250628,139,Cs0.05MA0.08FA0.87PbI3.0,1.73,MACl,14.6,PEAI,0.517,,,Me-4PACz,0.33,,,,,3000.0,30.0,100.0,10.0,1000,10,5000,40,10,160,110,15,m-F-PEAI,2.0,,,,,,,5000.0,30.0,6.0,100.0,100.0,5.0,23.5473,81.2921,1.13645,25.4885,1284,CH4,20250425.csv,
47557,20250629,140,Cs0.05MA0.05FA0.9PbI3.0,1.5,MACl,12.66,PbCl2,20.8,,,DMACPA,0.33,,,,,4000.0,30.0,90.0,10.0,1000,10,5000,40,10,160,110,15,PEACl,1.0,,,,,,,4000.0,30.0,6.0,100.0,90.0,5.0,22.9375,80.5996,1.16673,24.3918,1285,CH1,20250430.csv,
47558,20250629,140,Cs0.05MA0.05FA0.9PbI3.0,1.5,MACl,12.66,PbCl2,20.8,,,DMACPA,0.33,,,,,4000.0,30.0,90.0,10.0,1000,10,5000,40,10,160,110,15,PEACl,1.0,,,,,,,4000.0,30.0,6.0,100.0,90.0,5.0,23.2256,80.808,1.16896,24.5874,1285,CH2,20250430.csv,
47559,20250629,140,Cs0.05MA0.05FA0.9PbI3.0,1.5,MACl,12.66,PbCl2,20.8,,,DMACPA,0.33,,,,,4000.0,30.0,90.0,10.0,1000,10,5000,40,10,160,110,15,PEACl,1.0,,,,,,,4000.0,30.0,6.0,100.0,90.0,5.0,22.1026,78.8828,1.1626,24.1007,1285,CH3,20250430.csv,
47560,20250629,140,Cs0.05MA0.05FA0.9PbI3.0,1.5,MACl,12.66,PbCl2,20.8,,,DMACPA,0.33,,,,,4000.0,30.0,90.0,10.0,1000,10,5000,40,10,160,110,15,PEACl,1.0,,,,,,,4000.0,30.0,6.0,100.0,90.0,5.0,21.867,79.6134,1.16153,23.6469,1285,CH4,20250430.csv,
47561,20250629,140,Cs0.05MA0.05FA0.9PbI3.0,1.5,MACl,12.66,PbCl2,20.8,,,DMACPA,0.33,,,,,4000.0,30.0,90.0,10.0,1000,10,5000,40,10,160,110,15,PEACl,1.0,,,,,,,4000.0,30.0,6.0,100.0,90.0,5.0,22.119,81.5465,1.10565,24.5325,1286,CH1,20250430.csv,
47562,20250629,140,Cs0.05MA0.05FA0.9PbI3.0,1.5,MACl,12.66,PbCl2,20.8,,,DMACPA,0.33,,,,,4000.0,30.0,90.0,10.0,1000,10,5000,40,10,160,110,15,PEACl,1.0,,,,,,,4000.0,30.0,6.0,100.0,90.0,5.0,23.4955,83.1394,1.1579,24.4065,1286,CH2,20250430.csv,
47563,20250629,140,Cs0.05MA0.05FA0.9PbI3.0,1.5,MACl,12.66,PbCl2,20.8,,,DMACPA,0.33,,,,,4000.0,30.0,90.0,10.0,1000,10,5000,40,10,160,110,15,PEACl,1.0,,,,,,,4000.0,30.0,6.0,100.0,90.0,5.0,23.3752,82.9654,1.16286,24.2286,1286,CH3,20250430.csv,
47564,20250629,140,Cs0.05MA0.05FA0.9PbI3.0,1.5,MACl,12.66,PbCl2,20.8,,,DMACPA,0.33,,,,,4000.0,30.0,90.0,10.0,1000,10,5000,40,10,160,110,15,PEACl,1.0,,,,,,,4000.0,30.0,6.0,100.0,90.0,5.0,22.8074,83.1205,1.1658,23.5366,1286,CH4,20250430.csv,
47565,20250629,140,Cs0.05MA0.05FA0.9PbI3.0,1.5,MACl,12.66,PbCl2,20.8,,,DMACPA,0.33,,,,,4000.0,30.0,90.0,10.0,1000,10,5000,40,10,160,110,15,PEACl,1.0,,,,,,,4000.0,30.0,6.0,100.0,90.0,5.0,21.9944,81.2676,1.12242,24.1122,1287,CH1,20250430.csv,
47566,20250629,140,Cs0.05MA0.05FA0.9PbI3.0,1.5,MACl,12.66,PbCl2,20.8,,,DMACPA,0.33,,,,,4000.0,30.0,90.0,10.0,1000,10,5000,40,10,160,110,15,PEACl,1.0,,,,,,,4000.0,30.0,6.0,100.0,90.0,5.0,22.8698,81.4761,1.15275,24.3499,1287,CH2,20250430.csv,
47567,20250629,140,Cs0.05MA0.05FA0.9PbI3.0,1.5,MACl,12.66,PbCl2,20.8,,,DMACPA,0.33,,,,,4000.0,30.0,90.0,10.0,1000,10,5000,40,10,160,110,15,PEACl,1.0,,,,,,,4000.0,30.0,6.0,100.0,90.0,5.0,22.6924,81.3082,1.16028,24.0538,1287,CH3,20250430.csv,
47568,20250629,140,Cs0.05MA0.05FA0.9PbI3.0,1.5,MACl,12.66,PbCl2,20.8,,,DMACPA,0.33,,,,,4000.0,30.0,90.0,10.0,1000,10,5000,40,10,160,110,15,PEACl,1.0,,,,,,,4000.0,30.0,6.0,100.0,90.0,5.0,22.6536,81.6961,1.16553,23.791,1287,CH4,20250430.csv,
47569,20250629,140,Cs0.05MA0.05FA0.9PbI3.0,1.5,MACl,12.66,PbCl2,20.8,,,DMACPA,0.33,,,,,4000.0,30.0,90.0,10.0,1000,10,5000,40,10,160,110,15,PEACl,1.0,,,,,,,4000.0,30.0,6.0,100.0,90.0,5.0,1.54805,25.5421,0.256451,23.6332,1288,CH1,20250430.csv,
47570,20250629,140,Cs0.05MA0.05FA0.9PbI3.0,1.5,MACl,12.66,PbCl2,20.8,,,DMACPA,0.33,,,,,4000.0,30.0,90.0,10.0,1000,10,5000,40,10,160,110,15,PEACl,1.0,,,,,,,4000.0,30.0,6.0,100.0,90.0,5.0,16.7879,63.0221,1.13566,23.4561,1288,CH2,20250430.csv,
47571,20250629,140,Cs0.05MA0.05FA0.9PbI3.0,1.5,MACl,12.66,PbCl2,20.8,,,DMACPA,0.33,,,,,4000.0,30.0,90.0,10.0,1000,10,5000,40,10,160,110,15,PEACl,1.0,,,,,,,4000.0,30.0,6.0,100.0,90.0,5.0,23.2331,83.06,1.16891,23.9295,1288,CH3,20250430.csv,
47572,20250629,140,Cs0.05MA0.05FA0.9PbI3.0,1.5,MACl,12.66,PbCl2,20.8,,,DMACPA,0.33,,,,,4000.0,30.0,90.0,10.0,1000,10,5000,40,10,160,110,15,PEACl,1.0,,,,,,,4000.0,30.0,6.0,100.0,90.0,5.0,22.4169,82.4634,1.16682,23.2975,1288,CH4,20250430.csv,
47573,20250629,140,Cs0.05MA0.05FA0.9PbI3.0,1.5,MACl,12.66,PbCl2,20.8,,,DMACPA,0.33,,,,,4000.0,30.0,90.0,10.0,1000,10,5000,40,10,160,110,15,m-F-PEAI,2.0,,,,,,,4000.0,30.0,6.0,100.0,90.0,5.0,9.45776,41.6607,0.999909,22.704,1289,CH1,20250430.csv,
47574,20250629,140,Cs0.05MA0.05FA0.9PbI3.0,1.5,MACl,12.66,PbCl2,20.8,,,DMACPA,0.33,,,,,4000.0,30.0,90.0,10.0,1000,10,5000,40,10,160,110,15,m-F-PEAI,2.0,,,,,,,4000.0,30.0,6.0,100.0,90.0,5.0,0.105012,23.3524,0.0263841,17.0438,1289,CH2,20250430.csv,
47575,20250629,140,Cs0.05MA0.05FA0.9PbI3.0,1.5,MACl,12.66,PbCl2,20.8,,,DMACPA,0.33,,,,,4000.0,30.0,90.0,10.0,1000,10,5000,40,10,160,110,15,m-F-PEAI,2.0,,,,,,,4000.0,30.0,6.0,100.0,90.0,5.0,19.3485,71.6822,1.14787,23.5149,1289,CH3,20250430.csv,
47576,20250629,140,Cs0.05MA0.05FA0.9PbI3.0,1.5,MACl,12.66,PbCl2,20.8,,,DMACPA,0.33,,,,,4000.0,30.0,90.0,10.0,1000,10,5000,40,10,160,110,15,m-F-PEAI,2.0,,,,,,,4000.0,30.0,6.0,100.0,90.0,5.0,21.5229,78.4422,1.16659,23.5198,1289,CH4,20250430.csv,
47577,20250629,140,Cs0.05MA0.05FA0.9PbI3.0,1.5,MACl,12.66,PbCl2,20.8,,,DMACPA,0.33,,,,,4000.0,30.0,90.0,10.0,1000,10,5000,40,10,160,110,15,m-F-PEAI,2.0,,,,,,,4000.0,30.0,6.0,100.0,90.0,5.0,22.1321,82.0374,1.10776,24.3537,1290,CH1,20250430.csv,
47578,20250629,140,Cs0.05MA0.05FA0.9PbI3.0,1.5,MACl,12.66,PbCl2,20.8,,,DMACPA,0.33,,,,,4000.0,30.0,90.0,10.0,1000,10,5000,40,10,160,110,15,m-F-PEAI,2.0,,,,,,,4000.0,30.0,6.0,100.0,90.0,5.0,23.0429,82.5486,1.14684,24.3403,1290,CH2,20250430.csv,
47579,20250629,140,Cs0.05MA0.05FA0.9PbI3.0,1.5,MACl,12.66,PbCl2,20.8,,,DMACPA,0.33,,,,,4000.0,30.0,90.0,10.0,1000,10,5000,40,10,160,110,15,m-F-PEAI,2.0,,,,,,,4000.0,30.0,6.0,100.0,90.0,5.0,23.1995,82.8939,1.15871,24.1536,1290,CH3,20250430.csv,
47580,20250629,140,Cs0.05MA0.05FA0.9PbI3.0,1.5,MACl,12.66,PbCl2,20.8,,,DMACPA,0.33,,,,,4000.0,30.0,90.0,10.0,1000,10,5000,40,10,160,110,15,m-F-PEAI,2.0,,,,,,,4000.0,30.0,6.0,100.0,90.0,5.0,23.2291,84.0835,1.16627,23.6877,1290,CH4,20250430.csv,
47581,20250629,140,Cs0.05MA0.05FA0.9PbI3.0,1.5,MACl,12.66,PbCl2,20.8,,,DMACPA,0.33,,,,,4000.0,30.0,90.0,10.0,1000,10,5000,40,10,160,110,15,m-F-PEAI,2.0,,,,,,,4000.0,30.0,6.0,100.0,90.0,5.0,22.7472,83.9968,1.14942,23.5607,1291,CH1,20250430.csv,
47582,20250629,140,Cs0.05MA0.05FA0.9PbI3.0,1.5,MACl,12.66,PbCl2,20.8,,,DMACPA,0.33,,,,,4000.0,30.0,90.0,10.0,1000,10,5000,40,10,160,110,15,m-F-PEAI,2.0,,,,,,,4000.0,30.0,6.0,100.0,90.0,5.0,23.1721,82.6762,1.17055,23.9438,1291,CH2,20250430.csv,
47583,20250629,140,Cs0.05MA0.05FA0.9PbI3.0,1.5,MACl,12.66,PbCl2,20.8,,,DMACPA,0.33,,,,,4000.0,30.0,90.0,10.0,1000,10,5000,40,10,160,110,15,m-F-PEAI,2.0,,,,,,,4000.0,30.0,6.0,100.0,90.0,5.0,10.8379,41.7118,1.09165,23.8014,1291,CH3,20250430.csv,
47584,20250629,140,Cs0.05MA0.05FA0.9PbI3.0,1.5,MACl,12.66,PbCl2,20.8,,,DMACPA,0.33,,,,,4000.0,30.0,90.0,10.0,1000,10,5000,40,10,160,110,15,m-F-PEAI,2.0,,,,,,,4000.0,30.0,6.0,100.0,90.0,5.0,21.4096,78.1015,1.15624,23.7082,1291,CH4,20250430.csv,
47585,20250629,140,Cs0.05MA0.05FA0.9PbI3.0,1.5,MACl,12.66,PbCl2,20.8,,,DMACPA,0.33,,,,,4000.0,30.0,90.0,10.0,1000,10,5000,40,10,160,110,15,m-F-PEAI,2.0,,,,,,,4000.0,30.0,6.0,100.0,90.0,5.0,24.6221,83.3794,1.15861,25.4877,1292,CH1,20250430.csv,
47586,20250629,140,Cs0.05MA0.05FA0.9PbI3.0,1.5,MACl,12.66,PbCl2,20.8,,,DMACPA,0.33,,,,,4000.0,30.0,90.0,10.0,1000,10,5000,40,10,160,110,15,m-F-PEAI,2.0,,,,,,,4000.0,30.0,6.0,100.0,90.0,5.0,24.9217,83.3804,1.17317,25.4772,1292,CH2,20250430.csv,
47587,20250629,140,Cs0.05MA0.05FA0.9PbI3.0,1.5,MACl,12.66,PbCl2,20.8,,,DMACPA,0.33,,,,,4000.0,30.0,90.0,10.0,1000,10,5000,40,10,160,110,15,m-F-PEAI,2.0,,,,,,,4000.0,30.0,6.0,100.0,90.0,5.0,24.5815,83.237,1.16903,25.2619,1292,CH3,20250430.csv,
47588,20250629,140,Cs0.05MA0.05FA0.9PbI3.0,1.5,MACl,12.66,PbCl2,20.8,,,DMACPA,0.33,,,,,4000.0,30.0,90.0,10.0,1000,10,5000,40,10,160,110,15,m-F-PEAI,2.0,,,,,,,4000.0,30.0,6.0,100.0,90.0,5.0,15.3188,54.9676,1.13799,24.4894,1292,CH4,20250430.csv,
47589,20250629,140,Cs0.05MA0.05FA0.9PbI3.0,1.5,MACl,12.66,PbCl2,20.8,,,DMACPA,0.33,,,,,4000.0,30.0,90.0,10.0,1000,10,5000,40,10,160,110,15,PDADI,0.5,,,,,,,4000.0,30.0,6.0,100.0,90.0,5.0,19.6967,69.7057,1.18317,23.8825,1293,CH1,20250430.csv,
47590,20250629,140,Cs0.05MA0.05FA0.9PbI3.0,1.5,MACl,12.66,PbCl2,20.8,,,DMACPA,0.33,,,,,4000.0,30.0,90.0,10.0,1000,10,5000,40,10,160,110,15,PDADI,0.5,,,,,,,4000.0,30.0,6.0,100.0,90.0,5.0,20.4557,73.8729,1.16072,23.8562,1293,CH2,20250430.csv,
47591,20250629,140,Cs0.05MA0.05FA0.9PbI3.0,1.5,MACl,12.66,PbCl2,20.8,,,DMACPA,0.33,,,,,4000.0,30.0,90.0,10.0,1000,10,5000,40,10,160,110,15,PDADI,0.5,,,,,,,4000.0,30.0,6.0,100.0,90.0,5.0,17.5933,69.9939,1.12687,22.3056,1293,CH3,20250430.csv,
47592,20250629,140,Cs0.05MA0.05FA0.9PbI3.0,1.5,MACl,12.66,PbCl2,20.8,,,DMACPA,0.33,,,,,4000.0,30.0,90.0,10.0,1000,10,5000,40,10,160,110,15,PDADI,0.5,,,,,,,4000.0,30.0,6.0,100.0,90.0,5.0,17.0936,68.6843,1.11323,22.3559,1293,CH4,20250430.csv,
47593,20250629,140,Cs0.05MA0.05FA0.9PbI3.0,1.5,MACl,12.66,PbCl2,20.8,,,DMACPA,0.33,,,,,4000.0,30.0,90.0,10.0,1000,10,5000,40,10,160,110,15,PDADI,0.5,,,,,,,4000.0,30.0,6.0,100.0,90.0,5.0,21.6702,71.1445,1.18475,25.7095,1294,CH1,20250430.csv,
47594,20250629,140,Cs0.05MA0.05FA0.9PbI3.0,1.5,MACl,12.66,PbCl2,20.8,,,DMACPA,0.33,,,,,4000.0,30.0,90.0,10.0,1000,10,5000,40,10,160,110,15,PDADI,0.5,,,,,,,4000.0,30.0,6.0,100.0,90.0,5.0,20.4559,71.7736,1.15891,24.5925,1294,CH2,20250430.csv,
47595,20250629,140,Cs0.05MA0.05FA0.9PbI3.0,1.5,MACl,12.66,PbCl2,20.8,,,DMACPA,0.33,,,,,4000.0,30.0,90.0,10.0,1000,10,5000,40,10,160,110,15,PDADI,0.5,,,,,,,4000.0,30.0,6.0,100.0,90.0,5.0,19.1845,71.7205,1.13826,23.4998,1294,CH3,20250430.csv,
47596,20250629,140,Cs0.05MA0.05FA0.9PbI3.0,1.5,MACl,12.66,PbCl2,20.8,,,DMACPA,0.33,,,,,4000.0,30.0,90.0,10.0,1000,10,5000,40,10,160,110,15,PDADI,0.5,,,,,,,4000.0,30.0,6.0,100.0,90.0,5.0,15.659,67.6748,1.10159,21.0049,1294,CH4,20250430.csv,
47597,20250629,140,Cs0.05MA0.05FA0.9PbI3.0,1.5,MACl,12.66,PbCl2,20.8,,,DMACPA,0.33,,,,,4000.0,30.0,90.0,10.0,1000,10,5000,40,10,160,110,15,PDADI,0.5,,,,,,,4000.0,30.0,6.0,100.0,90.0,5.0,20.877,71.6849,1.18348,24.6082,1295,CH1,20250430.csv,
47598,20250629,140,Cs0.05MA0.05FA0.9PbI3.0,1.5,MACl,12.66,PbCl2,20.8,,,DMACPA,0.33,,,,,4000.0,30.0,90.0,10.0,1000,10,5000,40,10,160,110,15,PDADI,0.5,,,,,,,4000.0,30.0,6.0,100.0,90.0,5.0,19.4996,70.0086,1.16008,24.0097,1295,CH2,20250430.csv,
47599,20250629,140,Cs0.05MA0.05FA0.9PbI3.0,1.5,MACl,12.66,PbCl2,20.8,,,DMACPA,0.33,,,,,4000.0,30.0,90.0,10.0,1000,10,5000,40,10,160,110,15,PDADI,0.5,,,,,,,4000.0,30.0,6.0,100.0,90.0,5.0,20.7571,73.2323,1.16341,24.363,1295,CH3,20250430.csv,
47600,20250629,140,Cs0.05MA0.05FA0.9PbI3.0,1.5,MACl,12.66,PbCl2,20.8,,,DMACPA,0.33,,,,,4000.0,30.0,90.0,10.0,1000,10,5000,40,10,160,110,15,PDADI,0.5,,,,,,,4000.0,30.0,6.0,100.0,90.0,5.0,19.4709,72.1003,1.13878,23.7142,1295,CH4,20250430.csv,
47601,20250629,140,Cs0.05MA0.05FA0.9PbI3.0,1.5,MACl,12.66,PbCl2,20.8,,,DMACPA,0.33,,,,,4000.0,30.0,90.0,10.0,1000,10,5000,40,10,160,110,15,PDADI,0.5,,,,,,,4000.0,30.0,6.0,100.0,90.0,5.0,19.0261,69.6349,1.18162,23.123,1296,CH1,20250430.csv,
47602,20250629,140,Cs0.05MA0.05FA0.9PbI3.0,1.5,MACl,12.66,PbCl2,20.8,,,DMACPA,0.33,,,,,4000.0,30.0,90.0,10.0,1000,10,5000,40,10,160,110,15,PDADI,0.5,,,,,,,4000.0,30.0,6.0,100.0,90.0,5.0,13.4421,60.5029,1.12558,19.7385,1296,CH2,20250430.csv,
47603,20250629,140,Cs0.05MA0.05FA0.9PbI3.0,1.5,MACl,12.66,PbCl2,20.8,,,DMACPA,0.33,,,,,4000.0,30.0,90.0,10.0,1000,10,5000,40,10,160,110,15,PDADI,0.5,,,,,,,4000.0,30.0,6.0,100.0,90.0,5.0,11.0425,52.5289,1.06366,19.7636,1296,CH3,20250430.csv,
47604,20250629,140,Cs0.05MA0.05FA0.9PbI3.0,1.5,MACl,12.66,PbCl2,20.8,,,DMACPA,0.33,,,,,4000.0,30.0,90.0,10.0,1000,10,5000,40,10,160,110,15,PDADI,0.5,,,,,,,4000.0,30.0,6.0,100.0,90.0,5.0,12.0973,68.512,1.08469,16.2786,1296,CH4,20250430.csv,
47605,20250629,140,Cs0.05MA0.05FA0.9PbI3.0,1.5,MACl,12.66,PbCl2,20.8,,,DMACPA,0.33,,,,,4000.0,30.0,90.0,10.0,1000,10,5000,40,10,160,110,15,m-Br-PEAI,2.0,,,,,,,4000.0,30.0,6.0,100.0,90.0,5.0,17.8712,69.1971,1.17368,22.0048,1297,CH1,20250430.csv,
47606,20250629,140,Cs0.05MA0.05FA0.9PbI3.0,1.5,MACl,12.66,PbCl2,20.8,,,DMACPA,0.33,,,,,4000.0,30.0,90.0,10.0,1000,10,5000,40,10,160,110,15,m-Br-PEAI,2.0,,,,,,,4000.0,30.0,6.0,100.0,90.0,5.0,14.9355,65.5967,1.13421,20.0745,1297,CH2,20250430.csv,
47607,20250629,140,Cs0.05MA0.05FA0.9PbI3.0,1.5,MACl,12.66,PbCl2,20.8,,,DMACPA,0.33,,,,,4000.0,30.0,90.0,10.0,1000,10,5000,40,10,160,110,15,m-Br-PEAI,2.0,,,,,,,4000.0,30.0,6.0,100.0,90.0,5.0,13.7348,64.2498,1.11619,19.1519,1297,CH3,20250430.csv,
