Repository: MI-Materials-Intelligence/Recipe-Language-Model

# Learning Layer

## Overview

In the learning layer, the formulas and parameters are encoded and then tokenised into recipes as inputs. Through atomic skills of data extraction, cleaning, and matching, these data are organised into standardised datasets, providing the basis for RLM training and iterative recipe refinement.

Key Atomic Skills:
- **Cleaning**: Preprocessing and outlier cleaning
- **Matching**: Matching data pairs based on variables
- **Extraction**: Data extraction from robotic boxes

File: seven_ai_layers_robotics/learning/data/data50764_from_db.csv (part 234 of 253)
No,date,rank,Formula PVK,Concentration PVK,Formula Additive 1,Concentration Additive 1,Formula Additive 2,Concentration Additive 2,Formula Additive 3,Concentration Additive 3,Formula SAM 1,Concentration SAM 1,Formula SAM 2,Concentration SAM 2,Formula SAM 3,Concentration SAM 3,Spin Coating Speed SAM,Spin Coating Time SAM,Annealed Temperature SAM,Annealed Time SAM,Spin Coating Speed PVK 1,Spin Coating Time PVK 1,Spin Coating Speed PVK 2,Spin Coating Time PVK 2,Antisolvent Dropping Timing,Antisolvent Volume,Annealed Temperature PVK,Annealed Time PVK,Formula Passivator 1,Concentration Passivator 1,Formula Passivator 2,Concentration Passivator 2,Formula Passivator 3,Concentration Passivator 3,Formula Passivator 4,Concentration Passivator 4,Spin Coating Speed Passivator,Spin Coating Time Passivator,Passivator Dropping Timing,Passivator Volume,Annealed Temperature Passivator,Annealed Time Passivator,PCE,FF,Voc,Jsc,Product,Channel,From,upload_time
47608,20250629,140,Cs0.05MA0.05FA0.9PbI3.0,1.5,MACl,12.66,PbCl2,20.8,,,DMACPA,0.33,,,,,4000.0,30.0,90.0,10.0,1000,10,5000,40,10,160,110,15,m-Br-PEAI,2.0,,,,,,,4000.0,30.0,6.0,100.0,90.0,5.0,12.2271,63.125,1.09391,17.7068,1297,CH4,20250430.csv,
47609,20250629,140,Cs0.05MA0.05FA0.9PbI3.0,1.5,MACl,12.66,PbCl2,20.8,,,DMACPA,0.33,,,,,4000.0,30.0,90.0,10.0,1000,10,5000,40,10,160,110,15,m-Br-PEAI,2.0,,,,,,,4000.0,30.0,6.0,100.0,90.0,5.0,18.6701,70.8476,1.18088,22.316,1298,CH1,20250430.csv,
47610,20250629,140,Cs0.05MA0.05FA0.9PbI3.0,1.5,MACl,12.66,PbCl2,20.8,,,DMACPA,0.33,,,,,4000.0,30.0,90.0,10.0,1000,10,5000,40,10,160,110,15,m-Br-PEAI,2.0,,,,,,,4000.0,30.0,6.0,100.0,90.0,5.0,15.3749,66.7583,1.14271,20.1544,1298,CH2,20250430.csv,
47611,20250629,140,Cs0.05MA0.05FA0.9PbI3.0,1.5,MACl,12.66,PbCl2,20.8,,,DMACPA,0.33,,,,,4000.0,30.0,90.0,10.0,1000,10,5000,40,10,160,110,15,m-Br-PEAI,2.0,,,,,,,4000.0,30.0,6.0,100.0,90.0,5.0,13.6468,64.6923,1.12381,18.7709,1298,CH3,20250430.csv,
47612,20250629,140,Cs0.05MA0.05FA0.9PbI3.0,1.5,MACl,12.66,PbCl2,20.8,,,DMACPA,0.33,,,,,4000.0,30.0,90.0,10.0,1000,10,5000,40,10,160,110,15,m-Br-PEAI,2.0,,,,,,,4000.0,30.0,6.0,100.0,90.0,5.0,12.1791,70.9183,1.09663,15.6601,1298,CH4,20250430.csv,
47613,20250629,140,Cs0.05MA0.05FA0.9PbI3.0,1.5,MACl,12.66,PbCl2,20.8,,,DMACPA,0.33,,,,,4000.0,30.0,90.0,10.0,1000,10,5000,40,10,160,110,15,m-Br-PEAI,2.0,,,,,,,4000.0,30.0,6.0,100.0,90.0,5.0,21.1242,71.9678,1.16667,25.1591,1299,CH1,20250430.csv,
47614,20250629,140,Cs0.05MA0.05FA0.9PbI3.0,1.5,MACl,12.66,PbCl2,20.8,,,DMACPA,0.33,,,,,4000.0,30.0,90.0,10.0,1000,10,5000,40,10,160,110,15,m-Br-PEAI,2.0,,,,,,,4000.0,30.0,6.0,100.0,90.0,5.0,21.312,73.2714,1.1467,25.3653,1299,CH2,20250430.csv,
47615,20250629,140,Cs0.05MA0.05FA0.9PbI3.0,1.5,MACl,12.66,PbCl2,20.8,,,DMACPA,0.33,,,,,4000.0,30.0,90.0,10.0,1000,10,5000,40,10,160,110,15,m-Br-PEAI,2.0,,,,,,,4000.0,30.0,6.0,100.0,90.0,5.0,21.4767,75.1741,1.12714,25.3468,1299,CH3,20250430.csv,
47616,20250629,140,Cs0.05MA0.05FA0.9PbI3.0,1.5,MACl,12.66,PbCl2,20.8,,,DMACPA,0.33,,,,,4000.0,30.0,90.0,10.0,1000,10,5000,40,10,160,110,15,m-Br-PEAI,2.0,,,,,,,4000.0,30.0,6.0,100.0,90.0,5.0,21.4755,76.9704,1.1072,25.1995,1299,CH4,20250430.csv,
47617,20250629,140,Cs0.05MA0.05FA0.9PbI3.0,1.5,MACl,12.66,PbCl2,20.8,,,DMACPA,0.33,,,,,4000.0,30.0,90.0,10.0,1000,10,5000,40,10,160,110,15,m-Br-PEAI,2.0,,,,,,,4000.0,30.0,6.0,100.0,90.0,5.0,19.9764,69.0636,1.17244,24.6704,1300,CH1,20250430.csv,
47618,20250629,140,Cs0.05MA0.05FA0.9PbI3.0,1.5,MACl,12.66,PbCl2,20.8,,,DMACPA,0.33,,,,,4000.0,30.0,90.0,10.0,1000,10,5000,40,10,160,110,15,m-Br-PEAI,2.0,,,,,,,4000.0,30.0,6.0,100.0,90.0,5.0,20.341,73.4243,1.13607,24.3852,1300,CH2,20250430.csv,
47619,20250629,140,Cs0.05MA0.05FA0.9PbI3.0,1.5,MACl,12.66,PbCl2,20.8,,,DMACPA,0.33,,,,,4000.0,30.0,90.0,10.0,1000,10,5000,40,10,160,110,15,m-Br-PEAI,2.0,,,,,,,4000.0,30.0,6.0,100.0,90.0,5.0,20.2478,74.1315,1.12466,24.2858,1300,CH3,20250430.csv,
47620,20250629,140,Cs0.05MA0.05FA0.9PbI3.0,1.5,MACl,12.66,PbCl2,20.8,,,DMACPA,0.33,,,,,4000.0,30.0,90.0,10.0,1000,10,5000,40,10,160,110,15,m-Br-PEAI,2.0,,,,,,,4000.0,30.0,6.0,100.0,90.0,5.0,21.0347,78.2739,1.11701,24.0582,1300,CH4,20250430.csv,
47621,20250630,141,Cs0.05MA0.05FA0.9PbI3.0,1.5,MACl,12.66,PbCl2,20.8,,,DMACPA,0.33,,,,,4000.0,30.0,90.0,10.0,1000,10,5000,40,10,160,110,15,PEACl,1.0,,,,,,,4000.0,30.0,6.0,100.0,90.0,5.0,23.452,83.5667,1.18189,23.7449,1301,CH1,20250508.csv,
47622,20250630,141,Cs0.05MA0.05FA0.9PbI3.0,1.5,MACl,12.66,PbCl2,20.8,,,DMACPA,0.33,,,,,4000.0,30.0,90.0,10.0,1000,10,5000,40,10,160,110,15,PEACl,1.0,,,,,,,4000.0,30.0,6.0,100.0,90.0,5.0,23.608,83.2693,1.18677,23.8894,1301,CH2,20250508.csv,
47623,20250630,141,Cs0.05MA0.05FA0.9PbI3.0,1.5,MACl,12.66,PbCl2,20.8,,,DMACPA,0.33,,,,,4000.0,30.0,90.0,10.0,1000,10,5000,40,10,160,110,15,PEACl,1.0,,,,,,,4000.0,30.0,6.0,100.0,90.0,5.0,23.4946,83.0118,1.18358,23.9127,1301,CH3,20250508.csv,
47624,20250630,141,Cs0.05MA0.05FA0.9PbI3.0,1.5,MACl,12.66,PbCl2,20.8,,,DMACPA,0.33,,,,,4000.0,30.0,90.0,10.0,1000,10,5000,40,10,160,110,15,PEACl,1.0,,,,,,,4000.0,30.0,6.0,100.0,90.0,5.0,23.5004,83.3839,1.18257,23.8323,1301,CH4,20250508.csv,
47625,20250630,141,Cs0.05MA0.05FA0.9PbI3.0,1.5,MACl,12.66,PbCl2,20.8,,,DMACPA,0.33,,,,,4000.0,30.0,90.0,10.0,1000,10,5000,40,10,160,110,15,PEACl,1.0,,,,,,,4000.0,30.0,6.0,100.0,90.0,5.0,0.0468386,19.9324,0.01478,15.899,1302,CH1,20250508.csv,
47626,20250630,141,Cs0.05MA0.05FA0.9PbI3.0,1.5,MACl,12.66,PbCl2,20.8,,,DMACPA,0.33,,,,,4000.0,30.0,90.0,10.0,1000,10,5000,40,10,160,110,15,PEACl,1.0,,,,,,,4000.0,30.0,6.0,100.0,90.0,5.0,25.1896,84.3897,1.1913,25.056,1302,CH2,20250508.csv,
47627,20250630,141,Cs0.05MA0.05FA0.9PbI3.0,1.5,MACl,12.66,PbCl2,20.8,,,DMACPA,0.33,,,,,4000.0,30.0,90.0,10.0,1000,10,5000,40,10,160,110,15,PEACl,1.0,,,,,,,4000.0,30.0,6.0,100.0,90.0,5.0,24.9766,84.5776,1.19116,24.7919,1302,CH3,20250508.csv,
47628,20250630,141,Cs0.05MA0.05FA0.9PbI3.0,1.5,MACl,12.66,PbCl2,20.8,,,DMACPA,0.33,,,,,4000.0,30.0,90.0,10.0,1000,10,5000,40,10,160,110,15,PEACl,1.0,,,,,,,4000.0,30.0,6.0,100.0,90.0,5.0,24.3791,84.5515,1.18806,24.2694,1302,CH4,20250508.csv,
47629,20250630,141,Cs0.05MA0.05FA0.9PbI3.0,1.5,MACl,12.66,PbCl2,20.8,,,DMACPA,0.33,,,,,4000.0,30.0,90.0,10.0,1000,10,5000,40,10,160,110,15,PEACl,1.0,,,,,,,4000.0,30.0,6.0,100.0,90.0,5.0,21.3529,78.2215,1.17699,23.1931,1303,CH1,20250508.csv,
47630,20250630,141,Cs0.05MA0.05FA0.9PbI3.0,1.5,MACl,12.66,PbCl2,20.8,,,DMACPA,0.33,,,,,4000.0,30.0,90.0,10.0,1000,10,5000,40,10,160,110,15,PEACl,1.0,,,,,,,4000.0,30.0,6.0,100.0,90.0,5.0,18.6714,69.9805,1.1643,22.9158,1303,CH2,20250508.csv,
47631,20250630,141,Cs0.05MA0.05FA0.9PbI3.0,1.5,MACl,12.66,PbCl2,20.8,,,DMACPA,0.33,,,,,4000.0,30.0,90.0,10.0,1000,10,5000,40,10,160,110,15,PEACl,1.0,,,,,,,4000.0,30.0,6.0,100.0,90.0,5.0,20.2504,76.0553,1.1678,22.8,1303,CH3,20250508.csv,
47632,20250630,141,Cs0.05MA0.05FA0.9PbI3.0,1.5,MACl,12.66,PbCl2,20.8,,,DMACPA,0.33,,,,,4000.0,30.0,90.0,10.0,1000,10,5000,40,10,160,110,15,PEACl,1.0,,,,,,,4000.0,30.0,6.0,100.0,90.0,5.0,22.954,83.2905,1.17832,23.3884,1303,CH4,20250508.csv,
47633,20250630,141,Cs0.05MA0.05FA0.9PbI3.0,1.5,MACl,12.66,PbCl2,20.8,,,DMACPA,0.33,,,,,4000.0,30.0,90.0,10.0,1000,10,5000,40,10,160,110,15,PEACl,1.0,,,,,,,4000.0,30.0,6.0,100.0,90.0,5.0,24.2562,84.0394,1.18512,24.3544,1304,CH1,20250508.csv,
47634,20250630,141,Cs0.05MA0.05FA0.9PbI3.0,1.5,MACl,12.66,PbCl2,20.8,,,DMACPA,0.33,,,,,4000.0,30.0,90.0,10.0,1000,10,5000,40,10,160,110,15,PEACl,1.0,,,,,,,4000.0,30.0,6.0,100.0,90.0,5.0,24.2681,84.5978,1.19123,24.0813,1304,CH2,20250508.csv,
47635,20250630,141,Cs0.05MA0.05FA0.9PbI3.0,1.5,MACl,12.66,PbCl2,20.8,,,DMACPA,0.33,,,,,4000.0,30.0,90.0,10.0,1000,10,5000,40,10,160,110,15,PEACl,1.0,,,,,,,4000.0,30.0,6.0,100.0,90.0,5.0,16.9171,64.1618,1.15158,22.8959,1304,CH3,20250508.csv,
47636,20250630,141,Cs0.05MA0.05FA0.9PbI3.0,1.5,MACl,12.66,PbCl2,20.8,,,DMACPA,0.33,,,,,4000.0,30.0,90.0,10.0,1000,10,5000,40,10,160,110,15,PEACl,1.0,,,,,,,4000.0,30.0,6.0,100.0,90.0,5.0,15.4955,59.083,1.14757,22.854,1304,CH4,20250508.csv,
47637,20250630,141,Cs0.05MA0.05FA0.9PbI3.0,1.5,MACl,12.66,PbCl2,20.8,,,DMACPA,0.33,,,,,4000.0,30.0,90.0,10.0,1000,10,5000,40,10,160,110,15,PEACl,1.0,,,,,,,4000.0,30.0,6.0,100.0,90.0,5.0,22.7546,79.3251,1.18196,24.2693,1305,CH1,20250508.csv,
47638,20250630,141,Cs0.05MA0.05FA0.9PbI3.0,1.5,MACl,12.66,PbCl2,20.8,,,DMACPA,0.33,,,,,4000.0,30.0,90.0,10.0,1000,10,5000,40,10,160,110,15,PEACl,1.0,,,,,,,4000.0,30.0,6.0,100.0,90.0,5.0,24.8184,83.5982,1.19334,24.8778,1305,CH2,20250508.csv,
47639,20250630,141,Cs0.05MA0.05FA0.9PbI3.0,1.5,MACl,12.66,PbCl2,20.8,,,DMACPA,0.33,,,,,4000.0,30.0,90.0,10.0,1000,10,5000,40,10,160,110,15,PEACl,1.0,,,,,,,4000.0,30.0,6.0,100.0,90.0,5.0,24.3648,82.8661,1.18918,24.7251,1305,CH3,20250508.csv,
47640,20250630,141,Cs0.05MA0.05FA0.9PbI3.0,1.5,MACl,12.66,PbCl2,20.8,,,DMACPA,0.33,,,,,4000.0,30.0,90.0,10.0,1000,10,5000,40,10,160,110,15,PEACl,1.0,,,,,,,4000.0,30.0,6.0,100.0,90.0,5.0,23.9517,83.0118,1.18149,24.4211,1305,CH4,20250508.csv,
47641,20250630,141,Cs0.05MA0.05FA0.9PbI3.0,1.5,MACl,12.66,PbCl2,20.8,,,DMACPA,0.33,,,,,4000.0,30.0,90.0,10.0,1000,10,5000,40,10,160,110,15,PEAI,1.0,PiPDI,0.5,,,,,4000.0,30.0,6.0,100.0,90.0,5.0,24.5895,82.7737,1.18164,25.1405,1306,CH1,20250508.csv,
47642,20250630,141,Cs0.05MA0.05FA0.9PbI3.0,1.5,MACl,12.66,PbCl2,20.8,,,DMACPA,0.33,,,,,4000.0,30.0,90.0,10.0,1000,10,5000,40,10,160,110,15,PEAI,1.0,PiPDI,0.5,,,,,4000.0,30.0,6.0,100.0,90.0,5.0,24.3892,83.2068,1.18728,24.688,1306,CH2,20250508.csv,
47643,20250630,141,Cs0.05MA0.05FA0.9PbI3.0,1.5,MACl,12.66,PbCl2,20.8,,,DMACPA,0.33,,,,,4000.0,30.0,90.0,10.0,1000,10,5000,40,10,160,110,15,PEAI,1.0,PiPDI,0.5,,,,,4000.0,30.0,6.0,100.0,90.0,5.0,24.2815,84.3136,1.18554,24.292,1306,CH3,20250508.csv,
47644,20250630,141,Cs0.05MA0.05FA0.9PbI3.0,1.5,MACl,12.66,PbCl2,20.8,,,DMACPA,0.33,,,,,4000.0,30.0,90.0,10.0,1000,10,5000,40,10,160,110,15,PEAI,1.0,PiPDI,0.5,,,,,4000.0,30.0,6.0,100.0,90.0,5.0,23.3218,82.7413,1.1791,23.905,1306,CH4,20250508.csv,
47645,20250630,141,Cs0.05MA0.05FA0.9PbI3.0,1.5,MACl,12.66,PbCl2,20.8,,,DMACPA,0.33,,,,,4000.0,30.0,90.0,10.0,1000,10,5000,40,10,160,110,15,PEAI,1.0,PiPDI,0.5,,,,,4000.0,30.0,6.0,100.0,90.0,5.0,22.7779,80.5757,1.18647,23.8261,1307,CH1,20250508.csv,
47646,20250630,141,Cs0.05MA0.05FA0.9PbI3.0,1.5,MACl,12.66,PbCl2,20.8,,,DMACPA,0.33,,,,,4000.0,30.0,90.0,10.0,1000,10,5000,40,10,160,110,15,PEAI,1.0,PiPDI,0.5,,,,,4000.0,30.0,6.0,100.0,90.0,5.0,19.2485,67.911,1.1793,24.0345,1307,CH2,20250508.csv,
47647,20250630,141,Cs0.05MA0.05FA0.9PbI3.0,1.5,MACl,12.66,PbCl2,20.8,,,DMACPA,0.33,,,,,4000.0,30.0,90.0,10.0,1000,10,5000,40,10,160,110,15,PEAI,1.0,PiPDI,0.5,,,,,4000.0,30.0,6.0,100.0,90.0,5.0,23.361,82.3069,1.18738,23.9037,1307,CH3,20250508.csv,
47648,20250630,141,Cs0.05MA0.05FA0.9PbI3.0,1.5,MACl,12.66,PbCl2,20.8,,,DMACPA,0.33,,,,,4000.0,30.0,90.0,10.0,1000,10,5000,40,10,160,110,15,PEAI,1.0,PiPDI,0.5,,,,,4000.0,30.0,6.0,100.0,90.0,5.0,22.9608,83.0537,1.18101,23.4086,1307,CH4,20250508.csv,
47649,20250630,141,Cs0.05MA0.05FA0.9PbI3.0,1.5,MACl,12.66,PbCl2,20.8,,,DMACPA,0.33,,,,,4000.0,30.0,90.0,10.0,1000,10,5000,40,10,160,110,15,PEAI,1.0,PiPDI,0.5,,,,,4000.0,30.0,6.0,100.0,90.0,5.0,23.3783,82.6356,1.1825,23.9245,1308,CH1,20250508.csv,
47650,20250630,141,Cs0.05MA0.05FA0.9PbI3.0,1.5,MACl,12.66,PbCl2,20.8,,,DMACPA,0.33,,,,,4000.0,30.0,90.0,10.0,1000,10,5000,40,10,160,110,15,PEAI,1.0,PiPDI,0.5,,,,,4000.0,30.0,6.0,100.0,90.0,5.0,23.202,82.6991,1.18444,23.6871,1308,CH2,20250508.csv,
47651,20250630,141,Cs0.05MA0.05FA0.9PbI3.0,1.5,MACl,12.66,PbCl2,20.8,,,DMACPA,0.33,,,,,4000.0,30.0,90.0,10.0,1000,10,5000,40,10,160,110,15,PEAI,1.0,PiPDI,0.5,,,,,4000.0,30.0,6.0,100.0,90.0,5.0,22.7593,81.7082,1.17984,23.6086,1308,CH3,20250508.csv,
47652,20250630,141,Cs0.05MA0.05FA0.9PbI3.0,1.5,MACl,12.66,PbCl2,20.8,,,DMACPA,0.33,,,,,4000.0,30.0,90.0,10.0,1000,10,5000,40,10,160,110,15,PEAI,1.0,PiPDI,0.5,,,,,4000.0,30.0,6.0,100.0,90.0,5.0,13.0911,50.3662,1.12274,23.1505,1308,CH4,20250508.csv,
47653,20250630,141,Cs0.05MA0.05FA0.9PbI3.0,1.5,MACl,12.66,PbCl2,20.8,,,DMACPA,0.33,,,,,4000.0,30.0,90.0,10.0,1000,10,5000,40,10,160,110,15,PEAI,1.0,PiPDI,0.5,,,,,4000.0,30.0,6.0,100.0,90.0,5.0,23.5157,82.001,1.1852,24.1963,1309,CH1,20250508.csv,
47654,20250630,141,Cs0.05MA0.05FA0.9PbI3.0,1.5,MACl,12.66,PbCl2,20.8,,,DMACPA,0.33,,,,,4000.0,30.0,90.0,10.0,1000,10,5000,40,10,160,110,15,PEAI,1.0,PiPDI,0.5,,,,,4000.0,30.0,6.0,100.0,90.0,5.0,23.8777,82.3599,1.18478,24.4703,1309,CH2,20250508.csv,
47655,20250630,141,Cs0.05MA0.05FA0.9PbI3.0,1.5,MACl,12.66,PbCl2,20.8,,,DMACPA,0.33,,,,,4000.0,30.0,90.0,10.0,1000,10,5000,40,10,160,110,15,PEAI,1.0,PiPDI,0.5,,,,,4000.0,30.0,6.0,100.0,90.0,5.0,17.2454,61.3486,1.15395,24.3602,1309,CH3,20250508.csv,
47656,20250630,141,Cs0.05MA0.05FA0.9PbI3.0,1.5,MACl,12.66,PbCl2,20.8,,,DMACPA,0.33,,,,,4000.0,30.0,90.0,10.0,1000,10,5000,40,10,160,110,15,PEAI,1.0,PiPDI,0.5,,,,,4000.0,30.0,6.0,100.0,90.0,5.0,21.7239,78.9547,1.15846,23.7508,1309,CH4,20250508.csv,
47657,20250630,141,Cs0.05MA0.05FA0.9PbI3.0,1.5,MACl,12.66,PbCl2,20.8,,,DMACPA,0.33,,,,,4000.0,30.0,90.0,10.0,1000,10,5000,40,10,160,110,15,PEAI,1.0,PiPDI,0.5,,,,,4000.0,30.0,6.0,100.0,90.0,5.0,22.2012,77.6728,1.17388,24.3491,1310,CH1,20250508.csv,
47658,20250630,141,Cs0.05MA0.05FA0.9PbI3.0,1.5,MACl,12.66,PbCl2,20.8,,,DMACPA,0.33,,,,,4000.0,30.0,90.0,10.0,1000,10,5000,40,10,160,110,15,PEAI,1.0,PiPDI,0.5,,,,,4000.0,30.0,6.0,100.0,90.0,5.0,20.044,71.0637,1.16691,24.1714,1310,CH2,20250508.csv,
47659,20250630,141,Cs0.05MA0.05FA0.9PbI3.0,1.5,MACl,12.66,PbCl2,20.8,,,DMACPA,0.33,,,,,4000.0,30.0,90.0,10.0,1000,10,5000,40,10,160,110,15,PEAI,1.0,PiPDI,0.5,,,,,4000.0,30.0,6.0,100.0,90.0,5.0,23.1393,81.4809,1.17853,24.0964,1310,CH3,20250508.csv,
47660,20250630,141,Cs0.05MA0.05FA0.9PbI3.0,1.5,MACl,12.66,PbCl2,20.8,,,DMACPA,0.33,,,,,4000.0,30.0,90.0,10.0,1000,10,5000,40,10,160,110,15,PEAI,1.0,PiPDI,0.5,,,,,4000.0,30.0,6.0,100.0,90.0,5.0,16.9287,62.3407,1.14499,23.7166,1310,CH4,20250508.csv,
47661,20250630,141,Cs0.05MA0.05FA0.9PbI3.0,1.5,MACl,12.66,PbCl2,20.8,,,DMACPA,0.33,,,,,4000.0,30.0,90.0,10.0,1000,10,5000,40,10,160,110,15,PiPDI,1.0,,,,,,,4000.0,30.0,6.0,100.0,90.0,5.0,22.4009,80.3667,1.1746,23.7301,1311,CH1,20250508.csv,
47662,20250630,141,Cs0.05MA0.05FA0.9PbI3.0,1.5,MACl,12.66,PbCl2,20.8,,,DMACPA,0.33,,,,,4000.0,30.0,90.0,10.0,1000,10,5000,40,10,160,110,15,PiPDI,1.0,,,,,,,4000.0,30.0,6.0,100.0,90.0,5.0,22.6043,79.8767,1.17642,24.0551,1311,CH2,20250508.csv,
47663,20250630,141,Cs0.05MA0.05FA0.9PbI3.0,1.5,MACl,12.66,PbCl2,20.8,,,DMACPA,0.33,,,,,4000.0,30.0,90.0,10.0,1000,10,5000,40,10,160,110,15,PiPDI,1.0,,,,,,,4000.0,30.0,6.0,100.0,90.0,5.0,22.2608,79.3512,1.1699,23.9794,1311,CH3,20250508.csv,
47664,20250630,141,Cs0.05MA0.05FA0.9PbI3.0,1.5,MACl,12.66,PbCl2,20.8,,,DMACPA,0.33,,,,,4000.0,30.0,90.0,10.0,1000,10,5000,40,10,160,110,15,PiPDI,1.0,,,,,,,4000.0,30.0,6.0,100.0,90.0,5.0,21.6202,78.6622,1.15498,23.7967,1311,CH4,20250508.csv,
47665,20250630,141,Cs0.05MA0.05FA0.9PbI3.0,1.5,MACl,12.66,PbCl2,20.8,,,DMACPA,0.33,,,,,4000.0,30.0,90.0,10.0,1000,10,5000,40,10,160,110,15,PiPDI,1.0,,,,,,,4000.0,30.0,6.0,100.0,90.0,5.0,24.7764,84.7737,1.18776,24.6064,1312,CH1,20250508.csv,
47666,20250630,141,Cs0.05MA0.05FA0.9PbI3.0,1.5,MACl,12.66,PbCl2,20.8,,,DMACPA,0.33,,,,,4000.0,30.0,90.0,10.0,1000,10,5000,40,10,160,110,15,PiPDI,1.0,,,,,,,4000.0,30.0,6.0,100.0,90.0,5.0,20.7601,73.2504,1.16351,24.3585,1312,CH2,20250508.csv,
47667,20250630,141,Cs0.05MA0.05FA0.9PbI3.0,1.5,MACl,12.66,PbCl2,20.8,,,DMACPA,0.33,,,,,4000.0,30.0,90.0,10.0,1000,10,5000,40,10,160,110,15,PiPDI,1.0,,,,,,,4000.0,30.0,6.0,100.0,90.0,5.0,20.0917,71.7146,1.15695,24.2156,1312,CH3,20250508.csv,
47668,20250630,141,Cs0.05MA0.05FA0.9PbI3.0,1.5,MACl,12.66,PbCl2,20.8,,,DMACPA,0.33,,,,,4000.0,30.0,90.0,10.0,1000,10,5000,40,10,160,110,15,PiPDI,1.0,,,,,,,4000.0,30.0,6.0,100.0,90.0,5.0,22.1358,80.6256,1.1574,23.7214,1312,CH4,20250508.csv,
47669,20250630,141,Cs0.05MA0.05FA0.9PbI3.0,1.5,MACl,12.66,PbCl2,20.8,,,DMACPA,0.33,,,,,4000.0,30.0,90.0,10.0,1000,10,5000,40,10,160,110,15,PiPDI,1.0,,,,,,,4000.0,30.0,6.0,100.0,90.0,5.0,23.893,84.6883,1.18654,23.7773,1313,CH1,20250508.csv,
47670,20250630,141,Cs0.05MA0.05FA0.9PbI3.0,1.5,MACl,12.66,PbCl2,20.8,,,DMACPA,0.33,,,,,4000.0,30.0,90.0,10.0,1000,10,5000,40,10,160,110,15,PiPDI,1.0,,,,,,,4000.0,30.0,6.0,100.0,90.0,5.0,22.5411,80.1349,1.16839,24.075,1313,CH2,20250508.csv,
47671,20250630,141,Cs0.05MA0.05FA0.9PbI3.0,1.5,MACl,12.66,PbCl2,20.8,,,DMACPA,0.33,,,,,4000.0,30.0,90.0,10.0,1000,10,5000,40,10,160,110,15,PiPDI,1.0,,,,,,,4000.0,30.0,6.0,100.0,90.0,5.0,18.3007,66.9566,1.14473,23.8765,1313,CH3,20250508.csv,
47672,20250630,141,Cs0.05MA0.05FA0.9PbI3.0,1.5,MACl,12.66,PbCl2,20.8,,,DMACPA,0.33,,,,,4000.0,30.0,90.0,10.0,1000,10,5000,40,10,160,110,15,PiPDI,1.0,,,,,,,4000.0,30.0,6.0,100.0,90.0,5.0,11.3939,42.9814,1.11473,23.7806,1313,CH4,20250508.csv,
47673,20250630,141,Cs0.05MA0.05FA0.9PbI3.0,1.5,MACl,12.66,PbCl2,20.8,,,DMACPA,0.33,,,,,4000.0,30.0,90.0,10.0,1000,10,5000,40,10,160,110,15,PiPDI,1.0,,,,,,,4000.0,30.0,6.0,100.0,90.0,5.0,21.6768,76.3919,1.15127,24.6473,1314,CH1,20250508.csv,
47674,20250630,141,Cs0.05MA0.05FA0.9PbI3.0,1.5,MACl,12.66,PbCl2,20.8,,,DMACPA,0.33,,,,,4000.0,30.0,90.0,10.0,1000,10,5000,40,10,160,110,15,PiPDI,1.0,,,,,,,4000.0,30.0,6.0,100.0,90.0,5.0,22.2179,79.1897,1.1814,23.7486,1314,CH2,20250508.csv,
47675,20250630,141,Cs0.05MA0.05FA0.9PbI3.0,1.5,MACl,12.66,PbCl2,20.8,,,DMACPA,0.33,,,,,4000.0,30.0,90.0,10.0,1000,10,5000,40,10,160,110,15,PiPDI,1.0,,,,,,,4000.0,30.0,6.0,100.0,90.0,5.0,21.1713,80.3467,1.16861,22.548,1314,CH3,20250508.csv,
47676,20250630,141,Cs0.05MA0.05FA0.9PbI3.0,1.5,MACl,12.66,PbCl2,20.8,,,DMACPA,0.33,,,,,4000.0,30.0,90.0,10.0,1000,10,5000,40,10,160,110,15,PiPDI,1.0,,,,,,,4000.0,30.0,6.0,100.0,90.0,5.0,20.185,79.0708,1.16312,21.9477,1314,CH4,20250508.csv,
47677,20250630,141,Cs0.05MA0.05FA0.9PbI3.0,1.5,MACl,12.66,PbCl2,20.8,,,DMACPA,0.33,,,,,4000.0,30.0,90.0,10.0,1000,10,5000,40,10,160,110,15,PiPDI,1.0,,,,,,,4000.0,30.0,6.0,100.0,90.0,5.0,22.8117,79.4021,1.17446,24.4618,1315,CH1,20250508.csv,
47678,20250630,141,Cs0.05MA0.05FA0.9PbI3.0,1.5,MACl,12.66,PbCl2,20.8,,,DMACPA,0.33,,,,,4000.0,30.0,90.0,10.0,1000,10,5000,40,10,160,110,15,PiPDI,1.0,,,,,,,4000.0,30.0,6.0,100.0,90.0,5.0,22.9412,79.2312,1.18777,24.3773,1315,CH2,20250508.csv,
47679,20250630,141,Cs0.05MA0.05FA0.9PbI3.0,1.5,MACl,12.66,PbCl2,20.8,,,DMACPA,0.33,,,,,4000.0,30.0,90.0,10.0,1000,10,5000,40,10,160,110,15,PiPDI,1.0,,,,,,,4000.0,30.0,6.0,100.0,90.0,5.0,23.1024,81.3167,1.18773,23.92,1315,CH3,20250508.csv,
47680,20250630,141,Cs0.05MA0.05FA0.9PbI3.0,1.5,MACl,12.66,PbCl2,20.8,,,DMACPA,0.33,,,,,4000.0,30.0,90.0,10.0,1000,10,5000,40,10,160,110,15,PiPDI,1.0,,,,,,,4000.0,30.0,6.0,100.0,90.0,5.0,8.97926,39.9503,0.885865,25.3719,1315,CH4,20250508.csv,
47681,20250630,141,Cs0.05MA0.05FA0.9PbI3.0,1.5,MACl,12.66,PbCl2,20.8,,,DMACPA,0.33,,,,,4000.0,30.0,90.0,10.0,1000,10,5000,40,10,160,110,15,PEAI,1.0,PDADI,0.5,PiPDI,0.4,,,4000.0,30.0,6.0,100.0,90.0,5.0,17.3517,57.7352,1.14728,26.1958,1316,CH1,20250508.csv,
47682,20250630,141,Cs0.05MA0.05FA0.9PbI3.0,1.5,MACl,12.66,PbCl2,20.8,,,DMACPA,0.33,,,,,4000.0,30.0,90.0,10.0,1000,10,5000,40,10,160,110,15,PEAI,1.0,PDADI,0.5,PiPDI,0.4,,,4000.0,30.0,6.0,100.0,90.0,5.0,19.3314,65.5383,1.17252,25.1563,1316,CH2,20250508.csv,
47683,20250630,141,Cs0.05MA0.05FA0.9PbI3.0,1.5,MACl,12.66,PbCl2,20.8,,,DMACPA,0.33,,,,,4000.0,30.0,90.0,10.0,1000,10,5000,40,10,160,110,15,PEAI,1.0,PDADI,0.5,PiPDI,0.4,,,4000.0,30.0,6.0,100.0,90.0,5.0,21.7001,77.3082,1.15784,24.243,1316,CH3,20250508.csv,
47684,20250630,141,Cs0.05MA0.05FA0.9PbI3.0,1.5,MACl,12.66,PbCl2,20.8,,,DMACPA,0.33,,,,,4000.0,30.0,90.0,10.0,1000,10,5000,40,10,160,110,15,PEAI,1.0,PDADI,0.5,PiPDI,0.4,,,4000.0,30.0,6.0,100.0,90.0,5.0,23.6253,83.067,1.18248,24.0521,1316,CH4,20250508.csv,
47685,20250630,141,Cs0.05MA0.05FA0.9PbI3.0,1.5,MACl,12.66,PbCl2,20.8,,,DMACPA,0.33,,,,,4000.0,30.0,90.0,10.0,1000,10,5000,40,10,160,110,15,PEAI,1.0,PDADI,0.5,PiPDI,0.4,,,4000.0,30.0,6.0,100.0,90.0,5.0,22.4744,75.9954,1.16808,25.318,1317,CH1,20250508.csv,
47686,20250630,141,Cs0.05MA0.05FA0.9PbI3.0,1.5,MACl,12.66,PbCl2,20.8,,,DMACPA,0.33,,,,,4000.0,30.0,90.0,10.0,1000,10,5000,40,10,160,110,15,PEAI,1.0,PDADI,0.5,PiPDI,0.4,,,4000.0,30.0,6.0,100.0,90.0,5.0,2.16169,26.3164,0.327617,25.0726,1317,CH2,20250508.csv,
47687,20250630,141,Cs0.05MA0.05FA0.9PbI3.0,1.5,MACl,12.66,PbCl2,20.8,,,DMACPA,0.33,,,,,4000.0,30.0,90.0,10.0,1000,10,5000,40,10,160,110,15,PEAI,1.0,PDADI,0.5,PiPDI,0.4,,,4000.0,30.0,6.0,100.0,90.0,5.0,20.3379,72.4046,1.17649,23.8754,1317,CH3,20250508.csv,
47688,20250630,141,Cs0.05MA0.05FA0.9PbI3.0,1.5,MACl,12.66,PbCl2,20.8,,,DMACPA,0.33,,,,,4000.0,30.0,90.0,10.0,1000,10,5000,40,10,160,110,15,PEAI,1.0,PDADI,0.5,PiPDI,0.4,,,4000.0,30.0,6.0,100.0,90.0,5.0,16.5708,61.3346,1.15587,23.3739,1317,CH4,20250508.csv,
47689,20250630,141,Cs0.05MA0.05FA0.9PbI3.0,1.5,MACl,12.66,PbCl2,20.8,,,DMACPA,0.33,,,,,4000.0,30.0,90.0,10.0,1000,10,5000,40,10,160,110,15,PEAI,1.0,PDADI,0.5,PiPDI,0.4,,,4000.0,30.0,6.0,100.0,90.0,5.0,22.9654,79.7861,1.19215,24.1444,1318,CH1,20250508.csv,
47690,20250630,141,Cs0.05MA0.05FA0.9PbI3.0,1.5,MACl,12.66,PbCl2,20.8,,,DMACPA,0.33,,,,,4000.0,30.0,90.0,10.0,1000,10,5000,40,10,160,110,15,PEAI,1.0,PDADI,0.5,PiPDI,0.4,,,4000.0,30.0,6.0,100.0,90.0,5.0,22.4456,79.864,1.1751,23.9169,1318,CH2,20250508.csv,
47691,20250630,141,Cs0.05MA0.05FA0.9PbI3.0,1.5,MACl,12.66,PbCl2,20.8,,,DMACPA,0.33,,,,,4000.0,30.0,90.0,10.0,1000,10,5000,40,10,160,110,15,PEAI,1.0,PDADI,0.5,PiPDI,0.4,,,4000.0,30.0,6.0,100.0,90.0,5.0,21.9752,79.6854,1.16462,23.6794,1318,CH3,20250508.csv,
47692,20250630,141,Cs0.05MA0.05FA0.9PbI3.0,1.5,MACl,12.66,PbCl2,20.8,,,DMACPA,0.33,,,,,4000.0,30.0,90.0,10.0,1000,10,5000,40,10,160,110,15,PEAI,1.0,PDADI,0.5,PiPDI,0.4,,,4000.0,30.0,6.0,100.0,90.0,5.0,21.4991,79.5826,1.15853,23.3182,1318,CH4,20250508.csv,
47693,20250630,141,Cs0.05MA0.05FA0.9PbI3.0,1.5,MACl,12.66,PbCl2,20.8,,,DMACPA,0.33,,,,,4000.0,30.0,90.0,10.0,1000,10,5000,40,10,160,110,15,PEAI,1.0,PDADI,0.5,PiPDI,0.4,,,4000.0,30.0,6.0,100.0,90.0,5.0,19.1187,68.4086,1.18967,23.4921,1319,CH1,20250508.csv,
47694,20250630,141,Cs0.05MA0.05FA0.9PbI3.0,1.5,MACl,12.66,PbCl2,20.8,,,DMACPA,0.33,,,,,4000.0,30.0,90.0,10.0,1000,10,5000,40,10,160,110,15,PEAI,1.0,PDADI,0.5,PiPDI,0.4,,,4000.0,30.0,6.0,100.0,90.0,5.0,22.4188,78.4332,1.18402,24.1409,1319,CH2,20250508.csv,
47695,20250630,141,Cs0.05MA0.05FA0.9PbI3.0,1.5,MACl,12.66,PbCl2,20.8,,,DMACPA,0.33,,,,,4000.0,30.0,90.0,10.0,1000,10,5000,40,10,160,110,15,PEAI,1.0,PDADI,0.5,PiPDI,0.4,,,4000.0,30.0,6.0,100.0,90.0,5.0,21.8853,77.7848,1.16771,24.0948,1319,CH3,20250508.csv,
47696,20250630,141,Cs0.05MA0.05FA0.9PbI3.0,1.5,MACl,12.66,PbCl2,20.8,,,DMACPA,0.33,,,,,4000.0,30.0,90.0,10.0,1000,10,5000,40,10,160,110,15,PEAI,1.0,PDADI,0.5,PiPDI,0.4,,,4000.0,30.0,6.0,100.0,90.0,5.0,21.6421,77.8179,1.15867,24.0027,1319,CH4,20250508.csv,
47697,20250630,141,Cs0.05MA0.05FA0.9PbI3.0,1.5,MACl,12.66,PbCl2,20.8,,,DMACPA,0.33,,,,,4000.0,30.0,90.0,10.0,1000,10,5000,40,10,160,110,15,PEAI,1.0,PDADI,0.5,PiPDI,0.4,,,4000.0,30.0,6.0,100.0,90.0,5.0,24.1216,82.49,1.19998,24.3686,1320,CH1,20250508.csv,
47698,20250630,141,Cs0.05MA0.05FA0.9PbI3.0,1.5,MACl,12.66,PbCl2,20.8,,,DMACPA,0.33,,,,,4000.0,30.0,90.0,10.0,1000,10,5000,40,10,160,110,15,PEAI,1.0,PDADI,0.5,PiPDI,0.4,,,4000.0,30.0,6.0,100.0,90.0,5.0,20.1114,73.7899,1.15985,23.4987,1320,CH2,20250508.csv,
47699,20250630,141,Cs0.05MA0.05FA0.9PbI3.0,1.5,MACl,12.66,PbCl2,20.8,,,DMACPA,0.33,,,,,4000.0,30.0,90.0,10.0,1000,10,5000,40,10,160,110,15,PEAI,1.0,PDADI,0.5,PiPDI,0.4,,,4000.0,30.0,6.0,100.0,90.0,5.0,22.0402,78.9936,1.17635,23.7185,1320,CH3,20250508.csv,
47700,20250630,141,Cs0.05MA0.05FA0.9PbI3.0,1.5,MACl,12.66,PbCl2,20.8,,,DMACPA,0.33,,,,,4000.0,30.0,90.0,10.0,1000,10,5000,40,10,160,110,15,PEAI,1.0,PDADI,0.5,PiPDI,0.4,,,4000.0,30.0,6.0,100.0,90.0,5.0,16.4841,62.8849,1.14554,22.8828,1320,CH4,20250508.csv,
47701,20250630,141,Cs0.05MA0.05FA0.9PbI3.0,1.5,MACl,12.66,PbCl2,20.8,,,DMACPA,0.33,,,,,4000.0,30.0,90.0,10.0,1000,10,5000,40,10,160,110,15,PEAI,1.0,PDADI,0.5,,,,,4000.0,30.0,6.0,100.0,90.0,5.0,21.2688,73.5278,1.19392,24.2279,1321,CH1,20250508.csv,
47702,20250630,141,Cs0.05MA0.05FA0.9PbI3.0,1.5,MACl,12.66,PbCl2,20.8,,,DMACPA,0.33,,,,,4000.0,30.0,90.0,10.0,1000,10,5000,40,10,160,110,15,PEAI,1.0,PDADI,0.5,,,,,4000.0,30.0,6.0,100.0,90.0,5.0,21.4154,76.0237,1.17614,23.9507,1321,CH2,20250508.csv,
47703,20250630,141,Cs0.05MA0.05FA0.9PbI3.0,1.5,MACl,12.66,PbCl2,20.8,,,DMACPA,0.33,,,,,4000.0,30.0,90.0,10.0,1000,10,5000,40,10,160,110,15,PEAI,1.0,PDADI,0.5,,,,,4000.0,30.0,6.0,100.0,90.0,5.0,16.8666,67.6376,1.12874,22.0926,1321,CH3,20250508.csv,
47704,20250630,141,Cs0.05MA0.05FA0.9PbI3.0,1.5,MACl,12.66,PbCl2,20.8,,,DMACPA,0.33,,,,,4000.0,30.0,90.0,10.0,1000,10,5000,40,10,160,110,15,PEAI,1.0,PDADI,0.5,,,,,4000.0,30.0,6.0,100.0,90.0,5.0,20.9798,75.1466,1.16873,23.8879,1321,CH4,20250508.csv,
47705,20250630,141,Cs0.05MA0.05FA0.9PbI3.0,1.5,MACl,12.66,PbCl2,20.8,,,DMACPA,0.33,,,,,4000.0,30.0,90.0,10.0,1000,10,5000,40,10,160,110,15,PEAI,1.0,PDADI,0.5,,,,,4000.0,30.0,6.0,100.0,90.0,5.0,22.0829,75.3398,1.17819,24.8781,1322,CH1,20250508.csv,
47706,20250630,141,Cs0.05MA0.05FA0.9PbI3.0,1.5,MACl,12.66,PbCl2,20.8,,,DMACPA,0.33,,,,,4000.0,30.0,90.0,10.0,1000,10,5000,40,10,160,110,15,PEAI,1.0,PDADI,0.5,,,,,4000.0,30.0,6.0,100.0,90.0,5.0,21.8114,77.134,1.16417,24.2897,1322,CH2,20250508.csv,
47707,20250630,141,Cs0.05MA0.05FA0.9PbI3.0,1.5,MACl,12.66,PbCl2,20.8,,,DMACPA,0.33,,,,,4000.0,30.0,90.0,10.0,1000,10,5000,40,10,160,110,15,PEAI,1.0,PDADI,0.5,,,,,4000.0,30.0,6.0,100.0,90.0,5.0,21.0633,75.2936,1.15538,24.2126,1322,CH3,20250508.csv,
47708,20250630,141,Cs0.05MA0.05FA0.9PbI3.0,1.5,MACl,12.66,PbCl2,20.8,,,DMACPA,0.33,,,,,4000.0,30.0,90.0,10.0,1000,10,5000,40,10,160,110,15,PEAI,1.0,PDADI,0.5,,,,,4000.0,30.0,6.0,100.0,90.0,5.0,20.5239,74.9163,1.1477,23.8701,1322,CH4,20250508.csv,
47709,20250630,141,Cs0.05MA0.05FA0.9PbI3.0,1.5,MACl,12.66,PbCl2,20.8,,,DMACPA,0.33,,,,,4000.0,30.0,90.0,10.0,1000,10,5000,40,10,160,110,15,PEAI,1.0,PDADI,0.5,,,,,4000.0,30.0,6.0,100.0,90.0,5.0,21.032,73.636,1.17803,24.2458,1323,CH1,20250508.csv,
47710,20250630,141,Cs0.05MA0.05FA0.9PbI3.0,1.5,MACl,12.66,PbCl2,20.8,,,DMACPA,0.33,,,,,4000.0,30.0,90.0,10.0,1000,10,5000,40,10,160,110,15,PEAI,1.0,PDADI,0.5,,,,,4000.0,30.0,6.0,100.0,90.0,5.0,22.3759,79.5886,1.16056,24.2248,1323,CH2,20250508.csv,
47711,20250630,141,Cs0.05MA0.05FA0.9PbI3.0,1.5,MACl,12.66,PbCl2,20.8,,,DMACPA,0.33,,,,,4000.0,30.0,90.0,10.0,1000,10,5000,40,10,160,110,15,PEAI,1.0,PDADI,0.5,,,,,4000.0,30.0,6.0,100.0,90.0,5.0,21.2933,77.1995,1.15744,23.8304,1323,CH3,20250508.csv,
47712,20250630,141,Cs0.05MA0.05FA0.9PbI3.0,1.5,MACl,12.66,PbCl2,20.8,,,DMACPA,0.33,,,,,4000.0,30.0,90.0,10.0,1000,10,5000,40,10,160,110,15,PEAI,1.0,PDADI,0.5,,,,,4000.0,30.0,6.0,100.0,90.0,5.0,21.4111,77.6945,1.15562,23.8471,1323,CH4,20250508.csv,
47713,20250630,141,Cs0.05MA0.05FA0.9PbI3.0,1.5,MACl,12.66,PbCl2,20.8,,,DMACPA,0.33,,,,,4000.0,30.0,90.0,10.0,1000,10,5000,40,10,160,110,15,PEAI,1.0,PDADI,0.5,,,,,4000.0,30.0,6.0,100.0,90.0,5.0,22.2432,77.1767,1.17169,24.5979,1324,CH1,20250508.csv,
47714,20250630,141,Cs0.05MA0.05FA0.9PbI3.0,1.5,MACl,12.66,PbCl2,20.8,,,DMACPA,0.33,,,,,4000.0,30.0,90.0,10.0,1000,10,5000,40,10,160,110,15,PEAI,1.0,PDADI,0.5,,,,,4000.0,30.0,6.0,100.0,90.0,5.0,17.749,68.3615,1.13589,22.8575,1324,CH2,20250508.csv,
47715,20250630,141,Cs0.05MA0.05FA0.9PbI3.0,1.5,MACl,12.66,PbCl2,20.8,,,DMACPA,0.33,,,,,4000.0,30.0,90.0,10.0,1000,10,5000,40,10,160,110,15,PEAI,1.0,PDADI,0.5,,,,,4000.0,30.0,6.0,100.0,90.0,5.0,16.4822,62.0787,1.11702,23.7691,1324,CH3,20250508.csv,
47716,20250630,141,Cs0.05MA0.05FA0.9PbI3.0,1.5,MACl,12.66,PbCl2,20.8,,,DMACPA,0.33,,,,,4000.0,30.0,90.0,10.0,1000,10,5000,40,10,160,110,15,PEAI,1.0,PDADI,0.5,,,,,4000.0,30.0,6.0,100.0,90.0,5.0,19.2744,73.0595,1.13611,23.2212,1324,CH4,20250508.csv,
47717,20250630,141,Cs0.05MA0.05FA0.9PbI3.0,1.5,MACl,12.66,PbCl2,20.8,,,DMACPA,0.33,,,,,4000.0,30.0,90.0,10.0,1000,10,5000,40,10,160,110,15,PEAI,1.0,PDADI,0.5,,,,,4000.0,30.0,6.0,100.0,90.0,5.0,22.0793,76.9227,1.18099,24.3043,1325,CH1,20250508.csv,
47718,20250630,141,Cs0.05MA0.05FA0.9PbI3.0,1.5,MACl,12.66,PbCl2,20.8,,,DMACPA,0.33,,,,,4000.0,30.0,90.0,10.0,1000,10,5000,40,10,160,110,15,PEAI,1.0,PDADI,0.5,,,,,4000.0,30.0,6.0,100.0,90.0,5.0,21.6906,77.1737,1.16133,24.2016,1325,CH2,20250508.csv,
47719,20250630,141,Cs0.05MA0.05FA0.9PbI3.0,1.5,MACl,12.66,PbCl2,20.8,,,DMACPA,0.33,,,,,4000.0,30.0,90.0,10.0,1000,10,5000,40,10,160,110,15,PEAI,1.0,PDADI,0.5,,,,,4000.0,30.0,6.0,100.0,90.0,5.0,22.4155,80.3306,1.16853,23.8797,1325,CH3,20250508.csv,
47720,20250630,141,Cs0.05MA0.05FA0.9PbI3.0,1.5,MACl,12.66,PbCl2,20.8,,,DMACPA,0.33,,,,,4000.0,30.0,90.0,10.0,1000,10,5000,40,10,160,110,15,PEAI,1.0,PDADI,0.5,,,,,4000.0,30.0,6.0,100.0,90.0,5.0,21.8667,79.6117,1.16331,23.6109,1325,CH4,20250508.csv,
47721,20250701,142,Cs0.05MA0.05FA0.9PbI3.0,1.5,MACl,12.66,PbCl2,20.8,,,DMACPA,0.33,,,,,4000.0,30.0,90.0,10.0,1000,10,5000,40,10,160,110,15,PEACl,1.0,,,,,,,4000.0,30.0,6.0,100.0,90.0,5.0,24.4108,82.16,1.18025,25.1737,1326,CH1,20250509.csv,
47722,20250701,142,Cs0.05MA0.05FA0.9PbI3.0,1.5,MACl,12.66,PbCl2,20.8,,,DMACPA,0.33,,,,,4000.0,30.0,90.0,10.0,1000,10,5000,40,10,160,110,15,PEACl,1.0,,,,,,,4000.0,30.0,6.0,100.0,90.0,5.0,23.8705,82.4491,1.17983,24.5391,1326,CH2,20250509.csv,
47723,20250701,142,Cs0.05MA0.05FA0.9PbI3.0,1.5,MACl,12.66,PbCl2,20.8,,,DMACPA,0.33,,,,,4000.0,30.0,90.0,10.0,1000,10,5000,40,10,160,110,15,PEACl,1.0,,,,,,,4000.0,30.0,6.0,100.0,90.0,5.0,23.1311,81.4519,1.17552,24.1582,1326,CH3,20250509.csv,
47724,20250701,142,Cs0.05MA0.05FA0.9PbI3.0,1.5,MACl,12.66,PbCl2,20.8,,,DMACPA,0.33,,,,,4000.0,30.0,90.0,10.0,1000,10,5000,40,10,160,110,15,PEACl,1.0,,,,,,,4000.0,30.0,6.0,100.0,90.0,5.0,22.3841,80.3039,1.17141,23.7954,1326,CH4,20250509.csv,
47725,20250701,142,Cs0.05MA0.05FA0.9PbI3.0,1.5,MACl,12.66,PbCl2,20.8,,,DMACPA,0.33,,,,,4000.0,30.0,90.0,10.0,1000,10,5000,40,10,160,110,15,PEACl,1.0,,,,,,,4000.0,30.0,6.0,100.0,90.0,5.0,25.4681,83.7147,1.1951,25.4562,1327,CH1,20250509.csv,
47726,20250701,142,Cs0.05MA0.05FA0.9PbI3.0,1.5,MACl,12.66,PbCl2,20.8,,,DMACPA,0.33,,,,,4000.0,30.0,90.0,10.0,1000,10,5000,40,10,160,110,15,PEACl,1.0,,,,,,,4000.0,30.0,6.0,100.0,90.0,5.0,18.0079,61.6468,1.16481,25.0782,1327,CH2,20250509.csv,
47727,20250701,142,Cs0.05MA0.05FA0.9PbI3.0,1.5,MACl,12.66,PbCl2,20.8,,,DMACPA,0.33,,,,,4000.0,30.0,90.0,10.0,1000,10,5000,40,10,160,110,15,PEACl,1.0,,,,,,,4000.0,30.0,6.0,100.0,90.0,5.0,23.5391,81.1679,1.17805,24.6174,1327,CH3,20250509.csv,
47728,20250701,142,Cs0.05MA0.05FA0.9PbI3.0,1.5,MACl,12.66,PbCl2,20.8,,,DMACPA,0.33,,,,,4000.0,30.0,90.0,10.0,1000,10,5000,40,10,160,110,15,PEACl,1.0,,,,,,,4000.0,30.0,6.0,100.0,90.0,5.0,23.6899,81.8062,1.17932,24.5554,1327,CH4,20250509.csv,
47729,20250701,142,Cs0.05MA0.05FA0.9PbI3.0,1.5,MACl,12.66,PbCl2,20.8,,,DMACPA,0.33,,,,,4000.0,30.0,90.0,10.0,1000,10,5000,40,10,160,110,15,PEACl,1.0,,,,,,,4000.0,30.0,6.0,100.0,90.0,5.0,11.2261,40.3568,1.11859,24.868,1328,CH1,20250509.csv,
47730,20250701,142,Cs0.05MA0.05FA0.9PbI3.0,1.5,MACl,12.66,PbCl2,20.8,,,DMACPA,0.33,,,,,4000.0,30.0,90.0,10.0,1000,10,5000,40,10,160,110,15,PEACl,1.0,,,,,,,4000.0,30.0,6.0,100.0,90.0,5.0,23.9099,81.8929,1.19308,24.4716,1328,CH2,20250509.csv,
47731,20250701,142,Cs0.05MA0.05FA0.9PbI3.0,1.5,MACl,12.66,PbCl2,20.8,,,DMACPA,0.33,,,,,4000.0,30.0,90.0,10.0,1000,10,5000,40,10,160,110,15,PEACl,1.0,,,,,,,4000.0,30.0,6.0,100.0,90.0,5.0,23.5234,81.3175,1.18792,24.3518,1328,CH3,20250509.csv,
47732,20250701,142,Cs0.05MA0.05FA0.9PbI3.0,1.5,MACl,12.66,PbCl2,20.8,,,DMACPA,0.33,,,,,4000.0,30.0,90.0,10.0,1000,10,5000,40,10,160,110,15,PEACl,1.0,,,,,,,4000.0,30.0,6.0,100.0,90.0,5.0,23.1183,81.148,1.18345,24.0729,1328,CH4,20250509.csv,
47733,20250701,142,Cs0.05MA0.05FA0.9PbI3.0,1.5,MACl,12.66,PbCl2,20.8,,,DMACPA,0.33,,,,,4000.0,30.0,90.0,10.0,1000,10,5000,40,10,160,110,15,PEACl,1.0,,,,,,,4000.0,30.0,6.0,100.0,90.0,5.0,25.1704,82.6394,1.18528,25.6971,1329,CH1,20250509.csv,
47734,20250701,142,Cs0.05MA0.05FA0.9PbI3.0,1.5,MACl,12.66,PbCl2,20.8,,,DMACPA,0.33,,,,,4000.0,30.0,90.0,10.0,1000,10,5000,40,10,160,110,15,PEACl,1.0,,,,,,,4000.0,30.0,6.0,100.0,90.0,5.0,23.3969,78.7972,1.17766,25.2133,1329,CH2,20250509.csv,
47735,20250701,142,Cs0.05MA0.05FA0.9PbI3.0,1.5,MACl,12.66,PbCl2,20.8,,,DMACPA,0.33,,,,,4000.0,30.0,90.0,10.0,1000,10,5000,40,10,160,110,15,PEACl,1.0,,,,,,,4000.0,30.0,6.0,100.0,90.0,5.0,24.2772,82.5509,1.17386,25.053,1329,CH3,20250509.csv,
47736,20250701,142,Cs0.05MA0.05FA0.9PbI3.0,1.5,MACl,12.66,PbCl2,20.8,,,DMACPA,0.33,,,,,4000.0,30.0,90.0,10.0,1000,10,5000,40,10,160,110,15,PEACl,1.0,,,,,,,4000.0,30.0,6.0,100.0,90.0,5.0,20.0985,68.9339,1.15452,25.2541,1329,CH4,20250509.csv,
47737,20250701,142,Cs0.05MA0.05FA0.9PbI3.0,1.5,MACl,12.66,PbCl2,20.8,,,DMACPA,0.33,,,,,4000.0,30.0,90.0,10.0,1000,10,5000,40,10,160,110,15,PEACl,1.0,,,,,,,4000.0,30.0,6.0,100.0,90.0,5.0,24.2444,83.3996,1.19988,24.2275,1330,CH1,20250509.csv,
47738,20250701,142,Cs0.05MA0.05FA0.9PbI3.0,1.5,MACl,12.66,PbCl2,20.8,,,DMACPA,0.33,,,,,4000.0,30.0,90.0,10.0,1000,10,5000,40,10,160,110,15,PEACl,1.0,,,,,,,4000.0,30.0,6.0,100.0,90.0,5.0,21.9526,79.2347,1.17374,23.6046,1330,CH2,20250509.csv,
47739,20250701,142,Cs0.05MA0.05FA0.9PbI3.0,1.5,MACl,12.66,PbCl2,20.8,,,DMACPA,0.33,,,,,4000.0,30.0,90.0,10.0,1000,10,5000,40,10,160,110,15,PEACl,1.0,,,,,,,4000.0,30.0,6.0,100.0,90.0,5.0,21.3767,77.4402,1.16845,23.6246,1330,CH3,20250509.csv,
47740,20250701,142,Cs0.05MA0.05FA0.9PbI3.0,1.5,MACl,12.66,PbCl2,20.8,,,DMACPA,0.33,,,,,4000.0,30.0,90.0,10.0,1000,10,5000,40,10,160,110,15,PEACl,1.0,,,,,,,4000.0,30.0,6.0,100.0,90.0,5.0,21.5388,78.207,1.16852,23.5688,1330,CH4,20250509.csv,
47741,20250701,142,Cs0.05MA0.05FA0.9PbI3.0,1.5,MACl,12.66,PbCl2,20.8,,,Me-4PACz,0.33,,,,,4000.0,30.0,90.0,10.0,1000,10,5000,40,10,160,110,15,PEACl,1.0,,,,,,,4000.0,30.0,6.0,100.0,90.0,5.0,20.151,69.5488,1.18019,24.5502,1331,CH1,20250509.csv,
47742,20250701,142,Cs0.05MA0.05FA0.9PbI3.0,1.5,MACl,12.66,PbCl2,20.8,,,Me-4PACz,0.33,,,,,4000.0,30.0,90.0,10.0,1000,10,5000,40,10,160,110,15,PEACl,1.0,,,,,,,4000.0,30.0,6.0,100.0,90.0,5.0,23.7443,82.2807,1.18983,24.2538,1331,CH2,20250509.csv,
47743,20250701,142,Cs0.05MA0.05FA0.9PbI3.0,1.5,MACl,12.66,PbCl2,20.8,,,Me-4PACz,0.33,,,,,4000.0,30.0,90.0,10.0,1000,10,5000,40,10,160,110,15,PEACl,1.0,,,,,,,4000.0,30.0,6.0,100.0,90.0,5.0,2.40086,27.2911,0.383961,22.9118,1331,CH3,20250509.csv,
47744,20250701,142,Cs0.05MA0.05FA0.9PbI3.0,1.5,MACl,12.66,PbCl2,20.8,,,Me-4PACz,0.33,,,,,4000.0,30.0,90.0,10.0,1000,10,5000,40,10,160,110,15,PEACl,1.0,,,,,,,4000.0,30.0,6.0,100.0,90.0,5.0,22.8144,80.8158,1.17496,24.0265,1331,CH4,20250509.csv,
47745,20250701,142,Cs0.05MA0.05FA0.9PbI3.0,1.5,MACl,12.66,PbCl2,20.8,,,Me-4PACz,0.33,,,,,4000.0,30.0,90.0,10.0,1000,10,5000,40,10,160,110,15,PEACl,1.0,,,,,,,4000.0,30.0,6.0,100.0,90.0,5.0,23.6427,77.2662,1.19294,25.65,1332,CH1,20250509.csv,
47746,20250701,142,Cs0.05MA0.05FA0.9PbI3.0,1.5,MACl,12.66,PbCl2,20.8,,,Me-4PACz,0.33,,,,,4000.0,30.0,90.0,10.0,1000,10,5000,40,10,160,110,15,PEACl,1.0,,,,,,,4000.0,30.0,6.0,100.0,90.0,5.0,22.7653,78.0662,1.17703,24.7755,1332,CH2,20250509.csv,
47747,20250701,142,Cs0.05MA0.05FA0.9PbI3.0,1.5,MACl,12.66,PbCl2,20.8,,,Me-4PACz,0.33,,,,,4000.0,30.0,90.0,10.0,1000,10,5000,40,10,160,110,15,PEACl,1.0,,,,,,,4000.0,30.0,6.0,100.0,90.0,5.0,20.797,73.2754,1.16153,24.4349,1332,CH3,20250509.csv,
47748,20250701,142,Cs0.05MA0.05FA0.9PbI3.0,1.5,MACl,12.66,PbCl2,20.8,,,Me-4PACz,0.33,,,,,4000.0,30.0,90.0,10.0,1000,10,5000,40,10,160,110,15,PEACl,1.0,,,,,,,4000.0,30.0,6.0,100.0,90.0,5.0,21.4397,73.7907,1.1672,24.8928,1332,CH4,20250509.csv,
47749,20250701,142,Cs0.05MA0.05FA0.9PbI3.0,1.5,MACl,12.66,PbCl2,20.8,,,Me-4PACz,0.33,,,,,4000.0,30.0,90.0,10.0,1000,10,5000,40,10,160,110,15,PEACl,1.0,,,,,,,4000.0,30.0,6.0,100.0,90.0,5.0,18.5706,63.5971,1.16387,25.0889,1333,CH1,20250509.csv,
47750,20250701,142,Cs0.05MA0.05FA0.9PbI3.0,1.5,MACl,12.66,PbCl2,20.8,,,Me-4PACz,0.33,,,,,4000.0,30.0,90.0,10.0,1000,10,5000,40,10,160,110,15,PEACl,1.0,,,,,,,4000.0,30.0,6.0,100.0,90.0,5.0,24.0358,81.6416,1.1776,25.0005,1333,CH2,20250509.csv,
47751,20250701,142,Cs0.05MA0.05FA0.9PbI3.0,1.5,MACl,12.66,PbCl2,20.8,,,Me-4PACz,0.33,,,,,4000.0,30.0,90.0,10.0,1000,10,5000,40,10,160,110,15,PEACl,1.0,,,,,,,4000.0,30.0,6.0,100.0,90.0,5.0,23.5584,80.6943,1.1762,24.8212,1333,CH3,20250509.csv,
47752,20250701,142,Cs0.05MA0.05FA0.9PbI3.0,1.5,MACl,12.66,PbCl2,20.8,,,Me-4PACz,0.33,,,,,4000.0,30.0,90.0,10.0,1000,10,5000,40,10,160,110,15,PEACl,1.0,,,,,,,4000.0,30.0,6.0,100.0,90.0,5.0,22.6247,78.986,1.16893,24.5044,1333,CH4,20250509.csv,
47753,20250701,142,Cs0.05MA0.05FA0.9PbI3.0,1.5,MACl,12.66,PbCl2,20.8,,,Me-4PACz,0.33,,,,,4000.0,30.0,90.0,10.0,1000,10,5000,40,10,160,110,15,PEACl,1.0,,,,,,,4000.0,30.0,6.0,100.0,90.0,5.0,11.3576,61.643,0.960695,19.1786,1334,CH1,20250509.csv,
47754,20250701,142,Cs0.05MA0.05FA0.9PbI3.0,1.5,MACl,12.66,PbCl2,20.8,,,Me-4PACz,0.33,,,,,4000.0,30.0,90.0,10.0,1000,10,5000,40,10,160,110,15,PEACl,1.0,,,,,,,4000.0,30.0,6.0,100.0,90.0,5.0,11.9765,59.9439,1.0101,19.7797,1334,CH2,20250509.csv,
47755,20250701,142,Cs0.05MA0.05FA0.9PbI3.0,1.5,MACl,12.66,PbCl2,20.8,,,Me-4PACz,0.33,,,,,4000.0,30.0,90.0,10.0,1000,10,5000,40,10,160,110,15,PEACl,1.0,,,,,,,4000.0,30.0,6.0,100.0,90.0,5.0,11.9723,61.9872,1.02376,18.8658,1334,CH3,20250509.csv,
47756,20250701,142,Cs0.05MA0.05FA0.9PbI3.0,1.5,MACl,12.66,PbCl2,20.8,,,Me-4PACz,0.33,,,,,4000.0,30.0,90.0,10.0,1000,10,5000,40,10,160,110,15,PEACl,1.0,,,,,,,4000.0,30.0,6.0,100.0,90.0,5.0,7.78457,50.7527,0.835763,18.3524,1334,CH4,20250509.csv,
47757,20250701,142,Cs0.05MA0.05FA0.9PbI3.0,1.5,MACl,12.66,PbCl2,20.8,,,MeO-2PACz,0.33,,,,,4000.0,30.0,90.0,10.0,1000,10,5000,40,10,160,110,15,PEACl,1.0,,,,,,,4000.0,30.0,6.0,100.0,90.0,5.0,11.2396,59.9981,0.992537,18.8741,1335,CH1,20250509.csv,
47758,20250701,142,Cs0.05MA0.05FA0.9PbI3.0,1.5,MACl,12.66,PbCl2,20.8,,,MeO-2PACz,0.33,,,,,4000.0,30.0,90.0,10.0,1000,10,5000,40,10,160,110,15,PEACl,1.0,,,,,,,4000.0,30.0,6.0,100.0,90.0,5.0,12.2784,68.2921,1.012,17.766,1335,CH2,20250509.csv,
47759,20250701,142,Cs0.05MA0.05FA0.9PbI3.0,1.5,MACl,12.66,PbCl2,20.8,,,MeO-2PACz,0.33,,,,,4000.0,30.0,90.0,10.0,1000,10,5000,40,10,160,110,15,PEACl,1.0,,,,,,,4000.0,30.0,6.0,100.0,90.0,5.0,12.5954,71.8235,1.0286,17.049,1335,CH3,20250509.csv,
47760,20250701,142,Cs0.05MA0.05FA0.9PbI3.0,1.5,MACl,12.66,PbCl2,20.8,,,MeO-2PACz,0.33,,,,,4000.0,30.0,90.0,10.0,1000,10,5000,40,10,160,110,15,PEACl,1.0,,,,,,,4000.0,30.0,6.0,100.0,90.0,5.0,13.1905,76.1925,1.03422,16.7392,1335,CH4,20250509.csv,
47761,20250701,142,Cs0.05MA0.05FA0.9PbI3.0,1.5,MACl,12.66,PbCl2,20.8,,,MeO-2PACz,0.33,,,,,4000.0,30.0,90.0,10.0,1000,10,5000,40,10,160,110,15,PEACl,1.0,,,,,,,4000.0,30.0,6.0,100.0,90.0,5.0,5.44473,47.3082,0.827663,13.9055,1336,CH1,20250509.csv,
47762,20250701,142,Cs0.05MA0.05FA0.9PbI3.0,1.5,MACl,12.66,PbCl2,20.8,,,MeO-2PACz,0.33,,,,,4000.0,30.0,90.0,10.0,1000,10,5000,40,10,160,110,15,PEACl,1.0,,,,,,,4000.0,30.0,6.0,100.0,90.0,5.0,9.74662,70.6685,0.926321,14.889,1336,CH2,20250509.csv,
47763,20250701,142,Cs0.05MA0.05FA0.9PbI3.0,1.5,MACl,12.66,PbCl2,20.8,,,MeO-2PACz,0.33,,,,,4000.0,30.0,90.0,10.0,1000,10,5000,40,10,160,110,15,PEACl,1.0,,,,,,,4000.0,30.0,6.0,100.0,90.0,5.0,10.1636,71.8107,0.924599,15.3075,1336,CH3,20250509.csv,
47764,20250701,142,Cs0.05MA0.05FA0.9PbI3.0,1.5,MACl,12.66,PbCl2,20.8,,,MeO-2PACz,0.33,,,,,4000.0,30.0,90.0,10.0,1000,10,5000,40,10,160,110,15,PEACl,1.0,,,,,,,4000.0,30.0,6.0,100.0,90.0,5.0,0.260018,25.3268,0.0778701,13.1842,1336,CH4,20250509.csv,
47765,20250701,142,Cs0.05MA0.05FA0.9PbI3.0,1.5,MACl,12.66,PbCl2,20.8,,,MeO-2PACz,0.33,,,,,4000.0,30.0,90.0,10.0,1000,10,5000,40,10,160,110,15,PEACl,1.0,,,,,,,4000.0,30.0,6.0,100.0,90.0,5.0,20.7968,73.7425,1.14611,24.6067,1337,CH1,20250509.csv,
47766,20250701,142,Cs0.05MA0.05FA0.9PbI3.0,1.5,MACl,12.66,PbCl2,20.8,,,MeO-2PACz,0.33,,,,,4000.0,30.0,90.0,10.0,1000,10,5000,40,10,160,110,15,PEACl,1.0,,,,,,,4000.0,30.0,6.0,100.0,90.0,5.0,19.9933,72.8011,1.16551,23.563,1337,CH2,20250509.csv,
47767,20250701,142,Cs0.05MA0.05FA0.9PbI3.0,1.5,MACl,12.66,PbCl2,20.8,,,MeO-2PACz,0.33,,,,,4000.0,30.0,90.0,10.0,1000,10,5000,40,10,160,110,15,PEACl,1.0,,,,,,,4000.0,30.0,6.0,100.0,90.0,5.0,18.9754,71.016,1.16445,22.9463,1337,CH3,20250509.csv,
47768,20250701,142,Cs0.05MA0.05FA0.9PbI3.0,1.5,MACl,12.66,PbCl2,20.8,,,MeO-2PACz,0.33,,,,,4000.0,30.0,90.0,10.0,1000,10,5000,40,10,160,110,15,PEACl,1.0,,,,,,,4000.0,30.0,6.0,100.0,90.0,5.0,19.061,72.3243,1.16764,22.5712,1337,CH4,20250509.csv,
47769,20250701,142,Cs0.05MA0.05FA0.9PbI3.0,1.5,MACl,12.66,PbCl2,20.8,,,MeO-2PACz,0.33,,,,,4000.0,30.0,90.0,10.0,1000,10,5000,40,10,160,110,15,PEACl,1.0,,,,,,,4000.0,30.0,6.0,100.0,90.0,5.0,17.7244,64.3885,1.11805,24.6208,1338,CH1,20250509.csv,
47770,20250701,142,Cs0.05MA0.05FA0.9PbI3.0,1.5,MACl,12.66,PbCl2,20.8,,,MeO-2PACz,0.33,,,,,4000.0,30.0,90.0,10.0,1000,10,5000,40,10,160,110,15,PEACl,1.0,,,,,,,4000.0,30.0,6.0,100.0,90.0,5.0,18.8419,68.4914,1.15455,23.8273,1338,CH2,20250509.csv,
