Repository: MI-Materials-Intelligence/Recipe-Language-Model

# Learning Layer

## Overview

In the learning layer, the formulas and parameters are encoded and then tokenised into recipes as inputs. Through atomic skills of data extraction, cleaning, and matching, these data are organised into standardised datasets, providing the basis for RLM training and iterative recipe refinement.

Key Atomic Skills:
- **Cleaning**: Preprocessing and outlier cleaning
- **Matching**: Matching data pairs based on variables
- **Extraction**: Data extraction from robotic boxes

File: seven_ai_layers_robotics/learning/data/data50764_from_db.csv (part 235 of 253)
No,date,rank,Formula PVK,Concentration PVK,Formula Additive 1,Concentration Additive 1,Formula Additive 2,Concentration Additive 2,Formula Additive 3,Concentration Additive 3,Formula SAM 1,Concentration SAM 1,Formula SAM 2,Concentration SAM 2,Formula SAM 3,Concentration SAM 3,Spin Coating Speed SAM,Spin Coating Time SAM,Annealed Temperature SAM,Annealed Time SAM,Spin Coating Speed PVK 1,Spin Coating Time PVK 1,Spin Coating Speed PVK 2,Spin Coating Time PVK 2,Antisolvent Dropping Timing,Antisolvent Volume,Annealed Temperature PVK,Annealed Time PVK,Formula Passivator 1,Concentration Passivator 1,Formula Passivator 2,Concentration Passivator 2,Formula Passivator 3,Concentration Passivator 3,Formula Passivator 4,Concentration Passivator 4,Spin Coating Speed Passivator,Spin Coating Time Passivator,Passivator Dropping Timing,Passivator Volume,Annealed Temperature Passivator,Annealed Time Passivator,PCE,FF,Voc,Jsc,Product,Channel,From,upload_time
47771,20250701,142,Cs0.05MA0.05FA0.9PbI3.0,1.5,MACl,12.66,PbCl2,20.8,,,MeO-2PACz,0.33,,,,,4000.0,30.0,90.0,10.0,1000,10,5000,40,10,160,110,15,PEACl,1.0,,,,,,,4000.0,30.0,6.0,100.0,90.0,5.0,6.81177,66.5045,0.775043,13.2155,1338,CH3,20250509.csv,
47772,20250701,142,Cs0.05MA0.05FA0.9PbI3.0,1.5,MACl,12.66,PbCl2,20.8,,,MeO-2PACz,0.33,,,,,4000.0,30.0,90.0,10.0,1000,10,5000,40,10,160,110,15,PEACl,1.0,,,,,,,4000.0,30.0,6.0,100.0,90.0,5.0,10.598,56.6245,0.915522,20.4433,1338,CH4,20250509.csv,
47773,20250701,142,Cs0.05MA0.05FA0.9PbI3.0,1.5,MACl,12.66,PbCl2,20.8,,,4PADCB,0.33,,,,,4000.0,30.0,90.0,10.0,1000,10,5000,40,10,160,110,15,PEACl,1.0,,,,,,,4000.0,30.0,6.0,100.0,90.0,5.0,0.0987719,24.1338,0.0337957,12.1101,1339,CH1,20250509.csv,
47774,20250701,142,Cs0.05MA0.05FA0.9PbI3.0,1.5,MACl,12.66,PbCl2,20.8,,,4PADCB,0.33,,,,,4000.0,30.0,90.0,10.0,1000,10,5000,40,10,160,110,15,PEACl,1.0,,,,,,,4000.0,30.0,6.0,100.0,90.0,5.0,3.67366,53.6137,0.713791,9.59959,1339,CH2,20250509.csv,
47775,20250701,142,Cs0.05MA0.05FA0.9PbI3.0,1.5,MACl,12.66,PbCl2,20.8,,,4PADCB,0.33,,,,,4000.0,30.0,90.0,10.0,1000,10,5000,40,10,160,110,15,PEACl,1.0,,,,,,,4000.0,30.0,6.0,100.0,90.0,5.0,25.4636,82.3038,1.18787,26.0454,1339,CH3,20250509.csv,
47776,20250701,142,Cs0.05MA0.05FA0.9PbI3.0,1.5,MACl,12.66,PbCl2,20.8,,,4PADCB,0.33,,,,,4000.0,30.0,90.0,10.0,1000,10,5000,40,10,160,110,15,PEACl,1.0,,,,,,,4000.0,30.0,6.0,100.0,90.0,5.0,25.5982,82.4106,1.18561,26.1991,1339,CH4,20250509.csv,
47777,20250701,142,Cs0.05MA0.05FA0.9PbI3.0,1.5,MACl,12.66,PbCl2,20.8,,,4PADCB,0.33,,,,,4000.0,30.0,90.0,10.0,1000,10,5000,40,10,160,110,15,PEACl,1.0,,,,,,,4000.0,30.0,6.0,100.0,90.0,5.0,24.6953,81.4668,1.17875,25.7165,1340,CH1,20250509.csv,
47778,20250701,142,Cs0.05MA0.05FA0.9PbI3.0,1.5,MACl,12.66,PbCl2,20.8,,,4PADCB,0.33,,,,,4000.0,30.0,90.0,10.0,1000,10,5000,40,10,160,110,15,PEACl,1.0,,,,,,,4000.0,30.0,6.0,100.0,90.0,5.0,24.8221,81.8291,1.17587,25.7971,1340,CH2,20250509.csv,
47779,20250701,142,Cs0.05MA0.05FA0.9PbI3.0,1.5,MACl,12.66,PbCl2,20.8,,,4PADCB,0.33,,,,,4000.0,30.0,90.0,10.0,1000,10,5000,40,10,160,110,15,PEACl,1.0,,,,,,,4000.0,30.0,6.0,100.0,90.0,5.0,21.883,74.9345,1.16288,25.1124,1340,CH3,20250509.csv,
47780,20250701,142,Cs0.05MA0.05FA0.9PbI3.0,1.5,MACl,12.66,PbCl2,20.8,,,4PADCB,0.33,,,,,4000.0,30.0,90.0,10.0,1000,10,5000,40,10,160,110,15,PEACl,1.0,,,,,,,4000.0,30.0,6.0,100.0,90.0,5.0,24.2654,81.0178,1.16975,25.6043,1340,CH4,20250509.csv,
47781,20250701,142,Cs0.05MA0.05FA0.9PbI3.0,1.5,MACl,12.66,PbCl2,20.8,,,4PADCB,0.33,,,,,4000.0,30.0,90.0,10.0,1000,10,5000,40,10,160,110,15,PEACl,1.0,,,,,,,4000.0,30.0,6.0,100.0,90.0,5.0,25.4087,83.6829,1.1917,25.4787,1341,CH1,20250509.csv,
47782,20250701,142,Cs0.05MA0.05FA0.9PbI3.0,1.5,MACl,12.66,PbCl2,20.8,,,4PADCB,0.33,,,,,4000.0,30.0,90.0,10.0,1000,10,5000,40,10,160,110,15,PEACl,1.0,,,,,,,4000.0,30.0,6.0,100.0,90.0,5.0,24.9415,81.8964,1.18565,25.6863,1341,CH2,20250509.csv,
47783,20250701,142,Cs0.05MA0.05FA0.9PbI3.0,1.5,MACl,12.66,PbCl2,20.8,,,4PADCB,0.33,,,,,4000.0,30.0,90.0,10.0,1000,10,5000,40,10,160,110,15,PEACl,1.0,,,,,,,4000.0,30.0,6.0,100.0,90.0,5.0,21.7297,72.802,1.17084,25.4927,1341,CH3,20250509.csv,
47784,20250701,142,Cs0.05MA0.05FA0.9PbI3.0,1.5,MACl,12.66,PbCl2,20.8,,,4PADCB,0.33,,,,,4000.0,30.0,90.0,10.0,1000,10,5000,40,10,160,110,15,PEACl,1.0,,,,,,,4000.0,30.0,6.0,100.0,90.0,5.0,24.8134,82.2671,1.17751,25.6151,1341,CH4,20250509.csv,
47785,20250701,142,Cs0.05MA0.05FA0.9PbI3.0,1.5,MACl,12.66,PbCl2,20.8,,,4PADCB,0.33,,,,,4000.0,30.0,90.0,10.0,1000,10,5000,40,10,160,110,15,PEACl,1.0,,,,,,,4000.0,30.0,6.0,100.0,90.0,5.0,24.6644,82.2166,1.17543,25.5219,1342,CH1,20250509.csv,
47786,20250701,142,Cs0.05MA0.05FA0.9PbI3.0,1.5,MACl,12.66,PbCl2,20.8,,,4PADCB,0.33,,,,,4000.0,30.0,90.0,10.0,1000,10,5000,40,10,160,110,15,PEACl,1.0,,,,,,,4000.0,30.0,6.0,100.0,90.0,5.0,23.435,80.7001,1.17589,24.696,1342,CH2,20250509.csv,
47787,20250701,142,Cs0.05MA0.05FA0.9PbI3.0,1.5,MACl,12.66,PbCl2,20.8,,,4PADCB,0.33,,,,,4000.0,30.0,90.0,10.0,1000,10,5000,40,10,160,110,15,PEACl,1.0,,,,,,,4000.0,30.0,6.0,100.0,90.0,5.0,24.9941,82.5584,1.18754,25.4934,1342,CH3,20250509.csv,
47788,20250701,142,Cs0.05MA0.05FA0.9PbI3.0,1.5,MACl,12.66,PbCl2,20.8,,,4PADCB,0.33,,,,,4000.0,30.0,90.0,10.0,1000,10,5000,40,10,160,110,15,PEACl,1.0,,,,,,,4000.0,30.0,6.0,100.0,90.0,5.0,24.7837,82.3004,1.1787,25.5483,1342,CH4,20250509.csv,
47789,20250702,143,Cs0.05MA0.05FA0.9PbI3.0,1.5,MACl,12.66,PbCl2,20.8,,,4PABCz,0.33,,,,,4000.0,30.0,90.0,10.0,1000,10,5000,40,10,160,110,15,PEACl,1.0,,,,,,,4000.0,30.0,6.0,100.0,90.0,5.0,24.4896,82.6098,1.17896,25.1449,1343,CH1,20250513.csv,
47790,20250702,143,Cs0.05MA0.05FA0.9PbI3.0,1.5,MACl,12.66,PbCl2,20.8,,,4PABCz,0.33,,,,,4000.0,30.0,90.0,10.0,1000,10,5000,40,10,160,110,15,PEACl,1.0,,,,,,,4000.0,30.0,6.0,100.0,90.0,5.0,23.9463,82.2391,1.17739,24.731,1343,CH2,20250513.csv,
47791,20250702,143,Cs0.05MA0.05FA0.9PbI3.0,1.5,MACl,12.66,PbCl2,20.8,,,4PABCz,0.33,,,,,4000.0,30.0,90.0,10.0,1000,10,5000,40,10,160,110,15,PEACl,1.0,,,,,,,4000.0,30.0,6.0,100.0,90.0,5.0,23.1592,81.088,1.16981,24.4148,1343,CH3,20250513.csv,
47792,20250702,143,Cs0.05MA0.05FA0.9PbI3.0,1.5,MACl,12.66,PbCl2,20.8,,,4PABCz,0.33,,,,,4000.0,30.0,90.0,10.0,1000,10,5000,40,10,160,110,15,PEACl,1.0,,,,,,,4000.0,30.0,6.0,100.0,90.0,5.0,22.0115,79.1409,1.15053,24.174,1343,CH4,20250513.csv,
47793,20250702,143,Cs0.05MA0.05FA0.9PbI3.0,1.5,MACl,12.66,PbCl2,20.8,,,4PABCz,0.33,,,,,4000.0,30.0,90.0,10.0,1000,10,5000,40,10,160,110,15,PEACl,1.0,,,,,,,4000.0,30.0,6.0,100.0,90.0,5.0,24.33,82.1186,1.1649,25.4338,1344,CH1,20250513.csv,
47794,20250702,143,Cs0.05MA0.05FA0.9PbI3.0,1.5,MACl,12.66,PbCl2,20.8,,,4PABCz,0.33,,,,,4000.0,30.0,90.0,10.0,1000,10,5000,40,10,160,110,15,PEACl,1.0,,,,,,,4000.0,30.0,6.0,100.0,90.0,5.0,23.5507,80.7173,1.16295,25.0885,1344,CH2,20250513.csv,
47795,20250702,143,Cs0.05MA0.05FA0.9PbI3.0,1.5,MACl,12.66,PbCl2,20.8,,,4PABCz,0.33,,,,,4000.0,30.0,90.0,10.0,1000,10,5000,40,10,160,110,15,PEACl,1.0,,,,,,,4000.0,30.0,6.0,100.0,90.0,5.0,23.0017,79.9463,1.15652,24.8776,1344,CH3,20250513.csv,
47796,20250702,143,Cs0.05MA0.05FA0.9PbI3.0,1.5,MACl,12.66,PbCl2,20.8,,,4PABCz,0.33,,,,,4000.0,30.0,90.0,10.0,1000,10,5000,40,10,160,110,15,PEACl,1.0,,,,,,,4000.0,30.0,6.0,100.0,90.0,5.0,23.8117,82.9018,1.16928,24.5646,1344,CH4,20250513.csv,
47797,20250702,143,Cs0.05MA0.05FA0.9PbI3.0,1.5,MACl,12.66,PbCl2,20.8,,,4PABCz,0.33,,,,,4000.0,30.0,90.0,10.0,1000,10,5000,40,10,160,110,15,PEACl,1.0,,,,,,,4000.0,30.0,6.0,100.0,90.0,5.0,21.1516,79.1755,1.07699,24.8049,1345,CH1,20250513.csv,
47798,20250702,143,Cs0.05MA0.05FA0.9PbI3.0,1.5,MACl,12.66,PbCl2,20.8,,,4PABCz,0.33,,,,,4000.0,30.0,90.0,10.0,1000,10,5000,40,10,160,110,15,PEACl,1.0,,,,,,,4000.0,30.0,6.0,100.0,90.0,5.0,22.104,81.485,1.09961,24.6693,1345,CH2,20250513.csv,
47799,20250702,143,Cs0.05MA0.05FA0.9PbI3.0,1.5,MACl,12.66,PbCl2,20.8,,,4PABCz,0.33,,,,,4000.0,30.0,90.0,10.0,1000,10,5000,40,10,160,110,15,PEACl,1.0,,,,,,,4000.0,30.0,6.0,100.0,90.0,5.0,21.7218,81.112,1.09712,24.4095,1345,CH3,20250513.csv,
47800,20250702,143,Cs0.05MA0.05FA0.9PbI3.0,1.5,MACl,12.66,PbCl2,20.8,,,4PABCz,0.33,,,,,4000.0,30.0,90.0,10.0,1000,10,5000,40,10,160,110,15,PEACl,1.0,,,,,,,4000.0,30.0,6.0,100.0,90.0,5.0,22.1577,82.3796,1.09991,24.454,1345,CH4,20250513.csv,
47801,20250702,143,Cs0.05MA0.05FA0.9PbI3.0,1.5,MACl,12.66,PbCl2,20.8,,,4PABCz,0.33,,,,,4000.0,30.0,90.0,10.0,1000,10,5000,40,10,160,110,15,PEACl,1.0,,,,,,,4000.0,30.0,6.0,100.0,90.0,5.0,24.0119,82.6385,1.17462,24.737,1346,CH1,20250513.csv,
47802,20250702,143,Cs0.05MA0.05FA0.9PbI3.0,1.5,MACl,12.66,PbCl2,20.8,,,4PABCz,0.33,,,,,4000.0,30.0,90.0,10.0,1000,10,5000,40,10,160,110,15,PEACl,1.0,,,,,,,4000.0,30.0,6.0,100.0,90.0,5.0,23.605,82.7824,1.17715,24.2233,1346,CH2,20250513.csv,
47803,20250702,143,Cs0.05MA0.05FA0.9PbI3.0,1.5,MACl,12.66,PbCl2,20.8,,,4PABCz,0.33,,,,,4000.0,30.0,90.0,10.0,1000,10,5000,40,10,160,110,15,PEACl,1.0,,,,,,,4000.0,30.0,6.0,100.0,90.0,5.0,22.8273,81.5849,1.17146,23.8845,1346,CH3,20250513.csv,
47804,20250702,143,Cs0.05MA0.05FA0.9PbI3.0,1.5,MACl,12.66,PbCl2,20.8,,,4PABCz,0.33,,,,,4000.0,30.0,90.0,10.0,1000,10,5000,40,10,160,110,15,PEACl,1.0,,,,,,,4000.0,30.0,6.0,100.0,90.0,5.0,20.3414,77.8582,1.153,22.6594,1346,CH4,20250513.csv,
47805,20250702,143,Cs0.05MA0.05FA0.9PbI3.0,1.5,MACl,12.66,PbCl2,20.8,,,4PABCz,0.33,,,,,4000.0,30.0,90.0,10.0,1000,10,5000,40,10,160,110,15,PEACl,1.0,,,,,,,4000.0,30.0,6.0,100.0,90.0,5.0,23.4497,77.5594,1.15899,26.0868,1347,CH1,20250513.csv,
47806,20250702,143,Cs0.05MA0.05FA0.9PbI3.0,1.5,MACl,12.66,PbCl2,20.8,,,4PABCz,0.33,,,,,4000.0,30.0,90.0,10.0,1000,10,5000,40,10,160,110,15,PEACl,1.0,,,,,,,4000.0,30.0,6.0,100.0,90.0,5.0,24.06,80.0032,1.17739,25.5427,1347,CH2,20250513.csv,
47807,20250702,143,Cs0.05MA0.05FA0.9PbI3.0,1.5,MACl,12.66,PbCl2,20.8,,,4PABCz,0.33,,,,,4000.0,30.0,90.0,10.0,1000,10,5000,40,10,160,110,15,PEACl,1.0,,,,,,,4000.0,30.0,6.0,100.0,90.0,5.0,20.901,73.4418,1.14424,24.8717,1347,CH3,20250513.csv,
47808,20250702,143,Cs0.05MA0.05FA0.9PbI3.0,1.5,MACl,12.66,PbCl2,20.8,,,4PABCz,0.33,,,,,4000.0,30.0,90.0,10.0,1000,10,5000,40,10,160,110,15,PEACl,1.0,,,,,,,4000.0,30.0,6.0,100.0,90.0,5.0,20.5221,72.4944,1.15625,24.4832,1347,CH4,20250513.csv,
47809,20250702,143,Cs0.05MA0.05FA0.9PbI3.0,1.5,MACl,12.66,PbCl2,20.8,,,DMACPA,0.33,,,,,4000.0,30.0,90.0,10.0,1000,10,5000,40,10,160,110,15,PEAI,1.0,PiPDI,0.5,,,,,4000.0,30.0,6.0,100.0,90.0,5.0,23.0628,82.0513,1.12514,24.9817,1348,CH1,20250513.csv,
47810,20250702,143,Cs0.05MA0.05FA0.9PbI3.0,1.5,MACl,12.66,PbCl2,20.8,,,DMACPA,0.33,,,,,4000.0,30.0,90.0,10.0,1000,10,5000,40,10,160,110,15,PEAI,1.0,PiPDI,0.5,,,,,4000.0,30.0,6.0,100.0,90.0,5.0,23.4266,81.7428,1.15499,24.813,1348,CH2,20250513.csv,
47811,20250702,143,Cs0.05MA0.05FA0.9PbI3.0,1.5,MACl,12.66,PbCl2,20.8,,,DMACPA,0.33,,,,,4000.0,30.0,90.0,10.0,1000,10,5000,40,10,160,110,15,PEAI,1.0,PiPDI,0.5,,,,,4000.0,30.0,6.0,100.0,90.0,5.0,22.3537,78.2695,1.15988,24.6231,1348,CH3,20250513.csv,
47812,20250702,143,Cs0.05MA0.05FA0.9PbI3.0,1.5,MACl,12.66,PbCl2,20.8,,,DMACPA,0.33,,,,,4000.0,30.0,90.0,10.0,1000,10,5000,40,10,160,110,15,PEAI,1.0,PiPDI,0.5,,,,,4000.0,30.0,6.0,100.0,90.0,5.0,19.7416,70.0846,1.15642,24.3582,1348,CH4,20250513.csv,
47813,20250702,143,Cs0.05MA0.05FA0.9PbI3.0,1.5,MACl,12.66,PbCl2,20.8,,,DMACPA,0.33,,,,,4000.0,30.0,90.0,10.0,1000,10,5000,40,10,160,110,15,PEAI,1.0,PiPDI,0.5,,,,,4000.0,30.0,6.0,100.0,90.0,5.0,24.4241,81.8114,1.17401,25.4292,1349,CH1,20250513.csv,
47814,20250702,143,Cs0.05MA0.05FA0.9PbI3.0,1.5,MACl,12.66,PbCl2,20.8,,,DMACPA,0.33,,,,,4000.0,30.0,90.0,10.0,1000,10,5000,40,10,160,110,15,PEAI,1.0,PiPDI,0.5,,,,,4000.0,30.0,6.0,100.0,90.0,5.0,23.7009,79.8813,1.17321,25.2896,1349,CH2,20250513.csv,
47815,20250702,143,Cs0.05MA0.05FA0.9PbI3.0,1.5,MACl,12.66,PbCl2,20.8,,,DMACPA,0.33,,,,,4000.0,30.0,90.0,10.0,1000,10,5000,40,10,160,110,15,PEAI,1.0,PiPDI,0.5,,,,,4000.0,30.0,6.0,100.0,90.0,5.0,22.3415,77.5461,1.16373,24.7572,1349,CH3,20250513.csv,
47816,20250702,143,Cs0.05MA0.05FA0.9PbI3.0,1.5,MACl,12.66,PbCl2,20.8,,,DMACPA,0.33,,,,,4000.0,30.0,90.0,10.0,1000,10,5000,40,10,160,110,15,PEAI,1.0,PiPDI,0.5,,,,,4000.0,30.0,6.0,100.0,90.0,5.0,6.15472,27.3429,0.91387,24.6309,1349,CH4,20250513.csv,
47817,20250702,143,Cs0.05MA0.05FA0.9PbI3.0,1.5,MACl,12.66,PbCl2,20.8,,,DMACPA,0.33,,,,,4000.0,30.0,90.0,10.0,1000,10,5000,40,10,160,110,15,PEAI,1.0,PiPDI,0.5,,,,,4000.0,30.0,6.0,100.0,90.0,5.0,23.892,80.9404,1.15481,25.5609,1350,CH1,20250513.csv,
47818,20250702,143,Cs0.05MA0.05FA0.9PbI3.0,1.5,MACl,12.66,PbCl2,20.8,,,DMACPA,0.33,,,,,4000.0,30.0,90.0,10.0,1000,10,5000,40,10,160,110,15,PEAI,1.0,PiPDI,0.5,,,,,4000.0,30.0,6.0,100.0,90.0,5.0,23.269,79.0036,1.16671,25.2446,1350,CH2,20250513.csv,
47819,20250702,143,Cs0.05MA0.05FA0.9PbI3.0,1.5,MACl,12.66,PbCl2,20.8,,,DMACPA,0.33,,,,,4000.0,30.0,90.0,10.0,1000,10,5000,40,10,160,110,15,PEAI,1.0,PiPDI,0.5,,,,,4000.0,30.0,6.0,100.0,90.0,5.0,18.7404,65.4959,1.15623,24.7469,1350,CH3,20250513.csv,
47820,20250702,143,Cs0.05MA0.05FA0.9PbI3.0,1.5,MACl,12.66,PbCl2,20.8,,,DMACPA,0.33,,,,,4000.0,30.0,90.0,10.0,1000,10,5000,40,10,160,110,15,PEAI,1.0,PiPDI,0.5,,,,,4000.0,30.0,6.0,100.0,90.0,5.0,16.5117,60.05,1.13956,24.1292,1350,CH4,20250513.csv,
47821,20250702,143,Cs0.05MA0.05FA0.9PbI3.0,1.5,MACl,12.66,PbCl2,20.8,,,DMACPA,0.33,,,,,4000.0,30.0,90.0,10.0,1000,10,5000,40,10,160,110,15,PEAI,1.0,PiPDI,0.5,,,,,4000.0,30.0,6.0,100.0,90.0,5.0,0.0543809,23.5794,0.0175598,13.1339,1351,CH1,20250513.csv,
47822,20250702,143,Cs0.05MA0.05FA0.9PbI3.0,1.5,MACl,12.66,PbCl2,20.8,,,DMACPA,0.33,,,,,4000.0,30.0,90.0,10.0,1000,10,5000,40,10,160,110,15,PEAI,1.0,PiPDI,0.5,,,,,4000.0,30.0,6.0,100.0,90.0,5.0,0.0616822,24.8831,0.0201624,12.2946,1351,CH2,20250513.csv,
47823,20250702,143,Cs0.05MA0.05FA0.9PbI3.0,1.5,MACl,12.66,PbCl2,20.8,,,DMACPA,0.33,,,,,4000.0,30.0,90.0,10.0,1000,10,5000,40,10,160,110,15,PEAI,1.0,PiPDI,0.5,,,,,4000.0,30.0,6.0,100.0,90.0,5.0,2.90065,24.977,0.482707,24.0586,1351,CH3,20250513.csv,
47824,20250702,143,Cs0.05MA0.05FA0.9PbI3.0,1.5,MACl,12.66,PbCl2,20.8,,,DMACPA,0.33,,,,,4000.0,30.0,90.0,10.0,1000,10,5000,40,10,160,110,15,PEAI,1.0,PiPDI,0.5,,,,,4000.0,30.0,6.0,100.0,90.0,5.0,21.8119,76.6082,1.14653,24.8332,1351,CH4,20250513.csv,
47825,20250702,143,Cs0.05MA0.05FA0.9PbI3.0,1.5,MACl,12.66,PbCl2,20.8,,,DMACPA,0.33,,,,,4000.0,30.0,90.0,10.0,1000,10,5000,40,10,160,110,15,PEAI,1.0,PiPDI,0.5,,,,,4000.0,30.0,6.0,100.0,90.0,5.0,8.08776,30.1277,1.06684,25.163,1352,CH1,20250513.csv,
47826,20250702,143,Cs0.05MA0.05FA0.9PbI3.0,1.5,MACl,12.66,PbCl2,20.8,,,DMACPA,0.33,,,,,4000.0,30.0,90.0,10.0,1000,10,5000,40,10,160,110,15,PEAI,1.0,PiPDI,0.5,,,,,4000.0,30.0,6.0,100.0,90.0,5.0,14.3442,50.7146,1.13397,24.9426,1352,CH2,20250513.csv,
47827,20250702,143,Cs0.05MA0.05FA0.9PbI3.0,1.5,MACl,12.66,PbCl2,20.8,,,DMACPA,0.33,,,,,4000.0,30.0,90.0,10.0,1000,10,5000,40,10,160,110,15,PEAI,1.0,PiPDI,0.5,,,,,4000.0,30.0,6.0,100.0,90.0,5.0,5.61148,27.6236,0.832214,24.4097,1352,CH3,20250513.csv,
47828,20250702,143,Cs0.05MA0.05FA0.9PbI3.0,1.5,MACl,12.66,PbCl2,20.8,,,DMACPA,0.33,,,,,4000.0,30.0,90.0,10.0,1000,10,5000,40,10,160,110,15,PEAI,1.0,PiPDI,0.5,,,,,4000.0,30.0,6.0,100.0,90.0,5.0,16.2549,57.9632,1.13529,24.7015,1352,CH4,20250513.csv,
47829,20250702,143,Cs0.05MA0.05FA0.9PbI3.0,1.5,MACl,12.66,PbCl2,20.8,,,DMACPA,0.33,,,,,4000.0,30.0,90.0,10.0,1000,10,5000,40,10,160,110,15,PiPDI,1.0,,,,,,,4000.0,30.0,6.0,100.0,90.0,5.0,21.9584,74.2108,1.16559,25.3858,1353,CH1,20250513.csv,
47830,20250702,143,Cs0.05MA0.05FA0.9PbI3.0,1.5,MACl,12.66,PbCl2,20.8,,,DMACPA,0.33,,,,,4000.0,30.0,90.0,10.0,1000,10,5000,40,10,160,110,15,PiPDI,1.0,,,,,,,4000.0,30.0,6.0,100.0,90.0,5.0,23.7758,80.3695,1.17134,25.2559,1353,CH2,20250513.csv,
47831,20250702,143,Cs0.05MA0.05FA0.9PbI3.0,1.5,MACl,12.66,PbCl2,20.8,,,DMACPA,0.33,,,,,4000.0,30.0,90.0,10.0,1000,10,5000,40,10,160,110,15,PiPDI,1.0,,,,,,,4000.0,30.0,6.0,100.0,90.0,5.0,22.3687,76.7671,1.1576,25.1715,1353,CH3,20250513.csv,
47832,20250702,143,Cs0.05MA0.05FA0.9PbI3.0,1.5,MACl,12.66,PbCl2,20.8,,,DMACPA,0.33,,,,,4000.0,30.0,90.0,10.0,1000,10,5000,40,10,160,110,15,PiPDI,1.0,,,,,,,4000.0,30.0,6.0,100.0,90.0,5.0,20.7977,72.5383,1.14708,24.9951,1353,CH4,20250513.csv,
47833,20250702,143,Cs0.05MA0.05FA0.9PbI3.0,1.5,MACl,12.66,PbCl2,20.8,,,DMACPA,0.33,,,,,4000.0,30.0,90.0,10.0,1000,10,5000,40,10,160,110,15,PiPDI,1.0,,,,,,,4000.0,30.0,6.0,100.0,90.0,5.0,23.8981,81.3758,1.17193,25.0592,1354,CH1,20250513.csv,
47834,20250702,143,Cs0.05MA0.05FA0.9PbI3.0,1.5,MACl,12.66,PbCl2,20.8,,,DMACPA,0.33,,,,,4000.0,30.0,90.0,10.0,1000,10,5000,40,10,160,110,15,PiPDI,1.0,,,,,,,4000.0,30.0,6.0,100.0,90.0,5.0,23.6469,81.0579,1.17507,24.8265,1354,CH2,20250513.csv,
47835,20250702,143,Cs0.05MA0.05FA0.9PbI3.0,1.5,MACl,12.66,PbCl2,20.8,,,DMACPA,0.33,,,,,4000.0,30.0,90.0,10.0,1000,10,5000,40,10,160,110,15,PiPDI,1.0,,,,,,,4000.0,30.0,6.0,100.0,90.0,5.0,23.0792,80.2854,1.1686,24.5992,1354,CH3,20250513.csv,
47836,20250702,143,Cs0.05MA0.05FA0.9PbI3.0,1.5,MACl,12.66,PbCl2,20.8,,,DMACPA,0.33,,,,,4000.0,30.0,90.0,10.0,1000,10,5000,40,10,160,110,15,PiPDI,1.0,,,,,,,4000.0,30.0,6.0,100.0,90.0,5.0,22.546,80.0303,1.1616,24.2526,1354,CH4,20250513.csv,
47837,20250702,143,Cs0.05MA0.05FA0.9PbI3.0,1.5,MACl,12.66,PbCl2,20.8,,,DMACPA,0.33,,,,,4000.0,30.0,90.0,10.0,1000,10,5000,40,10,160,110,15,PiPDI,1.0,,,,,,,4000.0,30.0,6.0,100.0,90.0,5.0,24.0571,81.8772,1.1516,25.5141,1355,CH1,20250513.csv,
47838,20250702,143,Cs0.05MA0.05FA0.9PbI3.0,1.5,MACl,12.66,PbCl2,20.8,,,DMACPA,0.33,,,,,4000.0,30.0,90.0,10.0,1000,10,5000,40,10,160,110,15,PiPDI,1.0,,,,,,,4000.0,30.0,6.0,100.0,90.0,5.0,23.9189,82.4735,1.16388,24.9184,1355,CH2,20250513.csv,
47839,20250702,143,Cs0.05MA0.05FA0.9PbI3.0,1.5,MACl,12.66,PbCl2,20.8,,,DMACPA,0.33,,,,,4000.0,30.0,90.0,10.0,1000,10,5000,40,10,160,110,15,PiPDI,1.0,,,,,,,4000.0,30.0,6.0,100.0,90.0,5.0,23.5787,82.3026,1.16274,24.639,1355,CH3,20250513.csv,
47840,20250702,143,Cs0.05MA0.05FA0.9PbI3.0,1.5,MACl,12.66,PbCl2,20.8,,,DMACPA,0.33,,,,,4000.0,30.0,90.0,10.0,1000,10,5000,40,10,160,110,15,PiPDI,1.0,,,,,,,4000.0,30.0,6.0,100.0,90.0,5.0,23.237,82.3311,1.15859,24.3604,1355,CH4,20250513.csv,
47841,20250702,143,Cs0.05MA0.05FA0.9PbI3.0,1.5,MACl,12.66,PbCl2,20.8,,,DMACPA,0.33,,,,,4000.0,30.0,90.0,10.0,1000,10,5000,40,10,160,110,15,PiPDI,1.0,,,,,,,4000.0,30.0,6.0,100.0,90.0,5.0,24.7581,84.4649,1.1811,24.8172,1356,CH1,20250513.csv,
47842,20250702,143,Cs0.05MA0.05FA0.9PbI3.0,1.5,MACl,12.66,PbCl2,20.8,,,DMACPA,0.33,,,,,4000.0,30.0,90.0,10.0,1000,10,5000,40,10,160,110,15,PiPDI,1.0,,,,,,,4000.0,30.0,6.0,100.0,90.0,5.0,24.3758,83.8882,1.18062,24.6121,1356,CH2,20250513.csv,
47843,20250702,143,Cs0.05MA0.05FA0.9PbI3.0,1.5,MACl,12.66,PbCl2,20.8,,,DMACPA,0.33,,,,,4000.0,30.0,90.0,10.0,1000,10,5000,40,10,160,110,15,PiPDI,1.0,,,,,,,4000.0,30.0,6.0,100.0,90.0,5.0,23.9388,83.2642,1.17483,24.4718,1356,CH3,20250513.csv,
47844,20250702,143,Cs0.05MA0.05FA0.9PbI3.0,1.5,MACl,12.66,PbCl2,20.8,,,DMACPA,0.33,,,,,4000.0,30.0,90.0,10.0,1000,10,5000,40,10,160,110,15,PiPDI,1.0,,,,,,,4000.0,30.0,6.0,100.0,90.0,5.0,23.5254,82.9686,1.17026,24.2293,1356,CH4,20250513.csv,
47845,20250702,143,Cs0.05MA0.05FA0.9PbI3.0,1.5,MACl,12.66,PbCl2,20.8,,,DMACPA,0.33,,,,,4000.0,30.0,90.0,10.0,1000,10,5000,40,10,160,110,15,PiPDI,1.0,,,,,,,4000.0,30.0,6.0,100.0,90.0,5.0,21.6793,74.83,1.15007,25.191,1357,CH1,20250513.csv,
47846,20250702,143,Cs0.05MA0.05FA0.9PbI3.0,1.5,MACl,12.66,PbCl2,20.8,,,DMACPA,0.33,,,,,4000.0,30.0,90.0,10.0,1000,10,5000,40,10,160,110,15,PiPDI,1.0,,,,,,,4000.0,30.0,6.0,100.0,90.0,5.0,14.3575,50.8636,1.13653,24.8365,1357,CH2,20250513.csv,
47847,20250702,143,Cs0.05MA0.05FA0.9PbI3.0,1.5,MACl,12.66,PbCl2,20.8,,,DMACPA,0.33,,,,,4000.0,30.0,90.0,10.0,1000,10,5000,40,10,160,110,15,PiPDI,1.0,,,,,,,4000.0,30.0,6.0,100.0,90.0,5.0,24.4795,83.4924,1.17105,25.0368,1357,CH3,20250513.csv,
47848,20250702,143,Cs0.05MA0.05FA0.9PbI3.0,1.5,MACl,12.66,PbCl2,20.8,,,DMACPA,0.33,,,,,4000.0,30.0,90.0,10.0,1000,10,5000,40,10,160,110,15,PiPDI,1.0,,,,,,,4000.0,30.0,6.0,100.0,90.0,5.0,23.3111,80.2768,1.16499,24.9259,1357,CH4,20250513.csv,
47849,20250702,143,Cs0.05MA0.05FA0.9PbI3.0,1.5,MACl,12.66,PbCl2,20.8,,,DMACPA,0.33,,,,,4000.0,30.0,90.0,10.0,1000,10,5000,40,10,160,110,15,PEACl,1.0,,,,,,,4000.0,30.0,6.0,100.0,90.0,5.0,23.5689,82.1851,1.14552,25.0349,1358,CH1,20250513.csv,
47850,20250702,143,Cs0.05MA0.05FA0.9PbI3.0,1.5,MACl,12.66,PbCl2,20.8,,,DMACPA,0.33,,,,,4000.0,30.0,90.0,10.0,1000,10,5000,40,10,160,110,15,PEACl,1.0,,,,,,,4000.0,30.0,6.0,100.0,90.0,5.0,20.4687,71.9466,1.14702,24.8033,1358,CH2,20250513.csv,
47851,20250702,143,Cs0.05MA0.05FA0.9PbI3.0,1.5,MACl,12.66,PbCl2,20.8,,,DMACPA,0.33,,,,,4000.0,30.0,90.0,10.0,1000,10,5000,40,10,160,110,15,PEACl,1.0,,,,,,,4000.0,30.0,6.0,100.0,90.0,5.0,20.7101,73.7008,1.14551,24.5307,1358,CH3,20250513.csv,
47852,20250702,143,Cs0.05MA0.05FA0.9PbI3.0,1.5,MACl,12.66,PbCl2,20.8,,,DMACPA,0.33,,,,,4000.0,30.0,90.0,10.0,1000,10,5000,40,10,160,110,15,PEACl,1.0,,,,,,,4000.0,30.0,6.0,100.0,90.0,5.0,22.9409,81.9661,1.14607,24.421,1358,CH4,20250513.csv,
47853,20250702,143,Cs0.05MA0.05FA0.9PbI3.0,1.5,MACl,12.66,PbCl2,20.8,,,DMACPA,0.33,,,,,4000.0,30.0,90.0,10.0,1000,10,5000,40,10,160,110,15,PEACl,1.0,,,,,,,4000.0,30.0,6.0,100.0,90.0,5.0,16.7128,59.6727,1.14549,24.4502,1359,CH1,20250513.csv,
47854,20250702,143,Cs0.05MA0.05FA0.9PbI3.0,1.5,MACl,12.66,PbCl2,20.8,,,DMACPA,0.33,,,,,4000.0,30.0,90.0,10.0,1000,10,5000,40,10,160,110,15,PEACl,1.0,,,,,,,4000.0,30.0,6.0,100.0,90.0,5.0,22.164,78.787,1.16525,24.1421,1359,CH2,20250513.csv,
47855,20250702,143,Cs0.05MA0.05FA0.9PbI3.0,1.5,MACl,12.66,PbCl2,20.8,,,DMACPA,0.33,,,,,4000.0,30.0,90.0,10.0,1000,10,5000,40,10,160,110,15,PEACl,1.0,,,,,,,4000.0,30.0,6.0,100.0,90.0,5.0,14.3366,53.1807,1.13463,23.7595,1359,CH3,20250513.csv,
47856,20250702,143,Cs0.05MA0.05FA0.9PbI3.0,1.5,MACl,12.66,PbCl2,20.8,,,DMACPA,0.33,,,,,4000.0,30.0,90.0,10.0,1000,10,5000,40,10,160,110,15,PEACl,1.0,,,,,,,4000.0,30.0,6.0,100.0,90.0,5.0,0.198979,24.4305,0.0469691,17.3405,1359,CH4,20250513.csv,
47857,20250702,143,Cs0.05MA0.05FA0.9PbI3.0,1.5,MACl,12.66,PbCl2,20.8,,,DMACPA,0.33,,,,,4000.0,30.0,90.0,10.0,1000,10,5000,40,10,160,110,15,PEACl,1.0,,,,,,,4000.0,30.0,6.0,100.0,90.0,5.0,25.0526,83.2187,1.17351,25.6533,1360,CH1,20250513.csv,
47858,20250702,143,Cs0.05MA0.05FA0.9PbI3.0,1.5,MACl,12.66,PbCl2,20.8,,,DMACPA,0.33,,,,,4000.0,30.0,90.0,10.0,1000,10,5000,40,10,160,110,15,PEACl,1.0,,,,,,,4000.0,30.0,6.0,100.0,90.0,5.0,24.521,83.0472,1.17291,25.1737,1360,CH2,20250513.csv,
47859,20250702,143,Cs0.05MA0.05FA0.9PbI3.0,1.5,MACl,12.66,PbCl2,20.8,,,DMACPA,0.33,,,,,4000.0,30.0,90.0,10.0,1000,10,5000,40,10,160,110,15,PEACl,1.0,,,,,,,4000.0,30.0,6.0,100.0,90.0,5.0,24.0685,82.8409,1.16844,24.8656,1360,CH3,20250513.csv,
47860,20250702,143,Cs0.05MA0.05FA0.9PbI3.0,1.5,MACl,12.66,PbCl2,20.8,,,DMACPA,0.33,,,,,4000.0,30.0,90.0,10.0,1000,10,5000,40,10,160,110,15,PEACl,1.0,,,,,,,4000.0,30.0,6.0,100.0,90.0,5.0,23.1778,80.7975,1.16415,24.6413,1360,CH4,20250513.csv,
47861,20250702,143,Cs0.05MA0.05FA0.9PbI3.0,1.5,MACl,12.66,PbCl2,20.8,,,DMACPA,0.33,,,,,4000.0,30.0,90.0,10.0,1000,10,5000,40,10,160,110,15,PEACl,1.0,,,,,,,4000.0,30.0,6.0,100.0,90.0,5.0,24.3505,83.1809,1.1774,24.8634,1361,CH1,20250513.csv,
47862,20250702,143,Cs0.05MA0.05FA0.9PbI3.0,1.5,MACl,12.66,PbCl2,20.8,,,DMACPA,0.33,,,,,4000.0,30.0,90.0,10.0,1000,10,5000,40,10,160,110,15,PEACl,1.0,,,,,,,4000.0,30.0,6.0,100.0,90.0,5.0,23.8957,82.9541,1.17402,24.5361,1361,CH2,20250513.csv,
47863,20250702,143,Cs0.05MA0.05FA0.9PbI3.0,1.5,MACl,12.66,PbCl2,20.8,,,DMACPA,0.33,,,,,4000.0,30.0,90.0,10.0,1000,10,5000,40,10,160,110,15,PEACl,1.0,,,,,,,4000.0,30.0,6.0,100.0,90.0,5.0,23.4413,82.799,1.16873,24.2237,1361,CH3,20250513.csv,
47864,20250702,143,Cs0.05MA0.05FA0.9PbI3.0,1.5,MACl,12.66,PbCl2,20.8,,,DMACPA,0.33,,,,,4000.0,30.0,90.0,10.0,1000,10,5000,40,10,160,110,15,PEACl,1.0,,,,,,,4000.0,30.0,6.0,100.0,90.0,5.0,22.9267,82.2667,1.16448,23.9324,1361,CH4,20250513.csv,
47865,20250702,143,Cs0.05MA0.05FA0.9PbI3.0,1.5,MACl,12.66,PbCl2,20.8,,,DMACPA,0.33,,,,,4000.0,30.0,90.0,10.0,1000,10,5000,40,10,160,110,15,PEACl,1.0,,,,,,,4000.0,30.0,6.0,100.0,90.0,5.0,25.2823,81.7875,1.18076,26.1799,1362,CH1,20250513.csv,
47866,20250702,143,Cs0.05MA0.05FA0.9PbI3.0,1.5,MACl,12.66,PbCl2,20.8,,,DMACPA,0.33,,,,,4000.0,30.0,90.0,10.0,1000,10,5000,40,10,160,110,15,PEACl,1.0,,,,,,,4000.0,30.0,6.0,100.0,90.0,5.0,24.6162,81.6513,1.17285,25.7048,1362,CH2,20250513.csv,
47867,20250702,143,Cs0.05MA0.05FA0.9PbI3.0,1.5,MACl,12.66,PbCl2,20.8,,,DMACPA,0.33,,,,,4000.0,30.0,90.0,10.0,1000,10,5000,40,10,160,110,15,PEACl,1.0,,,,,,,4000.0,30.0,6.0,100.0,90.0,5.0,24.3512,82.0815,1.16585,25.4467,1362,CH3,20250513.csv,
47868,20250702,143,Cs0.05MA0.05FA0.9PbI3.0,1.5,MACl,12.66,PbCl2,20.8,,,DMACPA,0.33,,,,,4000.0,30.0,90.0,10.0,1000,10,5000,40,10,160,110,15,PEACl,1.0,,,,,,,4000.0,30.0,6.0,100.0,90.0,5.0,0.259494,24.6582,0.0539321,19.5128,1362,CH4,20250513.csv,
47869,20250703,144,Cs0.05MA0.05FA0.9PbI3.0,1.5,MACl,12.66,PbCl2,20.8,,,4PABCz,0.33,,,,,4000.0,30.0,90.0,10.0,1000,10,5000,40,10,160,110,15,PEACl,1.0,,,,,,,4000.0,30.0,6.0,100.0,90.0,5.0,22.5605,79.5609,1.12267,25.2578,1363,CH1,20250514.csv,
47870,20250703,144,Cs0.05MA0.05FA0.9PbI3.0,1.5,MACl,12.66,PbCl2,20.8,,,4PABCz,0.33,,,,,4000.0,30.0,90.0,10.0,1000,10,5000,40,10,160,110,15,PEACl,1.0,,,,,,,4000.0,30.0,6.0,100.0,90.0,5.0,22.8399,79.231,1.15682,24.9191,1363,CH2,20250514.csv,
47871,20250703,144,Cs0.05MA0.05FA0.9PbI3.0,1.5,MACl,12.66,PbCl2,20.8,,,4PABCz,0.33,,,,,4000.0,30.0,90.0,10.0,1000,10,5000,40,10,160,110,15,PEACl,1.0,,,,,,,4000.0,30.0,6.0,100.0,90.0,5.0,18.8949,67.6745,1.1351,24.5971,1363,CH3,20250514.csv,
47872,20250703,144,Cs0.05MA0.05FA0.9PbI3.0,1.5,MACl,12.66,PbCl2,20.8,,,4PABCz,0.33,,,,,4000.0,30.0,90.0,10.0,1000,10,5000,40,10,160,110,15,PEACl,1.0,,,,,,,4000.0,30.0,6.0,100.0,90.0,5.0,19.2954,69.2837,1.13583,24.5195,1363,CH4,20250514.csv,
47873,20250703,144,Cs0.05MA0.05FA0.9PbI3.0,1.5,MACl,12.66,PbCl2,20.8,,,4PABCz,0.33,,,,,4000.0,30.0,90.0,10.0,1000,10,5000,40,10,160,110,15,PEACl,1.0,,,,,,,4000.0,30.0,6.0,100.0,90.0,5.0,23.7791,81.2451,1.10728,26.4326,1364,CH1,20250514.csv,
47874,20250703,144,Cs0.05MA0.05FA0.9PbI3.0,1.5,MACl,12.66,PbCl2,20.8,,,4PABCz,0.33,,,,,4000.0,30.0,90.0,10.0,1000,10,5000,40,10,160,110,15,PEACl,1.0,,,,,,,4000.0,30.0,6.0,100.0,90.0,5.0,23.1847,78.031,1.13746,26.1214,1364,CH2,20250514.csv,
47875,20250703,144,Cs0.05MA0.05FA0.9PbI3.0,1.5,MACl,12.66,PbCl2,20.8,,,4PABCz,0.33,,,,,4000.0,30.0,90.0,10.0,1000,10,5000,40,10,160,110,15,PEACl,1.0,,,,,,,4000.0,30.0,6.0,100.0,90.0,5.0,23.92,80.9539,1.14625,25.7775,1364,CH3,20250514.csv,
47876,20250703,144,Cs0.05MA0.05FA0.9PbI3.0,1.5,MACl,12.66,PbCl2,20.8,,,4PABCz,0.33,,,,,4000.0,30.0,90.0,10.0,1000,10,5000,40,10,160,110,15,PEACl,1.0,,,,,,,4000.0,30.0,6.0,100.0,90.0,5.0,23.2597,80.316,1.1364,25.4841,1364,CH4,20250514.csv,
47877,20250703,144,Cs0.05MA0.05FA0.9PbI3.0,1.5,MACl,12.66,PbCl2,20.8,,,4PABCz,0.33,,,,,4000.0,30.0,90.0,10.0,1000,10,5000,40,10,160,110,15,PEACl,1.0,,,,,,,4000.0,30.0,6.0,100.0,90.0,5.0,20.8602,74.8012,1.12447,24.8006,1365,CH1,20250514.csv,
47878,20250703,144,Cs0.05MA0.05FA0.9PbI3.0,1.5,MACl,12.66,PbCl2,20.8,,,4PABCz,0.33,,,,,4000.0,30.0,90.0,10.0,1000,10,5000,40,10,160,110,15,PEACl,1.0,,,,,,,4000.0,30.0,6.0,100.0,90.0,5.0,22.352,78.6149,1.15118,24.6984,1365,CH2,20250514.csv,
47879,20250703,144,Cs0.05MA0.05FA0.9PbI3.0,1.5,MACl,12.66,PbCl2,20.8,,,4PABCz,0.33,,,,,4000.0,30.0,90.0,10.0,1000,10,5000,40,10,160,110,15,PEACl,1.0,,,,,,,4000.0,30.0,6.0,100.0,90.0,5.0,18.6888,67.0904,1.13907,24.4552,1365,CH3,20250514.csv,
47880,20250703,144,Cs0.05MA0.05FA0.9PbI3.0,1.5,MACl,12.66,PbCl2,20.8,,,4PABCz,0.33,,,,,4000.0,30.0,90.0,10.0,1000,10,5000,40,10,160,110,15,PEACl,1.0,,,,,,,4000.0,30.0,6.0,100.0,90.0,5.0,19.5748,70.1171,1.14596,24.3614,1365,CH4,20250514.csv,
47881,20250703,144,Cs0.05MA0.05FA0.9PbI3.0,1.5,MACl,12.66,PbCl2,20.8,,,4PABCz,0.33,,,,,4000.0,30.0,90.0,10.0,1000,10,5000,40,10,160,110,15,PEACl,1.0,,,,,,,4000.0,30.0,6.0,100.0,90.0,5.0,22.8083,79.724,1.13933,25.1103,1366,CH1,20250514.csv,
47882,20250703,144,Cs0.05MA0.05FA0.9PbI3.0,1.5,MACl,12.66,PbCl2,20.8,,,4PABCz,0.33,,,,,4000.0,30.0,90.0,10.0,1000,10,5000,40,10,160,110,15,PEACl,1.0,,,,,,,4000.0,30.0,6.0,100.0,90.0,5.0,23.6658,81.7901,1.16102,24.9218,1366,CH2,20250514.csv,
47883,20250703,144,Cs0.05MA0.05FA0.9PbI3.0,1.5,MACl,12.66,PbCl2,20.8,,,4PABCz,0.33,,,,,4000.0,30.0,90.0,10.0,1000,10,5000,40,10,160,110,15,PEACl,1.0,,,,,,,4000.0,30.0,6.0,100.0,90.0,5.0,1.23743,24.9369,0.220258,22.5292,1366,CH3,20250514.csv,
47884,20250703,144,Cs0.05MA0.05FA0.9PbI3.0,1.5,MACl,12.66,PbCl2,20.8,,,4PABCz,0.33,,,,,4000.0,30.0,90.0,10.0,1000,10,5000,40,10,160,110,15,PEACl,1.0,,,,,,,4000.0,30.0,6.0,100.0,90.0,5.0,0.243916,24.7853,0.0562032,17.5099,1366,CH4,20250514.csv,
47885,20250703,144,Cs0.05MA0.05FA0.9PbI3.0,1.5,MACl,12.66,PbCl2,20.8,,,DMACPA,0.33,,,,,4000.0,30.0,90.0,10.0,1000,10,5000,40,10,160,110,15,PEACl,1.0,CF3-PEAI,0.5,,,,,4000.0,30.0,6.0,100.0,90.0,5.0,22.7566,80.4923,1.11979,25.2474,1367,CH1,20250514.csv,
47886,20250703,144,Cs0.05MA0.05FA0.9PbI3.0,1.5,MACl,12.66,PbCl2,20.8,,,DMACPA,0.33,,,,,4000.0,30.0,90.0,10.0,1000,10,5000,40,10,160,110,15,PEACl,1.0,CF3-PEAI,0.5,,,,,4000.0,30.0,6.0,100.0,90.0,5.0,23.7185,81.3649,1.16909,24.9345,1367,CH2,20250514.csv,
47887,20250703,144,Cs0.05MA0.05FA0.9PbI3.0,1.5,MACl,12.66,PbCl2,20.8,,,DMACPA,0.33,,,,,4000.0,30.0,90.0,10.0,1000,10,5000,40,10,160,110,15,PEACl,1.0,CF3-PEAI,0.5,,,,,4000.0,30.0,6.0,100.0,90.0,5.0,23.9369,82.1888,1.17174,24.8555,1367,CH3,20250514.csv,
47888,20250703,144,Cs0.05MA0.05FA0.9PbI3.0,1.5,MACl,12.66,PbCl2,20.8,,,DMACPA,0.33,,,,,4000.0,30.0,90.0,10.0,1000,10,5000,40,10,160,110,15,PEACl,1.0,CF3-PEAI,0.5,,,,,4000.0,30.0,6.0,100.0,90.0,5.0,24.0957,82.8875,1.17177,24.8089,1367,CH4,20250514.csv,
47889,20250703,144,Cs0.05MA0.05FA0.9PbI3.0,1.5,MACl,12.66,PbCl2,20.8,,,DMACPA,0.33,,,,,4000.0,30.0,90.0,10.0,1000,10,5000,40,10,160,110,15,PEACl,1.0,CF3-PEAI,0.5,,,,,4000.0,30.0,6.0,100.0,90.0,5.0,24.7448,83.546,1.16442,25.436,1368,CH1,20250514.csv,
47890,20250703,144,Cs0.05MA0.05FA0.9PbI3.0,1.5,MACl,12.66,PbCl2,20.8,,,DMACPA,0.33,,,,,4000.0,30.0,90.0,10.0,1000,10,5000,40,10,160,110,15,PEACl,1.0,CF3-PEAI,0.5,,,,,4000.0,30.0,6.0,100.0,90.0,5.0,24.526,82.6595,1.16917,25.378,1368,CH2,20250514.csv,
47891,20250703,144,Cs0.05MA0.05FA0.9PbI3.0,1.5,MACl,12.66,PbCl2,20.8,,,DMACPA,0.33,,,,,4000.0,30.0,90.0,10.0,1000,10,5000,40,10,160,110,15,PEACl,1.0,CF3-PEAI,0.5,,,,,4000.0,30.0,6.0,100.0,90.0,5.0,16.462,57.772,1.14091,24.9755,1368,CH3,20250514.csv,
47892,20250703,144,Cs0.05MA0.05FA0.9PbI3.0,1.5,MACl,12.66,PbCl2,20.8,,,DMACPA,0.33,,,,,4000.0,30.0,90.0,10.0,1000,10,5000,40,10,160,110,15,PEACl,1.0,CF3-PEAI,0.5,,,,,4000.0,30.0,6.0,100.0,90.0,5.0,24.3652,83.1824,1.16553,25.1314,1368,CH4,20250514.csv,
47893,20250703,144,Cs0.05MA0.05FA0.9PbI3.0,1.5,MACl,12.66,PbCl2,20.8,,,DMACPA,0.33,,,,,4000.0,30.0,90.0,10.0,1000,10,5000,40,10,160,110,15,PEACl,1.0,CF3-PEAI,0.5,,,,,4000.0,30.0,6.0,100.0,90.0,5.0,21.189,76.7798,1.11732,24.6993,1369,CH1,20250514.csv,
47894,20250703,144,Cs0.05MA0.05FA0.9PbI3.0,1.5,MACl,12.66,PbCl2,20.8,,,DMACPA,0.33,,,,,4000.0,30.0,90.0,10.0,1000,10,5000,40,10,160,110,15,PEACl,1.0,CF3-PEAI,0.5,,,,,4000.0,30.0,6.0,100.0,90.0,5.0,0.0756041,23.2449,0.0269824,12.0542,1369,CH2,20250514.csv,
47895,20250703,144,Cs0.05MA0.05FA0.9PbI3.0,1.5,MACl,12.66,PbCl2,20.8,,,DMACPA,0.33,,,,,4000.0,30.0,90.0,10.0,1000,10,5000,40,10,160,110,15,PEACl,1.0,CF3-PEAI,0.5,,,,,4000.0,30.0,6.0,100.0,90.0,5.0,23.884,82.6802,1.16684,24.7567,1369,CH3,20250514.csv,
47896,20250703,144,Cs0.05MA0.05FA0.9PbI3.0,1.5,MACl,12.66,PbCl2,20.8,,,DMACPA,0.33,,,,,4000.0,30.0,90.0,10.0,1000,10,5000,40,10,160,110,15,PEACl,1.0,CF3-PEAI,0.5,,,,,4000.0,30.0,6.0,100.0,90.0,5.0,22.8512,80.1674,1.1565,24.647,1369,CH4,20250514.csv,
47897,20250703,144,Cs0.05MA0.05FA0.9PbI3.0,1.5,MACl,12.66,PbCl2,20.8,,,DMACPA,0.33,,,,,4000.0,30.0,90.0,10.0,1000,10,5000,40,10,160,110,15,PEACl,1.0,CF3-PEAI,0.5,,,,,4000.0,30.0,6.0,100.0,90.0,5.0,9.8884,39.974,1.08013,22.9019,1370,CH1,20250514.csv,
47898,20250703,144,Cs0.05MA0.05FA0.9PbI3.0,1.5,MACl,12.66,PbCl2,20.8,,,DMACPA,0.33,,,,,4000.0,30.0,90.0,10.0,1000,10,5000,40,10,160,110,15,PEACl,1.0,CF3-PEAI,0.5,,,,,4000.0,30.0,6.0,100.0,90.0,5.0,19.588,71.6553,1.16811,23.4024,1370,CH2,20250514.csv,
47899,20250703,144,Cs0.05MA0.05FA0.9PbI3.0,1.5,MACl,12.66,PbCl2,20.8,,,DMACPA,0.33,,,,,4000.0,30.0,90.0,10.0,1000,10,5000,40,10,160,110,15,PEACl,1.0,CF3-PEAI,0.5,,,,,4000.0,30.0,6.0,100.0,90.0,5.0,3.21771,27.4175,0.530592,22.1187,1370,CH3,20250514.csv,
47900,20250703,144,Cs0.05MA0.05FA0.9PbI3.0,1.5,MACl,12.66,PbCl2,20.8,,,DMACPA,0.33,,,,,4000.0,30.0,90.0,10.0,1000,10,5000,40,10,160,110,15,PEACl,1.0,CF3-PEAI,0.5,,,,,4000.0,30.0,6.0,100.0,90.0,5.0,14.9564,57.0504,1.13728,23.0516,1370,CH4,20250514.csv,
47901,20250703,144,Cs0.05MA0.05FA0.9PbI3.0,1.5,MACl,12.66,PbCl2,20.8,,,DMACPA,0.33,,,,,4000.0,30.0,90.0,10.0,1000,10,5000,40,10,160,110,15,PEAI,1.0,PEACl,1.0,,,,,4000.0,30.0,6.0,100.0,90.0,5.0,11.877,52.9483,1.14776,19.5435,1371,CH1,20250514.csv,
47902,20250703,144,Cs0.05MA0.05FA0.9PbI3.0,1.5,MACl,12.66,PbCl2,20.8,,,DMACPA,0.33,,,,,4000.0,30.0,90.0,10.0,1000,10,5000,40,10,160,110,15,PEAI,1.0,PEACl,1.0,,,,,4000.0,30.0,6.0,100.0,90.0,5.0,12.8704,51.573,1.13668,21.955,1371,CH2,20250514.csv,
47903,20250703,144,Cs0.05MA0.05FA0.9PbI3.0,1.5,MACl,12.66,PbCl2,20.8,,,DMACPA,0.33,,,,,4000.0,30.0,90.0,10.0,1000,10,5000,40,10,160,110,15,PEAI,1.0,PEACl,1.0,,,,,4000.0,30.0,6.0,100.0,90.0,5.0,0.0886406,22.7766,0.0281399,13.83,1371,CH3,20250514.csv,
47904,20250703,144,Cs0.05MA0.05FA0.9PbI3.0,1.5,MACl,12.66,PbCl2,20.8,,,DMACPA,0.33,,,,,4000.0,30.0,90.0,10.0,1000,10,5000,40,10,160,110,15,PEAI,1.0,PEACl,1.0,,,,,4000.0,30.0,6.0,100.0,90.0,5.0,12.6697,48.6033,1.12831,23.1032,1371,CH4,20250514.csv,
47905,20250703,144,Cs0.05MA0.05FA0.9PbI3.0,1.5,MACl,12.66,PbCl2,20.8,,,DMACPA,0.33,,,,,4000.0,30.0,90.0,10.0,1000,10,5000,40,10,160,110,15,PEAI,1.0,PEACl,1.0,,,,,4000.0,30.0,6.0,100.0,90.0,5.0,23.5599,81.6424,1.16581,24.7532,1372,CH1,20250514.csv,
47906,20250703,144,Cs0.05MA0.05FA0.9PbI3.0,1.5,MACl,12.66,PbCl2,20.8,,,DMACPA,0.33,,,,,4000.0,30.0,90.0,10.0,1000,10,5000,40,10,160,110,15,PEAI,1.0,PEACl,1.0,,,,,4000.0,30.0,6.0,100.0,90.0,5.0,23.5155,82.3781,1.17427,24.3095,1372,CH2,20250514.csv,
47907,20250703,144,Cs0.05MA0.05FA0.9PbI3.0,1.5,MACl,12.66,PbCl2,20.8,,,DMACPA,0.33,,,,,4000.0,30.0,90.0,10.0,1000,10,5000,40,10,160,110,15,PEAI,1.0,PEACl,1.0,,,,,4000.0,30.0,6.0,100.0,90.0,5.0,22.7676,80.8883,1.16728,24.1133,1372,CH3,20250514.csv,
47908,20250703,144,Cs0.05MA0.05FA0.9PbI3.0,1.5,MACl,12.66,PbCl2,20.8,,,DMACPA,0.33,,,,,4000.0,30.0,90.0,10.0,1000,10,5000,40,10,160,110,15,PEAI,1.0,PEACl,1.0,,,,,4000.0,30.0,6.0,100.0,90.0,5.0,22.1314,79.3907,1.16676,23.8922,1372,CH4,20250514.csv,
47909,20250703,144,Cs0.05MA0.05FA0.9PbI3.0,1.5,MACl,12.66,PbCl2,20.8,,,DMACPA,0.33,,,,,4000.0,30.0,90.0,10.0,1000,10,5000,40,10,160,110,15,PEAI,1.0,PEACl,1.0,,,,,4000.0,30.0,6.0,100.0,90.0,5.0,0.0224233,18.5446,0.0135571,8.91894,1373,CH1,20250514.csv,
47910,20250703,144,Cs0.05MA0.05FA0.9PbI3.0,1.5,MACl,12.66,PbCl2,20.8,,,DMACPA,0.33,,,,,4000.0,30.0,90.0,10.0,1000,10,5000,40,10,160,110,15,PEAI,1.0,PEACl,1.0,,,,,4000.0,30.0,6.0,100.0,90.0,5.0,0.0355719,23.4579,0.0166073,9.131,1373,CH2,20250514.csv,
47911,20250703,144,Cs0.05MA0.05FA0.9PbI3.0,1.5,MACl,12.66,PbCl2,20.8,,,DMACPA,0.33,,,,,4000.0,30.0,90.0,10.0,1000,10,5000,40,10,160,110,15,PEAI,1.0,PEACl,1.0,,,,,4000.0,30.0,6.0,100.0,90.0,5.0,24.1974,82.8544,1.16414,25.0869,1373,CH3,20250514.csv,
47912,20250703,144,Cs0.05MA0.05FA0.9PbI3.0,1.5,MACl,12.66,PbCl2,20.8,,,DMACPA,0.33,,,,,4000.0,30.0,90.0,10.0,1000,10,5000,40,10,160,110,15,PEAI,1.0,PEACl,1.0,,,,,4000.0,30.0,6.0,100.0,90.0,5.0,2.14037,24.6792,0.362522,23.9233,1373,CH4,20250514.csv,
47913,20250703,144,Cs0.05MA0.05FA0.9PbI3.0,1.5,MACl,12.66,PbCl2,20.8,,,DMACPA,0.33,,,,,4000.0,30.0,90.0,10.0,1000,10,5000,40,10,160,110,15,PEAI,1.0,PEACl,1.0,,,,,4000.0,30.0,6.0,100.0,90.0,5.0,23.5915,75.1795,1.14168,27.486,1374,CH1,20250514.csv,
47914,20250703,144,Cs0.05MA0.05FA0.9PbI3.0,1.5,MACl,12.66,PbCl2,20.8,,,DMACPA,0.33,,,,,4000.0,30.0,90.0,10.0,1000,10,5000,40,10,160,110,15,PEAI,1.0,PEACl,1.0,,,,,4000.0,30.0,6.0,100.0,90.0,5.0,25.0857,79.9505,1.16897,26.8412,1374,CH2,20250514.csv,
47915,20250703,144,Cs0.05MA0.05FA0.9PbI3.0,1.5,MACl,12.66,PbCl2,20.8,,,DMACPA,0.33,,,,,4000.0,30.0,90.0,10.0,1000,10,5000,40,10,160,110,15,PEAI,1.0,PEACl,1.0,,,,,4000.0,30.0,6.0,100.0,90.0,5.0,12.8593,43.272,1.12496,26.4165,1374,CH3,20250514.csv,
47916,20250703,144,Cs0.05MA0.05FA0.9PbI3.0,1.5,MACl,12.66,PbCl2,20.8,,,DMACPA,0.33,,,,,4000.0,30.0,90.0,10.0,1000,10,5000,40,10,160,110,15,PEAI,1.0,PEACl,1.0,,,,,4000.0,30.0,6.0,100.0,90.0,5.0,24.3472,80.1769,1.15522,26.2867,1374,CH4,20250514.csv,
47917,20250703,144,Cs0.05MA0.05FA0.9PbI3.0,1.5,MACl,12.66,PbCl2,20.8,,,DMACPA,0.33,,,,,4000.0,30.0,90.0,10.0,1000,10,5000,40,10,160,110,15,PEACl,1.0,,,,,,,4000.0,30.0,6.0,100.0,90.0,5.0,24.4668,81.8313,1.16558,25.6516,1375,CH1,20250514.csv,
47918,20250703,144,Cs0.05MA0.05FA0.9PbI3.0,1.5,MACl,12.66,PbCl2,20.8,,,DMACPA,0.33,,,,,4000.0,30.0,90.0,10.0,1000,10,5000,40,10,160,110,15,PEACl,1.0,,,,,,,4000.0,30.0,6.0,100.0,90.0,5.0,23.9553,81.222,1.16814,25.2482,1375,CH2,20250514.csv,
47919,20250703,144,Cs0.05MA0.05FA0.9PbI3.0,1.5,MACl,12.66,PbCl2,20.8,,,DMACPA,0.33,,,,,4000.0,30.0,90.0,10.0,1000,10,5000,40,10,160,110,15,PEACl,1.0,,,,,,,4000.0,30.0,6.0,100.0,90.0,5.0,23.0075,80.0328,1.1591,24.8016,1375,CH3,20250514.csv,
47920,20250703,144,Cs0.05MA0.05FA0.9PbI3.0,1.5,MACl,12.66,PbCl2,20.8,,,DMACPA,0.33,,,,,4000.0,30.0,90.0,10.0,1000,10,5000,40,10,160,110,15,PEACl,1.0,,,,,,,4000.0,30.0,6.0,100.0,90.0,5.0,21.8408,78.6137,1.15046,24.149,1375,CH4,20250514.csv,
47921,20250703,144,Cs0.05MA0.05FA0.9PbI3.0,1.5,MACl,12.66,PbCl2,20.8,,,DMACPA,0.33,,,,,4000.0,30.0,90.0,10.0,1000,10,5000,40,10,160,110,15,PEACl,1.0,,,,,,,4000.0,30.0,6.0,100.0,90.0,5.0,24.9776,81.5231,1.16739,26.2454,1376,CH1,20250514.csv,
47922,20250703,144,Cs0.05MA0.05FA0.9PbI3.0,1.5,MACl,12.66,PbCl2,20.8,,,DMACPA,0.33,,,,,4000.0,30.0,90.0,10.0,1000,10,5000,40,10,160,110,15,PEACl,1.0,,,,,,,4000.0,30.0,6.0,100.0,90.0,5.0,25.0698,82.7892,1.17319,25.8112,1376,CH2,20250514.csv,
47923,20250703,144,Cs0.05MA0.05FA0.9PbI3.0,1.5,MACl,12.66,PbCl2,20.8,,,DMACPA,0.33,,,,,4000.0,30.0,90.0,10.0,1000,10,5000,40,10,160,110,15,PEACl,1.0,,,,,,,4000.0,30.0,6.0,100.0,90.0,5.0,24.7288,82.5821,1.16701,25.6592,1376,CH3,20250514.csv,
47924,20250703,144,Cs0.05MA0.05FA0.9PbI3.0,1.5,MACl,12.66,PbCl2,20.8,,,DMACPA,0.33,,,,,4000.0,30.0,90.0,10.0,1000,10,5000,40,10,160,110,15,PEACl,1.0,,,,,,,4000.0,30.0,6.0,100.0,90.0,5.0,24.4668,82.4383,1.16099,25.5633,1376,CH4,20250514.csv,
47925,20250703,144,Cs0.05MA0.05FA0.9PbI3.0,1.5,MACl,12.66,PbCl2,20.8,,,DMACPA,0.33,,,,,4000.0,30.0,90.0,10.0,1000,10,5000,40,10,160,110,15,PEACl,1.0,,,,,,,4000.0,30.0,6.0,100.0,90.0,5.0,1.0965,25.0318,0.208677,20.9914,1377,CH1,20250514.csv,
47926,20250703,144,Cs0.05MA0.05FA0.9PbI3.0,1.5,MACl,12.66,PbCl2,20.8,,,DMACPA,0.33,,,,,4000.0,30.0,90.0,10.0,1000,10,5000,40,10,160,110,15,PEACl,1.0,,,,,,,4000.0,30.0,6.0,100.0,90.0,5.0,20.4372,76.3418,1.14727,23.3341,1377,CH2,20250514.csv,
47927,20250703,144,Cs0.05MA0.05FA0.9PbI3.0,1.5,MACl,12.66,PbCl2,20.8,,,DMACPA,0.33,,,,,4000.0,30.0,90.0,10.0,1000,10,5000,40,10,160,110,15,PEACl,1.0,,,,,,,4000.0,30.0,6.0,100.0,90.0,5.0,23.2276,83.3121,1.16836,23.8628,1377,CH3,20250514.csv,
47928,20250703,144,Cs0.05MA0.05FA0.9PbI3.0,1.5,MACl,12.66,PbCl2,20.8,,,DMACPA,0.33,,,,,4000.0,30.0,90.0,10.0,1000,10,5000,40,10,160,110,15,PEACl,1.0,,,,,,,4000.0,30.0,6.0,100.0,90.0,5.0,22.9979,83.2754,1.16256,23.755,1377,CH4,20250514.csv,
47929,20250703,144,Cs0.05MA0.05FA0.9PbI3.0,1.5,MACl,12.66,PbCl2,20.8,,,DMACPA,0.33,,,,,4000.0,30.0,90.0,10.0,1000,10,5000,40,10,160,110,15,PEACl,1.0,,,,,,,4000.0,30.0,6.0,100.0,90.0,5.0,24.7809,83.4234,1.1733,25.3176,1378,CH1,20250514.csv,
47930,20250703,144,Cs0.05MA0.05FA0.9PbI3.0,1.5,MACl,12.66,PbCl2,20.8,,,DMACPA,0.33,,,,,4000.0,30.0,90.0,10.0,1000,10,5000,40,10,160,110,15,PEACl,1.0,,,,,,,4000.0,30.0,6.0,100.0,90.0,5.0,24.9876,83.7992,1.17566,25.3631,1378,CH2,20250514.csv,
47931,20250703,144,Cs0.05MA0.05FA0.9PbI3.0,1.5,MACl,12.66,PbCl2,20.8,,,DMACPA,0.33,,,,,4000.0,30.0,90.0,10.0,1000,10,5000,40,10,160,110,15,PEACl,1.0,,,,,,,4000.0,30.0,6.0,100.0,90.0,5.0,24.6911,83.5552,1.16765,25.3077,1378,CH3,20250514.csv,
47932,20250703,144,Cs0.05MA0.05FA0.9PbI3.0,1.5,MACl,12.66,PbCl2,20.8,,,DMACPA,0.33,,,,,4000.0,30.0,90.0,10.0,1000,10,5000,40,10,160,110,15,PEACl,1.0,,,,,,,4000.0,30.0,6.0,100.0,90.0,5.0,23.9756,82.0601,1.15848,25.2203,1378,CH4,20250514.csv,
47933,20250703,144,Cs0.05MA0.05FA0.9PbI3.0,1.5,MACl,12.66,PbCl2,20.8,,,DMACPA,0.33,,,,,4000.0,30.0,90.0,10.0,1000,10,5000,40,10,160,110,15,PEACl,1.0,,,,,,,4000.0,30.0,6.0,100.0,90.0,5.0,23.9541,83.7735,1.16914,24.4572,1379,CH1,20250514.csv,
47934,20250703,144,Cs0.05MA0.05FA0.9PbI3.0,1.5,MACl,12.66,PbCl2,20.8,,,DMACPA,0.33,,,,,4000.0,30.0,90.0,10.0,1000,10,5000,40,10,160,110,15,PEACl,1.0,,,,,,,4000.0,30.0,6.0,100.0,90.0,5.0,22.9478,81.4161,1.16506,24.1926,1379,CH2,20250514.csv,
