Repository: MI-Materials-Intelligence/Recipe-Language-Model

# Learning Layer

## Overview

In the learning layer, the formulas and parameters are encoded and then tokenised into recipes as inputs. Through atomic skills of data extraction, cleaning, and matching, these data are organised into standardised datasets, providing the basis for RLM training and iterative recipe refinement.

Key Atomic Skills:
- **Cleaning**: Preprocessing and outlier cleaning
- **Matching**: Matching data pairs based on variables
- **Extraction**: Data extraction from robotic boxes

File: seven_ai_layers_robotics/learning/data/data50764_from_db.csv (part 236 of 253)
No,date,rank,Formula PVK,Concentration PVK,Formula Additive 1,Concentration Additive 1,Formula Additive 2,Concentration Additive 2,Formula Additive 3,Concentration Additive 3,Formula SAM 1,Concentration SAM 1,Formula SAM 2,Concentration SAM 2,Formula SAM 3,Concentration SAM 3,Spin Coating Speed SAM,Spin Coating Time SAM,Annealed Temperature SAM,Annealed Time SAM,Spin Coating Speed PVK 1,Spin Coating Time PVK 1,Spin Coating Speed PVK 2,Spin Coating Time PVK 2,Antisolvent Dropping Timing,Antisolvent Volume,Annealed Temperature PVK,Annealed Time PVK,Formula Passivator 1,Concentration Passivator 1,Formula Passivator 2,Concentration Passivator 2,Formula Passivator 3,Concentration Passivator 3,Formula Passivator 4,Concentration Passivator 4,Spin Coating Speed Passivator,Spin Coating Time Passivator,Passivator Dropping Timing,Passivator Volume,Annealed Temperature Passivator,Annealed Time Passivator,PCE,FF,Voc,Jsc,Product,Channel,From,upload_time
47935,20250703,144,Cs0.05MA0.05FA0.9PbI3.0,1.5,MACl,12.66,PbCl2,20.8,,,DMACPA,0.33,,,,,4000.0,30.0,90.0,10.0,1000,10,5000,40,10,160,110,15,PEACl,1.0,,,,,,,4000.0,30.0,6.0,100.0,90.0,5.0,9.3965,35.7612,1.10334,23.8147,1379,CH3,20250514.csv,
47936,20250703,144,Cs0.05MA0.05FA0.9PbI3.0,1.5,MACl,12.66,PbCl2,20.8,,,DMACPA,0.33,,,,,4000.0,30.0,90.0,10.0,1000,10,5000,40,10,160,110,15,PEACl,1.0,,,,,,,4000.0,30.0,6.0,100.0,90.0,5.0,22.731,81.8435,1.15926,23.9581,1379,CH4,20250514.csv,
47937,20250703,144,Cs0.05MA0.05FA0.9PbI3.0,1.5,MACl,12.66,PbCl2,20.8,,,DMACPA,0.33,,,,,4000.0,30.0,90.0,10.0,1000,10,5000,40,10,160,110,15,PEACl,1.0,,,,,,,4000.0,30.0,6.0,100.0,90.0,5.0,23.5148,83.898,1.16181,24.1242,1380,CH1,20250514.csv,
47938,20250703,144,Cs0.05MA0.05FA0.9PbI3.0,1.5,MACl,12.66,PbCl2,20.8,,,DMACPA,0.33,,,,,4000.0,30.0,90.0,10.0,1000,10,5000,40,10,160,110,15,PEACl,1.0,,,,,,,4000.0,30.0,6.0,100.0,90.0,5.0,24.1796,83.9385,1.17286,24.5607,1380,CH2,20250514.csv,
47939,20250703,144,Cs0.05MA0.05FA0.9PbI3.0,1.5,MACl,12.66,PbCl2,20.8,,,DMACPA,0.33,,,,,4000.0,30.0,90.0,10.0,1000,10,5000,40,10,160,110,15,PEACl,1.0,,,,,,,4000.0,30.0,6.0,100.0,90.0,5.0,24.0566,83.5219,1.1766,24.4796,1380,CH3,20250514.csv,
47940,20250703,144,Cs0.05MA0.05FA0.9PbI3.0,1.5,MACl,12.66,PbCl2,20.8,,,DMACPA,0.33,,,,,4000.0,30.0,90.0,10.0,1000,10,5000,40,10,160,110,15,PEACl,1.0,,,,,,,4000.0,30.0,6.0,100.0,90.0,5.0,23.6085,82.8798,1.17493,24.2441,1380,CH4,20250514.csv,
47941,20250703,144,Cs0.05MA0.05FA0.9PbI3.0,1.5,MACl,12.66,PbCl2,20.8,,,DMACPA,0.33,,,,,4000.0,30.0,90.0,10.0,1000,10,5000,40,10,160,110,15,PEACl,1.0,,,,,,,4000.0,30.0,6.0,100.0,90.0,5.0,22.6244,79.7576,1.15962,24.462,1381,CH1,20250514.csv,
47942,20250703,144,Cs0.05MA0.05FA0.9PbI3.0,1.5,MACl,12.66,PbCl2,20.8,,,DMACPA,0.33,,,,,4000.0,30.0,90.0,10.0,1000,10,5000,40,10,160,110,15,PEACl,1.0,,,,,,,4000.0,30.0,6.0,100.0,90.0,5.0,23.2062,80.9635,1.17578,24.3775,1381,CH2,20250514.csv,
47943,20250703,144,Cs0.05MA0.05FA0.9PbI3.0,1.5,MACl,12.66,PbCl2,20.8,,,DMACPA,0.33,,,,,4000.0,30.0,90.0,10.0,1000,10,5000,40,10,160,110,15,PEACl,1.0,,,,,,,4000.0,30.0,6.0,100.0,90.0,5.0,23.0365,81.3659,1.17358,24.1247,1381,CH3,20250514.csv,
47944,20250703,144,Cs0.05MA0.05FA0.9PbI3.0,1.5,MACl,12.66,PbCl2,20.8,,,DMACPA,0.33,,,,,4000.0,30.0,90.0,10.0,1000,10,5000,40,10,160,110,15,PEACl,1.0,,,,,,,4000.0,30.0,6.0,100.0,90.0,5.0,20.6554,77.6104,1.15509,23.0407,1381,CH4,20250514.csv,
47945,20250703,144,Cs0.05MA0.05FA0.9PbI3.0,1.5,MACl,12.66,PbCl2,20.8,,,DMACPA,0.33,,,,,4000.0,30.0,90.0,10.0,1000,10,5000,40,10,160,110,15,PEACl,1.0,,,,,,,4000.0,30.0,6.0,100.0,90.0,5.0,22.8157,83.8207,1.16178,23.4293,1382,CH1,20250514.csv,
47946,20250703,144,Cs0.05MA0.05FA0.9PbI3.0,1.5,MACl,12.66,PbCl2,20.8,,,DMACPA,0.33,,,,,4000.0,30.0,90.0,10.0,1000,10,5000,40,10,160,110,15,PEACl,1.0,,,,,,,4000.0,30.0,6.0,100.0,90.0,5.0,23.5801,84.7299,1.1817,23.5506,1382,CH2,20250514.csv,
47947,20250703,144,Cs0.05MA0.05FA0.9PbI3.0,1.5,MACl,12.66,PbCl2,20.8,,,DMACPA,0.33,,,,,4000.0,30.0,90.0,10.0,1000,10,5000,40,10,160,110,15,PEACl,1.0,,,,,,,4000.0,30.0,6.0,100.0,90.0,5.0,23.4242,84.609,1.17944,23.4732,1382,CH3,20250514.csv,
47948,20250703,144,Cs0.05MA0.05FA0.9PbI3.0,1.5,MACl,12.66,PbCl2,20.8,,,DMACPA,0.33,,,,,4000.0,30.0,90.0,10.0,1000,10,5000,40,10,160,110,15,PEACl,1.0,,,,,,,4000.0,30.0,6.0,100.0,90.0,5.0,22.9657,84.2462,1.17723,23.1562,1382,CH4,20250514.csv,
47949,20250704,145,Cs0.05MA0.05FA0.9PbI3.0,1.5,MACl,12.66,PbCl2,20.8,,,DMACPA,0.33,,,,,4000.0,30.0,90.0,10.0,1000,10,5000,40,10,160,110,15,PEACl,1.0,,,,,,,4000.0,30.0,6.0,100.0,90.0,5.0,23.5666,80.4582,1.18077,24.8063,1383,CH1,20250515.csv,
47950,20250704,145,Cs0.05MA0.05FA0.9PbI3.0,1.5,MACl,12.66,PbCl2,20.8,,,DMACPA,0.33,,,,,4000.0,30.0,90.0,10.0,1000,10,5000,40,10,160,110,15,PEACl,1.0,,,,,,,4000.0,30.0,6.0,100.0,90.0,5.0,22.8618,79.1254,1.17296,24.6327,1383,CH2,20250515.csv,
47951,20250704,145,Cs0.05MA0.05FA0.9PbI3.0,1.5,MACl,12.66,PbCl2,20.8,,,DMACPA,0.33,,,,,4000.0,30.0,90.0,10.0,1000,10,5000,40,10,160,110,15,PEACl,1.0,,,,,,,4000.0,30.0,6.0,100.0,90.0,5.0,22.7555,77.9798,1.16791,24.9859,1383,CH3,20250515.csv,
47952,20250704,145,Cs0.05MA0.05FA0.9PbI3.0,1.5,MACl,12.66,PbCl2,20.8,,,DMACPA,0.33,,,,,4000.0,30.0,90.0,10.0,1000,10,5000,40,10,160,110,15,PEACl,1.0,,,,,,,4000.0,30.0,6.0,100.0,90.0,5.0,23.3259,80.2221,1.16578,24.9417,1383,CH4,20250515.csv,
47953,20250704,145,Cs0.05MA0.05FA0.9PbI3.0,1.5,MACl,12.66,PbCl2,20.8,,,DMACPA,0.33,,,,,4000.0,30.0,90.0,10.0,1000,10,5000,40,10,160,110,15,PEACl,1.0,,,,,,,4000.0,30.0,6.0,100.0,90.0,5.0,23.1536,79.9866,1.17059,24.7285,1384,CH1,20250515.csv,
47954,20250704,145,Cs0.05MA0.05FA0.9PbI3.0,1.5,MACl,12.66,PbCl2,20.8,,,DMACPA,0.33,,,,,4000.0,30.0,90.0,10.0,1000,10,5000,40,10,160,110,15,PEACl,1.0,,,,,,,4000.0,30.0,6.0,100.0,90.0,5.0,22.2347,78.7218,1.16648,24.2136,1384,CH2,20250515.csv,
47955,20250704,145,Cs0.05MA0.05FA0.9PbI3.0,1.5,MACl,12.66,PbCl2,20.8,,,DMACPA,0.33,,,,,4000.0,30.0,90.0,10.0,1000,10,5000,40,10,160,110,15,PEACl,1.0,,,,,,,4000.0,30.0,6.0,100.0,90.0,5.0,22.2131,78.6744,1.16285,24.2803,1384,CH3,20250515.csv,
47956,20250704,145,Cs0.05MA0.05FA0.9PbI3.0,1.5,MACl,12.66,PbCl2,20.8,,,DMACPA,0.33,,,,,4000.0,30.0,90.0,10.0,1000,10,5000,40,10,160,110,15,PEACl,1.0,,,,,,,4000.0,30.0,6.0,100.0,90.0,5.0,22.9924,81.0707,1.16347,24.3762,1384,CH4,20250515.csv,
47957,20250704,145,Cs0.05MA0.05FA0.9PbI3.0,1.5,MACl,12.66,PbCl2,20.8,,,DMACPA,0.33,,,,,4000.0,30.0,90.0,10.0,1000,10,5000,40,10,160,110,15,PEACl,1.0,,,,,,,4000.0,30.0,6.0,100.0,90.0,5.0,25.9514,84.4077,1.17425,26.1828,1385,CH1,20250515.csv,
47958,20250704,145,Cs0.05MA0.05FA0.9PbI3.0,1.5,MACl,12.66,PbCl2,20.8,,,DMACPA,0.33,,,,,4000.0,30.0,90.0,10.0,1000,10,5000,40,10,160,110,15,PEACl,1.0,,,,,,,4000.0,30.0,6.0,100.0,90.0,5.0,24.4474,81.6575,1.16517,25.695,1385,CH2,20250515.csv,
47959,20250704,145,Cs0.05MA0.05FA0.9PbI3.0,1.5,MACl,12.66,PbCl2,20.8,,,DMACPA,0.33,,,,,4000.0,30.0,90.0,10.0,1000,10,5000,40,10,160,110,15,PEACl,1.0,,,,,,,4000.0,30.0,6.0,100.0,90.0,5.0,24.9486,83.1154,1.15979,25.8813,1385,CH3,20250515.csv,
47960,20250704,145,Cs0.05MA0.05FA0.9PbI3.0,1.5,MACl,12.66,PbCl2,20.8,,,DMACPA,0.33,,,,,4000.0,30.0,90.0,10.0,1000,10,5000,40,10,160,110,15,PEACl,1.0,,,,,,,4000.0,30.0,6.0,100.0,90.0,5.0,23.5731,79.9143,1.14746,25.7073,1385,CH4,20250515.csv,
47961,20250704,145,Cs0.05MA0.05FA0.9PbI3.0,1.5,MACl,12.66,PbCl2,20.8,,,DMACPA,0.33,,,,,4000.0,30.0,90.0,10.0,1000,10,5000,40,10,160,110,15,PEACl,1.0,,,,,,,4000.0,30.0,6.0,100.0,90.0,5.0,25.4926,82.7025,1.16504,26.4578,1386,CH1,20250515.csv,
47962,20250704,145,Cs0.05MA0.05FA0.9PbI3.0,1.5,MACl,12.66,PbCl2,20.8,,,DMACPA,0.33,,,,,4000.0,30.0,90.0,10.0,1000,10,5000,40,10,160,110,15,PEACl,1.0,,,,,,,4000.0,30.0,6.0,100.0,90.0,5.0,25.4147,83.0859,1.16049,26.3583,1386,CH2,20250515.csv,
47963,20250704,145,Cs0.05MA0.05FA0.9PbI3.0,1.5,MACl,12.66,PbCl2,20.8,,,DMACPA,0.33,,,,,4000.0,30.0,90.0,10.0,1000,10,5000,40,10,160,110,15,PEACl,1.0,,,,,,,4000.0,30.0,6.0,100.0,90.0,5.0,23.2648,77.6945,1.14411,26.1722,1386,CH3,20250515.csv,
47964,20250704,145,Cs0.05MA0.05FA0.9PbI3.0,1.5,MACl,12.66,PbCl2,20.8,,,DMACPA,0.33,,,,,4000.0,30.0,90.0,10.0,1000,10,5000,40,10,160,110,15,PEACl,1.0,,,,,,,4000.0,30.0,6.0,100.0,90.0,5.0,24.759,82.3512,1.14614,26.2317,1386,CH4,20250515.csv,
47965,20250704,145,Cs0.05MA0.05FA0.9PbI3.0,1.5,MACl,12.66,PbCl2,20.8,,,DMACPA,0.248,Me-4PACz,0.083,,,4000.0,30.0,90.0,10.0,1000,10,5000,40,10,160,110,15,PEACl,1.0,,,,,,,4000.0,30.0,6.0,100.0,90.0,5.0,17.8253,75.7948,1.15397,20.38,1387,CH1,20250515.csv,
47966,20250704,145,Cs0.05MA0.05FA0.9PbI3.0,1.5,MACl,12.66,PbCl2,20.8,,,DMACPA,0.248,Me-4PACz,0.083,,,4000.0,30.0,90.0,10.0,1000,10,5000,40,10,160,110,15,PEACl,1.0,,,,,,,4000.0,30.0,6.0,100.0,90.0,5.0,16.4882,70.1025,1.14587,20.5259,1387,CH2,20250515.csv,
47967,20250704,145,Cs0.05MA0.05FA0.9PbI3.0,1.5,MACl,12.66,PbCl2,20.8,,,DMACPA,0.248,Me-4PACz,0.083,,,4000.0,30.0,90.0,10.0,1000,10,5000,40,10,160,110,15,PEACl,1.0,,,,,,,4000.0,30.0,6.0,100.0,90.0,5.0,4.38424,31.5343,0.66294,20.9719,1387,CH3,20250515.csv,
47968,20250704,145,Cs0.05MA0.05FA0.9PbI3.0,1.5,MACl,12.66,PbCl2,20.8,,,DMACPA,0.248,Me-4PACz,0.083,,,4000.0,30.0,90.0,10.0,1000,10,5000,40,10,160,110,15,PEACl,1.0,,,,,,,4000.0,30.0,6.0,100.0,90.0,5.0,17.2632,72.2607,1.13555,21.0385,1387,CH4,20250515.csv,
47969,20250704,145,Cs0.05MA0.05FA0.9PbI3.0,1.5,MACl,12.66,PbCl2,20.8,,,DMACPA,0.248,Me-4PACz,0.083,,,4000.0,30.0,90.0,10.0,1000,10,5000,40,10,160,110,15,PEACl,1.0,,,,,,,4000.0,30.0,6.0,100.0,90.0,5.0,22.6336,83.6373,1.14568,23.6207,1388,CH1,20250515.csv,
47970,20250704,145,Cs0.05MA0.05FA0.9PbI3.0,1.5,MACl,12.66,PbCl2,20.8,,,DMACPA,0.248,Me-4PACz,0.083,,,4000.0,30.0,90.0,10.0,1000,10,5000,40,10,160,110,15,PEACl,1.0,,,,,,,4000.0,30.0,6.0,100.0,90.0,5.0,1.13081,25.5182,0.207538,21.3522,1388,CH2,20250515.csv,
47971,20250704,145,Cs0.05MA0.05FA0.9PbI3.0,1.5,MACl,12.66,PbCl2,20.8,,,DMACPA,0.248,Me-4PACz,0.083,,,4000.0,30.0,90.0,10.0,1000,10,5000,40,10,160,110,15,PEACl,1.0,,,,,,,4000.0,30.0,6.0,100.0,90.0,5.0,22.4934,84.3406,1.14189,23.3558,1388,CH3,20250515.csv,
47972,20250704,145,Cs0.05MA0.05FA0.9PbI3.0,1.5,MACl,12.66,PbCl2,20.8,,,DMACPA,0.248,Me-4PACz,0.083,,,4000.0,30.0,90.0,10.0,1000,10,5000,40,10,160,110,15,PEACl,1.0,,,,,,,4000.0,30.0,6.0,100.0,90.0,5.0,22.5534,82.7345,1.13654,23.985,1388,CH4,20250515.csv,
47973,20250704,145,Cs0.05MA0.05FA0.9PbI3.0,1.5,MACl,12.66,PbCl2,20.8,,,DMACPA,0.248,Me-4PACz,0.083,,,4000.0,30.0,90.0,10.0,1000,10,5000,40,10,160,110,15,PEACl,1.0,,,,,,,4000.0,30.0,6.0,100.0,90.0,5.0,20.7427,75.9966,1.13793,23.9859,1389,CH1,20250515.csv,
47974,20250704,145,Cs0.05MA0.05FA0.9PbI3.0,1.5,MACl,12.66,PbCl2,20.8,,,DMACPA,0.248,Me-4PACz,0.083,,,4000.0,30.0,90.0,10.0,1000,10,5000,40,10,160,110,15,PEACl,1.0,,,,,,,4000.0,30.0,6.0,100.0,90.0,5.0,22.6973,83.5389,1.13696,23.8969,1389,CH2,20250515.csv,
47975,20250704,145,Cs0.05MA0.05FA0.9PbI3.0,1.5,MACl,12.66,PbCl2,20.8,,,DMACPA,0.248,Me-4PACz,0.083,,,4000.0,30.0,90.0,10.0,1000,10,5000,40,10,160,110,15,PEACl,1.0,,,,,,,4000.0,30.0,6.0,100.0,90.0,5.0,22.6647,84.197,1.13404,23.737,1389,CH3,20250515.csv,
47976,20250704,145,Cs0.05MA0.05FA0.9PbI3.0,1.5,MACl,12.66,PbCl2,20.8,,,DMACPA,0.248,Me-4PACz,0.083,,,4000.0,30.0,90.0,10.0,1000,10,5000,40,10,160,110,15,PEACl,1.0,,,,,,,4000.0,30.0,6.0,100.0,90.0,5.0,22.2951,84.2555,1.13327,23.3496,1389,CH4,20250515.csv,
47977,20250704,145,Cs0.05MA0.05FA0.9PbI3.0,1.5,MACl,12.66,PbCl2,20.8,,,DMACPA,0.248,Me-4PACz,0.083,,,4000.0,30.0,90.0,10.0,1000,10,5000,40,10,160,110,15,PEACl,1.0,,,,,,,4000.0,30.0,6.0,100.0,90.0,5.0,23.9874,81.9494,1.16759,25.0695,1390,CH1,20250515.csv,
47978,20250704,145,Cs0.05MA0.05FA0.9PbI3.0,1.5,MACl,12.66,PbCl2,20.8,,,DMACPA,0.248,Me-4PACz,0.083,,,4000.0,30.0,90.0,10.0,1000,10,5000,40,10,160,110,15,PEACl,1.0,,,,,,,4000.0,30.0,6.0,100.0,90.0,5.0,23.3719,80.59,1.15882,25.0263,1390,CH2,20250515.csv,
47979,20250704,145,Cs0.05MA0.05FA0.9PbI3.0,1.5,MACl,12.66,PbCl2,20.8,,,DMACPA,0.248,Me-4PACz,0.083,,,4000.0,30.0,90.0,10.0,1000,10,5000,40,10,160,110,15,PEACl,1.0,,,,,,,4000.0,30.0,6.0,100.0,90.0,5.0,22.6057,79.1006,1.14873,24.8783,1390,CH3,20250515.csv,
47980,20250704,145,Cs0.05MA0.05FA0.9PbI3.0,1.5,MACl,12.66,PbCl2,20.8,,,DMACPA,0.248,Me-4PACz,0.083,,,4000.0,30.0,90.0,10.0,1000,10,5000,40,10,160,110,15,PEACl,1.0,,,,,,,4000.0,30.0,6.0,100.0,90.0,5.0,22.8892,80.1293,1.15062,24.8261,1390,CH4,20250515.csv,
47981,20250704,145,Cs0.05MA0.05FA0.9PbI3.0,1.5,MACl,12.66,PbCl2,20.8,,,DMACPA,0.248,2PACz,0.083,,,4000.0,30.0,90.0,10.0,1000,10,5000,40,10,160,110,15,PEACl,1.0,,,,,,,4000.0,30.0,6.0,100.0,90.0,5.0,21.0981,73.7227,1.16424,24.5811,1391,CH1,20250515.csv,
47982,20250704,145,Cs0.05MA0.05FA0.9PbI3.0,1.5,MACl,12.66,PbCl2,20.8,,,DMACPA,0.248,2PACz,0.083,,,4000.0,30.0,90.0,10.0,1000,10,5000,40,10,160,110,15,PEACl,1.0,,,,,,,4000.0,30.0,6.0,100.0,90.0,5.0,22.7815,80.6395,1.16002,24.3539,1391,CH2,20250515.csv,
47983,20250704,145,Cs0.05MA0.05FA0.9PbI3.0,1.5,MACl,12.66,PbCl2,20.8,,,DMACPA,0.248,2PACz,0.083,,,4000.0,30.0,90.0,10.0,1000,10,5000,40,10,160,110,15,PEACl,1.0,,,,,,,4000.0,30.0,6.0,100.0,90.0,5.0,21.6043,78.1849,1.14822,24.0654,1391,CH3,20250515.csv,
47984,20250704,145,Cs0.05MA0.05FA0.9PbI3.0,1.5,MACl,12.66,PbCl2,20.8,,,DMACPA,0.248,2PACz,0.083,,,4000.0,30.0,90.0,10.0,1000,10,5000,40,10,160,110,15,PEACl,1.0,,,,,,,4000.0,30.0,6.0,100.0,90.0,5.0,21.9968,79.4165,1.15204,24.0425,1391,CH4,20250515.csv,
47985,20250704,145,Cs0.05MA0.05FA0.9PbI3.0,1.5,MACl,12.66,PbCl2,20.8,,,DMACPA,0.248,2PACz,0.083,,,4000.0,30.0,90.0,10.0,1000,10,5000,40,10,160,110,15,PEACl,1.0,,,,,,,4000.0,30.0,6.0,100.0,90.0,5.0,23.8975,81.8949,1.1762,24.8093,1392,CH1,20250515.csv,
47986,20250704,145,Cs0.05MA0.05FA0.9PbI3.0,1.5,MACl,12.66,PbCl2,20.8,,,DMACPA,0.248,2PACz,0.083,,,4000.0,30.0,90.0,10.0,1000,10,5000,40,10,160,110,15,PEACl,1.0,,,,,,,4000.0,30.0,6.0,100.0,90.0,5.0,23.6229,84.0691,1.16432,24.1337,1392,CH2,20250515.csv,
47987,20250704,145,Cs0.05MA0.05FA0.9PbI3.0,1.5,MACl,12.66,PbCl2,20.8,,,DMACPA,0.248,2PACz,0.083,,,4000.0,30.0,90.0,10.0,1000,10,5000,40,10,160,110,15,PEACl,1.0,,,,,,,4000.0,30.0,6.0,100.0,90.0,5.0,23.5498,84.5819,1.15515,24.1031,1392,CH3,20250515.csv,
47988,20250704,145,Cs0.05MA0.05FA0.9PbI3.0,1.5,MACl,12.66,PbCl2,20.8,,,DMACPA,0.248,2PACz,0.083,,,4000.0,30.0,90.0,10.0,1000,10,5000,40,10,160,110,15,PEACl,1.0,,,,,,,4000.0,30.0,6.0,100.0,90.0,5.0,23.08,85.3874,1.14868,23.5312,1392,CH4,20250515.csv,
47989,20250704,145,Cs0.05MA0.05FA0.9PbI3.0,1.5,MACl,12.66,PbCl2,20.8,,,DMACPA,0.248,2PACz,0.083,,,4000.0,30.0,90.0,10.0,1000,10,5000,40,10,160,110,15,PEACl,1.0,,,,,,,4000.0,30.0,6.0,100.0,90.0,5.0,24.1798,83.7698,1.17554,24.5543,1393,CH1,20250515.csv,
47990,20250704,145,Cs0.05MA0.05FA0.9PbI3.0,1.5,MACl,12.66,PbCl2,20.8,,,DMACPA,0.248,2PACz,0.083,,,4000.0,30.0,90.0,10.0,1000,10,5000,40,10,160,110,15,PEACl,1.0,,,,,,,4000.0,30.0,6.0,100.0,90.0,5.0,24.0782,84.7861,1.16679,24.3393,1393,CH2,20250515.csv,
47991,20250704,145,Cs0.05MA0.05FA0.9PbI3.0,1.5,MACl,12.66,PbCl2,20.8,,,DMACPA,0.248,2PACz,0.083,,,4000.0,30.0,90.0,10.0,1000,10,5000,40,10,160,110,15,PEACl,1.0,,,,,,,4000.0,30.0,6.0,100.0,90.0,5.0,23.4615,84.1074,1.15745,24.1002,1393,CH3,20250515.csv,
47992,20250704,145,Cs0.05MA0.05FA0.9PbI3.0,1.5,MACl,12.66,PbCl2,20.8,,,DMACPA,0.248,2PACz,0.083,,,4000.0,30.0,90.0,10.0,1000,10,5000,40,10,160,110,15,PEACl,1.0,,,,,,,4000.0,30.0,6.0,100.0,90.0,5.0,22.5377,82.5987,1.15412,23.6421,1393,CH4,20250515.csv,
47993,20250705,146,Cs0.05MA0.1FA0.85PbI3.0,1.65,MACl,15.0,p-F-PEACl,2.0,,,"4,4,4-NA",0.5,,,,,3000.0,30.0,100.0,10.0,1000,5,5500,30,15,150,110,15,PDADI,0.5,,,,,,,5000.0,30.0,6.0,70.0,100.0,5.0,23.2778,79.2663,1.17673,24.956,1394,CH1,20250520.csv,
47994,20250705,146,Cs0.05MA0.1FA0.85PbI3.0,1.65,MACl,15.0,p-F-PEACl,2.0,,,"4,4,4-NA",0.5,,,,,3000.0,30.0,100.0,10.0,1000,5,5500,30,15,150,110,15,PDADI,0.5,,,,,,,5000.0,30.0,6.0,70.0,100.0,5.0,23.2038,79.4647,1.16884,24.9821,1394,CH2,20250520.csv,
47995,20250705,146,Cs0.05MA0.1FA0.85PbI3.0,1.65,MACl,15.0,p-F-PEACl,2.0,,,"4,4,4-NA",0.5,,,,,3000.0,30.0,100.0,10.0,1000,5,5500,30,15,150,110,15,PDADI,0.5,,,,,,,5000.0,30.0,6.0,70.0,100.0,5.0,22.8165,78.8137,1.16695,24.8083,1394,CH3,20250520.csv,
47996,20250705,146,Cs0.05MA0.1FA0.85PbI3.0,1.65,MACl,15.0,p-F-PEACl,2.0,,,"4,4,4-NA",0.5,,,,,3000.0,30.0,100.0,10.0,1000,5,5500,30,15,150,110,15,PDADI,0.5,,,,,,,5000.0,30.0,6.0,70.0,100.0,5.0,22.7257,79.368,1.16626,24.5515,1394,CH4,20250520.csv,
47997,20250705,146,Cs0.05MA0.1FA0.85PbI3.0,1.65,MACl,15.0,p-F-PEACl,2.0,,,"4,4,4-NA",0.5,,,,,3000.0,30.0,100.0,10.0,1000,5,5500,30,15,150,110,15,PDADI,0.5,,,,,,,5000.0,30.0,6.0,70.0,100.0,5.0,22.8316,78.4431,1.17728,24.723,1395,CH1,20250520.csv,
47998,20250705,146,Cs0.05MA0.1FA0.85PbI3.0,1.65,MACl,15.0,p-F-PEACl,2.0,,,"4,4,4-NA",0.5,,,,,3000.0,30.0,100.0,10.0,1000,5,5500,30,15,150,110,15,PDADI,0.5,,,,,,,5000.0,30.0,6.0,70.0,100.0,5.0,22.5683,78.1617,1.16523,24.7796,1395,CH2,20250520.csv,
47999,20250705,146,Cs0.05MA0.1FA0.85PbI3.0,1.65,MACl,15.0,p-F-PEACl,2.0,,,"4,4,4-NA",0.5,,,,,3000.0,30.0,100.0,10.0,1000,5,5500,30,15,150,110,15,PDADI,0.5,,,,,,,5000.0,30.0,6.0,70.0,100.0,5.0,22.2418,77.9914,1.1585,24.6165,1395,CH3,20250520.csv,
48000,20250705,146,Cs0.05MA0.1FA0.85PbI3.0,1.65,MACl,15.0,p-F-PEACl,2.0,,,"4,4,4-NA",0.5,,,,,3000.0,30.0,100.0,10.0,1000,5,5500,30,15,150,110,15,PDADI,0.5,,,,,,,5000.0,30.0,6.0,70.0,100.0,5.0,21.8919,77.4098,1.16048,24.3696,1395,CH4,20250520.csv,
48001,20250705,146,Cs0.05MA0.1FA0.85PbI3.0,1.65,MACl,15.0,p-F-PEACl,2.0,,,"4,4,4-NA",0.5,,,,,3000.0,30.0,100.0,10.0,1000,5,5500,30,15,150,110,15,PDADI,0.5,,,,,,,5000.0,30.0,6.0,70.0,100.0,5.0,23.2555,79.1218,1.16841,25.1556,1396,CH1,20250520.csv,
48002,20250705,146,Cs0.05MA0.1FA0.85PbI3.0,1.65,MACl,15.0,p-F-PEACl,2.0,,,"4,4,4-NA",0.5,,,,,3000.0,30.0,100.0,10.0,1000,5,5500,30,15,150,110,15,PDADI,0.5,,,,,,,5000.0,30.0,6.0,70.0,100.0,5.0,22.9401,78.1081,1.16178,25.2799,1396,CH2,20250520.csv,
48003,20250705,146,Cs0.05MA0.1FA0.85PbI3.0,1.65,MACl,15.0,p-F-PEACl,2.0,,,"4,4,4-NA",0.5,,,,,3000.0,30.0,100.0,10.0,1000,5,5500,30,15,150,110,15,PDADI,0.5,,,,,,,5000.0,30.0,6.0,70.0,100.0,5.0,0.113248,24.9267,0.0382458,11.879,1396,CH3,20250520.csv,
48004,20250705,146,Cs0.05MA0.1FA0.85PbI3.0,1.65,MACl,15.0,p-F-PEACl,2.0,,,"4,4,4-NA",0.5,,,,,3000.0,30.0,100.0,10.0,1000,5,5500,30,15,150,110,15,PDADI,0.5,,,,,,,5000.0,30.0,6.0,70.0,100.0,5.0,21.3814,73.8922,1.15161,25.1265,1396,CH4,20250520.csv,
48005,20250705,146,Cs0.05MA0.1FA0.85PbI3.0,1.65,MACl,15.0,p-F-PEACl,2.0,,,"4,4,4-NA",0.5,,,,,3000.0,30.0,100.0,10.0,1000,5,5500,30,15,150,110,15,PDADI,0.5,,,,,,,5000.0,30.0,6.0,70.0,100.0,5.0,22.5364,76.7842,1.17596,24.9585,1397,CH1,20250520.csv,
48006,20250705,146,Cs0.05MA0.1FA0.85PbI3.0,1.65,MACl,15.0,p-F-PEACl,2.0,,,"4,4,4-NA",0.5,,,,,3000.0,30.0,100.0,10.0,1000,5,5500,30,15,150,110,15,PDADI,0.5,,,,,,,5000.0,30.0,6.0,70.0,100.0,5.0,22.7795,77.5908,1.17188,25.0524,1397,CH2,20250520.csv,
48007,20250705,146,Cs0.05MA0.1FA0.85PbI3.0,1.65,MACl,15.0,p-F-PEACl,2.0,,,"4,4,4-NA",0.5,,,,,3000.0,30.0,100.0,10.0,1000,5,5500,30,15,150,110,15,PDADI,0.5,,,,,,,5000.0,30.0,6.0,70.0,100.0,5.0,22.4662,77.2637,1.16569,24.9444,1397,CH3,20250520.csv,
48008,20250705,146,Cs0.05MA0.1FA0.85PbI3.0,1.65,MACl,15.0,p-F-PEACl,2.0,,,"4,4,4-NA",0.5,,,,,3000.0,30.0,100.0,10.0,1000,5,5500,30,15,150,110,15,PDADI,0.5,,,,,,,5000.0,30.0,6.0,70.0,100.0,5.0,22.5038,77.5894,1.15819,25.0423,1397,CH4,20250520.csv,
48009,20250705,146,Cs0.05MA0.1FA0.85PbI3.0,1.65,MACl,15.0,p-F-PEACl,2.0,,,"4,4,4-NA",0.5,,,,,3000.0,30.0,100.0,10.0,1000,5,5500,30,15,150,110,15,PDADI,0.5,,,,,,,5000.0,30.0,6.0,70.0,100.0,5.0,22.6916,78.3491,1.17846,24.5763,1398,CH1,20250520.csv,
48010,20250705,146,Cs0.05MA0.1FA0.85PbI3.0,1.65,MACl,15.0,p-F-PEACl,2.0,,,"4,4,4-NA",0.5,,,,,3000.0,30.0,100.0,10.0,1000,5,5500,30,15,150,110,15,PDADI,0.5,,,,,,,5000.0,30.0,6.0,70.0,100.0,5.0,23.1544,79.9479,1.17474,24.6537,1398,CH2,20250520.csv,
48011,20250705,146,Cs0.05MA0.1FA0.85PbI3.0,1.65,MACl,15.0,p-F-PEACl,2.0,,,"4,4,4-NA",0.5,,,,,3000.0,30.0,100.0,10.0,1000,5,5500,30,15,150,110,15,PDADI,0.5,,,,,,,5000.0,30.0,6.0,70.0,100.0,5.0,22.6979,78.9757,1.16831,24.5999,1398,CH3,20250520.csv,
48012,20250705,146,Cs0.05MA0.1FA0.85PbI3.0,1.65,MACl,15.0,p-F-PEACl,2.0,,,"4,4,4-NA",0.5,,,,,3000.0,30.0,100.0,10.0,1000,5,5500,30,15,150,110,15,PDADI,0.5,,,,,,,5000.0,30.0,6.0,70.0,100.0,5.0,22.5859,79.3356,1.16187,24.5025,1398,CH4,20250520.csv,
48013,20250705,146,Cs0.05MA0.1FA0.85PbI3.0,1.65,MACl,15.0,p-F-PEACl,2.0,,,"4,4,4-NA",0.5,,,,,3000.0,30.0,100.0,10.0,1000,5,5500,30,15,150,110,15,PDADI,0.5,,,,,,,5000.0,30.0,6.0,70.0,100.0,5.0,23.2056,78.9051,1.18142,24.8934,1399,CH1,20250520.csv,
48014,20250705,146,Cs0.05MA0.1FA0.85PbI3.0,1.65,MACl,15.0,p-F-PEACl,2.0,,,"4,4,4-NA",0.5,,,,,3000.0,30.0,100.0,10.0,1000,5,5500,30,15,150,110,15,PDADI,0.5,,,,,,,5000.0,30.0,6.0,70.0,100.0,5.0,23.0586,79.199,1.17107,24.8616,1399,CH2,20250520.csv,
48015,20250705,146,Cs0.05MA0.1FA0.85PbI3.0,1.65,MACl,15.0,p-F-PEACl,2.0,,,"4,4,4-NA",0.5,,,,,3000.0,30.0,100.0,10.0,1000,5,5500,30,15,150,110,15,PDADI,0.5,,,,,,,5000.0,30.0,6.0,70.0,100.0,5.0,22.8968,79.3242,1.16548,24.7666,1399,CH3,20250520.csv,
48016,20250705,146,Cs0.05MA0.1FA0.85PbI3.0,1.65,MACl,15.0,p-F-PEACl,2.0,,,"4,4,4-NA",0.5,,,,,3000.0,30.0,100.0,10.0,1000,5,5500,30,15,150,110,15,PDADI,0.5,,,,,,,5000.0,30.0,6.0,70.0,100.0,5.0,22.6405,79.1861,1.1643,24.5567,1399,CH4,20250520.csv,
48017,20250705,146,Cs0.05MA0.1FA0.85PbI3.0,1.65,MACl,15.0,p-F-PEACl,2.0,,,"4,4,4-NA",0.5,,,,,3000.0,30.0,100.0,10.0,1000,5,5500,30,15,150,110,15,PDADI,0.5,,,,,,,5000.0,30.0,6.0,70.0,100.0,5.0,18.8118,64.6719,1.15536,25.1767,1400,CH1,20250520.csv,
48018,20250705,146,Cs0.05MA0.1FA0.85PbI3.0,1.65,MACl,15.0,p-F-PEACl,2.0,,,"4,4,4-NA",0.5,,,,,3000.0,30.0,100.0,10.0,1000,5,5500,30,15,150,110,15,PDADI,0.5,,,,,,,5000.0,30.0,6.0,70.0,100.0,5.0,23.3397,78.7227,1.16557,25.4365,1400,CH2,20250520.csv,
48019,20250705,146,Cs0.05MA0.1FA0.85PbI3.0,1.65,MACl,15.0,p-F-PEACl,2.0,,,"4,4,4-NA",0.5,,,,,3000.0,30.0,100.0,10.0,1000,5,5500,30,15,150,110,15,PDADI,0.5,,,,,,,5000.0,30.0,6.0,70.0,100.0,5.0,23.2683,78.6787,1.16156,25.4605,1400,CH3,20250520.csv,
48020,20250705,146,Cs0.05MA0.1FA0.85PbI3.0,1.65,MACl,15.0,p-F-PEACl,2.0,,,"4,4,4-NA",0.5,,,,,3000.0,30.0,100.0,10.0,1000,5,5500,30,15,150,110,15,PDADI,0.5,,,,,,,5000.0,30.0,6.0,70.0,100.0,5.0,23.046,78.4761,1.16141,25.2855,1400,CH4,20250520.csv,
48021,20250705,146,Cs0.05MA0.1FA0.85PbI3.0,1.65,MACl,15.0,p-F-PEACl,2.0,,,"4,4,4-NA",0.5,,,,,3000.0,30.0,100.0,10.0,1000,5,5500,30,15,150,110,15,PDADI,0.5,,,,,,,5000.0,30.0,6.0,70.0,100.0,5.0,24.4693,82.0673,1.19529,24.9447,1401,CH1,20250520.csv,
48022,20250705,146,Cs0.05MA0.1FA0.85PbI3.0,1.65,MACl,15.0,p-F-PEACl,2.0,,,"4,4,4-NA",0.5,,,,,3000.0,30.0,100.0,10.0,1000,5,5500,30,15,150,110,15,PDADI,0.5,,,,,,,5000.0,30.0,6.0,70.0,100.0,5.0,24.6554,82.2467,1.19055,25.1795,1401,CH2,20250520.csv,
48023,20250705,146,Cs0.05MA0.1FA0.85PbI3.0,1.65,MACl,15.0,p-F-PEACl,2.0,,,"4,4,4-NA",0.5,,,,,3000.0,30.0,100.0,10.0,1000,5,5500,30,15,150,110,15,PDADI,0.5,,,,,,,5000.0,30.0,6.0,70.0,100.0,5.0,24.3272,81.6128,1.1839,25.1778,1401,CH3,20250520.csv,
48024,20250705,146,Cs0.05MA0.1FA0.85PbI3.0,1.65,MACl,15.0,p-F-PEACl,2.0,,,"4,4,4-NA",0.5,,,,,3000.0,30.0,100.0,10.0,1000,5,5500,30,15,150,110,15,PDADI,0.5,,,,,,,5000.0,30.0,6.0,70.0,100.0,5.0,24.4696,82.5102,1.18184,25.0934,1401,CH4,20250520.csv,
48025,20250705,146,Cs0.05MA0.1FA0.85PbI3.0,1.65,MACl,15.0,p-F-PEACl,2.0,,,"4,4,4-NA",0.5,,,,,3000.0,30.0,100.0,10.0,1000,5,5500,30,15,150,110,15,PDADI,0.5,,,,,,,5000.0,30.0,6.0,70.0,100.0,5.0,24.4357,81.0639,1.19588,25.2064,1402,CH1,20250520.csv,
48026,20250705,146,Cs0.05MA0.1FA0.85PbI3.0,1.65,MACl,15.0,p-F-PEACl,2.0,,,"4,4,4-NA",0.5,,,,,3000.0,30.0,100.0,10.0,1000,5,5500,30,15,150,110,15,PDADI,0.5,,,,,,,5000.0,30.0,6.0,70.0,100.0,5.0,23.9146,80.0873,1.18535,25.1914,1402,CH2,20250520.csv,
48027,20250705,146,Cs0.05MA0.1FA0.85PbI3.0,1.65,MACl,15.0,p-F-PEACl,2.0,,,"4,4,4-NA",0.5,,,,,3000.0,30.0,100.0,10.0,1000,5,5500,30,15,150,110,15,PDADI,0.5,,,,,,,5000.0,30.0,6.0,70.0,100.0,5.0,24.1583,80.9169,1.17964,25.3091,1402,CH3,20250520.csv,
48028,20250705,146,Cs0.05MA0.1FA0.85PbI3.0,1.65,MACl,15.0,p-F-PEACl,2.0,,,"4,4,4-NA",0.5,,,,,3000.0,30.0,100.0,10.0,1000,5,5500,30,15,150,110,15,PDADI,0.5,,,,,,,5000.0,30.0,6.0,70.0,100.0,5.0,12.8461,45.7309,1.10274,25.4735,1402,CH4,20250520.csv,
48029,20250705,146,Cs0.05MA0.1FA0.85PbI3.0,1.65,MACl,15.0,p-F-PEACl,2.0,,,"4,4,4-NA",0.5,,,,,3000.0,30.0,100.0,10.0,1000,5,5500,30,15,150,110,15,PDADI,0.5,,,,,,,5000.0,30.0,6.0,70.0,100.0,5.0,25.2513,82.5594,1.19865,25.5167,1403,CH1,20250520.csv,
48030,20250705,146,Cs0.05MA0.1FA0.85PbI3.0,1.65,MACl,15.0,p-F-PEACl,2.0,,,"4,4,4-NA",0.5,,,,,3000.0,30.0,100.0,10.0,1000,5,5500,30,15,150,110,15,PDADI,0.5,,,,,,,5000.0,30.0,6.0,70.0,100.0,5.0,25.074,82.3779,1.18807,25.6196,1403,CH2,20250520.csv,
48031,20250705,146,Cs0.05MA0.1FA0.85PbI3.0,1.65,MACl,15.0,p-F-PEACl,2.0,,,"4,4,4-NA",0.5,,,,,3000.0,30.0,100.0,10.0,1000,5,5500,30,15,150,110,15,PDADI,0.5,,,,,,,5000.0,30.0,6.0,70.0,100.0,5.0,24.7004,81.5007,1.18412,25.5945,1403,CH3,20250520.csv,
48032,20250705,146,Cs0.05MA0.1FA0.85PbI3.0,1.65,MACl,15.0,p-F-PEACl,2.0,,,"4,4,4-NA",0.5,,,,,3000.0,30.0,100.0,10.0,1000,5,5500,30,15,150,110,15,PDADI,0.5,,,,,,,5000.0,30.0,6.0,70.0,100.0,5.0,24.6244,82.2276,1.18463,25.2793,1403,CH4,20250520.csv,
48033,20250705,146,Cs0.05MA0.1FA0.85PbI3.0,1.65,MACl,15.0,p-F-PEACl,2.0,,,"4,4,4-NA",0.5,,,,,3000.0,30.0,100.0,10.0,1000,5,5500,30,15,150,110,15,PDADI,0.5,,,,,,,5000.0,30.0,6.0,70.0,100.0,5.0,19.0554,63.5395,1.18048,25.4048,1404,CH1,20250520.csv,
48034,20250705,146,Cs0.05MA0.1FA0.85PbI3.0,1.65,MACl,15.0,p-F-PEACl,2.0,,,"4,4,4-NA",0.5,,,,,3000.0,30.0,100.0,10.0,1000,5,5500,30,15,150,110,15,PDADI,0.5,,,,,,,5000.0,30.0,6.0,70.0,100.0,5.0,25.2724,82.6775,1.19762,25.5236,1404,CH2,20250520.csv,
48035,20250705,146,Cs0.05MA0.1FA0.85PbI3.0,1.65,MACl,15.0,p-F-PEACl,2.0,,,"4,4,4-NA",0.5,,,,,3000.0,30.0,100.0,10.0,1000,5,5500,30,15,150,110,15,PDADI,0.5,,,,,,,5000.0,30.0,6.0,70.0,100.0,5.0,25.0752,82.7491,1.19186,25.4248,1404,CH3,20250520.csv,
48036,20250705,146,Cs0.05MA0.1FA0.85PbI3.0,1.65,MACl,15.0,p-F-PEACl,2.0,,,"4,4,4-NA",0.5,,,,,3000.0,30.0,100.0,10.0,1000,5,5500,30,15,150,110,15,PDADI,0.5,,,,,,,5000.0,30.0,6.0,70.0,100.0,5.0,24.5047,82.359,1.18864,25.0316,1404,CH4,20250520.csv,
48037,20250705,146,Cs0.05MA0.1FA0.85PbI3.0,1.65,MACl,15.0,p-F-PEACl,2.0,,,"4,4,4-NA",0.5,,,,,3000.0,30.0,100.0,10.0,1000,5,5500,30,15,150,110,15,PDADI,0.5,,,,,,,5000.0,30.0,6.0,70.0,100.0,5.0,23.3069,78.9014,1.17767,25.0829,1405,CH1,20250520.csv,
48038,20250705,146,Cs0.05MA0.1FA0.85PbI3.0,1.65,MACl,15.0,p-F-PEACl,2.0,,,"4,4,4-NA",0.5,,,,,3000.0,30.0,100.0,10.0,1000,5,5500,30,15,150,110,15,PDADI,0.5,,,,,,,5000.0,30.0,6.0,70.0,100.0,5.0,0.978653,24.7804,0.187814,21.0278,1405,CH2,20250520.csv,
48039,20250705,146,Cs0.05MA0.1FA0.85PbI3.0,1.65,MACl,15.0,p-F-PEACl,2.0,,,"4,4,4-NA",0.5,,,,,3000.0,30.0,100.0,10.0,1000,5,5500,30,15,150,110,15,PDADI,0.5,,,,,,,5000.0,30.0,6.0,70.0,100.0,5.0,0.0153375,17.3831,0.0130632,6.75427,1405,CH3,20250520.csv,
48040,20250705,146,Cs0.05MA0.1FA0.85PbI3.0,1.65,MACl,15.0,p-F-PEACl,2.0,,,"4,4,4-NA",0.5,,,,,3000.0,30.0,100.0,10.0,1000,5,5500,30,15,150,110,15,PDADI,0.5,,,,,,,5000.0,30.0,6.0,70.0,100.0,5.0,14.0606,50.1138,1.12141,25.0197,1405,CH4,20250520.csv,
48041,20250705,146,Cs0.05MA0.1FA0.85PbI3.0,1.65,MACl,15.0,p-F-PEACl,2.0,,,"4,4,4-NA",0.5,,,,,3000.0,30.0,100.0,10.0,1000,5,5500,30,15,150,110,15,PDADI,0.5,,,,,,,5000.0,30.0,6.0,70.0,100.0,5.0,8.38e-06,0.021546,0.00649946,5.98515,1406,CH1,20250520.csv,
48042,20250705,146,Cs0.05MA0.1FA0.85PbI3.0,1.65,MACl,15.0,p-F-PEACl,2.0,,,"4,4,4-NA",0.5,,,,,3000.0,30.0,100.0,10.0,1000,5,5500,30,15,150,110,15,PDADI,0.5,,,,,,,5000.0,30.0,6.0,70.0,100.0,5.0,18.2184,61.2166,1.16686,25.5049,1406,CH2,20250520.csv,
48043,20250705,146,Cs0.05MA0.1FA0.85PbI3.0,1.65,MACl,15.0,p-F-PEACl,2.0,,,"4,4,4-NA",0.5,,,,,3000.0,30.0,100.0,10.0,1000,5,5500,30,15,150,110,15,PDADI,0.5,,,,,,,5000.0,30.0,6.0,70.0,100.0,5.0,24.9694,82.0063,1.18827,25.6241,1406,CH3,20250520.csv,
48044,20250705,146,Cs0.05MA0.1FA0.85PbI3.0,1.65,MACl,15.0,p-F-PEACl,2.0,,,"4,4,4-NA",0.5,,,,,3000.0,30.0,100.0,10.0,1000,5,5500,30,15,150,110,15,PDADI,0.5,,,,,,,5000.0,30.0,6.0,70.0,100.0,5.0,24.3168,81.2344,1.18354,25.292,1406,CH4,20250520.csv,
48045,20250705,146,Cs0.05MA0.1FA0.85PbI3.0,1.65,MACl,15.0,p-F-PEACl,2.0,,,"4,4,4-NA",0.5,,,,,3000.0,30.0,100.0,10.0,1000,5,5500,30,15,150,110,15,PDADI,0.5,,,,,,,5000.0,30.0,6.0,70.0,100.0,5.0,0.161329,24.9866,0.0391841,16.4776,1407,CH1,20250520.csv,
48046,20250705,146,Cs0.05MA0.1FA0.85PbI3.0,1.65,MACl,15.0,p-F-PEACl,2.0,,,"4,4,4-NA",0.5,,,,,3000.0,30.0,100.0,10.0,1000,5,5500,30,15,150,110,15,PDADI,0.5,,,,,,,5000.0,30.0,6.0,70.0,100.0,5.0,0.0533582,24.6604,0.022463,9.63238,1407,CH2,20250520.csv,
48047,20250705,146,Cs0.05MA0.1FA0.85PbI3.0,1.65,MACl,15.0,p-F-PEACl,2.0,,,"4,4,4-NA",0.5,,,,,3000.0,30.0,100.0,10.0,1000,5,5500,30,15,150,110,15,PDADI,0.5,,,,,,,5000.0,30.0,6.0,70.0,100.0,5.0,24.2284,81.3513,1.17497,25.3474,1407,CH3,20250520.csv,
48048,20250705,146,Cs0.05MA0.1FA0.85PbI3.0,1.65,MACl,15.0,p-F-PEACl,2.0,,,"4,4,4-NA",0.5,,,,,3000.0,30.0,100.0,10.0,1000,5,5500,30,15,150,110,15,PDADI,0.5,,,,,,,5000.0,30.0,6.0,70.0,100.0,5.0,24.3956,81.6709,1.17853,25.3456,1407,CH4,20250520.csv,
48049,20250705,146,Cs0.05MA0.1FA0.85PbI3.0,1.65,MACl,15.0,p-F-PEACl,2.0,,,"4,4,4-NA",0.5,,,,,3000.0,30.0,100.0,10.0,1000,5,5500,30,15,150,110,15,PDADI,0.5,,,,,,,5000.0,30.0,6.0,70.0,100.0,5.0,25.1594,82.708,1.2,25.3497,1408,CH1,20250520.csv,
48050,20250705,146,Cs0.05MA0.1FA0.85PbI3.0,1.65,MACl,15.0,p-F-PEACl,2.0,,,"4,4,4-NA",0.5,,,,,3000.0,30.0,100.0,10.0,1000,5,5500,30,15,150,110,15,PDADI,0.5,,,,,,,5000.0,30.0,6.0,70.0,100.0,5.0,24.3563,80.3893,1.18801,25.503,1408,CH2,20250520.csv,
48051,20250705,146,Cs0.05MA0.1FA0.85PbI3.0,1.65,MACl,15.0,p-F-PEACl,2.0,,,"4,4,4-NA",0.5,,,,,3000.0,30.0,100.0,10.0,1000,5,5500,30,15,150,110,15,PDADI,0.5,,,,,,,5000.0,30.0,6.0,70.0,100.0,5.0,24.49,81.4872,1.18626,25.3349,1408,CH3,20250520.csv,
48052,20250705,146,Cs0.05MA0.1FA0.85PbI3.0,1.65,MACl,15.0,p-F-PEACl,2.0,,,"4,4,4-NA",0.5,,,,,3000.0,30.0,100.0,10.0,1000,5,5500,30,15,150,110,15,PDADI,0.5,,,,,,,5000.0,30.0,6.0,70.0,100.0,5.0,23.0505,77.469,1.18162,25.1811,1408,CH4,20250520.csv,
48053,20250705,146,Cs0.05MA0.1FA0.85PbI3.0,1.65,MACl,15.0,p-F-PEACl,2.0,,,"4,4,4-NA",0.5,,,,,3000.0,30.0,100.0,10.0,1000,5,5500,30,15,150,110,15,PDADI,0.5,,,,,,,5000.0,30.0,6.0,70.0,100.0,5.0,24.5682,79.7698,1.19999,25.6661,1409,CH1,20250520.csv,
48054,20250705,146,Cs0.05MA0.1FA0.85PbI3.0,1.65,MACl,15.0,p-F-PEACl,2.0,,,"4,4,4-NA",0.5,,,,,3000.0,30.0,100.0,10.0,1000,5,5500,30,15,150,110,15,PDADI,0.5,,,,,,,5000.0,30.0,6.0,70.0,100.0,5.0,25.1513,81.8668,1.19548,25.6987,1409,CH2,20250520.csv,
48055,20250705,146,Cs0.05MA0.1FA0.85PbI3.0,1.65,MACl,15.0,p-F-PEACl,2.0,,,"4,4,4-NA",0.5,,,,,3000.0,30.0,100.0,10.0,1000,5,5500,30,15,150,110,15,PDADI,0.5,,,,,,,5000.0,30.0,6.0,70.0,100.0,5.0,24.2089,80.6404,1.18616,25.3091,1409,CH3,20250520.csv,
48056,20250705,146,Cs0.05MA0.1FA0.85PbI3.0,1.65,MACl,15.0,p-F-PEACl,2.0,,,"4,4,4-NA",0.5,,,,,3000.0,30.0,100.0,10.0,1000,5,5500,30,15,150,110,15,PDADI,0.5,,,,,,,5000.0,30.0,6.0,70.0,100.0,5.0,23.8305,80.7059,1.18065,25.0097,1409,CH4,20250520.csv,
48057,20250705,146,Cs0.05MA0.1FA0.85PbI3.0,1.65,MACl,15.0,p-F-PEACl,2.0,,,"4,4,4-NA",0.5,,,,,3000.0,30.0,100.0,10.0,1000,5,5500,30,15,150,110,15,PDADI,0.5,,,,,,,5000.0,30.0,6.0,70.0,100.0,5.0,24.4236,81.3104,1.19686,25.0968,1410,CH1,20250520.csv,
48058,20250705,146,Cs0.05MA0.1FA0.85PbI3.0,1.65,MACl,15.0,p-F-PEACl,2.0,,,"4,4,4-NA",0.5,,,,,3000.0,30.0,100.0,10.0,1000,5,5500,30,15,150,110,15,PDADI,0.5,,,,,,,5000.0,30.0,6.0,70.0,100.0,5.0,23.42,78.8109,1.18237,25.1332,1410,CH2,20250520.csv,
48059,20250705,146,Cs0.05MA0.1FA0.85PbI3.0,1.65,MACl,15.0,p-F-PEACl,2.0,,,"4,4,4-NA",0.5,,,,,3000.0,30.0,100.0,10.0,1000,5,5500,30,15,150,110,15,PDADI,0.5,,,,,,,5000.0,30.0,6.0,70.0,100.0,5.0,23.1037,78.8356,1.17545,24.9317,1410,CH3,20250520.csv,
48060,20250705,146,Cs0.05MA0.1FA0.85PbI3.0,1.65,MACl,15.0,p-F-PEACl,2.0,,,"4,4,4-NA",0.5,,,,,3000.0,30.0,100.0,10.0,1000,5,5500,30,15,150,110,15,PDADI,0.5,,,,,,,5000.0,30.0,6.0,70.0,100.0,5.0,22.6497,78.1221,1.1746,24.683,1410,CH4,20250520.csv,
48061,20250705,146,Cs0.05MA0.1FA0.85PbI3.0,1.65,MACl,15.0,p-F-PEACl,2.0,,,"4,4,4-NA",0.5,,,,,3000.0,30.0,100.0,10.0,1000,5,5500,30,15,150,110,15,PDADI,0.5,,,,,,,5000.0,30.0,6.0,70.0,100.0,5.0,25.3337,81.1728,1.20098,25.9867,1411,CH1,20250520.csv,
48062,20250705,146,Cs0.05MA0.1FA0.85PbI3.0,1.65,MACl,15.0,p-F-PEACl,2.0,,,"4,4,4-NA",0.5,,,,,3000.0,30.0,100.0,10.0,1000,5,5500,30,15,150,110,15,PDADI,0.5,,,,,,,5000.0,30.0,6.0,70.0,100.0,5.0,24.5696,79.5749,1.18987,25.9491,1411,CH2,20250520.csv,
48063,20250705,146,Cs0.05MA0.1FA0.85PbI3.0,1.65,MACl,15.0,p-F-PEACl,2.0,,,"4,4,4-NA",0.5,,,,,3000.0,30.0,100.0,10.0,1000,5,5500,30,15,150,110,15,PDADI,0.5,,,,,,,5000.0,30.0,6.0,70.0,100.0,5.0,0.144917,24.8502,0.0433303,13.4585,1411,CH3,20250520.csv,
48064,20250705,146,Cs0.05MA0.1FA0.85PbI3.0,1.65,MACl,15.0,p-F-PEACl,2.0,,,"4,4,4-NA",0.5,,,,,3000.0,30.0,100.0,10.0,1000,5,5500,30,15,150,110,15,PDADI,0.5,,,,,,,5000.0,30.0,6.0,70.0,100.0,5.0,23.2279,77.4178,1.1748,25.5391,1411,CH4,20250520.csv,
48065,20250705,146,Cs0.05MA0.1FA0.85PbI3.0,1.65,MACl,15.0,p-F-PEACl,2.0,,,"4,4,4-NA",0.5,,,,,3000.0,30.0,100.0,10.0,1000,5,5500,30,15,150,110,15,PDADI,0.5,,,,,,,5000.0,30.0,6.0,70.0,100.0,5.0,24.2891,79.6325,1.19859,25.4477,1412,CH1,20250520.csv,
48066,20250705,146,Cs0.05MA0.1FA0.85PbI3.0,1.65,MACl,15.0,p-F-PEACl,2.0,,,"4,4,4-NA",0.5,,,,,3000.0,30.0,100.0,10.0,1000,5,5500,30,15,150,110,15,PDADI,0.5,,,,,,,5000.0,30.0,6.0,70.0,100.0,5.0,24.1015,79.1718,1.18979,25.5861,1412,CH2,20250520.csv,
48067,20250705,146,Cs0.05MA0.1FA0.85PbI3.0,1.65,MACl,15.0,p-F-PEACl,2.0,,,"4,4,4-NA",0.5,,,,,3000.0,30.0,100.0,10.0,1000,5,5500,30,15,150,110,15,PDADI,0.5,,,,,,,5000.0,30.0,6.0,70.0,100.0,5.0,23.4934,78.2942,1.18129,25.4016,1412,CH3,20250520.csv,
48068,20250705,146,Cs0.05MA0.1FA0.85PbI3.0,1.65,MACl,15.0,p-F-PEACl,2.0,,,"4,4,4-NA",0.5,,,,,3000.0,30.0,100.0,10.0,1000,5,5500,30,15,150,110,15,PDADI,0.5,,,,,,,5000.0,30.0,6.0,70.0,100.0,5.0,23.5669,78.8958,1.17428,25.4376,1412,CH4,20250520.csv,
48069,20250705,146,Cs0.05MA0.1FA0.85PbI3.0,1.65,MACl,15.0,p-F-PEACl,2.0,,,"4,4,4-NA",0.5,,,,,3000.0,30.0,100.0,10.0,1000,5,5500,30,15,150,110,15,PDADI,0.5,,,,,,,5000.0,30.0,6.0,70.0,100.0,5.0,24.1808,80.8819,1.20045,24.9042,1413,CH1,20250520.csv,
48070,20250705,146,Cs0.05MA0.1FA0.85PbI3.0,1.65,MACl,15.0,p-F-PEACl,2.0,,,"4,4,4-NA",0.5,,,,,3000.0,30.0,100.0,10.0,1000,5,5500,30,15,150,110,15,PDADI,0.5,,,,,,,5000.0,30.0,6.0,70.0,100.0,5.0,24.1403,81.4762,1.18899,24.9192,1413,CH2,20250520.csv,
48071,20250705,146,Cs0.05MA0.1FA0.85PbI3.0,1.65,MACl,15.0,p-F-PEACl,2.0,,,"4,4,4-NA",0.5,,,,,3000.0,30.0,100.0,10.0,1000,5,5500,30,15,150,110,15,PDADI,0.5,,,,,,,5000.0,30.0,6.0,70.0,100.0,5.0,23.5223,80.4752,1.17937,24.7839,1413,CH3,20250520.csv,
48072,20250705,146,Cs0.05MA0.1FA0.85PbI3.0,1.65,MACl,15.0,p-F-PEACl,2.0,,,"4,4,4-NA",0.5,,,,,3000.0,30.0,100.0,10.0,1000,5,5500,30,15,150,110,15,PDADI,0.5,,,,,,,5000.0,30.0,6.0,70.0,100.0,5.0,22.9803,79.8658,1.16916,24.6105,1413,CH4,20250520.csv,
48073,20250705,146,Cs0.05MA0.1FA0.85PbI3.0,1.65,MACl,15.0,p-F-PEACl,2.0,,,"4,4,4-NA",0.5,,,,,3000.0,30.0,100.0,10.0,1000,5,5500,30,15,150,110,15,PDADI,0.5,,,,,,,5000.0,30.0,6.0,70.0,100.0,5.0,24.4592,80.8817,1.1987,25.2279,1414,CH1,20250520.csv,
48074,20250705,146,Cs0.05MA0.1FA0.85PbI3.0,1.65,MACl,15.0,p-F-PEACl,2.0,,,"4,4,4-NA",0.5,,,,,3000.0,30.0,100.0,10.0,1000,5,5500,30,15,150,110,15,PDADI,0.5,,,,,,,5000.0,30.0,6.0,70.0,100.0,5.0,23.7952,79.9219,1.18596,25.1047,1414,CH2,20250520.csv,
48075,20250705,146,Cs0.05MA0.1FA0.85PbI3.0,1.65,MACl,15.0,p-F-PEACl,2.0,,,"4,4,4-NA",0.5,,,,,3000.0,30.0,100.0,10.0,1000,5,5500,30,15,150,110,15,PDADI,0.5,,,,,,,5000.0,30.0,6.0,70.0,100.0,5.0,23.5269,79.9453,1.17886,24.9637,1414,CH3,20250520.csv,
48076,20250705,146,Cs0.05MA0.1FA0.85PbI3.0,1.65,MACl,15.0,p-F-PEACl,2.0,,,"4,4,4-NA",0.5,,,,,3000.0,30.0,100.0,10.0,1000,5,5500,30,15,150,110,15,PDADI,0.5,,,,,,,5000.0,30.0,6.0,70.0,100.0,5.0,23.098,79.5991,1.17498,24.6966,1414,CH4,20250520.csv,
48077,20250705,146,Cs0.05MA0.1FA0.85PbI3.0,1.65,MACl,15.0,p-F-PEACl,2.0,,,"4,4,4-NA",0.5,,,,,3000.0,30.0,100.0,10.0,1000,5,5500,30,15,150,110,15,PDADI,0.5,,,,,,,5000.0,30.0,6.0,70.0,100.0,5.0,22.6812,74.6624,1.18726,25.5869,1415,CH1,20250520.csv,
48078,20250705,146,Cs0.05MA0.1FA0.85PbI3.0,1.65,MACl,15.0,p-F-PEACl,2.0,,,"4,4,4-NA",0.5,,,,,3000.0,30.0,100.0,10.0,1000,5,5500,30,15,150,110,15,PDADI,0.5,,,,,,,5000.0,30.0,6.0,70.0,100.0,5.0,24.5069,79.9674,1.18389,25.886,1415,CH2,20250520.csv,
48079,20250705,146,Cs0.05MA0.1FA0.85PbI3.0,1.65,MACl,15.0,p-F-PEACl,2.0,,,"4,4,4-NA",0.5,,,,,3000.0,30.0,100.0,10.0,1000,5,5500,30,15,150,110,15,PDADI,0.5,,,,,,,5000.0,30.0,6.0,70.0,100.0,5.0,24.1118,79.2779,1.17668,25.8476,1415,CH3,20250520.csv,
48080,20250705,146,Cs0.05MA0.1FA0.85PbI3.0,1.65,MACl,15.0,p-F-PEACl,2.0,,,"4,4,4-NA",0.5,,,,,3000.0,30.0,100.0,10.0,1000,5,5500,30,15,150,110,15,PDADI,0.5,,,,,,,5000.0,30.0,6.0,70.0,100.0,5.0,23.6898,78.5196,1.17482,25.6809,1415,CH4,20250520.csv,
48081,20250705,146,Cs0.05MA0.1FA0.85PbI3.0,1.65,MACl,15.0,p-F-PEACl,2.0,,,"4,4,4-NA",0.5,,,,,3000.0,30.0,100.0,10.0,1000,5,5500,30,15,150,110,15,PDADI,0.5,,,,,,,5000.0,30.0,6.0,70.0,100.0,5.0,25.5826,82.6709,1.20866,25.6028,1416,CH1,20250520.csv,
48082,20250705,146,Cs0.05MA0.1FA0.85PbI3.0,1.65,MACl,15.0,p-F-PEACl,2.0,,,"4,4,4-NA",0.5,,,,,3000.0,30.0,100.0,10.0,1000,5,5500,30,15,150,110,15,PDADI,0.5,,,,,,,5000.0,30.0,6.0,70.0,100.0,5.0,25.5823,82.1334,1.20008,25.9543,1416,CH2,20250520.csv,
48083,20250705,146,Cs0.05MA0.1FA0.85PbI3.0,1.65,MACl,15.0,p-F-PEACl,2.0,,,"4,4,4-NA",0.5,,,,,3000.0,30.0,100.0,10.0,1000,5,5500,30,15,150,110,15,PDADI,0.5,,,,,,,5000.0,30.0,6.0,70.0,100.0,5.0,23.9233,78.1813,1.19083,25.6963,1416,CH3,20250520.csv,
48084,20250705,146,Cs0.05MA0.1FA0.85PbI3.0,1.65,MACl,15.0,p-F-PEACl,2.0,,,"4,4,4-NA",0.5,,,,,3000.0,30.0,100.0,10.0,1000,5,5500,30,15,150,110,15,PDADI,0.5,,,,,,,5000.0,30.0,6.0,70.0,100.0,5.0,25.4607,82.5422,1.19394,25.8352,1416,CH4,20250520.csv,
48085,20250705,146,Cs0.05MA0.1FA0.85PbI3.0,1.65,MACl,15.0,p-F-PEACl,2.0,,,"4,4,4-NA",0.5,,,,,3000.0,30.0,100.0,10.0,1000,5,5500,30,15,150,110,15,PDADI,0.5,,,,,,,5000.0,30.0,6.0,70.0,100.0,5.0,24.9061,81.2739,1.2065,25.3997,1417,CH1,20250520.csv,
48086,20250705,146,Cs0.05MA0.1FA0.85PbI3.0,1.65,MACl,15.0,p-F-PEACl,2.0,,,"4,4,4-NA",0.5,,,,,3000.0,30.0,100.0,10.0,1000,5,5500,30,15,150,110,15,PDADI,0.5,,,,,,,5000.0,30.0,6.0,70.0,100.0,5.0,24.2351,79.8139,1.19673,25.3729,1417,CH2,20250520.csv,
48087,20250705,146,Cs0.05MA0.1FA0.85PbI3.0,1.65,MACl,15.0,p-F-PEACl,2.0,,,"4,4,4-NA",0.5,,,,,3000.0,30.0,100.0,10.0,1000,5,5500,30,15,150,110,15,PDADI,0.5,,,,,,,5000.0,30.0,6.0,70.0,100.0,5.0,24.7127,80.9511,1.19268,25.596,1417,CH3,20250520.csv,
48088,20250705,146,Cs0.05MA0.1FA0.85PbI3.0,1.65,MACl,15.0,p-F-PEACl,2.0,,,"4,4,4-NA",0.5,,,,,3000.0,30.0,100.0,10.0,1000,5,5500,30,15,150,110,15,PDADI,0.5,,,,,,,5000.0,30.0,6.0,70.0,100.0,5.0,24.5226,81.1766,1.18883,25.4106,1417,CH4,20250520.csv,
48089,20250705,146,Cs0.05MA0.1FA0.85PbI3.0,1.65,MACl,15.0,p-F-PEACl,2.0,,,"4,4,4-NA",0.5,,,,,3000.0,30.0,100.0,10.0,1000,5,5500,30,15,150,110,15,PDADI,0.5,,,,,,,5000.0,30.0,6.0,70.0,100.0,5.0,26.3882,82.2211,1.2094,26.5374,1418,CH1,20250520.csv,
48090,20250705,146,Cs0.05MA0.1FA0.85PbI3.0,1.65,MACl,15.0,p-F-PEACl,2.0,,,"4,4,4-NA",0.5,,,,,3000.0,30.0,100.0,10.0,1000,5,5500,30,15,150,110,15,PDADI,0.5,,,,,,,5000.0,30.0,6.0,70.0,100.0,5.0,26.4115,82.6274,1.19882,26.6633,1418,CH2,20250520.csv,
48091,20250705,146,Cs0.05MA0.1FA0.85PbI3.0,1.65,MACl,15.0,p-F-PEACl,2.0,,,"4,4,4-NA",0.5,,,,,3000.0,30.0,100.0,10.0,1000,5,5500,30,15,150,110,15,PDADI,0.5,,,,,,,5000.0,30.0,6.0,70.0,100.0,5.0,26.2044,82.5292,1.19434,26.5852,1418,CH3,20250520.csv,
48092,20250705,146,Cs0.05MA0.1FA0.85PbI3.0,1.65,MACl,15.0,p-F-PEACl,2.0,,,"4,4,4-NA",0.5,,,,,3000.0,30.0,100.0,10.0,1000,5,5500,30,15,150,110,15,PDADI,0.5,,,,,,,5000.0,30.0,6.0,70.0,100.0,5.0,25.6692,82.1796,1.19438,26.1521,1418,CH4,20250520.csv,
48093,20250705,146,Cs0.05MA0.1FA0.85PbI3.0,1.65,MACl,15.0,p-F-PEACl,2.0,,,"4,4,4-NA",0.5,,,,,3000.0,30.0,100.0,10.0,1000,5,5500,30,15,150,110,15,PDADI,0.5,,,,,,,5000.0,30.0,6.0,70.0,100.0,5.0,25.4105,82.104,1.20784,25.6234,1419,CH1,20250520.csv,
48094,20250705,146,Cs0.05MA0.1FA0.85PbI3.0,1.65,MACl,15.0,p-F-PEACl,2.0,,,"4,4,4-NA",0.5,,,,,3000.0,30.0,100.0,10.0,1000,5,5500,30,15,150,110,15,PDADI,0.5,,,,,,,5000.0,30.0,6.0,70.0,100.0,5.0,25.6477,82.833,1.20361,25.7252,1419,CH2,20250520.csv,
48095,20250705,146,Cs0.05MA0.1FA0.85PbI3.0,1.65,MACl,15.0,p-F-PEACl,2.0,,,"4,4,4-NA",0.5,,,,,3000.0,30.0,100.0,10.0,1000,5,5500,30,15,150,110,15,PDADI,0.5,,,,,,,5000.0,30.0,6.0,70.0,100.0,5.0,25.4627,82.9753,1.1985,25.6047,1419,CH3,20250520.csv,
48096,20250705,146,Cs0.05MA0.1FA0.85PbI3.0,1.65,MACl,15.0,p-F-PEACl,2.0,,,"4,4,4-NA",0.5,,,,,3000.0,30.0,100.0,10.0,1000,5,5500,30,15,150,110,15,PDADI,0.5,,,,,,,5000.0,30.0,6.0,70.0,100.0,5.0,24.835,82.4585,1.19631,25.1758,1419,CH4,20250520.csv,
