Repository: MI-Materials-Intelligence/Recipe-Language-Model

# Learning Layer

## Overview

In the learning layer, the formulas and parameters are encoded and then tokenised into recipes as inputs. Through atomic skills of data extraction, cleaning, and matching, these data are organised into standardised datasets, providing the basis for RLM training and iterative recipe refinement.

Key Atomic Skills:
- **Cleaning**: Preprocessing and outlier cleaning
- **Matching**: Matching data pairs based on variables
- **Extraction**: Data extraction from robotic boxes

File: seven_ai_layers_robotics/learning/data/data50764_from_db.csv (part 237 of 253)
No,date,rank,Formula PVK,Concentration PVK,Formula Additive 1,Concentration Additive 1,Formula Additive 2,Concentration Additive 2,Formula Additive 3,Concentration Additive 3,Formula SAM 1,Concentration SAM 1,Formula SAM 2,Concentration SAM 2,Formula SAM 3,Concentration SAM 3,Spin Coating Speed SAM,Spin Coating Time SAM,Annealed Temperature SAM,Annealed Time SAM,Spin Coating Speed PVK 1,Spin Coating Time PVK 1,Spin Coating Speed PVK 2,Spin Coating Time PVK 2,Antisolvent Dropping Timing,Antisolvent Volume,Annealed Temperature PVK,Annealed Time PVK,Formula Passivator 1,Concentration Passivator 1,Formula Passivator 2,Concentration Passivator 2,Formula Passivator 3,Concentration Passivator 3,Formula Passivator 4,Concentration Passivator 4,Spin Coating Speed Passivator,Spin Coating Time Passivator,Passivator Dropping Timing,Passivator Volume,Annealed Temperature Passivator,Annealed Time Passivator,PCE,FF,Voc,Jsc,Product,Channel,From,upload_time
48097,20250705,146,Cs0.05MA0.1FA0.85PbI3.0,1.65,MACl,15.0,p-F-PEACl,2.0,,,"4,4,4-NA",0.5,,,,,3000.0,30.0,100.0,10.0,1000,5,5500,30,15,150,110,15,PDADI,0.5,,,,,,,5000.0,30.0,6.0,70.0,100.0,5.0,24.605,81.5261,1.20062,25.1374,1420,CH1,20250520.csv,
48098,20250705,146,Cs0.05MA0.1FA0.85PbI3.0,1.65,MACl,15.0,p-F-PEACl,2.0,,,"4,4,4-NA",0.5,,,,,3000.0,30.0,100.0,10.0,1000,5,5500,30,15,150,110,15,PDADI,0.5,,,,,,,5000.0,30.0,6.0,70.0,100.0,5.0,3.42685,25.9906,0.559067,23.5839,1420,CH2,20250520.csv,
48099,20250705,146,Cs0.05MA0.1FA0.85PbI3.0,1.65,MACl,15.0,p-F-PEACl,2.0,,,"4,4,4-NA",0.5,,,,,3000.0,30.0,100.0,10.0,1000,5,5500,30,15,150,110,15,PDADI,0.5,,,,,,,5000.0,30.0,6.0,70.0,100.0,5.0,0.0442706,25.0395,0.0201267,8.78449,1420,CH3,20250520.csv,
48100,20250705,146,Cs0.05MA0.1FA0.85PbI3.0,1.65,MACl,15.0,p-F-PEACl,2.0,,,"4,4,4-NA",0.5,,,,,3000.0,30.0,100.0,10.0,1000,5,5500,30,15,150,110,15,PDADI,0.5,,,,,,,5000.0,30.0,6.0,70.0,100.0,5.0,18.5454,63.7762,1.16093,25.0478,1420,CH4,20250520.csv,
48101,20250705,146,Cs0.05MA0.1FA0.85PbI3.0,1.65,MACl,15.0,p-F-PEACl,2.0,,,"4,4,4-NA",0.5,,,,,3000.0,30.0,100.0,10.0,1000,5,5500,30,15,150,110,15,PDADI,0.5,,,,,,,5000.0,30.0,6.0,70.0,100.0,5.0,1.29e-05,0.0230383,0.00944102,5.92575,1421,CH1,20250520.csv,
48102,20250705,146,Cs0.05MA0.1FA0.85PbI3.0,1.65,MACl,15.0,p-F-PEACl,2.0,,,"4,4,4-NA",0.5,,,,,3000.0,30.0,100.0,10.0,1000,5,5500,30,15,150,110,15,PDADI,0.5,,,,,,,5000.0,30.0,6.0,70.0,100.0,5.0,22.1222,72.2521,1.19056,25.7175,1421,CH2,20250520.csv,
48103,20250705,146,Cs0.05MA0.1FA0.85PbI3.0,1.65,MACl,15.0,p-F-PEACl,2.0,,,"4,4,4-NA",0.5,,,,,3000.0,30.0,100.0,10.0,1000,5,5500,30,15,150,110,15,PDADI,0.5,,,,,,,5000.0,30.0,6.0,70.0,100.0,5.0,25.2887,81.978,1.19532,25.8074,1421,CH3,20250520.csv,
48104,20250705,146,Cs0.05MA0.1FA0.85PbI3.0,1.65,MACl,15.0,p-F-PEACl,2.0,,,"4,4,4-NA",0.5,,,,,3000.0,30.0,100.0,10.0,1000,5,5500,30,15,150,110,15,PDADI,0.5,,,,,,,5000.0,30.0,6.0,70.0,100.0,5.0,24.4948,81.0253,1.19064,25.3905,1421,CH4,20250520.csv,
48105,20250705,146,Cs0.05MA0.1FA0.85PbI3.0,1.65,MACl,15.0,p-F-PEACl,2.0,,,"4,4,4-NA",0.5,,,,,3000.0,30.0,100.0,10.0,1000,5,5500,30,15,150,110,15,PDADI,0.5,,,,,,,5000.0,30.0,6.0,70.0,100.0,5.0,0.192735,24.6696,0.0450799,17.3307,1422,CH1,20250520.csv,
48106,20250705,146,Cs0.05MA0.1FA0.85PbI3.0,1.65,MACl,15.0,p-F-PEACl,2.0,,,"4,4,4-NA",0.5,,,,,3000.0,30.0,100.0,10.0,1000,5,5500,30,15,150,110,15,PDADI,0.5,,,,,,,5000.0,30.0,6.0,70.0,100.0,5.0,0.0545081,24.5802,0.0228065,9.72336,1422,CH2,20250520.csv,
48107,20250705,146,Cs0.05MA0.1FA0.85PbI3.0,1.65,MACl,15.0,p-F-PEACl,2.0,,,"4,4,4-NA",0.5,,,,,3000.0,30.0,100.0,10.0,1000,5,5500,30,15,150,110,15,PDADI,0.5,,,,,,,5000.0,30.0,6.0,70.0,100.0,5.0,24.5966,81.441,1.18289,25.5321,1422,CH3,20250520.csv,
48108,20250705,146,Cs0.05MA0.1FA0.85PbI3.0,1.65,MACl,15.0,p-F-PEACl,2.0,,,"4,4,4-NA",0.5,,,,,3000.0,30.0,100.0,10.0,1000,5,5500,30,15,150,110,15,PDADI,0.5,,,,,,,5000.0,30.0,6.0,70.0,100.0,5.0,24.6775,81.4441,1.18655,25.5362,1422,CH4,20250520.csv,
48109,20250705,146,Cs0.05MA0.1FA0.85PbI3.0,1.65,MACl,15.0,p-F-PEACl,2.0,,,"4,4,4-NA",0.5,,,,,3000.0,30.0,100.0,10.0,1000,5,5500,30,15,150,110,15,PDADI,0.5,,,,,,,5000.0,30.0,6.0,70.0,100.0,5.0,26.0045,82.0761,1.20842,26.219,1423,CH1,20250520.csv,
48110,20250705,146,Cs0.05MA0.1FA0.85PbI3.0,1.65,MACl,15.0,p-F-PEACl,2.0,,,"4,4,4-NA",0.5,,,,,3000.0,30.0,100.0,10.0,1000,5,5500,30,15,150,110,15,PDADI,0.5,,,,,,,5000.0,30.0,6.0,70.0,100.0,5.0,25.9983,81.7327,1.19968,26.5144,1423,CH2,20250520.csv,
48111,20250705,146,Cs0.05MA0.1FA0.85PbI3.0,1.65,MACl,15.0,p-F-PEACl,2.0,,,"4,4,4-NA",0.5,,,,,3000.0,30.0,100.0,10.0,1000,5,5500,30,15,150,110,15,PDADI,0.5,,,,,,,5000.0,30.0,6.0,70.0,100.0,5.0,25.7006,81.5848,1.19581,26.3434,1423,CH3,20250520.csv,
48112,20250705,146,Cs0.05MA0.1FA0.85PbI3.0,1.65,MACl,15.0,p-F-PEACl,2.0,,,"4,4,4-NA",0.5,,,,,3000.0,30.0,100.0,10.0,1000,5,5500,30,15,150,110,15,PDADI,0.5,,,,,,,5000.0,30.0,6.0,70.0,100.0,5.0,24.6683,78.9809,1.19355,26.1683,1423,CH4,20250520.csv,
48113,20250705,146,Cs0.05MA0.1FA0.85PbI3.0,1.65,MACl,15.0,p-F-PEACl,2.0,,,"4,4,4-NA",0.5,,,,,3000.0,30.0,100.0,10.0,1000,5,5500,30,15,150,110,15,PDADI,0.5,,,,,,,5000.0,30.0,6.0,70.0,100.0,5.0,21.2896,71.9272,1.15417,25.6452,1424,CH1,20250520.csv,
48114,20250705,146,Cs0.05MA0.1FA0.85PbI3.0,1.65,MACl,15.0,p-F-PEACl,2.0,,,"4,4,4-NA",0.5,,,,,3000.0,30.0,100.0,10.0,1000,5,5500,30,15,150,110,15,PDADI,0.5,,,,,,,5000.0,30.0,6.0,70.0,100.0,5.0,23.2216,79.111,1.15411,25.4336,1424,CH2,20250520.csv,
48115,20250705,146,Cs0.05MA0.1FA0.85PbI3.0,1.65,MACl,15.0,p-F-PEACl,2.0,,,"4,4,4-NA",0.5,,,,,3000.0,30.0,100.0,10.0,1000,5,5500,30,15,150,110,15,PDADI,0.5,,,,,,,5000.0,30.0,6.0,70.0,100.0,5.0,19.7448,72.5957,1.10535,24.606,1424,CH3,20250520.csv,
48116,20250705,146,Cs0.05MA0.1FA0.85PbI3.0,1.65,MACl,15.0,p-F-PEACl,2.0,,,"4,4,4-NA",0.5,,,,,3000.0,30.0,100.0,10.0,1000,5,5500,30,15,150,110,15,PDADI,0.5,,,,,,,5000.0,30.0,6.0,70.0,100.0,5.0,23.6137,80.0144,1.15364,25.5815,1424,CH4,20250520.csv,
48117,20250705,146,Cs0.05MA0.1FA0.85PbI3.0,1.65,MACl,15.0,p-F-PEACl,2.0,,,"4,4,4-NA",0.5,,,,,3000.0,30.0,100.0,10.0,1000,5,5500,30,15,150,110,15,PDADI,0.5,,,,,,,5000.0,30.0,6.0,70.0,100.0,5.0,23.7436,79.8475,1.16424,25.5413,1425,CH1,20250520.csv,
48118,20250705,146,Cs0.05MA0.1FA0.85PbI3.0,1.65,MACl,15.0,p-F-PEACl,2.0,,,"4,4,4-NA",0.5,,,,,3000.0,30.0,100.0,10.0,1000,5,5500,30,15,150,110,15,PDADI,0.5,,,,,,,5000.0,30.0,6.0,70.0,100.0,5.0,22.7279,77.6825,1.15745,25.2776,1425,CH2,20250520.csv,
48119,20250705,146,Cs0.05MA0.1FA0.85PbI3.0,1.65,MACl,15.0,p-F-PEACl,2.0,,,"4,4,4-NA",0.5,,,,,3000.0,30.0,100.0,10.0,1000,5,5500,30,15,150,110,15,PDADI,0.5,,,,,,,5000.0,30.0,6.0,70.0,100.0,5.0,22.5695,78.0063,1.14901,25.1807,1425,CH3,20250520.csv,
48120,20250705,146,Cs0.05MA0.1FA0.85PbI3.0,1.65,MACl,15.0,p-F-PEACl,2.0,,,"4,4,4-NA",0.5,,,,,3000.0,30.0,100.0,10.0,1000,5,5500,30,15,150,110,15,PDADI,0.5,,,,,,,5000.0,30.0,6.0,70.0,100.0,5.0,23.7267,81.2772,1.1568,25.2353,1425,CH4,20250520.csv,
48121,20250705,146,Cs0.05MA0.1FA0.85PbI3.0,1.65,MACl,15.0,p-F-PEACl,2.0,,,"4,4,4-NA",0.5,,,,,3000.0,30.0,100.0,10.0,1000,5,5500,30,15,150,110,15,PDADI,0.5,,,,,,,5000.0,30.0,6.0,70.0,100.0,5.0,25.7361,83.6253,1.16161,26.4938,1426,CH1,20250520.csv,
48122,20250705,146,Cs0.05MA0.1FA0.85PbI3.0,1.65,MACl,15.0,p-F-PEACl,2.0,,,"4,4,4-NA",0.5,,,,,3000.0,30.0,100.0,10.0,1000,5,5500,30,15,150,110,15,PDADI,0.5,,,,,,,5000.0,30.0,6.0,70.0,100.0,5.0,22.1834,76.6844,1.12507,25.7124,1426,CH2,20250520.csv,
48123,20250705,146,Cs0.05MA0.1FA0.85PbI3.0,1.65,MACl,15.0,p-F-PEACl,2.0,,,"4,4,4-NA",0.5,,,,,3000.0,30.0,100.0,10.0,1000,5,5500,30,15,150,110,15,PDADI,0.5,,,,,,,5000.0,30.0,6.0,70.0,100.0,5.0,25.1858,82.6698,1.15799,26.3091,1426,CH3,20250520.csv,
48124,20250705,146,Cs0.05MA0.1FA0.85PbI3.0,1.65,MACl,15.0,p-F-PEACl,2.0,,,"4,4,4-NA",0.5,,,,,3000.0,30.0,100.0,10.0,1000,5,5500,30,15,150,110,15,PDADI,0.5,,,,,,,5000.0,30.0,6.0,70.0,100.0,5.0,22.5182,77.5612,1.12504,25.8059,1426,CH4,20250520.csv,
48125,20250705,146,Cs0.05MA0.1FA0.85PbI3.0,1.65,MACl,15.0,p-F-PEACl,2.0,,,"4,4,4-NA",0.5,,,,,3000.0,30.0,100.0,10.0,1000,5,5500,30,15,150,110,15,PDADI,0.5,,,,,,,5000.0,30.0,6.0,70.0,100.0,5.0,25.516,82.7747,1.15422,26.7071,1427,CH1,20250520.csv,
48126,20250705,146,Cs0.05MA0.1FA0.85PbI3.0,1.65,MACl,15.0,p-F-PEACl,2.0,,,"4,4,4-NA",0.5,,,,,3000.0,30.0,100.0,10.0,1000,5,5500,30,15,150,110,15,PDADI,0.5,,,,,,,5000.0,30.0,6.0,70.0,100.0,5.0,24.8048,81.2415,1.15093,26.5283,1427,CH2,20250520.csv,
48127,20250705,146,Cs0.05MA0.1FA0.85PbI3.0,1.65,MACl,15.0,p-F-PEACl,2.0,,,"4,4,4-NA",0.5,,,,,3000.0,30.0,100.0,10.0,1000,5,5500,30,15,150,110,15,PDADI,0.5,,,,,,,5000.0,30.0,6.0,70.0,100.0,5.0,22.5209,77.3103,1.11849,26.0447,1427,CH3,20250520.csv,
48128,20250705,146,Cs0.05MA0.1FA0.85PbI3.0,1.65,MACl,15.0,p-F-PEACl,2.0,,,"4,4,4-NA",0.5,,,,,3000.0,30.0,100.0,10.0,1000,5,5500,30,15,150,110,15,PDADI,0.5,,,,,,,5000.0,30.0,6.0,70.0,100.0,5.0,25.02,82.3687,1.14429,26.5455,1427,CH4,20250520.csv,
48129,20250705,146,Cs0.05MA0.1FA0.85PbI3.0,1.65,MACl,15.0,p-F-PEACl,2.0,,,"4,4,4-NA",0.5,,,,,3000.0,30.0,100.0,10.0,1000,5,5500,30,15,150,110,15,PDADI,0.5,,,,,,,5000.0,30.0,6.0,70.0,100.0,5.0,24.455,81.845,1.16473,25.6536,1428,CH1,20250520.csv,
48130,20250705,146,Cs0.05MA0.1FA0.85PbI3.0,1.65,MACl,15.0,p-F-PEACl,2.0,,,"4,4,4-NA",0.5,,,,,3000.0,30.0,100.0,10.0,1000,5,5500,30,15,150,110,15,PDADI,0.5,,,,,,,5000.0,30.0,6.0,70.0,100.0,5.0,24.0338,81.01,1.15381,25.7129,1428,CH2,20250520.csv,
48131,20250705,146,Cs0.05MA0.1FA0.85PbI3.0,1.65,MACl,15.0,p-F-PEACl,2.0,,,"4,4,4-NA",0.5,,,,,3000.0,30.0,100.0,10.0,1000,5,5500,30,15,150,110,15,PDADI,0.5,,,,,,,5000.0,30.0,6.0,70.0,100.0,5.0,23.1587,79.0247,1.14077,25.6893,1428,CH3,20250520.csv,
48132,20250705,146,Cs0.05MA0.1FA0.85PbI3.0,1.65,MACl,15.0,p-F-PEACl,2.0,,,"4,4,4-NA",0.5,,,,,3000.0,30.0,100.0,10.0,1000,5,5500,30,15,150,110,15,PDADI,0.5,,,,,,,5000.0,30.0,6.0,70.0,100.0,5.0,22.0811,78.2762,1.12823,25.0031,1428,CH4,20250520.csv,
48133,20250705,146,Cs0.05MA0.1FA0.85PbI3.0,1.65,MACl,15.0,p-F-PEACl,2.0,,,"4,4,4-NA",0.5,,,,,3000.0,30.0,100.0,10.0,1000,5,5500,30,15,150,110,15,PDADI,0.5,,,,,,,5000.0,30.0,6.0,70.0,100.0,5.0,23.5018,80.724,1.15639,25.1764,1429,CH1,20250520.csv,
48134,20250705,146,Cs0.05MA0.1FA0.85PbI3.0,1.65,MACl,15.0,p-F-PEACl,2.0,,,"4,4,4-NA",0.5,,,,,3000.0,30.0,100.0,10.0,1000,5,5500,30,15,150,110,15,PDADI,0.5,,,,,,,5000.0,30.0,6.0,70.0,100.0,5.0,23.3041,81.1247,1.1458,25.0709,1429,CH2,20250520.csv,
48135,20250705,146,Cs0.05MA0.1FA0.85PbI3.0,1.65,MACl,15.0,p-F-PEACl,2.0,,,"4,4,4-NA",0.5,,,,,3000.0,30.0,100.0,10.0,1000,5,5500,30,15,150,110,15,PDADI,0.5,,,,,,,5000.0,30.0,6.0,70.0,100.0,5.0,22.133,78.4657,1.13057,24.9495,1429,CH3,20250520.csv,
48136,20250705,146,Cs0.05MA0.1FA0.85PbI3.0,1.65,MACl,15.0,p-F-PEACl,2.0,,,"4,4,4-NA",0.5,,,,,3000.0,30.0,100.0,10.0,1000,5,5500,30,15,150,110,15,PDADI,0.5,,,,,,,5000.0,30.0,6.0,70.0,100.0,5.0,22.5539,80.0636,1.13785,24.7572,1429,CH4,20250520.csv,
48137,20250705,146,Cs0.05MA0.1FA0.85PbI3.0,1.65,MACl,15.0,p-F-PEACl,2.0,,,"4,4,4-NA",0.5,,,,,3000.0,30.0,100.0,10.0,1000,5,5500,30,15,150,110,15,PDADI,0.5,,,,,,,5000.0,30.0,6.0,70.0,100.0,5.0,22.886,78.3685,1.15605,25.2612,1430,CH1,20250520.csv,
48138,20250705,146,Cs0.05MA0.1FA0.85PbI3.0,1.65,MACl,15.0,p-F-PEACl,2.0,,,"4,4,4-NA",0.5,,,,,3000.0,30.0,100.0,10.0,1000,5,5500,30,15,150,110,15,PDADI,0.5,,,,,,,5000.0,30.0,6.0,70.0,100.0,5.0,22.3826,78.917,1.14391,24.794,1430,CH2,20250520.csv,
48139,20250705,146,Cs0.05MA0.1FA0.85PbI3.0,1.65,MACl,15.0,p-F-PEACl,2.0,,,"4,4,4-NA",0.5,,,,,3000.0,30.0,100.0,10.0,1000,5,5500,30,15,150,110,15,PDADI,0.5,,,,,,,5000.0,30.0,6.0,70.0,100.0,5.0,22.1452,78.8692,1.13345,24.7724,1430,CH3,20250520.csv,
48140,20250705,146,Cs0.05MA0.1FA0.85PbI3.0,1.65,MACl,15.0,p-F-PEACl,2.0,,,"4,4,4-NA",0.5,,,,,3000.0,30.0,100.0,10.0,1000,5,5500,30,15,150,110,15,PDADI,0.5,,,,,,,5000.0,30.0,6.0,70.0,100.0,5.0,22.1861,79.6958,1.12967,24.643,1430,CH4,20250520.csv,
48141,20250705,146,Cs0.05MA0.1FA0.85PbI3.0,1.65,MACl,15.0,p-F-PEACl,2.0,,,"4,4,4-NA",0.5,,,,,3000.0,30.0,100.0,10.0,1000,5,5500,30,15,150,110,15,PDADI,0.5,,,,,,,5000.0,30.0,6.0,70.0,100.0,5.0,23.1999,80.2526,1.158,24.9642,1431,CH1,20250520.csv,
48142,20250705,146,Cs0.05MA0.1FA0.85PbI3.0,1.65,MACl,15.0,p-F-PEACl,2.0,,,"4,4,4-NA",0.5,,,,,3000.0,30.0,100.0,10.0,1000,5,5500,30,15,150,110,15,PDADI,0.5,,,,,,,5000.0,30.0,6.0,70.0,100.0,5.0,22.7252,79.6477,1.14569,24.904,1431,CH2,20250520.csv,
48143,20250705,146,Cs0.05MA0.1FA0.85PbI3.0,1.65,MACl,15.0,p-F-PEACl,2.0,,,"4,4,4-NA",0.5,,,,,3000.0,30.0,100.0,10.0,1000,5,5500,30,15,150,110,15,PDADI,0.5,,,,,,,5000.0,30.0,6.0,70.0,100.0,5.0,22.084,78.0477,1.13743,24.8766,1431,CH3,20250520.csv,
48144,20250705,146,Cs0.05MA0.1FA0.85PbI3.0,1.65,MACl,15.0,p-F-PEACl,2.0,,,"4,4,4-NA",0.5,,,,,3000.0,30.0,100.0,10.0,1000,5,5500,30,15,150,110,15,PDADI,0.5,,,,,,,5000.0,30.0,6.0,70.0,100.0,5.0,21.4279,76.279,1.13434,24.7647,1431,CH4,20250520.csv,
48145,20250706,147,Cs0.05MA0.1FA0.85PbI3.0,1.65,MACl,15.0,p-F-PEACl,2.0,,,"4,4,4-NA",0.5,,,,,3000.0,30.0,100.0,10.0,1000,5,5500,30,15,150,110,15,PDADI,0.5,,,,,,,5000.0,30.0,6.0,70.0,100.0,5.0,17.3207,61.8423,1.15781,24.1903,1432,CH1,20250521.csv,
48146,20250706,147,Cs0.05MA0.1FA0.85PbI3.0,1.65,MACl,15.0,p-F-PEACl,2.0,,,"4,4,4-NA",0.5,,,,,3000.0,30.0,100.0,10.0,1000,5,5500,30,15,150,110,15,PDADI,0.5,,,,,,,5000.0,30.0,6.0,70.0,100.0,5.0,22.4397,73.3661,1.20073,25.4728,1432,CH2,20250521.csv,
48147,20250706,147,Cs0.05MA0.1FA0.85PbI3.0,1.65,MACl,15.0,p-F-PEACl,2.0,,,"4,4,4-NA",0.5,,,,,3000.0,30.0,100.0,10.0,1000,5,5500,30,15,150,110,15,PDADI,0.5,,,,,,,5000.0,30.0,6.0,70.0,100.0,5.0,21.4754,71.0828,1.19641,25.2521,1432,CH3,20250521.csv,
48148,20250706,147,Cs0.05MA0.1FA0.85PbI3.0,1.65,MACl,15.0,p-F-PEACl,2.0,,,"4,4,4-NA",0.5,,,,,3000.0,30.0,100.0,10.0,1000,5,5500,30,15,150,110,15,PDADI,0.5,,,,,,,5000.0,30.0,6.0,70.0,100.0,5.0,0.230129,24.8072,0.0442441,20.9671,1432,CH4,20250521.csv,
48149,20250706,147,Cs0.05MA0.1FA0.85PbI3.0,1.65,MACl,15.0,p-F-PEACl,2.0,,,"4,4,4-NA",0.5,,,,,3000.0,30.0,100.0,10.0,1000,5,5500,30,15,150,110,15,PDADI,0.5,,,,,,,5000.0,30.0,6.0,70.0,100.0,5.0,23.0568,77.0089,1.20353,24.8772,1433,CH1,20250521.csv,
48150,20250706,147,Cs0.05MA0.1FA0.85PbI3.0,1.65,MACl,15.0,p-F-PEACl,2.0,,,"4,4,4-NA",0.5,,,,,3000.0,30.0,100.0,10.0,1000,5,5500,30,15,150,110,15,PDADI,0.5,,,,,,,5000.0,30.0,6.0,70.0,100.0,5.0,8.49141,35.0169,0.977219,24.8148,1433,CH2,20250521.csv,
48151,20250706,147,Cs0.05MA0.1FA0.85PbI3.0,1.65,MACl,15.0,p-F-PEACl,2.0,,,"4,4,4-NA",0.5,,,,,3000.0,30.0,100.0,10.0,1000,5,5500,30,15,150,110,15,PDADI,0.5,,,,,,,5000.0,30.0,6.0,70.0,100.0,5.0,22.2473,75.2905,1.20296,24.5633,1433,CH3,20250521.csv,
48152,20250706,147,Cs0.05MA0.1FA0.85PbI3.0,1.65,MACl,15.0,p-F-PEACl,2.0,,,"4,4,4-NA",0.5,,,,,3000.0,30.0,100.0,10.0,1000,5,5500,30,15,150,110,15,PDADI,0.5,,,,,,,5000.0,30.0,6.0,70.0,100.0,5.0,21.7027,74.8416,1.19715,24.2227,1433,CH4,20250521.csv,
48153,20250706,147,Cs0.05MA0.1FA0.85PbI3.0,1.65,MACl,15.0,p-F-PEACl,2.0,,,"4,4,4-NA",0.5,,,,,3000.0,30.0,100.0,10.0,1000,5,5500,30,15,150,110,15,PDADI,0.5,,,,,,,5000.0,30.0,6.0,70.0,100.0,5.0,6.07854,31.2232,0.797194,24.4207,1434,CH1,20250521.csv,
48154,20250706,147,Cs0.05MA0.1FA0.85PbI3.0,1.65,MACl,15.0,p-F-PEACl,2.0,,,"4,4,4-NA",0.5,,,,,3000.0,30.0,100.0,10.0,1000,5,5500,30,15,150,110,15,PDADI,0.5,,,,,,,5000.0,30.0,6.0,70.0,100.0,5.0,21.3414,71.0256,1.20275,24.9824,1434,CH2,20250521.csv,
48155,20250706,147,Cs0.05MA0.1FA0.85PbI3.0,1.65,MACl,15.0,p-F-PEACl,2.0,,,"4,4,4-NA",0.5,,,,,3000.0,30.0,100.0,10.0,1000,5,5500,30,15,150,110,15,PDADI,0.5,,,,,,,5000.0,30.0,6.0,70.0,100.0,5.0,20.6632,70.4008,1.19701,24.5201,1434,CH3,20250521.csv,
48156,20250706,147,Cs0.05MA0.1FA0.85PbI3.0,1.65,MACl,15.0,p-F-PEACl,2.0,,,"4,4,4-NA",0.5,,,,,3000.0,30.0,100.0,10.0,1000,5,5500,30,15,150,110,15,PDADI,0.5,,,,,,,5000.0,30.0,6.0,70.0,100.0,5.0,20.1535,69.823,1.19127,24.2295,1434,CH4,20250521.csv,
48157,20250706,147,Cs0.05MA0.1FA0.85PbI3.0,1.65,MACl,15.0,p-F-PEACl,2.0,,,"4,4,4-NA",0.5,,,,,3000.0,30.0,100.0,10.0,1000,5,5500,30,15,150,110,15,PDADI,0.5,,,,,,,5000.0,30.0,6.0,70.0,100.0,5.0,11.3747,49.6419,0.9934,23.0657,1435,CH1,20250521.csv,
48158,20250706,147,Cs0.05MA0.1FA0.85PbI3.0,1.65,MACl,15.0,p-F-PEACl,2.0,,,"4,4,4-NA",0.5,,,,,3000.0,30.0,100.0,10.0,1000,5,5500,30,15,150,110,15,PDADI,0.5,,,,,,,5000.0,30.0,6.0,70.0,100.0,5.0,15.875,59.3745,1.16276,22.9945,1435,CH2,20250521.csv,
48159,20250706,147,Cs0.05MA0.1FA0.85PbI3.0,1.65,MACl,15.0,p-F-PEACl,2.0,,,"4,4,4-NA",0.5,,,,,3000.0,30.0,100.0,10.0,1000,5,5500,30,15,150,110,15,PDADI,0.5,,,,,,,5000.0,30.0,6.0,70.0,100.0,5.0,6.34733,33.5388,0.767283,24.6654,1435,CH3,20250521.csv,
48160,20250706,147,Cs0.05MA0.1FA0.85PbI3.0,1.65,MACl,15.0,p-F-PEACl,2.0,,,"4,4,4-NA",0.5,,,,,3000.0,30.0,100.0,10.0,1000,5,5500,30,15,150,110,15,PDADI,0.5,,,,,,,5000.0,30.0,6.0,70.0,100.0,5.0,17.0599,60.8919,1.17774,23.7885,1435,CH4,20250521.csv,
48161,20250706,147,Cs0.05MA0.1FA0.85PbI3.0,1.65,MACl,15.0,p-F-PEACl,2.0,,,"4,4,4-NA",0.5,,,,,3000.0,30.0,100.0,10.0,1000,5,5500,30,15,150,110,15,PDADI,0.5,,,,,,,5000.0,30.0,6.0,70.0,100.0,5.0,21.8481,64.978,1.18111,28.468,1436,CH1,20250521.csv,
48162,20250706,147,Cs0.05MA0.1FA0.85PbI3.0,1.65,MACl,15.0,p-F-PEACl,2.0,,,"4,4,4-NA",0.5,,,,,3000.0,30.0,100.0,10.0,1000,5,5500,30,15,150,110,15,PDADI,0.5,,,,,,,5000.0,30.0,6.0,70.0,100.0,5.0,22.7083,69.4043,1.18946,27.5073,1436,CH2,20250521.csv,
48163,20250706,147,Cs0.05MA0.1FA0.85PbI3.0,1.65,MACl,15.0,p-F-PEACl,2.0,,,"4,4,4-NA",0.5,,,,,3000.0,30.0,100.0,10.0,1000,5,5500,30,15,150,110,15,PDADI,0.5,,,,,,,5000.0,30.0,6.0,70.0,100.0,5.0,0.572343,24.8331,0.10995,20.9618,1436,CH3,20250521.csv,
48164,20250706,147,Cs0.05MA0.1FA0.85PbI3.0,1.65,MACl,15.0,p-F-PEACl,2.0,,,"4,4,4-NA",0.5,,,,,3000.0,30.0,100.0,10.0,1000,5,5500,30,15,150,110,15,PDADI,0.5,,,,,,,5000.0,30.0,6.0,70.0,100.0,5.0,21.4222,72.2213,1.19055,24.9145,1436,CH4,20250521.csv,
48165,20250706,147,Cs0.05MA0.1FA0.85PbI3.0,1.65,MACl,15.0,p-F-PEACl,2.0,,,"4,4,4-NA",0.5,,,,,3000.0,30.0,100.0,10.0,1000,5,5500,30,15,150,110,15,PDADI,0.5,,,,,,,5000.0,30.0,6.0,70.0,100.0,5.0,19.5431,66.9947,1.19795,24.3509,1437,CH1,20250521.csv,
48166,20250706,147,Cs0.05MA0.1FA0.85PbI3.0,1.65,MACl,15.0,p-F-PEACl,2.0,,,"4,4,4-NA",0.5,,,,,3000.0,30.0,100.0,10.0,1000,5,5500,30,15,150,110,15,PDADI,0.5,,,,,,,5000.0,30.0,6.0,70.0,100.0,5.0,18.845,65.6907,1.19542,23.9977,1437,CH2,20250521.csv,
48167,20250706,147,Cs0.05MA0.1FA0.85PbI3.0,1.65,MACl,15.0,p-F-PEACl,2.0,,,"4,4,4-NA",0.5,,,,,3000.0,30.0,100.0,10.0,1000,5,5500,30,15,150,110,15,PDADI,0.5,,,,,,,5000.0,30.0,6.0,70.0,100.0,5.0,18.3338,65.2358,1.18784,23.6597,1437,CH3,20250521.csv,
48168,20250706,147,Cs0.05MA0.1FA0.85PbI3.0,1.65,MACl,15.0,p-F-PEACl,2.0,,,"4,4,4-NA",0.5,,,,,3000.0,30.0,100.0,10.0,1000,5,5500,30,15,150,110,15,PDADI,0.5,,,,,,,5000.0,30.0,6.0,70.0,100.0,5.0,21.4355,64.3342,1.19535,27.8739,1437,CH4,20250521.csv,
48169,20250706,147,Cs0.05MA0.1FA0.85PbI3.0,1.65,MACl,15.0,p-F-PEACl,2.0,,,"4,4,4-NA",0.5,,,,,3000.0,30.0,100.0,10.0,1000,5,5500,30,15,150,110,15,PDADI,0.5,,,,,,,5000.0,30.0,6.0,70.0,100.0,5.0,20.5299,64.084,1.19601,26.7857,1438,CH1,20250521.csv,
48170,20250706,147,Cs0.05MA0.1FA0.85PbI3.0,1.65,MACl,15.0,p-F-PEACl,2.0,,,"4,4,4-NA",0.5,,,,,3000.0,30.0,100.0,10.0,1000,5,5500,30,15,150,110,15,PDADI,0.5,,,,,,,5000.0,30.0,6.0,70.0,100.0,5.0,22.8836,73.1022,1.20122,26.0597,1438,CH2,20250521.csv,
48171,20250706,147,Cs0.05MA0.1FA0.85PbI3.0,1.65,MACl,15.0,p-F-PEACl,2.0,,,"4,4,4-NA",0.5,,,,,3000.0,30.0,100.0,10.0,1000,5,5500,30,15,150,110,15,PDADI,0.5,,,,,,,5000.0,30.0,6.0,70.0,100.0,5.0,22.0036,72.3762,1.19691,25.4001,1438,CH3,20250521.csv,
48172,20250706,147,Cs0.05MA0.1FA0.85PbI3.0,1.65,MACl,15.0,p-F-PEACl,2.0,,,"4,4,4-NA",0.5,,,,,3000.0,30.0,100.0,10.0,1000,5,5500,30,15,150,110,15,PDADI,0.5,,,,,,,5000.0,30.0,6.0,70.0,100.0,5.0,21.461,70.8894,1.19202,25.3971,1438,CH4,20250521.csv,
48173,20250706,147,Cs0.05MA0.1FA0.85PbI3.0,1.65,MACl,15.0,p-F-PEACl,2.0,,,"4,4,4-NA",0.5,,,,,3000.0,30.0,100.0,10.0,1000,5,5500,30,15,150,110,15,PDADI,0.5,,,,,,,5000.0,30.0,6.0,70.0,100.0,5.0,24.8425,81.4852,1.1951,25.5101,1439,CH1,20250521.csv,
48174,20250706,147,Cs0.05MA0.1FA0.85PbI3.0,1.65,MACl,15.0,p-F-PEACl,2.0,,,"4,4,4-NA",0.5,,,,,3000.0,30.0,100.0,10.0,1000,5,5500,30,15,150,110,15,PDADI,0.5,,,,,,,5000.0,30.0,6.0,70.0,100.0,5.0,25.3596,82.5376,1.20105,25.5818,1439,CH2,20250521.csv,
48175,20250706,147,Cs0.05MA0.1FA0.85PbI3.0,1.65,MACl,15.0,p-F-PEACl,2.0,,,"4,4,4-NA",0.5,,,,,3000.0,30.0,100.0,10.0,1000,5,5500,30,15,150,110,15,PDADI,0.5,,,,,,,5000.0,30.0,6.0,70.0,100.0,5.0,24.9096,82.031,1.19744,25.3592,1439,CH3,20250521.csv,
48176,20250706,147,Cs0.05MA0.1FA0.85PbI3.0,1.65,MACl,15.0,p-F-PEACl,2.0,,,"4,4,4-NA",0.5,,,,,3000.0,30.0,100.0,10.0,1000,5,5500,30,15,150,110,15,PDADI,0.5,,,,,,,5000.0,30.0,6.0,70.0,100.0,5.0,24.3784,81.8431,1.19424,24.9421,1439,CH4,20250521.csv,
48177,20250706,147,Cs0.05MA0.1FA0.85PbI3.0,1.65,MACl,15.0,p-F-PEACl,2.0,,,"4,4,4-NA",0.5,,,,,3000.0,30.0,100.0,10.0,1000,5,5500,30,15,150,110,15,PDADI,0.5,,,,,,,5000.0,30.0,6.0,70.0,100.0,5.0,23.053,78.2428,1.20583,24.4341,1440,CH1,20250521.csv,
48178,20250706,147,Cs0.05MA0.1FA0.85PbI3.0,1.65,MACl,15.0,p-F-PEACl,2.0,,,"4,4,4-NA",0.5,,,,,3000.0,30.0,100.0,10.0,1000,5,5500,30,15,150,110,15,PDADI,0.5,,,,,,,5000.0,30.0,6.0,70.0,100.0,5.0,22.9454,78.2233,1.20293,24.3849,1440,CH2,20250521.csv,
48179,20250706,147,Cs0.05MA0.1FA0.85PbI3.0,1.65,MACl,15.0,p-F-PEACl,2.0,,,"4,4,4-NA",0.5,,,,,3000.0,30.0,100.0,10.0,1000,5,5500,30,15,150,110,15,PDADI,0.5,,,,,,,5000.0,30.0,6.0,70.0,100.0,5.0,23.1375,79.082,1.2,24.3814,1440,CH3,20250521.csv,
48180,20250706,147,Cs0.05MA0.1FA0.85PbI3.0,1.65,MACl,15.0,p-F-PEACl,2.0,,,"4,4,4-NA",0.5,,,,,3000.0,30.0,100.0,10.0,1000,5,5500,30,15,150,110,15,PDADI,0.5,,,,,,,5000.0,30.0,6.0,70.0,100.0,5.0,23.3135,80.4271,1.19712,24.2141,1440,CH4,20250521.csv,
48181,20250706,147,Cs0.05MA0.1FA0.85PbI3.0,1.65,MACl,15.0,p-F-PEACl,2.0,,,"4,4,4-NA",0.5,,,,,3000.0,30.0,100.0,10.0,1000,5,5500,30,15,150,110,15,PDADI,0.5,,,,,,,5000.0,30.0,6.0,70.0,100.0,5.0,23.0759,75.0035,1.20438,25.5455,1441,CH1,20250521.csv,
48182,20250706,147,Cs0.05MA0.1FA0.85PbI3.0,1.65,MACl,15.0,p-F-PEACl,2.0,,,"4,4,4-NA",0.5,,,,,3000.0,30.0,100.0,10.0,1000,5,5500,30,15,150,110,15,PDADI,0.5,,,,,,,5000.0,30.0,6.0,70.0,100.0,5.0,22.6488,73.5041,1.20532,25.564,1441,CH2,20250521.csv,
48183,20250706,147,Cs0.05MA0.1FA0.85PbI3.0,1.65,MACl,15.0,p-F-PEACl,2.0,,,"4,4,4-NA",0.5,,,,,3000.0,30.0,100.0,10.0,1000,5,5500,30,15,150,110,15,PDADI,0.5,,,,,,,5000.0,30.0,6.0,70.0,100.0,5.0,22.2112,73.4061,1.20179,25.1775,1441,CH3,20250521.csv,
48184,20250706,147,Cs0.05MA0.1FA0.85PbI3.0,1.65,MACl,15.0,p-F-PEACl,2.0,,,"4,4,4-NA",0.5,,,,,3000.0,30.0,100.0,10.0,1000,5,5500,30,15,150,110,15,PDADI,0.5,,,,,,,5000.0,30.0,6.0,70.0,100.0,5.0,21.0743,72.1215,1.19305,24.4923,1441,CH4,20250521.csv,
48185,20250706,147,Cs0.05MA0.1FA0.85PbI3.0,1.65,MACl,15.0,p-F-PEACl,2.0,,,"4,4,4-NA",0.5,,,,,3000.0,30.0,100.0,10.0,1000,5,5500,30,15,150,110,15,PDADI,0.5,,,,,,,5000.0,30.0,6.0,70.0,100.0,5.0,22.9045,74.8129,1.20296,25.4502,1442,CH1,20250521.csv,
48186,20250706,147,Cs0.05MA0.1FA0.85PbI3.0,1.65,MACl,15.0,p-F-PEACl,2.0,,,"4,4,4-NA",0.5,,,,,3000.0,30.0,100.0,10.0,1000,5,5500,30,15,150,110,15,PDADI,0.5,,,,,,,5000.0,30.0,6.0,70.0,100.0,5.0,22.9627,74.6684,1.20395,25.5433,1442,CH2,20250521.csv,
48187,20250706,147,Cs0.05MA0.1FA0.85PbI3.0,1.65,MACl,15.0,p-F-PEACl,2.0,,,"4,4,4-NA",0.5,,,,,3000.0,30.0,100.0,10.0,1000,5,5500,30,15,150,110,15,PDADI,0.5,,,,,,,5000.0,30.0,6.0,70.0,100.0,5.0,22.4914,73.7117,1.20126,25.4005,1442,CH3,20250521.csv,
48188,20250706,147,Cs0.05MA0.1FA0.85PbI3.0,1.65,MACl,15.0,p-F-PEACl,2.0,,,"4,4,4-NA",0.5,,,,,3000.0,30.0,100.0,10.0,1000,5,5500,30,15,150,110,15,PDADI,0.5,,,,,,,5000.0,30.0,6.0,70.0,100.0,5.0,22.0246,73.8361,1.19529,24.9555,1442,CH4,20250521.csv,
48189,20250706,147,Cs0.05MA0.1FA0.85PbI3.0,1.65,MACl,15.0,p-F-PEACl,2.0,,,"4,4,4-NA",0.5,,,,,3000.0,30.0,100.0,10.0,1000,5,5500,30,15,150,110,15,PDADI,0.5,,,,,,,5000.0,30.0,6.0,70.0,100.0,5.0,24.3113,81.0447,1.20728,24.847,1443,CH1,20250521.csv,
48190,20250706,147,Cs0.05MA0.1FA0.85PbI3.0,1.65,MACl,15.0,p-F-PEACl,2.0,,,"4,4,4-NA",0.5,,,,,3000.0,30.0,100.0,10.0,1000,5,5500,30,15,150,110,15,PDADI,0.5,,,,,,,5000.0,30.0,6.0,70.0,100.0,5.0,1.66348,24.6927,0.299331,22.506,1443,CH2,20250521.csv,
48191,20250706,147,Cs0.05MA0.1FA0.85PbI3.0,1.65,MACl,15.0,p-F-PEACl,2.0,,,"4,4,4-NA",0.5,,,,,3000.0,30.0,100.0,10.0,1000,5,5500,30,15,150,110,15,PDADI,0.5,,,,,,,5000.0,30.0,6.0,70.0,100.0,5.0,23.858,80.7037,1.197,24.697,1443,CH3,20250521.csv,
48192,20250706,147,Cs0.05MA0.1FA0.85PbI3.0,1.65,MACl,15.0,p-F-PEACl,2.0,,,"4,4,4-NA",0.5,,,,,3000.0,30.0,100.0,10.0,1000,5,5500,30,15,150,110,15,PDADI,0.5,,,,,,,5000.0,30.0,6.0,70.0,100.0,5.0,21.8995,71.9164,1.19364,25.5114,1443,CH4,20250521.csv,
48193,20250706,147,Cs0.05MA0.1FA0.85PbI3.0,1.65,MACl,15.0,p-F-PEACl,2.0,,,"4,4,4-NA",0.5,,,,,3000.0,30.0,100.0,10.0,1000,5,5500,30,15,150,110,15,PDADI,0.5,,,,,,,5000.0,30.0,6.0,70.0,100.0,5.0,21.3735,70.4744,1.19064,25.4719,1444,CH1,20250521.csv,
48194,20250706,147,Cs0.05MA0.1FA0.85PbI3.0,1.65,MACl,15.0,p-F-PEACl,2.0,,,"4,4,4-NA",0.5,,,,,3000.0,30.0,100.0,10.0,1000,5,5500,30,15,150,110,15,PDADI,0.5,,,,,,,5000.0,30.0,6.0,70.0,100.0,5.0,22.191,70.8564,1.19229,26.2674,1444,CH2,20250521.csv,
48195,20250706,147,Cs0.05MA0.1FA0.85PbI3.0,1.65,MACl,15.0,p-F-PEACl,2.0,,,"4,4,4-NA",0.5,,,,,3000.0,30.0,100.0,10.0,1000,5,5500,30,15,150,110,15,PDADI,0.5,,,,,,,5000.0,30.0,6.0,70.0,100.0,5.0,18.2529,60.0981,1.17147,25.9263,1444,CH3,20250521.csv,
48196,20250706,147,Cs0.05MA0.1FA0.85PbI3.0,1.65,MACl,15.0,p-F-PEACl,2.0,,,"4,4,4-NA",0.5,,,,,3000.0,30.0,100.0,10.0,1000,5,5500,30,15,150,110,15,PDADI,0.5,,,,,,,5000.0,30.0,6.0,70.0,100.0,5.0,21.3753,69.1647,1.18362,26.1105,1444,CH4,20250521.csv,
48197,20250706,147,Cs0.05MA0.1FA0.85PbI3.0,1.65,MACl,15.0,p-F-PEACl,2.0,,,"4,4,4-NA",0.5,,,,,3000.0,30.0,100.0,10.0,1000,5,5500,30,15,150,110,15,PDADI,0.5,,,,,,,5000.0,30.0,6.0,70.0,100.0,5.0,22.1277,75.4557,1.19711,24.4967,1445,CH1,20250521.csv,
48198,20250706,147,Cs0.05MA0.1FA0.85PbI3.0,1.65,MACl,15.0,p-F-PEACl,2.0,,,"4,4,4-NA",0.5,,,,,3000.0,30.0,100.0,10.0,1000,5,5500,30,15,150,110,15,PDADI,0.5,,,,,,,5000.0,30.0,6.0,70.0,100.0,5.0,24.9556,82.7792,1.20062,25.1096,1445,CH2,20250521.csv,
48199,20250706,147,Cs0.05MA0.1FA0.85PbI3.0,1.65,MACl,15.0,p-F-PEACl,2.0,,,"4,4,4-NA",0.5,,,,,3000.0,30.0,100.0,10.0,1000,5,5500,30,15,150,110,15,PDADI,0.5,,,,,,,5000.0,30.0,6.0,70.0,100.0,5.0,25.5799,83.2194,1.20337,25.5431,1445,CH3,20250521.csv,
48200,20250706,147,Cs0.05MA0.1FA0.85PbI3.0,1.65,MACl,15.0,p-F-PEACl,2.0,,,"4,4,4-NA",0.5,,,,,3000.0,30.0,100.0,10.0,1000,5,5500,30,15,150,110,15,PDADI,0.5,,,,,,,5000.0,30.0,6.0,70.0,100.0,5.0,6.85059,29.8263,0.893673,25.701,1445,CH4,20250521.csv,
48201,20250706,147,Cs0.05MA0.1FA0.85PbI3.0,1.65,MACl,15.0,p-F-PEACl,2.0,,,"4,4,4-NA",0.5,,,,,3000.0,30.0,100.0,10.0,1000,5,5500,30,15,150,110,15,PDADI,0.5,,,,,,,5000.0,30.0,6.0,70.0,100.0,5.0,25.3375,82.6862,1.19889,25.5595,1446,CH1,20250521.csv,
48202,20250706,147,Cs0.05MA0.1FA0.85PbI3.0,1.65,MACl,15.0,p-F-PEACl,2.0,,,"4,4,4-NA",0.5,,,,,3000.0,30.0,100.0,10.0,1000,5,5500,30,15,150,110,15,PDADI,0.5,,,,,,,5000.0,30.0,6.0,70.0,100.0,5.0,24.7033,82.5226,1.19667,25.0155,1446,CH2,20250521.csv,
48203,20250706,147,Cs0.05MA0.1FA0.85PbI3.0,1.65,MACl,15.0,p-F-PEACl,2.0,,,"4,4,4-NA",0.5,,,,,3000.0,30.0,100.0,10.0,1000,5,5500,30,15,150,110,15,PDADI,0.5,,,,,,,5000.0,30.0,6.0,70.0,100.0,5.0,25.3778,83.3841,1.20448,25.268,1446,CH3,20250521.csv,
48204,20250706,147,Cs0.05MA0.1FA0.85PbI3.0,1.65,MACl,15.0,p-F-PEACl,2.0,,,"4,4,4-NA",0.5,,,,,3000.0,30.0,100.0,10.0,1000,5,5500,30,15,150,110,15,PDADI,0.5,,,,,,,5000.0,30.0,6.0,70.0,100.0,5.0,24.8974,82.3695,1.20137,25.1599,1446,CH4,20250521.csv,
48205,20250706,147,Cs0.05MA0.1FA0.85PbI3.0,1.65,MACl,15.0,p-F-PEACl,2.0,,,"4,4,4-NA",0.5,,,,,3000.0,30.0,100.0,10.0,1000,5,5500,30,15,150,110,15,PDADI,0.5,,,,,,,5000.0,30.0,6.0,70.0,100.0,5.0,24.8031,82.8431,1.19982,24.9537,1447,CH1,20250521.csv,
48206,20250706,147,Cs0.05MA0.1FA0.85PbI3.0,1.65,MACl,15.0,p-F-PEACl,2.0,,,"4,4,4-NA",0.5,,,,,3000.0,30.0,100.0,10.0,1000,5,5500,30,15,150,110,15,PDADI,0.5,,,,,,,5000.0,30.0,6.0,70.0,100.0,5.0,25.055,82.8312,1.20413,25.1205,1447,CH2,20250521.csv,
48207,20250706,147,Cs0.05MA0.1FA0.85PbI3.0,1.65,MACl,15.0,p-F-PEACl,2.0,,,"4,4,4-NA",0.5,,,,,3000.0,30.0,100.0,10.0,1000,5,5500,30,15,150,110,15,PDADI,0.5,,,,,,,5000.0,30.0,6.0,70.0,100.0,5.0,25.4117,82.583,1.20497,25.5369,1447,CH3,20250521.csv,
48208,20250706,147,Cs0.05MA0.1FA0.85PbI3.0,1.65,MACl,15.0,p-F-PEACl,2.0,,,"4,4,4-NA",0.5,,,,,3000.0,30.0,100.0,10.0,1000,5,5500,30,15,150,110,15,PDADI,0.5,,,,,,,5000.0,30.0,6.0,70.0,100.0,5.0,25.5096,82.9132,1.2022,25.5919,1447,CH4,20250521.csv,
48209,20250706,147,Cs0.05MA0.1FA0.85PbI3.0,1.65,MACl,15.0,p-F-PEACl,2.0,,,"4,4,4-NA",0.5,,,,,3000.0,30.0,100.0,10.0,1000,5,5500,30,15,150,110,15,PDADI,0.5,,,,,,,5000.0,30.0,6.0,70.0,100.0,5.0,21.1218,70.1777,1.18447,25.4103,1448,CH1,20250521.csv,
48210,20250706,147,Cs0.05MA0.1FA0.85PbI3.0,1.65,MACl,15.0,p-F-PEACl,2.0,,,"4,4,4-NA",0.5,,,,,3000.0,30.0,100.0,10.0,1000,5,5500,30,15,150,110,15,PDADI,0.5,,,,,,,5000.0,30.0,6.0,70.0,100.0,5.0,19.0018,64.2472,1.19295,24.7925,1448,CH2,20250521.csv,
48211,20250706,147,Cs0.05MA0.1FA0.85PbI3.0,1.65,MACl,15.0,p-F-PEACl,2.0,,,"4,4,4-NA",0.5,,,,,3000.0,30.0,100.0,10.0,1000,5,5500,30,15,150,110,15,PDADI,0.5,,,,,,,5000.0,30.0,6.0,70.0,100.0,5.0,22.202,74.1847,1.19964,24.9474,1448,CH3,20250521.csv,
48212,20250706,147,Cs0.05MA0.1FA0.85PbI3.0,1.65,MACl,15.0,p-F-PEACl,2.0,,,"4,4,4-NA",0.5,,,,,3000.0,30.0,100.0,10.0,1000,5,5500,30,15,150,110,15,PDADI,0.5,,,,,,,5000.0,30.0,6.0,70.0,100.0,5.0,21.7042,73.713,1.1974,24.59,1448,CH4,20250521.csv,
48213,20250706,147,Cs0.05MA0.1FA0.85PbI3.0,1.65,MACl,15.0,p-F-PEACl,2.0,,,"4,4,4-NA",0.5,,,,,3000.0,30.0,100.0,10.0,1000,5,5500,30,15,150,110,15,PDADI,0.5,,,,,,,5000.0,30.0,6.0,70.0,100.0,5.0,21.316,72.0966,1.1885,24.8767,1449,CH1,20250521.csv,
48214,20250706,147,Cs0.05MA0.1FA0.85PbI3.0,1.65,MACl,15.0,p-F-PEACl,2.0,,,"4,4,4-NA",0.5,,,,,3000.0,30.0,100.0,10.0,1000,5,5500,30,15,150,110,15,PDADI,0.5,,,,,,,5000.0,30.0,6.0,70.0,100.0,5.0,25.9623,82.2233,1.20316,26.2436,1449,CH2,20250521.csv,
48215,20250706,147,Cs0.05MA0.1FA0.85PbI3.0,1.65,MACl,15.0,p-F-PEACl,2.0,,,"4,4,4-NA",0.5,,,,,3000.0,30.0,100.0,10.0,1000,5,5500,30,15,150,110,15,PDADI,0.5,,,,,,,5000.0,30.0,6.0,70.0,100.0,5.0,25.8761,82.2031,1.20231,26.1816,1449,CH3,20250521.csv,
48216,20250706,147,Cs0.05MA0.1FA0.85PbI3.0,1.65,MACl,15.0,p-F-PEACl,2.0,,,"4,4,4-NA",0.5,,,,,3000.0,30.0,100.0,10.0,1000,5,5500,30,15,150,110,15,PDADI,0.5,,,,,,,5000.0,30.0,6.0,70.0,100.0,5.0,25.8747,82.5263,1.19766,26.1788,1449,CH4,20250521.csv,
48217,20250706,147,Cs0.05MA0.1FA0.85PbI3.0,1.65,MACl,15.0,p-F-PEACl,2.0,,,"4,4,4-NA",0.5,,,,,3000.0,30.0,100.0,10.0,1000,5,5500,30,15,150,110,15,PDADI,0.5,,,,,,,5000.0,30.0,6.0,70.0,100.0,5.0,25.0843,81.7442,1.19277,25.727,1450,CH1,20250521.csv,
48218,20250706,147,Cs0.05MA0.1FA0.85PbI3.0,1.65,MACl,15.0,p-F-PEACl,2.0,,,"4,4,4-NA",0.5,,,,,3000.0,30.0,100.0,10.0,1000,5,5500,30,15,150,110,15,PDADI,0.5,,,,,,,5000.0,30.0,6.0,70.0,100.0,5.0,25.7056,82.14,1.20333,26.007,1450,CH2,20250521.csv,
48219,20250706,147,Cs0.05MA0.1FA0.85PbI3.0,1.65,MACl,15.0,p-F-PEACl,2.0,,,"4,4,4-NA",0.5,,,,,3000.0,30.0,100.0,10.0,1000,5,5500,30,15,150,110,15,PDADI,0.5,,,,,,,5000.0,30.0,6.0,70.0,100.0,5.0,25.6972,81.9456,1.20068,26.1176,1450,CH3,20250521.csv,
48220,20250706,147,Cs0.05MA0.1FA0.85PbI3.0,1.65,MACl,15.0,p-F-PEACl,2.0,,,"4,4,4-NA",0.5,,,,,3000.0,30.0,100.0,10.0,1000,5,5500,30,15,150,110,15,PDADI,0.5,,,,,,,5000.0,30.0,6.0,70.0,100.0,5.0,25.4107,82.3257,1.19412,25.8483,1450,CH4,20250521.csv,
48221,20250706,147,Cs0.05MA0.1FA0.85PbI3.0,1.65,MACl,15.0,p-F-PEACl,2.0,,,"4,4,4-NA",0.5,,,,,3000.0,30.0,100.0,10.0,1000,5,5500,30,15,150,110,15,PDADI,0.5,,,,,,,5000.0,30.0,6.0,70.0,100.0,5.0,25.2689,82.7893,1.18922,25.6655,1451,CH1,20250521.csv,
48222,20250706,147,Cs0.05MA0.1FA0.85PbI3.0,1.65,MACl,15.0,p-F-PEACl,2.0,,,"4,4,4-NA",0.5,,,,,3000.0,30.0,100.0,10.0,1000,5,5500,30,15,150,110,15,PDADI,0.5,,,,,,,5000.0,30.0,6.0,70.0,100.0,5.0,24.257,80.452,1.2022,25.0798,1451,CH2,20250521.csv,
48223,20250706,147,Cs0.05MA0.1FA0.85PbI3.0,1.65,MACl,15.0,p-F-PEACl,2.0,,,"4,4,4-NA",0.5,,,,,3000.0,30.0,100.0,10.0,1000,5,5500,30,15,150,110,15,PDADI,0.5,,,,,,,5000.0,30.0,6.0,70.0,100.0,5.0,25.2594,82.8561,1.20035,25.3976,1451,CH3,20250521.csv,
48224,20250706,147,Cs0.05MA0.1FA0.85PbI3.0,1.65,MACl,15.0,p-F-PEACl,2.0,,,"4,4,4-NA",0.5,,,,,3000.0,30.0,100.0,10.0,1000,5,5500,30,15,150,110,15,PDADI,0.5,,,,,,,5000.0,30.0,6.0,70.0,100.0,5.0,24.9271,82.6707,1.19419,25.2492,1451,CH4,20250521.csv,
48225,20250706,147,Cs0.05MA0.1FA0.85PbI3.0,1.65,MACl,15.0,p-F-PEACl,2.0,,,"4,4,4-NA",0.5,,,,,3000.0,30.0,100.0,10.0,1000,5,5500,30,15,150,110,15,PDADI,0.5,,,,,,,5000.0,30.0,6.0,70.0,100.0,5.0,24.2661,81.7126,1.18767,25.0043,1452,CH1,20250521.csv,
48226,20250706,147,Cs0.05MA0.1FA0.85PbI3.0,1.65,MACl,15.0,p-F-PEACl,2.0,,,"4,4,4-NA",0.5,,,,,3000.0,30.0,100.0,10.0,1000,5,5500,30,15,150,110,15,PDADI,0.5,,,,,,,5000.0,30.0,6.0,70.0,100.0,5.0,25.1738,82.1048,1.20571,25.4295,1452,CH2,20250521.csv,
48227,20250706,147,Cs0.05MA0.1FA0.85PbI3.0,1.65,MACl,15.0,p-F-PEACl,2.0,,,"4,4,4-NA",0.5,,,,,3000.0,30.0,100.0,10.0,1000,5,5500,30,15,150,110,15,PDADI,0.5,,,,,,,5000.0,30.0,6.0,70.0,100.0,5.0,25.4453,82.4656,1.20308,25.6473,1452,CH3,20250521.csv,
48228,20250706,147,Cs0.05MA0.1FA0.85PbI3.0,1.65,MACl,15.0,p-F-PEACl,2.0,,,"4,4,4-NA",0.5,,,,,3000.0,30.0,100.0,10.0,1000,5,5500,30,15,150,110,15,PDADI,0.5,,,,,,,5000.0,30.0,6.0,70.0,100.0,5.0,25.0804,81.7972,1.19743,25.6063,1452,CH4,20250521.csv,
48229,20250706,147,Cs0.05MA0.1FA0.85PbI3.0,1.65,MACl,15.0,p-F-PEACl,2.0,,,"4,4,4-NA",0.5,,,,,3000.0,30.0,100.0,10.0,1000,5,5500,30,15,150,110,15,PDADI,0.5,,,,,,,5000.0,30.0,6.0,70.0,100.0,5.0,24.3696,80.9933,1.19148,25.2529,1453,CH1,20250521.csv,
48230,20250706,147,Cs0.05MA0.1FA0.85PbI3.0,1.65,MACl,15.0,p-F-PEACl,2.0,,,"4,4,4-NA",0.5,,,,,3000.0,30.0,100.0,10.0,1000,5,5500,30,15,150,110,15,PDADI,0.5,,,,,,,5000.0,30.0,6.0,70.0,100.0,5.0,22.9531,73.857,1.1967,25.9696,1453,CH2,20250521.csv,
48231,20250706,147,Cs0.05MA0.1FA0.85PbI3.0,1.65,MACl,15.0,p-F-PEACl,2.0,,,"4,4,4-NA",0.5,,,,,3000.0,30.0,100.0,10.0,1000,5,5500,30,15,150,110,15,PDADI,0.5,,,,,,,5000.0,30.0,6.0,70.0,100.0,5.0,22.4753,73.0675,1.19111,25.8243,1453,CH3,20250521.csv,
48232,20250706,147,Cs0.05MA0.1FA0.85PbI3.0,1.65,MACl,15.0,p-F-PEACl,2.0,,,"4,4,4-NA",0.5,,,,,3000.0,30.0,100.0,10.0,1000,5,5500,30,15,150,110,15,PDADI,0.5,,,,,,,5000.0,30.0,6.0,70.0,100.0,5.0,0.256199,24.8239,0.0556287,18.5527,1453,CH4,20250521.csv,
48233,20250706,147,Cs0.05MA0.1FA0.85PbI3.0,1.65,MACl,15.0,p-F-PEACl,2.0,,,"4,4,4-NA",0.5,,,,,3000.0,30.0,100.0,10.0,1000,5,5500,30,15,150,110,15,PDADI,0.5,,,,,,,5000.0,30.0,6.0,70.0,100.0,5.0,22.7437,74.8257,1.18731,25.6003,1454,CH1,20250521.csv,
48234,20250706,147,Cs0.05MA0.1FA0.85PbI3.0,1.65,MACl,15.0,p-F-PEACl,2.0,,,"4,4,4-NA",0.5,,,,,3000.0,30.0,100.0,10.0,1000,5,5500,30,15,150,110,15,PDADI,0.5,,,,,,,5000.0,30.0,6.0,70.0,100.0,5.0,26.1768,82.4613,1.20299,26.3878,1454,CH2,20250521.csv,
48235,20250706,147,Cs0.05MA0.1FA0.85PbI3.0,1.65,MACl,15.0,p-F-PEACl,2.0,,,"4,4,4-NA",0.5,,,,,3000.0,30.0,100.0,10.0,1000,5,5500,30,15,150,110,15,PDADI,0.5,,,,,,,5000.0,30.0,6.0,70.0,100.0,5.0,26.0072,81.8449,1.2009,26.4604,1454,CH3,20250521.csv,
48236,20250706,147,Cs0.05MA0.1FA0.85PbI3.0,1.65,MACl,15.0,p-F-PEACl,2.0,,,"4,4,4-NA",0.5,,,,,3000.0,30.0,100.0,10.0,1000,5,5500,30,15,150,110,15,PDADI,0.5,,,,,,,5000.0,30.0,6.0,70.0,100.0,5.0,26.249,82.529,1.19719,26.567,1454,CH4,20250521.csv,
48237,20250706,147,Cs0.05MA0.1FA0.85PbI3.0,1.65,MACl,15.0,p-F-PEACl,2.0,,,"4,4,4-NA",0.5,,,,,3000.0,30.0,100.0,10.0,1000,5,5500,30,15,150,110,15,PDADI,0.5,,,,,,,5000.0,30.0,6.0,70.0,100.0,5.0,25.159,81.2693,1.19149,25.9822,1455,CH1,20250521.csv,
48238,20250706,147,Cs0.05MA0.1FA0.85PbI3.0,1.65,MACl,15.0,p-F-PEACl,2.0,,,"4,4,4-NA",0.5,,,,,3000.0,30.0,100.0,10.0,1000,5,5500,30,15,150,110,15,PDADI,0.5,,,,,,,5000.0,30.0,6.0,70.0,100.0,5.0,-999.0,-999.0,-999.0,-999.0,1455,CH2,20250521.csv,
48239,20250706,147,Cs0.05MA0.1FA0.85PbI3.0,1.65,MACl,15.0,p-F-PEACl,2.0,,,"4,4,4-NA",0.5,,,,,3000.0,30.0,100.0,10.0,1000,5,5500,30,15,150,110,15,PDADI,0.5,,,,,,,5000.0,30.0,6.0,70.0,100.0,5.0,-999.0,-999.0,-999.0,-999.0,1455,CH3,20250521.csv,
48240,20250706,147,Cs0.05MA0.1FA0.85PbI3.0,1.65,MACl,15.0,p-F-PEACl,2.0,,,"4,4,4-NA",0.5,,,,,3000.0,30.0,100.0,10.0,1000,5,5500,30,15,150,110,15,PDADI,0.5,,,,,,,5000.0,30.0,6.0,70.0,100.0,5.0,-999.0,-999.0,-999.0,-999.0,1455,CH4,20250521.csv,
48241,20250707,148,Cs0.05MA0.05FA0.9PbI3.0,1.5,MACl,12.66,PbCl2,20.8,,,"4,4,4-NA",0.5,,,,,3000.0,30.0,100.0,10.0,1000,5,5500,30,15,150,110,15,PDADI,0.5,,,,,,,5000.0,30.0,6.0,70.0,100.0,5.0,15.5676,58.9593,1.12586,23.4523,1456,CH1,20250522.csv,
48242,20250707,148,Cs0.05MA0.05FA0.9PbI3.0,1.5,MACl,12.66,PbCl2,20.8,,,"4,4,4-NA",0.5,,,,,3000.0,30.0,100.0,10.0,1000,5,5500,30,15,150,110,15,PDADI,0.5,,,,,,,5000.0,30.0,6.0,70.0,100.0,5.0,18.1757,70.2649,1.12865,22.9189,1456,CH2,20250522.csv,
48243,20250707,148,Cs0.05MA0.05FA0.9PbI3.0,1.5,MACl,12.66,PbCl2,20.8,,,"4,4,4-NA",0.5,,,,,3000.0,30.0,100.0,10.0,1000,5,5500,30,15,150,110,15,PDADI,0.5,,,,,,,5000.0,30.0,6.0,70.0,100.0,5.0,18.9643,72.0601,1.14417,23.0013,1456,CH3,20250522.csv,
48244,20250707,148,Cs0.05MA0.05FA0.9PbI3.0,1.5,MACl,12.66,PbCl2,20.8,,,"4,4,4-NA",0.5,,,,,3000.0,30.0,100.0,10.0,1000,5,5500,30,15,150,110,15,PDADI,0.5,,,,,,,5000.0,30.0,6.0,70.0,100.0,5.0,13.5023,52.5641,1.11755,22.9853,1456,CH4,20250522.csv,
48245,20250707,148,Cs0.05MA0.05FA0.9PbI3.0,1.5,MACl,12.66,PbCl2,20.8,,,"4,4,4-NA",0.5,,,,,3000.0,30.0,100.0,10.0,1000,5,5500,30,15,150,110,15,PDADI,0.5,,,,,,,5000.0,30.0,6.0,70.0,100.0,5.0,0.652554,25.0842,0.130655,19.9108,1457,CH1,20250522.csv,
48246,20250707,148,Cs0.05MA0.05FA0.9PbI3.0,1.5,MACl,12.66,PbCl2,20.8,,,"4,4,4-NA",0.5,,,,,3000.0,30.0,100.0,10.0,1000,5,5500,30,15,150,110,15,PDADI,0.5,,,,,,,5000.0,30.0,6.0,70.0,100.0,5.0,2.48434,26.155,0.416618,22.7992,1457,CH2,20250522.csv,
48247,20250707,148,Cs0.05MA0.05FA0.9PbI3.0,1.5,MACl,12.66,PbCl2,20.8,,,"4,4,4-NA",0.5,,,,,3000.0,30.0,100.0,10.0,1000,5,5500,30,15,150,110,15,PDADI,0.5,,,,,,,5000.0,30.0,6.0,70.0,100.0,5.0,19.96,74.5237,1.14473,23.3972,1457,CH3,20250522.csv,
48248,20250707,148,Cs0.05MA0.05FA0.9PbI3.0,1.5,MACl,12.66,PbCl2,20.8,,,"4,4,4-NA",0.5,,,,,3000.0,30.0,100.0,10.0,1000,5,5500,30,15,150,110,15,PDADI,0.5,,,,,,,5000.0,30.0,6.0,70.0,100.0,5.0,0.140273,24.9537,0.0396104,14.1916,1457,CH4,20250522.csv,
48249,20250707,148,Cs0.05MA0.05FA0.9PbI3.0,1.5,MACl,12.66,PbCl2,20.8,,,"4,4,4-NA",0.5,,,,,3000.0,30.0,100.0,10.0,1000,5,5500,30,15,150,110,15,PDADI,0.5,,,,,,,5000.0,30.0,6.0,70.0,100.0,5.0,21.0365,75.6091,1.16476,23.8871,1458,CH1,20250522.csv,
48250,20250707,148,Cs0.05MA0.05FA0.9PbI3.0,1.5,MACl,12.66,PbCl2,20.8,,,"4,4,4-NA",0.5,,,,,3000.0,30.0,100.0,10.0,1000,5,5500,30,15,150,110,15,PDADI,0.5,,,,,,,5000.0,30.0,6.0,70.0,100.0,5.0,20.1084,72.1673,1.15743,24.0736,1458,CH2,20250522.csv,
48251,20250707,148,Cs0.05MA0.05FA0.9PbI3.0,1.5,MACl,12.66,PbCl2,20.8,,,"4,4,4-NA",0.5,,,,,3000.0,30.0,100.0,10.0,1000,5,5500,30,15,150,110,15,PDADI,0.5,,,,,,,5000.0,30.0,6.0,70.0,100.0,5.0,18.8414,69.2997,1.14465,23.7526,1458,CH3,20250522.csv,
48252,20250707,148,Cs0.05MA0.05FA0.9PbI3.0,1.5,MACl,12.66,PbCl2,20.8,,,"4,4,4-NA",0.5,,,,,3000.0,30.0,100.0,10.0,1000,5,5500,30,15,150,110,15,PDADI,0.5,,,,,,,5000.0,30.0,6.0,70.0,100.0,5.0,17.9296,70.552,1.12707,22.5482,1458,CH4,20250522.csv,
48253,20250707,148,Cs0.05MA0.05FA0.9PbI3.0,1.5,MACl,12.66,PbCl2,20.8,,,"4,4,4-NA",0.5,,,,,3000.0,30.0,100.0,10.0,1000,5,5500,30,15,150,110,15,PDADI,0.5,,,,,,,5000.0,30.0,6.0,70.0,100.0,5.0,16.4668,63.5209,1.12989,22.9433,1459,CH1,20250522.csv,
48254,20250707,148,Cs0.05MA0.05FA0.9PbI3.0,1.5,MACl,12.66,PbCl2,20.8,,,"4,4,4-NA",0.5,,,,,3000.0,30.0,100.0,10.0,1000,5,5500,30,15,150,110,15,PDADI,0.5,,,,,,,5000.0,30.0,6.0,70.0,100.0,5.0,13.9366,54.079,1.11118,23.1923,1459,CH2,20250522.csv,
48255,20250707,148,Cs0.05MA0.05FA0.9PbI3.0,1.5,MACl,12.66,PbCl2,20.8,,,"4,4,4-NA",0.5,,,,,3000.0,30.0,100.0,10.0,1000,5,5500,30,15,150,110,15,PDADI,0.5,,,,,,,5000.0,30.0,6.0,70.0,100.0,5.0,17.4706,68.1523,1.13492,22.5872,1459,CH3,20250522.csv,
48256,20250707,148,Cs0.05MA0.05FA0.9PbI3.0,1.5,MACl,12.66,PbCl2,20.8,,,"4,4,4-NA",0.5,,,,,3000.0,30.0,100.0,10.0,1000,5,5500,30,15,150,110,15,PDADI,0.5,,,,,,,5000.0,30.0,6.0,70.0,100.0,5.0,18.6192,70.3611,1.14601,23.0908,1459,CH4,20250522.csv,
48257,20250707,148,Cs0.05MA0.05FA0.9PbI3.0,1.5,MACl,12.66,PbCl2,20.8,,,"4,4,4-NA",0.5,,,,,3000.0,30.0,100.0,10.0,1000,5,5500,30,15,150,110,15,PDADI,0.5,,,,,,,5000.0,30.0,6.0,70.0,100.0,5.0,20.9591,76.339,1.17197,23.4267,1460,CH1,20250522.csv,
48258,20250707,148,Cs0.05MA0.05FA0.9PbI3.0,1.5,MACl,12.66,PbCl2,20.8,,,"4,4,4-NA",0.5,,,,,3000.0,30.0,100.0,10.0,1000,5,5500,30,15,150,110,15,PDADI,0.5,,,,,,,5000.0,30.0,6.0,70.0,100.0,5.0,20.9246,75.9446,1.17265,23.4958,1460,CH2,20250522.csv,
