Repository: MI-Materials-Intelligence/Recipe-Language-Model

# Learning Layer

## Overview

In the learning layer, the formulas and parameters are encoded and then tokenised into recipes as inputs. Through atomic skills of data extraction, cleaning, and matching, these data are organised into standardised datasets, providing the basis for RLM training and iterative recipe refinement.

Key Atomic Skills:
- **Cleaning**: Preprocessing and outlier cleaning
- **Matching**: Matching data pairs based on variables
- **Extraction**: Data extraction from robotic boxes

File: seven_ai_layers_robotics/learning/data/data50764_from_db.csv (part 238 of 253)
No,date,rank,Formula PVK,Concentration PVK,Formula Additive 1,Concentration Additive 1,Formula Additive 2,Concentration Additive 2,Formula Additive 3,Concentration Additive 3,Formula SAM 1,Concentration SAM 1,Formula SAM 2,Concentration SAM 2,Formula SAM 3,Concentration SAM 3,Spin Coating Speed SAM,Spin Coating Time SAM,Annealed Temperature SAM,Annealed Time SAM,Spin Coating Speed PVK 1,Spin Coating Time PVK 1,Spin Coating Speed PVK 2,Spin Coating Time PVK 2,Antisolvent Dropping Timing,Antisolvent Volume,Annealed Temperature PVK,Annealed Time PVK,Formula Passivator 1,Concentration Passivator 1,Formula Passivator 2,Concentration Passivator 2,Formula Passivator 3,Concentration Passivator 3,Formula Passivator 4,Concentration Passivator 4,Spin Coating Speed Passivator,Spin Coating Time Passivator,Passivator Dropping Timing,Passivator Volume,Annealed Temperature Passivator,Annealed Time Passivator,PCE,FF,Voc,Jsc,Product,Channel,From,upload_time
48259,20250707,148,Cs0.05MA0.05FA0.9PbI3.0,1.5,MACl,12.66,PbCl2,20.8,,,"4,4,4-NA",0.5,,,,,3000.0,30.0,100.0,10.0,1000,5,5500,30,15,150,110,15,PDADI,0.5,,,,,,,5000.0,30.0,6.0,70.0,100.0,5.0,20.5017,76.7298,1.16425,22.9499,1460,CH3,20250522.csv,
48260,20250707,148,Cs0.05MA0.05FA0.9PbI3.0,1.5,MACl,12.66,PbCl2,20.8,,,"4,4,4-NA",0.5,,,,,3000.0,30.0,100.0,10.0,1000,5,5500,30,15,150,110,15,PDADI,0.5,,,,,,,5000.0,30.0,6.0,70.0,100.0,5.0,19.9792,76.1376,1.15627,22.6944,1460,CH4,20250522.csv,
48261,20250707,148,Cs0.05MA0.08FA0.87PbI3.0,1.73,MACl,14.6,PEAI,0.517,,,"4,4,4-NA",0.5,,,,,3000.0,30.0,100.0,10.0,1000,5,5500,30,15,150,110,15,PDADI,0.5,,,,,,,5000.0,30.0,6.0,70.0,100.0,5.0,19.0992,72.1207,1.14613,23.1058,1461,CH1,20250522.csv,
48262,20250707,148,Cs0.05MA0.08FA0.87PbI3.0,1.73,MACl,14.6,PEAI,0.517,,,"4,4,4-NA",0.5,,,,,3000.0,30.0,100.0,10.0,1000,5,5500,30,15,150,110,15,PDADI,0.5,,,,,,,5000.0,30.0,6.0,70.0,100.0,5.0,19.1407,72.9962,1.14722,22.8565,1461,CH2,20250522.csv,
48263,20250707,148,Cs0.05MA0.08FA0.87PbI3.0,1.73,MACl,14.6,PEAI,0.517,,,"4,4,4-NA",0.5,,,,,3000.0,30.0,100.0,10.0,1000,5,5500,30,15,150,110,15,PDADI,0.5,,,,,,,5000.0,30.0,6.0,70.0,100.0,5.0,18.7361,72.9062,1.14276,22.4885,1461,CH3,20250522.csv,
48264,20250707,148,Cs0.05MA0.08FA0.87PbI3.0,1.73,MACl,14.6,PEAI,0.517,,,"4,4,4-NA",0.5,,,,,3000.0,30.0,100.0,10.0,1000,5,5500,30,15,150,110,15,PDADI,0.5,,,,,,,5000.0,30.0,6.0,70.0,100.0,5.0,17.9327,71.288,1.13226,22.217,1461,CH4,20250522.csv,
48265,20250707,148,Cs0.05MA0.08FA0.87PbI3.0,1.73,MACl,14.6,PEAI,0.517,,,"4,4,4-NA",0.5,,,,,3000.0,30.0,100.0,10.0,1000,5,5500,30,15,150,110,15,PDADI,0.5,,,,,,,5000.0,30.0,6.0,70.0,100.0,5.0,20.2064,72.5219,1.14486,24.337,1462,CH1,20250522.csv,
48266,20250707,148,Cs0.05MA0.08FA0.87PbI3.0,1.73,MACl,14.6,PEAI,0.517,,,"4,4,4-NA",0.5,,,,,3000.0,30.0,100.0,10.0,1000,5,5500,30,15,150,110,15,PDADI,0.5,,,,,,,5000.0,30.0,6.0,70.0,100.0,5.0,21.0332,74.8684,1.15837,24.2525,1462,CH2,20250522.csv,
48267,20250707,148,Cs0.05MA0.08FA0.87PbI3.0,1.73,MACl,14.6,PEAI,0.517,,,"4,4,4-NA",0.5,,,,,3000.0,30.0,100.0,10.0,1000,5,5500,30,15,150,110,15,PDADI,0.5,,,,,,,5000.0,30.0,6.0,70.0,100.0,5.0,21.2949,76.005,1.15627,24.2311,1462,CH3,20250522.csv,
48268,20250707,148,Cs0.05MA0.08FA0.87PbI3.0,1.73,MACl,14.6,PEAI,0.517,,,"4,4,4-NA",0.5,,,,,3000.0,30.0,100.0,10.0,1000,5,5500,30,15,150,110,15,PDADI,0.5,,,,,,,5000.0,30.0,6.0,70.0,100.0,5.0,20.5909,74.9771,1.14688,23.9457,1462,CH4,20250522.csv,
48269,20250707,148,Cs0.05MA0.08FA0.87PbI3.0,1.73,MACl,14.6,PEAI,0.517,,,"4,4,4-NA",0.5,,,,,3000.0,30.0,100.0,10.0,1000,5,5500,30,15,150,110,15,PDADI,0.5,,,,,,,5000.0,30.0,6.0,70.0,100.0,5.0,20.3748,74.7709,1.16891,23.3119,1463,CH1,20250522.csv,
48270,20250707,148,Cs0.05MA0.08FA0.87PbI3.0,1.73,MACl,14.6,PEAI,0.517,,,"4,4,4-NA",0.5,,,,,3000.0,30.0,100.0,10.0,1000,5,5500,30,15,150,110,15,PDADI,0.5,,,,,,,5000.0,30.0,6.0,70.0,100.0,5.0,20.5237,75.4381,1.16986,23.2559,1463,CH2,20250522.csv,
48271,20250707,148,Cs0.05MA0.08FA0.87PbI3.0,1.73,MACl,14.6,PEAI,0.517,,,"4,4,4-NA",0.5,,,,,3000.0,30.0,100.0,10.0,1000,5,5500,30,15,150,110,15,PDADI,0.5,,,,,,,5000.0,30.0,6.0,70.0,100.0,5.0,20.5301,75.8014,1.16635,23.2213,1463,CH3,20250522.csv,
48272,20250707,148,Cs0.05MA0.08FA0.87PbI3.0,1.73,MACl,14.6,PEAI,0.517,,,"4,4,4-NA",0.5,,,,,3000.0,30.0,100.0,10.0,1000,5,5500,30,15,150,110,15,PDADI,0.5,,,,,,,5000.0,30.0,6.0,70.0,100.0,5.0,19.9212,74.9947,1.15803,22.9386,1463,CH4,20250522.csv,
48273,20250707,148,Cs0.05MA0.08FA0.87PbI3.0,1.73,MACl,14.6,PEAI,0.517,,,"4,4,4-NA",0.5,,,,,3000.0,30.0,100.0,10.0,1000,5,5500,30,15,150,110,15,PDADI,0.5,,,,,,,5000.0,30.0,6.0,70.0,100.0,5.0,10.3795,41.5672,1.0627,23.4972,1464,CH1,20250522.csv,
48274,20250707,148,Cs0.05MA0.08FA0.87PbI3.0,1.73,MACl,14.6,PEAI,0.517,,,"4,4,4-NA",0.5,,,,,3000.0,30.0,100.0,10.0,1000,5,5500,30,15,150,110,15,PDADI,0.5,,,,,,,5000.0,30.0,6.0,70.0,100.0,5.0,14.0086,55.5988,1.12275,22.4412,1464,CH2,20250522.csv,
48275,20250707,148,Cs0.05MA0.08FA0.87PbI3.0,1.73,MACl,14.6,PEAI,0.517,,,"4,4,4-NA",0.5,,,,,3000.0,30.0,100.0,10.0,1000,5,5500,30,15,150,110,15,PDADI,0.5,,,,,,,5000.0,30.0,6.0,70.0,100.0,5.0,19.4648,71.452,1.14918,23.7053,1464,CH3,20250522.csv,
48276,20250707,148,Cs0.05MA0.08FA0.87PbI3.0,1.73,MACl,14.6,PEAI,0.517,,,"4,4,4-NA",0.5,,,,,3000.0,30.0,100.0,10.0,1000,5,5500,30,15,150,110,15,PDADI,0.5,,,,,,,5000.0,30.0,6.0,70.0,100.0,5.0,19.6911,73.668,1.14601,23.324,1464,CH4,20250522.csv,
48277,20250707,148,Cs0.05MA0.08FA0.87PbI3.0,1.73,MACl,14.6,PEAI,0.517,,,"4,4,4-NA",0.5,,,,,3000.0,30.0,100.0,10.0,1000,5,5500,30,15,150,110,15,PDADI,0.5,,,,,,,5000.0,30.0,6.0,70.0,100.0,5.0,18.9962,69.8688,1.15224,23.5962,1465,CH1,20250522.csv,
48278,20250707,148,Cs0.05MA0.08FA0.87PbI3.0,1.73,MACl,14.6,PEAI,0.517,,,"4,4,4-NA",0.5,,,,,3000.0,30.0,100.0,10.0,1000,5,5500,30,15,150,110,15,PDADI,0.5,,,,,,,5000.0,30.0,6.0,70.0,100.0,5.0,17.6851,67.2337,1.14011,23.0713,1465,CH2,20250522.csv,
48279,20250707,148,Cs0.05MA0.08FA0.87PbI3.0,1.73,MACl,14.6,PEAI,0.517,,,"4,4,4-NA",0.5,,,,,3000.0,30.0,100.0,10.0,1000,5,5500,30,15,150,110,15,PDADI,0.5,,,,,,,5000.0,30.0,6.0,70.0,100.0,5.0,7.70159,35.7894,0.90745,23.7139,1465,CH3,20250522.csv,
48280,20250707,148,Cs0.05MA0.08FA0.87PbI3.0,1.73,MACl,14.6,PEAI,0.517,,,"4,4,4-NA",0.5,,,,,3000.0,30.0,100.0,10.0,1000,5,5500,30,15,150,110,15,PDADI,0.5,,,,,,,5000.0,30.0,6.0,70.0,100.0,5.0,0.804765,25.1453,0.154001,20.7822,1465,CH4,20250522.csv,
48281,20250707,148,Cs0.05MA0.08FA0.87PbI3.0,1.63,MACl,14.6,PEAI,0.517,,,"4,4,4-NA",0.5,,,,,3000.0,30.0,100.0,10.0,1000,5,5500,30,15,150,110,15,PDADI,0.5,,,,,,,5000.0,30.0,6.0,70.0,100.0,5.0,20.4293,72.7533,1.15961,24.2152,1466,CH1,20250522.csv,
48282,20250707,148,Cs0.05MA0.08FA0.87PbI3.0,1.63,MACl,14.6,PEAI,0.517,,,"4,4,4-NA",0.5,,,,,3000.0,30.0,100.0,10.0,1000,5,5500,30,15,150,110,15,PDADI,0.5,,,,,,,5000.0,30.0,6.0,70.0,100.0,5.0,0.0561995,24.4548,0.023298,9.86392,1466,CH2,20250522.csv,
48283,20250707,148,Cs0.05MA0.08FA0.87PbI3.0,1.63,MACl,14.6,PEAI,0.517,,,"4,4,4-NA",0.5,,,,,3000.0,30.0,100.0,10.0,1000,5,5500,30,15,150,110,15,PDADI,0.5,,,,,,,5000.0,30.0,6.0,70.0,100.0,5.0,18.6824,68.982,1.1518,23.5136,1466,CH3,20250522.csv,
48284,20250707,148,Cs0.05MA0.08FA0.87PbI3.0,1.63,MACl,14.6,PEAI,0.517,,,"4,4,4-NA",0.5,,,,,3000.0,30.0,100.0,10.0,1000,5,5500,30,15,150,110,15,PDADI,0.5,,,,,,,5000.0,30.0,6.0,70.0,100.0,5.0,18.6259,69.6893,1.1488,23.2652,1466,CH4,20250522.csv,
48285,20250707,148,Cs0.05MA0.08FA0.87PbI3.0,1.63,MACl,14.6,PEAI,0.517,,,"4,4,4-NA",0.5,,,,,3000.0,30.0,100.0,10.0,1000,5,5500,30,15,150,110,15,PDADI,0.5,,,,,,,5000.0,30.0,6.0,70.0,100.0,5.0,14.5391,55.2862,1.12217,23.4348,1467,CH1,20250522.csv,
48286,20250707,148,Cs0.05MA0.08FA0.87PbI3.0,1.63,MACl,14.6,PEAI,0.517,,,"4,4,4-NA",0.5,,,,,3000.0,30.0,100.0,10.0,1000,5,5500,30,15,150,110,15,PDADI,0.5,,,,,,,5000.0,30.0,6.0,70.0,100.0,5.0,13.2286,52.85,1.11586,22.4315,1467,CH2,20250522.csv,
48287,20250707,148,Cs0.05MA0.08FA0.87PbI3.0,1.63,MACl,14.6,PEAI,0.517,,,"4,4,4-NA",0.5,,,,,3000.0,30.0,100.0,10.0,1000,5,5500,30,15,150,110,15,PDADI,0.5,,,,,,,5000.0,30.0,6.0,70.0,100.0,5.0,20.8448,73.8467,1.16538,24.2214,1467,CH3,20250522.csv,
48288,20250707,148,Cs0.05MA0.08FA0.87PbI3.0,1.63,MACl,14.6,PEAI,0.517,,,"4,4,4-NA",0.5,,,,,3000.0,30.0,100.0,10.0,1000,5,5500,30,15,150,110,15,PDADI,0.5,,,,,,,5000.0,30.0,6.0,70.0,100.0,5.0,21.0334,74.7535,1.16848,24.0799,1467,CH4,20250522.csv,
48289,20250707,148,Cs0.05MA0.08FA0.87PbI3.0,1.63,MACl,14.6,PEAI,0.517,,,"4,4,4-NA",0.5,,,,,3000.0,30.0,100.0,10.0,1000,5,5500,30,15,150,110,15,PDADI,0.5,,,,,,,5000.0,30.0,6.0,70.0,100.0,5.0,20.9495,74.915,1.17129,23.8747,1468,CH1,20250522.csv,
48290,20250707,148,Cs0.05MA0.08FA0.87PbI3.0,1.63,MACl,14.6,PEAI,0.517,,,"4,4,4-NA",0.5,,,,,3000.0,30.0,100.0,10.0,1000,5,5500,30,15,150,110,15,PDADI,0.5,,,,,,,5000.0,30.0,6.0,70.0,100.0,5.0,21.0269,75.5679,1.16972,23.7879,1468,CH2,20250522.csv,
48291,20250707,148,Cs0.05MA0.08FA0.87PbI3.0,1.63,MACl,14.6,PEAI,0.517,,,"4,4,4-NA",0.5,,,,,3000.0,30.0,100.0,10.0,1000,5,5500,30,15,150,110,15,PDADI,0.5,,,,,,,5000.0,30.0,6.0,70.0,100.0,5.0,19.6939,71.9073,1.15919,23.6267,1468,CH3,20250522.csv,
48292,20250707,148,Cs0.05MA0.08FA0.87PbI3.0,1.63,MACl,14.6,PEAI,0.517,,,"4,4,4-NA",0.5,,,,,3000.0,30.0,100.0,10.0,1000,5,5500,30,15,150,110,15,PDADI,0.5,,,,,,,5000.0,30.0,6.0,70.0,100.0,5.0,19.8431,72.6973,1.16396,23.4506,1468,CH4,20250522.csv,
48293,20250707,148,Cs0.05MA0.08FA0.87PbI3.0,1.63,MACl,14.6,PEAI,0.517,,,"4,4,4-NA",0.5,,,,,3000.0,30.0,100.0,10.0,1000,5,5500,30,15,150,110,15,PDADI,0.5,,,,,,,5000.0,30.0,6.0,70.0,100.0,5.0,20.5675,74.8537,1.17296,23.4253,1469,CH1,20250522.csv,
48294,20250707,148,Cs0.05MA0.08FA0.87PbI3.0,1.63,MACl,14.6,PEAI,0.517,,,"4,4,4-NA",0.5,,,,,3000.0,30.0,100.0,10.0,1000,5,5500,30,15,150,110,15,PDADI,0.5,,,,,,,5000.0,30.0,6.0,70.0,100.0,5.0,19.5573,72.5317,1.16273,23.1902,1469,CH2,20250522.csv,
48295,20250707,148,Cs0.05MA0.08FA0.87PbI3.0,1.63,MACl,14.6,PEAI,0.517,,,"4,4,4-NA",0.5,,,,,3000.0,30.0,100.0,10.0,1000,5,5500,30,15,150,110,15,PDADI,0.5,,,,,,,5000.0,30.0,6.0,70.0,100.0,5.0,21.284,75.5165,1.1793,23.8995,1469,CH3,20250522.csv,
48296,20250707,148,Cs0.05MA0.08FA0.87PbI3.0,1.63,MACl,14.6,PEAI,0.517,,,"4,4,4-NA",0.5,,,,,3000.0,30.0,100.0,10.0,1000,5,5500,30,15,150,110,15,PDADI,0.5,,,,,,,5000.0,30.0,6.0,70.0,100.0,5.0,21.0959,75.0465,1.17435,23.937,1469,CH4,20250522.csv,
48297,20250707,148,Cs0.05MA0.08FA0.87PbI3.0,1.63,MACl,14.6,PEAI,0.517,,,"4,4,4-NA",0.5,,,,,3000.0,30.0,100.0,10.0,1000,5,5500,30,15,150,110,15,PDADI,0.5,,,,,,,5000.0,30.0,6.0,70.0,100.0,5.0,20.5343,72.9318,1.16575,24.1523,1470,CH1,20250522.csv,
48298,20250707,148,Cs0.05MA0.08FA0.87PbI3.0,1.63,MACl,14.6,PEAI,0.517,,,"4,4,4-NA",0.5,,,,,3000.0,30.0,100.0,10.0,1000,5,5500,30,15,150,110,15,PDADI,0.5,,,,,,,5000.0,30.0,6.0,70.0,100.0,5.0,20.4773,72.5192,1.16591,24.219,1470,CH2,20250522.csv,
48299,20250707,148,Cs0.05MA0.08FA0.87PbI3.0,1.63,MACl,14.6,PEAI,0.517,,,"4,4,4-NA",0.5,,,,,3000.0,30.0,100.0,10.0,1000,5,5500,30,15,150,110,15,PDADI,0.5,,,,,,,5000.0,30.0,6.0,70.0,100.0,5.0,18.5842,68.088,1.14709,23.7944,1470,CH3,20250522.csv,
48300,20250707,148,Cs0.05MA0.08FA0.87PbI3.0,1.63,MACl,14.6,PEAI,0.517,,,"4,4,4-NA",0.5,,,,,3000.0,30.0,100.0,10.0,1000,5,5500,30,15,150,110,15,PDADI,0.5,,,,,,,5000.0,30.0,6.0,70.0,100.0,5.0,19.0267,70.0722,1.14565,23.701,1470,CH4,20250522.csv,
48301,20250707,148,Cs0.05MA0.1FA0.85PbI3.0,1.65,MACl,15.0,p-F-PEACl,2.0,,,"4,4,4-NA",0.5,,,,,3000.0,30.0,100.0,10.0,1000,5,5500,30,15,150,110,15,PDADI,0.5,,,,,,,5000.0,30.0,6.0,70.0,100.0,5.0,22.8916,77.5436,1.18196,24.9762,1471,CH1,20250522.csv,
48302,20250707,148,Cs0.05MA0.1FA0.85PbI3.0,1.65,MACl,15.0,p-F-PEACl,2.0,,,"4,4,4-NA",0.5,,,,,3000.0,30.0,100.0,10.0,1000,5,5500,30,15,150,110,15,PDADI,0.5,,,,,,,5000.0,30.0,6.0,70.0,100.0,5.0,22.6969,77.6394,1.17638,24.8506,1471,CH2,20250522.csv,
48303,20250707,148,Cs0.05MA0.1FA0.85PbI3.0,1.65,MACl,15.0,p-F-PEACl,2.0,,,"4,4,4-NA",0.5,,,,,3000.0,30.0,100.0,10.0,1000,5,5500,30,15,150,110,15,PDADI,0.5,,,,,,,5000.0,30.0,6.0,70.0,100.0,5.0,22.4494,77.3713,1.17045,24.7898,1471,CH3,20250522.csv,
48304,20250707,148,Cs0.05MA0.1FA0.85PbI3.0,1.65,MACl,15.0,p-F-PEACl,2.0,,,"4,4,4-NA",0.5,,,,,3000.0,30.0,100.0,10.0,1000,5,5500,30,15,150,110,15,PDADI,0.5,,,,,,,5000.0,30.0,6.0,70.0,100.0,5.0,22.5462,78.4241,1.17228,24.524,1471,CH4,20250522.csv,
48305,20250707,148,Cs0.05MA0.1FA0.85PbI3.0,1.65,MACl,15.0,p-F-PEACl,2.0,,,"4,4,4-NA",0.5,,,,,3000.0,30.0,100.0,10.0,1000,5,5500,30,15,150,110,15,PDADI,0.5,,,,,,,5000.0,30.0,6.0,70.0,100.0,5.0,23.7277,80.2445,1.18358,24.9829,1472,CH1,20250522.csv,
48306,20250707,148,Cs0.05MA0.1FA0.85PbI3.0,1.65,MACl,15.0,p-F-PEACl,2.0,,,"4,4,4-NA",0.5,,,,,3000.0,30.0,100.0,10.0,1000,5,5500,30,15,150,110,15,PDADI,0.5,,,,,,,5000.0,30.0,6.0,70.0,100.0,5.0,23.4363,80.192,1.17442,24.8848,1472,CH2,20250522.csv,
48307,20250707,148,Cs0.05MA0.1FA0.85PbI3.0,1.65,MACl,15.0,p-F-PEACl,2.0,,,"4,4,4-NA",0.5,,,,,3000.0,30.0,100.0,10.0,1000,5,5500,30,15,150,110,15,PDADI,0.5,,,,,,,5000.0,30.0,6.0,70.0,100.0,5.0,23.368,80.6203,1.17005,24.7727,1472,CH3,20250522.csv,
48308,20250707,148,Cs0.05MA0.1FA0.85PbI3.0,1.65,MACl,15.0,p-F-PEACl,2.0,,,"4,4,4-NA",0.5,,,,,3000.0,30.0,100.0,10.0,1000,5,5500,30,15,150,110,15,PDADI,0.5,,,,,,,5000.0,30.0,6.0,70.0,100.0,5.0,23.064,80.3273,1.17275,24.4831,1472,CH4,20250522.csv,
48309,20250707,148,Cs0.05MA0.1FA0.85PbI3.0,1.65,MACl,15.0,p-F-PEACl,2.0,,,"4,4,4-NA",0.5,,,,,3000.0,30.0,100.0,10.0,1000,5,5500,30,15,150,110,15,PDADI,0.5,,,,,,,5000.0,30.0,6.0,70.0,100.0,5.0,22.8732,80.3181,1.18319,24.0691,1473,CH1,20250522.csv,
48310,20250707,148,Cs0.05MA0.1FA0.85PbI3.0,1.65,MACl,15.0,p-F-PEACl,2.0,,,"4,4,4-NA",0.5,,,,,3000.0,30.0,100.0,10.0,1000,5,5500,30,15,150,110,15,PDADI,0.5,,,,,,,5000.0,30.0,6.0,70.0,100.0,5.0,22.2278,78.8803,1.17155,24.0528,1473,CH2,20250522.csv,
48311,20250707,148,Cs0.05MA0.1FA0.85PbI3.0,1.65,MACl,15.0,p-F-PEACl,2.0,,,"4,4,4-NA",0.5,,,,,3000.0,30.0,100.0,10.0,1000,5,5500,30,15,150,110,15,PDADI,0.5,,,,,,,5000.0,30.0,6.0,70.0,100.0,5.0,22.0926,79.0318,1.16563,23.9819,1473,CH3,20250522.csv,
48312,20250707,148,Cs0.05MA0.1FA0.85PbI3.0,1.65,MACl,15.0,p-F-PEACl,2.0,,,"4,4,4-NA",0.5,,,,,3000.0,30.0,100.0,10.0,1000,5,5500,30,15,150,110,15,PDADI,0.5,,,,,,,5000.0,30.0,6.0,70.0,100.0,5.0,22.0823,79.5692,1.16801,23.7604,1473,CH4,20250522.csv,
48313,20250707,148,Cs0.05MA0.1FA0.85PbI3.0,1.65,MACl,15.0,p-F-PEACl,2.0,,,"4,4,4-NA",0.5,,,,,3000.0,30.0,100.0,10.0,1000,5,5500,30,15,150,110,15,PDADI,0.5,,,,,,,5000.0,30.0,6.0,70.0,100.0,5.0,22.801,78.7171,1.18867,24.3682,1474,CH1,20250522.csv,
48314,20250707,148,Cs0.05MA0.1FA0.85PbI3.0,1.65,MACl,15.0,p-F-PEACl,2.0,,,"4,4,4-NA",0.5,,,,,3000.0,30.0,100.0,10.0,1000,5,5500,30,15,150,110,15,PDADI,0.5,,,,,,,5000.0,30.0,6.0,70.0,100.0,5.0,22.4431,77.139,1.17913,24.6745,1474,CH2,20250522.csv,
48315,20250707,148,Cs0.05MA0.1FA0.85PbI3.0,1.65,MACl,15.0,p-F-PEACl,2.0,,,"4,4,4-NA",0.5,,,,,3000.0,30.0,100.0,10.0,1000,5,5500,30,15,150,110,15,PDADI,0.5,,,,,,,5000.0,30.0,6.0,70.0,100.0,5.0,22.9342,79.7554,1.17559,24.4607,1474,CH3,20250522.csv,
48316,20250707,148,Cs0.05MA0.1FA0.85PbI3.0,1.65,MACl,15.0,p-F-PEACl,2.0,,,"4,4,4-NA",0.5,,,,,3000.0,30.0,100.0,10.0,1000,5,5500,30,15,150,110,15,PDADI,0.5,,,,,,,5000.0,30.0,6.0,70.0,100.0,5.0,22.4596,79.1476,1.17589,24.1321,1474,CH4,20250522.csv,
48317,20250707,148,Cs0.05MA0.1FA0.85PbI3.0,1.65,MACl,15.0,p-F-PEACl,2.0,,,"4,4,4-NA",0.5,,,,,3000.0,30.0,100.0,10.0,1000,5,5500,30,15,150,110,15,PDADI,0.5,,,,,,,5000.0,30.0,6.0,70.0,100.0,5.0,22.9009,78.3214,1.18201,24.7373,1475,CH1,20250522.csv,
48318,20250707,148,Cs0.05MA0.1FA0.85PbI3.0,1.65,MACl,15.0,p-F-PEACl,2.0,,,"4,4,4-NA",0.5,,,,,3000.0,30.0,100.0,10.0,1000,5,5500,30,15,150,110,15,PDADI,0.5,,,,,,,5000.0,30.0,6.0,70.0,100.0,5.0,22.6568,78.1645,1.17408,24.6884,1475,CH2,20250522.csv,
48319,20250707,148,Cs0.05MA0.1FA0.85PbI3.0,1.65,MACl,15.0,p-F-PEACl,2.0,,,"4,4,4-NA",0.5,,,,,3000.0,30.0,100.0,10.0,1000,5,5500,30,15,150,110,15,PDADI,0.5,,,,,,,5000.0,30.0,6.0,70.0,100.0,5.0,22.5114,78.4174,1.16814,24.575,1475,CH3,20250522.csv,
48320,20250707,148,Cs0.05MA0.1FA0.85PbI3.0,1.65,MACl,15.0,p-F-PEACl,2.0,,,"4,4,4-NA",0.5,,,,,3000.0,30.0,100.0,10.0,1000,5,5500,30,15,150,110,15,PDADI,0.5,,,,,,,5000.0,30.0,6.0,70.0,100.0,5.0,22.3262,78.5959,1.16612,24.3598,1475,CH4,20250522.csv,
48321,20250707,148,Cs0.05MA0.1FA0.85PbI3.0,1.65,MACl,15.0,p-F-PEACl,2.0,,,"4,4,4-NA",0.5,,,,,3000.0,30.0,100.0,10.0,1000,5,5500,30,15,150,110,15,PDADI,0.5,,,,,,,5000.0,30.0,6.0,70.0,100.0,5.0,22.6837,78.2187,1.17979,24.5809,1476,CH1,20250522.csv,
48322,20250707,148,Cs0.05MA0.1FA0.85PbI3.0,1.65,MACl,15.0,p-F-PEACl,2.0,,,"4,4,4-NA",0.5,,,,,3000.0,30.0,100.0,10.0,1000,5,5500,30,15,150,110,15,PDADI,0.5,,,,,,,5000.0,30.0,6.0,70.0,100.0,5.0,22.5482,78.6787,1.17074,24.4791,1476,CH2,20250522.csv,
48323,20250707,148,Cs0.05MA0.1FA0.85PbI3.0,1.65,MACl,15.0,p-F-PEACl,2.0,,,"4,4,4-NA",0.5,,,,,3000.0,30.0,100.0,10.0,1000,5,5500,30,15,150,110,15,PDADI,0.5,,,,,,,5000.0,30.0,6.0,70.0,100.0,5.0,22.351,78.9501,1.16691,24.2609,1476,CH3,20250522.csv,
48324,20250707,148,Cs0.05MA0.1FA0.85PbI3.0,1.65,MACl,15.0,p-F-PEACl,2.0,,,"4,4,4-NA",0.5,,,,,3000.0,30.0,100.0,10.0,1000,5,5500,30,15,150,110,15,PDADI,0.5,,,,,,,5000.0,30.0,6.0,70.0,100.0,5.0,22.5259,79.7452,1.16968,24.1496,1476,CH4,20250522.csv,
48325,20250707,148,Cs0.05MA0.1FA0.85PbI3.0,1.65,MACl,15.0,p-F-PEACl,2.0,,,"4,4,4-NA",0.5,,,,,3000.0,30.0,100.0,10.0,1000,5,5500,30,15,150,110,15,PDADI,0.5,,,,,,,5000.0,30.0,6.0,70.0,100.0,5.0,22.3062,75.6092,1.18287,24.9411,1477,CH1,20250522.csv,
48326,20250707,148,Cs0.05MA0.1FA0.85PbI3.0,1.65,MACl,15.0,p-F-PEACl,2.0,,,"4,4,4-NA",0.5,,,,,3000.0,30.0,100.0,10.0,1000,5,5500,30,15,150,110,15,PDADI,0.5,,,,,,,5000.0,30.0,6.0,70.0,100.0,5.0,15.0875,53.8547,1.14294,24.5115,1477,CH2,20250522.csv,
48327,20250707,148,Cs0.05MA0.1FA0.85PbI3.0,1.65,MACl,15.0,p-F-PEACl,2.0,,,"4,4,4-NA",0.5,,,,,3000.0,30.0,100.0,10.0,1000,5,5500,30,15,150,110,15,PDADI,0.5,,,,,,,5000.0,30.0,6.0,70.0,100.0,5.0,22.5931,78.4949,1.17131,24.5733,1477,CH3,20250522.csv,
48328,20250707,148,Cs0.05MA0.1FA0.85PbI3.0,1.65,MACl,15.0,p-F-PEACl,2.0,,,"4,4,4-NA",0.5,,,,,3000.0,30.0,100.0,10.0,1000,5,5500,30,15,150,110,15,PDADI,0.5,,,,,,,5000.0,30.0,6.0,70.0,100.0,5.0,22.1704,78.2597,1.16906,24.2325,1477,CH4,20250522.csv,
48329,20250707,148,Cs0.05MA0.1FA0.85PbI3.0,1.65,MACl,15.0,p-F-PEACl,2.0,,,"4,4,4-NA",0.5,,,,,3000.0,30.0,100.0,10.0,1000,5,5500,30,15,150,110,15,PDADI,0.5,,,,,,,5000.0,30.0,6.0,70.0,100.0,5.0,22.6068,79.4892,1.18378,24.0249,1478,CH1,20250522.csv,
48330,20250707,148,Cs0.05MA0.1FA0.85PbI3.0,1.65,MACl,15.0,p-F-PEACl,2.0,,,"4,4,4-NA",0.5,,,,,3000.0,30.0,100.0,10.0,1000,5,5500,30,15,150,110,15,PDADI,0.5,,,,,,,5000.0,30.0,6.0,70.0,100.0,5.0,22.4142,79.4598,1.1777,23.952,1478,CH2,20250522.csv,
48331,20250707,148,Cs0.05MA0.1FA0.85PbI3.0,1.65,MACl,15.0,p-F-PEACl,2.0,,,"4,4,4-NA",0.5,,,,,3000.0,30.0,100.0,10.0,1000,5,5500,30,15,150,110,15,PDADI,0.5,,,,,,,5000.0,30.0,6.0,70.0,100.0,5.0,20.8703,74.5382,1.16901,23.9515,1478,CH3,20250522.csv,
48332,20250707,148,Cs0.05MA0.1FA0.85PbI3.0,1.65,MACl,15.0,p-F-PEACl,2.0,,,"4,4,4-NA",0.5,,,,,3000.0,30.0,100.0,10.0,1000,5,5500,30,15,150,110,15,PDADI,0.5,,,,,,,5000.0,30.0,6.0,70.0,100.0,5.0,21.9968,79.2583,1.17272,23.6657,1478,CH4,20250522.csv,
48333,20250707,148,Cs0.05MA0.1FA0.85PbI3.0,1.65,MACl,15.0,p-F-PEACl,2.0,,,"4,4,4-NA",0.5,,,,,3000.0,30.0,100.0,10.0,1000,5,5500,30,15,150,110,15,PDADI,0.5,,,,,,,5000.0,30.0,6.0,70.0,100.0,5.0,24.2095,79.4719,1.17054,26.0248,1479,CH1,20250522.csv,
48334,20250707,148,Cs0.05MA0.1FA0.85PbI3.0,1.65,MACl,15.0,p-F-PEACl,2.0,,,"4,4,4-NA",0.5,,,,,3000.0,30.0,100.0,10.0,1000,5,5500,30,15,150,110,15,PDADI,0.5,,,,,,,5000.0,30.0,6.0,70.0,100.0,5.0,23.9141,79.4297,1.16525,25.8375,1479,CH2,20250522.csv,
48335,20250707,148,Cs0.05MA0.1FA0.85PbI3.0,1.65,MACl,15.0,p-F-PEACl,2.0,,,"4,4,4-NA",0.5,,,,,3000.0,30.0,100.0,10.0,1000,5,5500,30,15,150,110,15,PDADI,0.5,,,,,,,5000.0,30.0,6.0,70.0,100.0,5.0,22.4605,78.2553,1.15538,24.8416,1479,CH3,20250522.csv,
48336,20250707,148,Cs0.05MA0.1FA0.85PbI3.0,1.65,MACl,15.0,p-F-PEACl,2.0,,,"4,4,4-NA",0.5,,,,,3000.0,30.0,100.0,10.0,1000,5,5500,30,15,150,110,15,PDADI,0.5,,,,,,,5000.0,30.0,6.0,70.0,100.0,5.0,22.0237,77.8716,1.15474,24.4922,1479,CH4,20250522.csv,
48337,20250707,148,Cs0.05MA0.1FA0.85PbI3.0,1.65,MACl,15.0,p-F-PEACl,2.0,,,"4,4,4-NA",0.5,,,,,3000.0,30.0,100.0,10.0,1000,5,5500,30,15,150,110,15,PDADI,0.5,,,,,,,5000.0,30.0,6.0,70.0,100.0,5.0,25.0283,80.8454,1.18557,26.1125,1480,CH1,20250522.csv,
48338,20250707,148,Cs0.05MA0.1FA0.85PbI3.0,1.65,MACl,15.0,p-F-PEACl,2.0,,,"4,4,4-NA",0.5,,,,,3000.0,30.0,100.0,10.0,1000,5,5500,30,15,150,110,15,PDADI,0.5,,,,,,,5000.0,30.0,6.0,70.0,100.0,5.0,24.6961,80.8453,1.17563,25.9838,1480,CH2,20250522.csv,
48339,20250707,148,Cs0.05MA0.1FA0.85PbI3.0,1.65,MACl,15.0,p-F-PEACl,2.0,,,"4,4,4-NA",0.5,,,,,3000.0,30.0,100.0,10.0,1000,5,5500,30,15,150,110,15,PDADI,0.5,,,,,,,5000.0,30.0,6.0,70.0,100.0,5.0,24.3037,80.788,1.16953,25.7225,1480,CH3,20250522.csv,
48340,20250707,148,Cs0.05MA0.1FA0.85PbI3.0,1.65,MACl,15.0,p-F-PEACl,2.0,,,"4,4,4-NA",0.5,,,,,3000.0,30.0,100.0,10.0,1000,5,5500,30,15,150,110,15,PDADI,0.5,,,,,,,5000.0,30.0,6.0,70.0,100.0,5.0,23.9698,80.7057,1.16872,25.4127,1480,CH4,20250522.csv,
48341,20250707,148,Cs0.05MA0.1FA0.85PbI3.0,1.65,MACl,15.0,p-F-PEACl,2.0,,,"4,4,4-NA",0.5,,,,,3000.0,30.0,100.0,10.0,1000,5,5500,30,15,150,110,15,PDADI,0.5,,,,,,,5000.0,30.0,6.0,70.0,100.0,5.0,24.6239,80.0273,1.18125,26.0481,1481,CH1,20250522.csv,
48342,20250707,148,Cs0.05MA0.1FA0.85PbI3.0,1.65,MACl,15.0,p-F-PEACl,2.0,,,"4,4,4-NA",0.5,,,,,3000.0,30.0,100.0,10.0,1000,5,5500,30,15,150,110,15,PDADI,0.5,,,,,,,5000.0,30.0,6.0,70.0,100.0,5.0,24.5265,80.361,1.17438,25.9884,1481,CH2,20250522.csv,
48343,20250707,148,Cs0.05MA0.1FA0.85PbI3.0,1.65,MACl,15.0,p-F-PEACl,2.0,,,"4,4,4-NA",0.5,,,,,3000.0,30.0,100.0,10.0,1000,5,5500,30,15,150,110,15,PDADI,0.5,,,,,,,5000.0,30.0,6.0,70.0,100.0,5.0,24.3154,80.6473,1.17034,25.7619,1481,CH3,20250522.csv,
48344,20250707,148,Cs0.05MA0.1FA0.85PbI3.0,1.65,MACl,15.0,p-F-PEACl,2.0,,,"4,4,4-NA",0.5,,,,,3000.0,30.0,100.0,10.0,1000,5,5500,30,15,150,110,15,PDADI,0.5,,,,,,,5000.0,30.0,6.0,70.0,100.0,5.0,10.5386,38.0119,1.08408,25.5743,1481,CH4,20250522.csv,
48345,20250707,148,Cs0.05MA0.1FA0.85PbI3.0,1.65,MACl,15.0,p-F-PEACl,2.0,,,"4,4,4-NA",0.5,,,,,3000.0,30.0,100.0,10.0,1000,5,5500,30,15,150,110,15,PDADI,0.5,,,,,,,5000.0,30.0,6.0,70.0,100.0,5.0,24.8095,79.7892,1.17891,26.375,1482,CH1,20250522.csv,
48346,20250707,148,Cs0.05MA0.1FA0.85PbI3.0,1.65,MACl,15.0,p-F-PEACl,2.0,,,"4,4,4-NA",0.5,,,,,3000.0,30.0,100.0,10.0,1000,5,5500,30,15,150,110,15,PDADI,0.5,,,,,,,5000.0,30.0,6.0,70.0,100.0,5.0,24.4573,79.3217,1.17622,26.2137,1482,CH2,20250522.csv,
48347,20250707,148,Cs0.05MA0.1FA0.85PbI3.0,1.65,MACl,15.0,p-F-PEACl,2.0,,,"4,4,4-NA",0.5,,,,,3000.0,30.0,100.0,10.0,1000,5,5500,30,15,150,110,15,PDADI,0.5,,,,,,,5000.0,30.0,6.0,70.0,100.0,5.0,24.2262,79.8261,1.17076,25.9222,1482,CH3,20250522.csv,
48348,20250707,148,Cs0.05MA0.1FA0.85PbI3.0,1.65,MACl,15.0,p-F-PEACl,2.0,,,"4,4,4-NA",0.5,,,,,3000.0,30.0,100.0,10.0,1000,5,5500,30,15,150,110,15,PDADI,0.5,,,,,,,5000.0,30.0,6.0,70.0,100.0,5.0,23.8201,79.6544,1.16732,25.6179,1482,CH4,20250522.csv,
48349,20250707,148,Cs0.05MA0.1FA0.85PbI3.0,1.65,MACl,15.0,p-F-PEACl,2.0,,,"4,4,4-NA",0.5,,,,,3000.0,30.0,100.0,10.0,1000,5,5500,30,15,150,110,15,PDADI,0.5,,,,,,,5000.0,30.0,6.0,70.0,100.0,5.0,24.0727,80.3178,1.17712,25.462,1483,CH1,20250522.csv,
48350,20250707,148,Cs0.05MA0.1FA0.85PbI3.0,1.65,MACl,15.0,p-F-PEACl,2.0,,,"4,4,4-NA",0.5,,,,,3000.0,30.0,100.0,10.0,1000,5,5500,30,15,150,110,15,PDADI,0.5,,,,,,,5000.0,30.0,6.0,70.0,100.0,5.0,23.8311,79.592,1.1699,25.5932,1483,CH2,20250522.csv,
48351,20250707,148,Cs0.05MA0.1FA0.85PbI3.0,1.65,MACl,15.0,p-F-PEACl,2.0,,,"4,4,4-NA",0.5,,,,,3000.0,30.0,100.0,10.0,1000,5,5500,30,15,150,110,15,PDADI,0.5,,,,,,,5000.0,30.0,6.0,70.0,100.0,5.0,23.5044,79.1966,1.16461,25.4837,1483,CH3,20250522.csv,
48352,20250707,148,Cs0.05MA0.1FA0.85PbI3.0,1.65,MACl,15.0,p-F-PEACl,2.0,,,"4,4,4-NA",0.5,,,,,3000.0,30.0,100.0,10.0,1000,5,5500,30,15,150,110,15,PDADI,0.5,,,,,,,5000.0,30.0,6.0,70.0,100.0,5.0,23.5694,79.794,1.1639,25.3783,1483,CH4,20250522.csv,
48353,20250707,148,Cs0.05MA0.1FA0.85PbI3.0,1.65,MACl,15.0,p-F-PEACl,2.0,,,"4,4,4-NA",0.5,,,,,3000.0,30.0,100.0,10.0,1000,5,5500,30,15,150,110,15,PDADI,0.5,,,,,,,5000.0,30.0,6.0,70.0,100.0,5.0,25.0381,80.2693,1.18259,26.3765,1484,CH1,20250522.csv,
48354,20250707,148,Cs0.05MA0.1FA0.85PbI3.0,1.65,MACl,15.0,p-F-PEACl,2.0,,,"4,4,4-NA",0.5,,,,,3000.0,30.0,100.0,10.0,1000,5,5500,30,15,150,110,15,PDADI,0.5,,,,,,,5000.0,30.0,6.0,70.0,100.0,5.0,24.8074,80.2386,1.17805,26.2444,1484,CH2,20250522.csv,
48355,20250707,148,Cs0.05MA0.1FA0.85PbI3.0,1.65,MACl,15.0,p-F-PEACl,2.0,,,"4,4,4-NA",0.5,,,,,3000.0,30.0,100.0,10.0,1000,5,5500,30,15,150,110,15,PDADI,0.5,,,,,,,5000.0,30.0,6.0,70.0,100.0,5.0,24.4801,80.3938,1.171,26.0036,1484,CH3,20250522.csv,
48356,20250707,148,Cs0.05MA0.1FA0.85PbI3.0,1.65,MACl,15.0,p-F-PEACl,2.0,,,"4,4,4-NA",0.5,,,,,3000.0,30.0,100.0,10.0,1000,5,5500,30,15,150,110,15,PDADI,0.5,,,,,,,5000.0,30.0,6.0,70.0,100.0,5.0,24.0871,80.3004,1.16706,25.7023,1484,CH4,20250522.csv,
48357,20250707,148,Cs0.05MA0.1FA0.85PbI3.0,1.65,MACl,15.0,p-F-PEACl,2.0,,,"4,4,4-NA",0.5,,,,,3000.0,30.0,100.0,10.0,1000,5,5500,30,15,150,110,15,PDADI,0.5,,,,,,,5000.0,30.0,6.0,70.0,100.0,5.0,24.5528,80.4577,1.18438,25.7657,1485,CH1,20250522.csv,
48358,20250707,148,Cs0.05MA0.1FA0.85PbI3.0,1.65,MACl,15.0,p-F-PEACl,2.0,,,"4,4,4-NA",0.5,,,,,3000.0,30.0,100.0,10.0,1000,5,5500,30,15,150,110,15,PDADI,0.5,,,,,,,5000.0,30.0,6.0,70.0,100.0,5.0,24.2979,80.2133,1.17779,25.719,1485,CH2,20250522.csv,
48359,20250707,148,Cs0.05MA0.1FA0.85PbI3.0,1.65,MACl,15.0,p-F-PEACl,2.0,,,"4,4,4-NA",0.5,,,,,3000.0,30.0,100.0,10.0,1000,5,5500,30,15,150,110,15,PDADI,0.5,,,,,,,5000.0,30.0,6.0,70.0,100.0,5.0,24.1745,80.6678,1.17329,25.5418,1485,CH3,20250522.csv,
48360,20250707,148,Cs0.05MA0.1FA0.85PbI3.0,1.65,MACl,15.0,p-F-PEACl,2.0,,,"4,4,4-NA",0.5,,,,,3000.0,30.0,100.0,10.0,1000,5,5500,30,15,150,110,15,PDADI,0.5,,,,,,,5000.0,30.0,6.0,70.0,100.0,5.0,23.8789,80.6445,1.17075,25.2916,1485,CH4,20250522.csv,
48361,20250707,148,Cs0.05MA0.1FA0.85PbI3.0,1.65,MACl,15.0,p-F-PEACl,2.0,,,"4,4,4-NA",0.5,,,,,3000.0,30.0,100.0,10.0,1000,5,5500,30,15,150,110,15,PDADI,0.5,,,,,,,5000.0,30.0,6.0,70.0,100.0,5.0,24.5713,80.1486,1.18326,25.909,1486,CH1,20250522.csv,
48362,20250707,148,Cs0.05MA0.1FA0.85PbI3.0,1.65,MACl,15.0,p-F-PEACl,2.0,,,"4,4,4-NA",0.5,,,,,3000.0,30.0,100.0,10.0,1000,5,5500,30,15,150,110,15,PDADI,0.5,,,,,,,5000.0,30.0,6.0,70.0,100.0,5.0,24.2676,79.9874,1.17734,25.7694,1486,CH2,20250522.csv,
48363,20250707,148,Cs0.05MA0.1FA0.85PbI3.0,1.65,MACl,15.0,p-F-PEACl,2.0,,,"4,4,4-NA",0.5,,,,,3000.0,30.0,100.0,10.0,1000,5,5500,30,15,150,110,15,PDADI,0.5,,,,,,,5000.0,30.0,6.0,70.0,100.0,5.0,23.9106,79.789,1.17241,25.5604,1486,CH3,20250522.csv,
48364,20250707,148,Cs0.05MA0.1FA0.85PbI3.0,1.65,MACl,15.0,p-F-PEACl,2.0,,,"4,4,4-NA",0.5,,,,,3000.0,30.0,100.0,10.0,1000,5,5500,30,15,150,110,15,PDADI,0.5,,,,,,,5000.0,30.0,6.0,70.0,100.0,5.0,23.8791,80.5529,1.17025,25.3313,1486,CH4,20250522.csv,
48365,20250707,148,Cs0.05MA0.1FA0.85PbI3.0,1.65,MACl,15.0,p-F-PEACl,2.0,,,"4,4,4-NA",0.5,,,,,3000.0,30.0,100.0,10.0,1000,5,5500,30,15,150,110,15,PDADI,0.5,,,,,,,5000.0,30.0,6.0,70.0,100.0,5.0,24.8351,80.2956,1.18768,26.0421,1487,CH1,20250522.csv,
48366,20250707,148,Cs0.05MA0.1FA0.85PbI3.0,1.65,MACl,15.0,p-F-PEACl,2.0,,,"4,4,4-NA",0.5,,,,,3000.0,30.0,100.0,10.0,1000,5,5500,30,15,150,110,15,PDADI,0.5,,,,,,,5000.0,30.0,6.0,70.0,100.0,5.0,14.4496,48.8124,1.14572,25.8374,1487,CH2,20250522.csv,
48367,20250707,148,Cs0.05MA0.1FA0.85PbI3.0,1.65,MACl,15.0,p-F-PEACl,2.0,,,"4,4,4-NA",0.5,,,,,3000.0,30.0,100.0,10.0,1000,5,5500,30,15,150,110,15,PDADI,0.5,,,,,,,5000.0,30.0,6.0,70.0,100.0,5.0,24.4574,81.1854,1.17825,25.5679,1487,CH3,20250522.csv,
48368,20250707,148,Cs0.05MA0.1FA0.85PbI3.0,1.65,MACl,15.0,p-F-PEACl,2.0,,,"4,4,4-NA",0.5,,,,,3000.0,30.0,100.0,10.0,1000,5,5500,30,15,150,110,15,PDADI,0.5,,,,,,,5000.0,30.0,6.0,70.0,100.0,5.0,24.0631,80.9108,1.17313,25.3513,1487,CH4,20250522.csv,
48369,20250707,148,Cs0.05MA0.1FA0.85PbI3.0,1.65,MACl,15.0,p-F-PEACl,2.0,,,"4,4,4-NA",0.5,,,,,3000.0,30.0,100.0,10.0,1000,5,5500,30,15,150,110,15,PDADI,0.5,,,,,,,5000.0,30.0,6.0,70.0,100.0,5.0,25.0359,80.2668,1.1903,26.2042,1488,CH1,20250522.csv,
48370,20250707,148,Cs0.05MA0.1FA0.85PbI3.0,1.65,MACl,15.0,p-F-PEACl,2.0,,,"4,4,4-NA",0.5,,,,,3000.0,30.0,100.0,10.0,1000,5,5500,30,15,150,110,15,PDADI,0.5,,,,,,,5000.0,30.0,6.0,70.0,100.0,5.0,24.6133,79.9453,1.18595,25.9604,1488,CH2,20250522.csv,
48371,20250707,148,Cs0.05MA0.1FA0.85PbI3.0,1.65,MACl,15.0,p-F-PEACl,2.0,,,"4,4,4-NA",0.5,,,,,3000.0,30.0,100.0,10.0,1000,5,5500,30,15,150,110,15,PDADI,0.5,,,,,,,5000.0,30.0,6.0,70.0,100.0,5.0,24.4385,80.5867,1.17907,25.72,1488,CH3,20250522.csv,
48372,20250707,148,Cs0.05MA0.1FA0.85PbI3.0,1.65,MACl,15.0,p-F-PEACl,2.0,,,"4,4,4-NA",0.5,,,,,3000.0,30.0,100.0,10.0,1000,5,5500,30,15,150,110,15,PDADI,0.5,,,,,,,5000.0,30.0,6.0,70.0,100.0,5.0,23.9011,80.3938,1.17497,25.3029,1488,CH4,20250522.csv,
48373,20250707,148,Cs0.05MA0.1FA0.85PbI3.0,1.65,MACl,15.0,p-F-PEACl,2.0,,,"4,4,4-NA",0.5,,,,,3000.0,30.0,100.0,10.0,1000,5,5500,30,15,150,110,15,PDADI,0.5,,,,,,,5000.0,30.0,6.0,70.0,100.0,5.0,24.7627,79.7505,1.18738,26.1501,1489,CH1,20250522.csv,
48374,20250707,148,Cs0.05MA0.1FA0.85PbI3.0,1.65,MACl,15.0,p-F-PEACl,2.0,,,"4,4,4-NA",0.5,,,,,3000.0,30.0,100.0,10.0,1000,5,5500,30,15,150,110,15,PDADI,0.5,,,,,,,5000.0,30.0,6.0,70.0,100.0,5.0,24.9,80.7476,1.18407,26.0432,1489,CH2,20250522.csv,
48375,20250707,148,Cs0.05MA0.1FA0.85PbI3.0,1.65,MACl,15.0,p-F-PEACl,2.0,,,"4,4,4-NA",0.5,,,,,3000.0,30.0,100.0,10.0,1000,5,5500,30,15,150,110,15,PDADI,0.5,,,,,,,5000.0,30.0,6.0,70.0,100.0,5.0,24.6745,80.9448,1.17924,25.8497,1489,CH3,20250522.csv,
48376,20250707,148,Cs0.05MA0.1FA0.85PbI3.0,1.65,MACl,15.0,p-F-PEACl,2.0,,,"4,4,4-NA",0.5,,,,,3000.0,30.0,100.0,10.0,1000,5,5500,30,15,150,110,15,PDADI,0.5,,,,,,,5000.0,30.0,6.0,70.0,100.0,5.0,24.3817,80.8707,1.17637,25.6288,1489,CH4,20250522.csv,
48377,20250707,148,Cs0.05MA0.1FA0.85PbI3.0,1.65,MACl,15.0,p-F-PEACl,2.0,,,"4,4,4-NA",0.5,,,,,3000.0,30.0,100.0,10.0,1000,5,5500,30,15,150,110,15,PDADI,0.5,,,,,,,5000.0,30.0,6.0,70.0,100.0,5.0,24.0552,78.2701,1.18754,25.88,1490,CH1,20250522.csv,
48378,20250707,148,Cs0.05MA0.1FA0.85PbI3.0,1.65,MACl,15.0,p-F-PEACl,2.0,,,"4,4,4-NA",0.5,,,,,3000.0,30.0,100.0,10.0,1000,5,5500,30,15,150,110,15,PDADI,0.5,,,,,,,5000.0,30.0,6.0,70.0,100.0,5.0,23.9223,78.9494,1.18104,25.6562,1490,CH2,20250522.csv,
48379,20250707,148,Cs0.05MA0.1FA0.85PbI3.0,1.65,MACl,15.0,p-F-PEACl,2.0,,,"4,4,4-NA",0.5,,,,,3000.0,30.0,100.0,10.0,1000,5,5500,30,15,150,110,15,PDADI,0.5,,,,,,,5000.0,30.0,6.0,70.0,100.0,5.0,23.5364,78.7321,1.17618,25.4164,1490,CH3,20250522.csv,
48380,20250707,148,Cs0.05MA0.1FA0.85PbI3.0,1.65,MACl,15.0,p-F-PEACl,2.0,,,"4,4,4-NA",0.5,,,,,3000.0,30.0,100.0,10.0,1000,5,5500,30,15,150,110,15,PDADI,0.5,,,,,,,5000.0,30.0,6.0,70.0,100.0,5.0,23.3587,79.0535,1.17322,25.1855,1490,CH4,20250522.csv,
48381,20250708,149,Cs0.05MA0.1FA0.85PbI3.0,1.65,MACl,15.0,p-F-PEACl,2.0,,,"4,4,4-NA",0.5,,,,,3000.0,30.0,100.0,10.0,1000,5,5500,30,15,150,110,15,PDADI,0.5,,,,,,,5000.0,30.0,6.0,70.0,100.0,5.0,23.2392,80.9941,1.16285,24.6743,1491,CH1,20250523.csv,
48382,20250708,149,Cs0.05MA0.1FA0.85PbI3.0,1.65,MACl,15.0,p-F-PEACl,2.0,,,"4,4,4-NA",0.5,,,,,3000.0,30.0,100.0,10.0,1000,5,5500,30,15,150,110,15,PDADI,0.5,,,,,,,5000.0,30.0,6.0,70.0,100.0,5.0,23.4284,80.8871,1.16326,24.8992,1491,CH2,20250523.csv,
48383,20250708,149,Cs0.05MA0.1FA0.85PbI3.0,1.65,MACl,15.0,p-F-PEACl,2.0,,,"4,4,4-NA",0.5,,,,,3000.0,30.0,100.0,10.0,1000,5,5500,30,15,150,110,15,PDADI,0.5,,,,,,,5000.0,30.0,6.0,70.0,100.0,5.0,23.2965,80.3948,1.16112,24.9566,1491,CH3,20250523.csv,
48384,20250708,149,Cs0.05MA0.1FA0.85PbI3.0,1.65,MACl,15.0,p-F-PEACl,2.0,,,"4,4,4-NA",0.5,,,,,3000.0,30.0,100.0,10.0,1000,5,5500,30,15,150,110,15,PDADI,0.5,,,,,,,5000.0,30.0,6.0,70.0,100.0,5.0,23.2422,80.3466,1.16309,24.8713,1491,CH4,20250523.csv,
48385,20250708,149,Cs0.05MA0.1FA0.85PbI3.0,1.65,MACl,15.0,p-F-PEACl,2.0,,,"4,4,4-NA",0.5,,,,,3000.0,30.0,100.0,10.0,1000,5,5500,30,15,150,110,15,PDADI,0.5,,,,,,,5000.0,30.0,6.0,70.0,100.0,5.0,23.7133,81.3559,1.17387,24.8303,1492,CH1,20250523.csv,
48386,20250708,149,Cs0.05MA0.1FA0.85PbI3.0,1.65,MACl,15.0,p-F-PEACl,2.0,,,"4,4,4-NA",0.5,,,,,3000.0,30.0,100.0,10.0,1000,5,5500,30,15,150,110,15,PDADI,0.5,,,,,,,5000.0,30.0,6.0,70.0,100.0,5.0,23.2396,80.3969,1.16789,24.7506,1492,CH2,20250523.csv,
48387,20250708,149,Cs0.05MA0.1FA0.85PbI3.0,1.65,MACl,15.0,p-F-PEACl,2.0,,,"4,4,4-NA",0.5,,,,,3000.0,30.0,100.0,10.0,1000,5,5500,30,15,150,110,15,PDADI,0.5,,,,,,,5000.0,30.0,6.0,70.0,100.0,5.0,23.2555,80.672,1.16424,24.7607,1492,CH3,20250523.csv,
48388,20250708,149,Cs0.05MA0.1FA0.85PbI3.0,1.65,MACl,15.0,p-F-PEACl,2.0,,,"4,4,4-NA",0.5,,,,,3000.0,30.0,100.0,10.0,1000,5,5500,30,15,150,110,15,PDADI,0.5,,,,,,,5000.0,30.0,6.0,70.0,100.0,5.0,25.2644,80.4729,1.1767,26.6806,1492,CH4,20250523.csv,
48389,20250708,149,Cs0.05MA0.1FA0.85PbI3.0,1.65,MACl,15.0,p-F-PEACl,2.0,,,"4,4,4-NA",0.5,,,,,3000.0,30.0,100.0,10.0,1000,5,5500,30,15,150,110,15,PDADI,0.5,,,,,,,5000.0,30.0,6.0,70.0,100.0,5.0,24.8574,79.9974,1.17193,26.5141,1493,CH1,20250523.csv,
48390,20250708,149,Cs0.05MA0.1FA0.85PbI3.0,1.65,MACl,15.0,p-F-PEACl,2.0,,,"4,4,4-NA",0.5,,,,,3000.0,30.0,100.0,10.0,1000,5,5500,30,15,150,110,15,PDADI,0.5,,,,,,,5000.0,30.0,6.0,70.0,100.0,5.0,24.8901,80.4107,1.17148,26.4227,1493,CH2,20250523.csv,
48391,20250708,149,Cs0.05MA0.1FA0.85PbI3.0,1.65,MACl,15.0,p-F-PEACl,2.0,,,"4,4,4-NA",0.5,,,,,3000.0,30.0,100.0,10.0,1000,5,5500,30,15,150,110,15,PDADI,0.5,,,,,,,5000.0,30.0,6.0,70.0,100.0,5.0,0.840381,25.3609,0.161712,20.4913,1493,CH3,20250523.csv,
48392,20250708,149,Cs0.05MA0.1FA0.85PbI3.0,1.65,MACl,15.0,p-F-PEACl,2.0,,,"4,4,4-NA",0.5,,,,,3000.0,30.0,100.0,10.0,1000,5,5500,30,15,150,110,15,PDADI,0.5,,,,,,,5000.0,30.0,6.0,70.0,100.0,5.0,23.7177,80.4141,1.16858,25.2395,1493,CH4,20250523.csv,
48393,20250708,149,Cs0.05MA0.1FA0.85PbI3.0,1.65,MACl,15.0,p-F-PEACl,2.0,,,"4,4,4-NA",0.5,,,,,3000.0,30.0,100.0,10.0,1000,5,5500,30,15,150,110,15,PDADI,0.5,,,,,,,5000.0,30.0,6.0,70.0,100.0,5.0,24.9373,81.6732,1.18478,25.771,1494,CH1,20250523.csv,
48394,20250708,149,Cs0.05MA0.1FA0.85PbI3.0,1.65,MACl,15.0,p-F-PEACl,2.0,,,"4,4,4-NA",0.5,,,,,3000.0,30.0,100.0,10.0,1000,5,5500,30,15,150,110,15,PDADI,0.5,,,,,,,5000.0,30.0,6.0,70.0,100.0,5.0,25.1475,80.4203,1.1756,26.5993,1494,CH2,20250523.csv,
48395,20250708,149,Cs0.05MA0.1FA0.85PbI3.0,1.65,MACl,15.0,p-F-PEACl,2.0,,,"4,4,4-NA",0.5,,,,,3000.0,30.0,100.0,10.0,1000,5,5500,30,15,150,110,15,PDADI,0.5,,,,,,,5000.0,30.0,6.0,70.0,100.0,5.0,24.2657,79.0325,1.17765,26.0718,1494,CH3,20250523.csv,
48396,20250708,149,Cs0.05MA0.1FA0.85PbI3.0,1.65,MACl,15.0,p-F-PEACl,2.0,,,"4,4,4-NA",0.5,,,,,3000.0,30.0,100.0,10.0,1000,5,5500,30,15,150,110,15,PDADI,0.5,,,,,,,5000.0,30.0,6.0,70.0,100.0,5.0,24.5509,80.1842,1.17694,26.0151,1494,CH4,20250523.csv,
48397,20250708,149,Cs0.05MA0.1FA0.85PbI3.0,1.65,MACl,15.0,p-F-PEACl,2.0,,,Me-4PACz,0.33,,,,,3000.0,30.0,100.0,10.0,1000,5,5500,30,15,150,110,15,PDADI,0.5,,,,,,,5000.0,30.0,6.0,70.0,100.0,5.0,23.929,81.1347,1.17951,25.0044,1495,CH1,20250523.csv,
48398,20250708,149,Cs0.05MA0.1FA0.85PbI3.0,1.65,MACl,15.0,p-F-PEACl,2.0,,,Me-4PACz,0.33,,,,,3000.0,30.0,100.0,10.0,1000,5,5500,30,15,150,110,15,PDADI,0.5,,,,,,,5000.0,30.0,6.0,70.0,100.0,5.0,22.5883,76.4408,1.16073,25.4581,1495,CH2,20250523.csv,
48399,20250708,149,Cs0.05MA0.1FA0.85PbI3.0,1.65,MACl,15.0,p-F-PEACl,2.0,,,Me-4PACz,0.33,,,,,3000.0,30.0,100.0,10.0,1000,5,5500,30,15,150,110,15,PDADI,0.5,,,,,,,5000.0,30.0,6.0,70.0,100.0,5.0,23.3836,79.6131,1.13353,25.9116,1495,CH3,20250523.csv,
48400,20250708,149,Cs0.05MA0.1FA0.85PbI3.0,1.65,MACl,15.0,p-F-PEACl,2.0,,,Me-4PACz,0.33,,,,,3000.0,30.0,100.0,10.0,1000,5,5500,30,15,150,110,15,PDADI,0.5,,,,,,,5000.0,30.0,6.0,70.0,100.0,5.0,23.2623,80.3596,1.12819,25.6585,1495,CH4,20250523.csv,
48401,20250708,149,Cs0.05MA0.1FA0.85PbI3.0,1.65,MACl,15.0,p-F-PEACl,2.0,,,Me-4PACz,0.33,,,,,3000.0,30.0,100.0,10.0,1000,5,5500,30,15,150,110,15,PDADI,0.5,,,,,,,5000.0,30.0,6.0,70.0,100.0,5.0,23.6419,80.4962,1.14359,25.6824,1496,CH1,20250523.csv,
48402,20250708,149,Cs0.05MA0.1FA0.85PbI3.0,1.65,MACl,15.0,p-F-PEACl,2.0,,,Me-4PACz,0.33,,,,,3000.0,30.0,100.0,10.0,1000,5,5500,30,15,150,110,15,PDADI,0.5,,,,,,,5000.0,30.0,6.0,70.0,100.0,5.0,22.7724,79.0,1.13035,25.5017,1496,CH2,20250523.csv,
48403,20250708,149,Cs0.05MA0.1FA0.85PbI3.0,1.65,MACl,15.0,p-F-PEACl,2.0,,,Me-4PACz,0.33,,,,,3000.0,30.0,100.0,10.0,1000,5,5500,30,15,150,110,15,PDADI,0.5,,,,,,,5000.0,30.0,6.0,70.0,100.0,5.0,23.5594,80.1302,1.14231,25.7384,1496,CH3,20250523.csv,
48404,20250708,149,Cs0.05MA0.1FA0.85PbI3.0,1.65,MACl,15.0,p-F-PEACl,2.0,,,Me-4PACz,0.33,,,,,3000.0,30.0,100.0,10.0,1000,5,5500,30,15,150,110,15,PDADI,0.5,,,,,,,5000.0,30.0,6.0,70.0,100.0,5.0,9.20127,37.3664,0.973856,25.2856,1496,CH4,20250523.csv,
48405,20250708,149,Cs0.05MA0.1FA0.85PbI3.0,1.65,MACl,15.0,p-F-PEACl,2.0,,,Me-4PACz,0.33,,,,,3000.0,30.0,100.0,10.0,1000,5,5500,30,15,150,110,15,PDADI,0.5,,,,,,,5000.0,30.0,6.0,70.0,100.0,5.0,0.782149,24.8598,0.149527,21.0412,1497,CH1,20250523.csv,
48406,20250708,149,Cs0.05MA0.1FA0.85PbI3.0,1.65,MACl,15.0,p-F-PEACl,2.0,,,Me-4PACz,0.33,,,,,3000.0,30.0,100.0,10.0,1000,5,5500,30,15,150,110,15,PDADI,0.5,,,,,,,5000.0,30.0,6.0,70.0,100.0,5.0,20.7156,70.8273,1.12027,26.108,1497,CH2,20250523.csv,
48407,20250708,149,Cs0.05MA0.1FA0.85PbI3.0,1.65,MACl,15.0,p-F-PEACl,2.0,,,Me-4PACz,0.33,,,,,3000.0,30.0,100.0,10.0,1000,5,5500,30,15,150,110,15,PDADI,0.5,,,,,,,5000.0,30.0,6.0,70.0,100.0,5.0,22.8294,80.1622,1.13849,25.0147,1497,CH3,20250523.csv,
48408,20250708,149,Cs0.05MA0.1FA0.85PbI3.0,1.65,MACl,15.0,p-F-PEACl,2.0,,,Me-4PACz,0.33,,,,,3000.0,30.0,100.0,10.0,1000,5,5500,30,15,150,110,15,PDADI,0.5,,,,,,,5000.0,30.0,6.0,70.0,100.0,5.0,21.5532,78.259,1.11674,24.6618,1497,CH4,20250523.csv,
48409,20250708,149,Cs0.05MA0.1FA0.85PbI3.0,1.65,MACl,15.0,p-F-PEACl,2.0,,,Me-4PACz,0.33,,,,,3000.0,30.0,100.0,10.0,1000,5,5500,30,15,150,110,15,PDADI,0.5,,,,,,,5000.0,30.0,6.0,70.0,100.0,5.0,25.2339,80.3638,1.18106,26.586,1498,CH1,20250523.csv,
48410,20250708,149,Cs0.05MA0.1FA0.85PbI3.0,1.65,MACl,15.0,p-F-PEACl,2.0,,,Me-4PACz,0.33,,,,,3000.0,30.0,100.0,10.0,1000,5,5500,30,15,150,110,15,PDADI,0.5,,,,,,,5000.0,30.0,6.0,70.0,100.0,5.0,0.277092,24.9972,0.0613867,18.0575,1498,CH2,20250523.csv,
48411,20250708,149,Cs0.05MA0.1FA0.85PbI3.0,1.65,MACl,15.0,p-F-PEACl,2.0,,,Me-4PACz,0.33,,,,,3000.0,30.0,100.0,10.0,1000,5,5500,30,15,150,110,15,PDADI,0.5,,,,,,,5000.0,30.0,6.0,70.0,100.0,5.0,23.7046,80.5369,1.16157,25.3392,1498,CH3,20250523.csv,
48412,20250708,149,Cs0.05MA0.1FA0.85PbI3.0,1.65,MACl,15.0,p-F-PEACl,2.0,,,Me-4PACz,0.33,,,,,3000.0,30.0,100.0,10.0,1000,5,5500,30,15,150,110,15,PDADI,0.5,,,,,,,5000.0,30.0,6.0,70.0,100.0,5.0,23.7733,80.4984,1.16293,25.3951,1498,CH4,20250523.csv,
48413,20250708,149,Cs0.05MA0.1FA0.85PbI3.0,1.65,MACl,15.0,p-F-PEACl,2.0,,,2PACz,0.33,,,,,3000.0,30.0,100.0,10.0,1000,5,5500,30,15,150,110,15,PDADI,0.5,,,,,,,5000.0,30.0,6.0,70.0,100.0,5.0,24.0037,81.3198,1.17522,25.1167,1499,CH1,20250523.csv,
48414,20250708,149,Cs0.05MA0.1FA0.85PbI3.0,1.65,MACl,15.0,p-F-PEACl,2.0,,,2PACz,0.33,,,,,3000.0,30.0,100.0,10.0,1000,5,5500,30,15,150,110,15,PDADI,0.5,,,,,,,5000.0,30.0,6.0,70.0,100.0,5.0,18.0441,81.8538,1.18174,18.6541,1499,CH2,20250523.csv,
48415,20250708,149,Cs0.05MA0.1FA0.85PbI3.0,1.65,MACl,15.0,p-F-PEACl,2.0,,,2PACz,0.33,,,,,3000.0,30.0,100.0,10.0,1000,5,5500,30,15,150,110,15,PDADI,0.5,,,,,,,5000.0,30.0,6.0,70.0,100.0,5.0,17.4399,80.2641,1.17174,18.5435,1499,CH3,20250523.csv,
48416,20250708,149,Cs0.05MA0.1FA0.85PbI3.0,1.65,MACl,15.0,p-F-PEACl,2.0,,,2PACz,0.33,,,,,3000.0,30.0,100.0,10.0,1000,5,5500,30,15,150,110,15,PDADI,0.5,,,,,,,5000.0,30.0,6.0,70.0,100.0,5.0,17.2797,80.214,1.16687,18.4613,1499,CH4,20250523.csv,
48417,20250708,149,Cs0.05MA0.1FA0.85PbI3.0,1.65,MACl,15.0,p-F-PEACl,2.0,,,2PACz,0.33,,,,,3000.0,30.0,100.0,10.0,1000,5,5500,30,15,150,110,15,PDADI,0.5,,,,,,,5000.0,30.0,6.0,70.0,100.0,5.0,24.2977,80.3783,1.1651,25.9457,1500,CH1,20250523.csv,
48418,20250708,149,Cs0.05MA0.1FA0.85PbI3.0,1.65,MACl,15.0,p-F-PEACl,2.0,,,2PACz,0.33,,,,,3000.0,30.0,100.0,10.0,1000,5,5500,30,15,150,110,15,PDADI,0.5,,,,,,,5000.0,30.0,6.0,70.0,100.0,5.0,24.0559,80.2869,1.16112,25.8047,1500,CH2,20250523.csv,
48419,20250708,149,Cs0.05MA0.1FA0.85PbI3.0,1.65,MACl,15.0,p-F-PEACl,2.0,,,2PACz,0.33,,,,,3000.0,30.0,100.0,10.0,1000,5,5500,30,15,150,110,15,PDADI,0.5,,,,,,,5000.0,30.0,6.0,70.0,100.0,5.0,25.4437,81.3778,1.18622,26.3579,1500,CH3,20250523.csv,
48420,20250708,149,Cs0.05MA0.1FA0.85PbI3.0,1.65,MACl,15.0,p-F-PEACl,2.0,,,2PACz,0.33,,,,,3000.0,30.0,100.0,10.0,1000,5,5500,30,15,150,110,15,PDADI,0.5,,,,,,,5000.0,30.0,6.0,70.0,100.0,5.0,24.8588,81.3335,1.17519,26.0076,1500,CH4,20250523.csv,
