Repository: MI-Materials-Intelligence/Recipe-Language-Model

# Learning Layer

## Overview

In the learning layer, the formulas and parameters are encoded and then tokenised into recipes as inputs. Through atomic skills of data extraction, cleaning, and matching, these data are organised into standardised datasets, providing the basis for RLM training and iterative recipe refinement.

Key Atomic Skills:
- **Cleaning**: Preprocessing and outlier cleaning
- **Matching**: Matching data pairs based on variables
- **Extraction**: Data extraction from robotic boxes

File: seven_ai_layers_robotics/learning/data/data50764_from_db.csv (part 239 of 253)
No,date,rank,Formula PVK,Concentration PVK,Formula Additive 1,Concentration Additive 1,Formula Additive 2,Concentration Additive 2,Formula Additive 3,Concentration Additive 3,Formula SAM 1,Concentration SAM 1,Formula SAM 2,Concentration SAM 2,Formula SAM 3,Concentration SAM 3,Spin Coating Speed SAM,Spin Coating Time SAM,Annealed Temperature SAM,Annealed Time SAM,Spin Coating Speed PVK 1,Spin Coating Time PVK 1,Spin Coating Speed PVK 2,Spin Coating Time PVK 2,Antisolvent Dropping Timing,Antisolvent Volume,Annealed Temperature PVK,Annealed Time PVK,Formula Passivator 1,Concentration Passivator 1,Formula Passivator 2,Concentration Passivator 2,Formula Passivator 3,Concentration Passivator 3,Formula Passivator 4,Concentration Passivator 4,Spin Coating Speed Passivator,Spin Coating Time Passivator,Passivator Dropping Timing,Passivator Volume,Annealed Temperature Passivator,Annealed Time Passivator,PCE,FF,Voc,Jsc,Product,Channel,From,upload_time
48421,20250708,149,Cs0.05MA0.1FA0.85PbI3.0,1.65,MACl,15.0,p-F-PEACl,2.0,,,2PACz,0.33,,,,,3000.0,30.0,100.0,10.0,1000,5,5500,30,15,150,110,15,PDADI,0.5,,,,,,,5000.0,30.0,6.0,70.0,100.0,5.0,24.2685,79.7292,1.16866,26.0459,1501,CH1,20250523.csv,
48422,20250708,149,Cs0.05MA0.1FA0.85PbI3.0,1.65,MACl,15.0,p-F-PEACl,2.0,,,2PACz,0.33,,,,,3000.0,30.0,100.0,10.0,1000,5,5500,30,15,150,110,15,PDADI,0.5,,,,,,,5000.0,30.0,6.0,70.0,100.0,5.0,24.5578,80.8171,1.16699,26.0386,1501,CH2,20250523.csv,
48423,20250708,149,Cs0.05MA0.1FA0.85PbI3.0,1.65,MACl,15.0,p-F-PEACl,2.0,,,2PACz,0.33,,,,,3000.0,30.0,100.0,10.0,1000,5,5500,30,15,150,110,15,PDADI,0.5,,,,,,,5000.0,30.0,6.0,70.0,100.0,5.0,-999.0,-999.0,-999.0,-999.0,1501,CH3,20250523.csv,
48424,20250708,149,Cs0.05MA0.1FA0.85PbI3.0,1.65,MACl,15.0,p-F-PEACl,2.0,,,2PACz,0.33,,,,,3000.0,30.0,100.0,10.0,1000,5,5500,30,15,150,110,15,PDADI,0.5,,,,,,,5000.0,30.0,6.0,70.0,100.0,5.0,-999.0,-999.0,-999.0,-999.0,1501,CH4,20250523.csv,
48425,20250709,150,Cs0.05MA0.1FA0.85PbI3.0,1.65,MACl,15.0,p-F-PEACl,2.0,,,"4,4,4-NA",0.5,,,,,3000.0,30.0,100.0,10.0,1000,5,5500,30,15,150,110,15,PDADI,0.5,,,,,,,5000.0,30.0,6.0,70.0,100.0,5.0,25.4351,83.9717,1.16171,26.0737,1502,CH1,20250525.csv,
48426,20250709,150,Cs0.05MA0.1FA0.85PbI3.0,1.65,MACl,15.0,p-F-PEACl,2.0,,,"4,4,4-NA",0.5,,,,,3000.0,30.0,100.0,10.0,1000,5,5500,30,15,150,110,15,PDADI,0.5,,,,,,,5000.0,30.0,6.0,70.0,100.0,5.0,24.6056,82.8265,1.15317,25.7616,1502,CH2,20250525.csv,
48427,20250709,150,Cs0.05MA0.1FA0.85PbI3.0,1.65,MACl,15.0,p-F-PEACl,2.0,,,"4,4,4-NA",0.5,,,,,3000.0,30.0,100.0,10.0,1000,5,5500,30,15,150,110,15,PDADI,0.5,,,,,,,5000.0,30.0,6.0,70.0,100.0,5.0,21.8067,77.4022,1.11766,25.2073,1502,CH3,20250525.csv,
48428,20250709,150,Cs0.05MA0.1FA0.85PbI3.0,1.65,MACl,15.0,p-F-PEACl,2.0,,,"4,4,4-NA",0.5,,,,,3000.0,30.0,100.0,10.0,1000,5,5500,30,15,150,110,15,PDADI,0.5,,,,,,,5000.0,30.0,6.0,70.0,100.0,5.0,16.2687,61.2737,1.02495,25.9045,1502,CH4,20250525.csv,
48429,20250709,150,Cs0.05MA0.1FA0.85PbI3.0,1.65,MACl,15.0,p-F-PEACl,2.0,,,"4,4,4-NA",0.5,,,,,3000.0,30.0,100.0,10.0,1000,5,5500,30,15,150,110,15,PDADI,0.5,,,,,,,5000.0,30.0,6.0,70.0,100.0,5.0,0.161362,24.8593,0.0423419,15.3301,1503,CH1,20250525.csv,
48430,20250709,150,Cs0.05MA0.1FA0.85PbI3.0,1.65,MACl,15.0,p-F-PEACl,2.0,,,"4,4,4-NA",0.5,,,,,3000.0,30.0,100.0,10.0,1000,5,5500,30,15,150,110,15,PDADI,0.5,,,,,,,5000.0,30.0,6.0,70.0,100.0,5.0,25.8839,81.8842,1.16288,27.1829,1503,CH2,20250525.csv,
48431,20250709,150,Cs0.05MA0.1FA0.85PbI3.0,1.65,MACl,15.0,p-F-PEACl,2.0,,,"4,4,4-NA",0.5,,,,,3000.0,30.0,100.0,10.0,1000,5,5500,30,15,150,110,15,PDADI,0.5,,,,,,,5000.0,30.0,6.0,70.0,100.0,5.0,24.26,79.4522,1.15076,26.5339,1503,CH3,20250525.csv,
48432,20250709,150,Cs0.05MA0.1FA0.85PbI3.0,1.65,MACl,15.0,p-F-PEACl,2.0,,,"4,4,4-NA",0.5,,,,,3000.0,30.0,100.0,10.0,1000,5,5500,30,15,150,110,15,PDADI,0.5,,,,,,,5000.0,30.0,6.0,70.0,100.0,5.0,24.2865,81.4207,1.14897,25.9609,1503,CH4,20250525.csv,
48433,20250709,150,Cs0.05MA0.1FA0.85PbI3.0,1.65,MACl,15.0,p-F-PEACl,2.0,,,"4,4,4-NA",0.5,,,,,3000.0,30.0,100.0,10.0,1000,5,5500,30,15,150,110,15,PDADI,0.5,,,,,,,5000.0,30.0,6.0,70.0,100.0,5.0,25.314,83.434,1.1585,26.1891,1504,CH1,20250525.csv,
48434,20250709,150,Cs0.05MA0.1FA0.85PbI3.0,1.65,MACl,15.0,p-F-PEACl,2.0,,,"4,4,4-NA",0.5,,,,,3000.0,30.0,100.0,10.0,1000,5,5500,30,15,150,110,15,PDADI,0.5,,,,,,,5000.0,30.0,6.0,70.0,100.0,5.0,18.8733,47.8411,1.1314,34.8682,1504,CH2,20250525.csv,
48435,20250709,150,Cs0.05MA0.1FA0.85PbI3.0,1.65,MACl,15.0,p-F-PEACl,2.0,,,"4,4,4-NA",0.5,,,,,3000.0,30.0,100.0,10.0,1000,5,5500,30,15,150,110,15,PDADI,0.5,,,,,,,5000.0,30.0,6.0,70.0,100.0,5.0,33.4983,82.7248,1.1567,35.0081,1504,CH3,20250525.csv,
48436,20250709,150,Cs0.05MA0.1FA0.85PbI3.0,1.65,MACl,15.0,p-F-PEACl,2.0,,,"4,4,4-NA",0.5,,,,,3000.0,30.0,100.0,10.0,1000,5,5500,30,15,150,110,15,PDADI,0.5,,,,,,,5000.0,30.0,6.0,70.0,100.0,5.0,34.8656,82.9179,1.16806,35.9984,1504,CH4,20250525.csv,
48437,20250709,150,Cs0.05MA0.1FA0.85PbI3.0,1.65,MACl,15.0,p-F-PEACl,2.0,,,"4,4,4-NA",0.5,,,,,3000.0,30.0,100.0,10.0,1000,5,5500,30,15,150,110,15,PDADI,0.5,,,,,,,5000.0,30.0,6.0,70.0,100.0,5.0,25.8459,64.3275,1.12811,35.616,1505,CH1,20250525.csv,
48438,20250709,150,Cs0.05MA0.1FA0.85PbI3.0,1.65,MACl,15.0,p-F-PEACl,2.0,,,"4,4,4-NA",0.5,,,,,3000.0,30.0,100.0,10.0,1000,5,5500,30,15,150,110,15,PDADI,0.5,,,,,,,5000.0,30.0,6.0,70.0,100.0,5.0,24.2019,80.3062,1.16227,25.9294,1505,CH2,20250525.csv,
48439,20250709,150,Cs0.05MA0.1FA0.85PbI3.0,1.65,MACl,15.0,p-F-PEACl,2.0,,,"4,4,4-NA",0.5,,,,,3000.0,30.0,100.0,10.0,1000,5,5500,30,15,150,110,15,PDADI,0.5,,,,,,,5000.0,30.0,6.0,70.0,100.0,5.0,24.0874,81.1662,1.15217,25.7573,1505,CH3,20250525.csv,
48440,20250709,150,Cs0.05MA0.1FA0.85PbI3.0,1.65,MACl,15.0,p-F-PEACl,2.0,,,"4,4,4-NA",0.5,,,,,3000.0,30.0,100.0,10.0,1000,5,5500,30,15,150,110,15,PDADI,0.5,,,,,,,5000.0,30.0,6.0,70.0,100.0,5.0,14.6569,72.076,1.12187,18.1263,1505,CH4,20250525.csv,
48441,20250709,150,Cs0.05MA0.1FA0.85PbI3.0,1.65,MACl,15.0,p-F-PEACl,2.0,,,"4,4,4-NA",0.5,,,,,3000.0,30.0,100.0,10.0,1000,5,5500,30,15,150,110,15,PDADI,0.5,,,,,,,5000.0,30.0,6.0,70.0,100.0,5.0,16.7544,80.8627,1.15508,17.9378,1506,CH1,20250525.csv,
48442,20250709,150,Cs0.05MA0.1FA0.85PbI3.0,1.65,MACl,15.0,p-F-PEACl,2.0,,,"4,4,4-NA",0.5,,,,,3000.0,30.0,100.0,10.0,1000,5,5500,30,15,150,110,15,PDADI,0.5,,,,,,,5000.0,30.0,6.0,70.0,100.0,5.0,16.2454,78.3408,1.15531,17.9491,1506,CH2,20250525.csv,
48443,20250709,150,Cs0.05MA0.1FA0.85PbI3.0,1.65,MACl,15.0,p-F-PEACl,2.0,,,"4,4,4-NA",0.5,,,,,3000.0,30.0,100.0,10.0,1000,5,5500,30,15,150,110,15,PDADI,0.5,,,,,,,5000.0,30.0,6.0,70.0,100.0,5.0,22.1833,79.0173,1.13086,24.8252,1506,CH3,20250525.csv,
48444,20250709,150,Cs0.05MA0.1FA0.85PbI3.0,1.65,MACl,15.0,p-F-PEACl,2.0,,,"4,4,4-NA",0.5,,,,,3000.0,30.0,100.0,10.0,1000,5,5500,30,15,150,110,15,PDADI,0.5,,,,,,,5000.0,30.0,6.0,70.0,100.0,5.0,22.1877,79.3366,1.1267,24.8218,1506,CH4,20250525.csv,
48445,20250709,150,Cs0.05MA0.1FA0.85PbI3.0,1.65,MACl,15.0,p-F-PEACl,2.0,,,"4,4,4-NA",0.5,,,,,3000.0,30.0,100.0,10.0,1000,5,5500,30,15,150,110,15,PDADI,0.5,,,,,,,5000.0,30.0,6.0,70.0,100.0,5.0,21.959,75.2541,1.15395,25.2869,1507,CH1,20250525.csv,
48446,20250709,150,Cs0.05MA0.1FA0.85PbI3.0,1.65,MACl,15.0,p-F-PEACl,2.0,,,"4,4,4-NA",0.5,,,,,3000.0,30.0,100.0,10.0,1000,5,5500,30,15,150,110,15,PDADI,0.5,,,,,,,5000.0,30.0,6.0,70.0,100.0,5.0,23.552,80.1537,1.18879,24.7172,1507,CH2,20250525.csv,
48447,20250709,150,Cs0.05MA0.1FA0.85PbI3.0,1.65,MACl,15.0,p-F-PEACl,2.0,,,"4,4,4-NA",0.5,,,,,3000.0,30.0,100.0,10.0,1000,5,5500,30,15,150,110,15,PDADI,0.5,,,,,,,5000.0,30.0,6.0,70.0,100.0,5.0,23.4967,81.4371,1.18339,24.3812,1507,CH3,20250525.csv,
48448,20250709,150,Cs0.05MA0.1FA0.85PbI3.0,1.65,MACl,15.0,p-F-PEACl,2.0,,,"4,4,4-NA",0.5,,,,,3000.0,30.0,100.0,10.0,1000,5,5500,30,15,150,110,15,PDADI,0.5,,,,,,,5000.0,30.0,6.0,70.0,100.0,5.0,24.125,79.2085,1.18745,25.6495,1507,CH4,20250525.csv,
48449,20250709,150,Cs0.05MA0.1FA0.85PbI3.0,1.65,MACl,15.0,p-F-PEACl,2.0,,,"4,4,4-NA",0.5,,,,,3000.0,30.0,100.0,10.0,1000,5,5500,30,15,150,110,15,PDADI,0.5,,,,,,,5000.0,30.0,6.0,70.0,100.0,5.0,23.35,78.0153,1.18113,25.3403,1508,CH1,20250525.csv,
48450,20250709,150,Cs0.05MA0.1FA0.85PbI3.0,1.65,MACl,15.0,p-F-PEACl,2.0,,,"4,4,4-NA",0.5,,,,,3000.0,30.0,100.0,10.0,1000,5,5500,30,15,150,110,15,PDADI,0.5,,,,,,,5000.0,30.0,6.0,70.0,100.0,5.0,-999.0,-999.0,-999.0,-999.0,1508,CH2,20250525.csv,
48451,20250709,150,Cs0.05MA0.1FA0.85PbI3.0,1.65,MACl,15.0,p-F-PEACl,2.0,,,"4,4,4-NA",0.5,,,,,3000.0,30.0,100.0,10.0,1000,5,5500,30,15,150,110,15,PDADI,0.5,,,,,,,5000.0,30.0,6.0,70.0,100.0,5.0,-999.0,-999.0,-999.0,-999.0,1508,CH3,20250525.csv,
48452,20250709,150,Cs0.05MA0.1FA0.85PbI3.0,1.65,MACl,15.0,p-F-PEACl,2.0,,,"4,4,4-NA",0.5,,,,,3000.0,30.0,100.0,10.0,1000,5,5500,30,15,150,110,15,PDADI,0.5,,,,,,,5000.0,30.0,6.0,70.0,100.0,5.0,-999.0,-999.0,-999.0,-999.0,1508,CH4,20250525.csv,
48453,20250710,151,Cs0.05MA0.1FA0.85PbI3.0,1.65,MACl,15.0,p-F-PEACl,2.0,,,"4,4,4-NA",0.5,,,,,3000.0,30.0,100.0,10.0,1000,5,5500,30,15,150,110,15,PDADI,0.5,,,,,,,5000.0,30.0,6.0,70.0,100.0,5.0,24.2364,82.3022,1.20501,24.4379,1509,CH1,20250526.csv,
48454,20250710,151,Cs0.05MA0.1FA0.85PbI3.0,1.65,MACl,15.0,p-F-PEACl,2.0,,,"4,4,4-NA",0.5,,,,,3000.0,30.0,100.0,10.0,1000,5,5500,30,15,150,110,15,PDADI,0.5,,,,,,,5000.0,30.0,6.0,70.0,100.0,5.0,24.9959,83.7525,1.206,24.7471,1509,CH2,20250526.csv,
48455,20250710,151,Cs0.05MA0.1FA0.85PbI3.0,1.65,MACl,15.0,p-F-PEACl,2.0,,,"4,4,4-NA",0.5,,,,,3000.0,30.0,100.0,10.0,1000,5,5500,30,15,150,110,15,PDADI,0.5,,,,,,,5000.0,30.0,6.0,70.0,100.0,5.0,25.0877,84.1822,1.20287,24.7755,1509,CH3,20250526.csv,
48456,20250710,151,Cs0.05MA0.1FA0.85PbI3.0,1.65,MACl,15.0,p-F-PEACl,2.0,,,"4,4,4-NA",0.5,,,,,3000.0,30.0,100.0,10.0,1000,5,5500,30,15,150,110,15,PDADI,0.5,,,,,,,5000.0,30.0,6.0,70.0,100.0,5.0,24.9792,83.0779,1.19707,25.1174,1509,CH4,20250526.csv,
48457,20250710,151,Cs0.05MA0.1FA0.85PbI3.0,1.65,MACl,15.0,p-F-PEACl,2.0,,,"4,4,4-NA",0.5,,,,,3000.0,30.0,100.0,10.0,1000,5,5500,30,15,150,110,15,PDADI,0.5,,,,,,,5000.0,30.0,6.0,70.0,100.0,5.0,24.8099,83.3204,1.1899,25.0245,1510,CH1,20250526.csv,
48458,20250710,151,Cs0.05MA0.1FA0.85PbI3.0,1.65,MACl,15.0,p-F-PEACl,2.0,,,"4,4,4-NA",0.5,,,,,3000.0,30.0,100.0,10.0,1000,5,5500,30,15,150,110,15,PDADI,0.5,,,,,,,5000.0,30.0,6.0,70.0,100.0,5.0,25.6673,84.1154,1.2022,25.3821,1510,CH2,20250526.csv,
48459,20250710,151,Cs0.05MA0.1FA0.85PbI3.0,1.65,MACl,15.0,p-F-PEACl,2.0,,,"4,4,4-NA",0.5,,,,,3000.0,30.0,100.0,10.0,1000,5,5500,30,15,150,110,15,PDADI,0.5,,,,,,,5000.0,30.0,6.0,70.0,100.0,5.0,25.9396,83.3789,1.19832,25.9619,1510,CH3,20250526.csv,
48460,20250710,151,Cs0.05MA0.1FA0.85PbI3.0,1.65,MACl,15.0,p-F-PEACl,2.0,,,"4,4,4-NA",0.5,,,,,3000.0,30.0,100.0,10.0,1000,5,5500,30,15,150,110,15,PDADI,0.5,,,,,,,5000.0,30.0,6.0,70.0,100.0,5.0,25.538,84.1746,1.20339,25.2114,1510,CH4,20250526.csv,
48461,20250710,151,Cs0.05MA0.1FA0.85PbI3.0,1.65,MACl,15.0,p-F-PEACl,2.0,,,"4,4,4-NA",0.5,,,,,3000.0,30.0,100.0,10.0,1000,5,5500,30,15,150,110,15,PDADI,0.5,,,,,,,5000.0,30.0,6.0,70.0,100.0,5.0,21.7307,73.693,1.19428,24.6912,1511,CH1,20250526.csv,
48462,20250710,151,Cs0.05MA0.1FA0.85PbI3.0,1.65,MACl,15.0,p-F-PEACl,2.0,,,"4,4,4-NA",0.5,,,,,3000.0,30.0,100.0,10.0,1000,5,5500,30,15,150,110,15,PDADI,0.5,,,,,,,5000.0,30.0,6.0,70.0,100.0,5.0,22.2079,72.5452,1.20619,25.3797,1511,CH2,20250526.csv,
48463,20250710,151,Cs0.05MA0.1FA0.85PbI3.0,1.65,MACl,15.0,p-F-PEACl,2.0,,,"4,4,4-NA",0.5,,,,,3000.0,30.0,100.0,10.0,1000,5,5500,30,15,150,110,15,PDADI,0.5,,,,,,,5000.0,30.0,6.0,70.0,100.0,5.0,25.7816,83.5506,1.2062,25.5825,1511,CH3,20250526.csv,
48464,20250710,151,Cs0.05MA0.1FA0.85PbI3.0,1.65,MACl,15.0,p-F-PEACl,2.0,,,"4,4,4-NA",0.5,,,,,3000.0,30.0,100.0,10.0,1000,5,5500,30,15,150,110,15,PDADI,0.5,,,,,,,5000.0,30.0,6.0,70.0,100.0,5.0,24.0941,78.9438,1.19668,25.5044,1511,CH4,20250526.csv,
48465,20250710,151,Cs0.05MA0.1FA0.85PbI3.0,1.65,MACl,15.0,p-F-PEACl,2.0,,,"4,4,4-NA",0.5,,,,,3000.0,30.0,100.0,10.0,1000,5,5500,30,15,150,110,15,PDADI,0.5,,,,,,,5000.0,30.0,6.0,70.0,100.0,5.0,26.641,83.7669,1.20696,26.3503,1512,CH1,20250526.csv,
48466,20250710,151,Cs0.05MA0.1FA0.85PbI3.0,1.65,MACl,15.0,p-F-PEACl,2.0,,,"4,4,4-NA",0.5,,,,,3000.0,30.0,100.0,10.0,1000,5,5500,30,15,150,110,15,PDADI,0.5,,,,,,,5000.0,30.0,6.0,70.0,100.0,5.0,26.3966,82.8627,1.1978,26.5953,1512,CH2,20250526.csv,
48467,20250710,151,Cs0.05MA0.1FA0.85PbI3.0,1.65,MACl,15.0,p-F-PEACl,2.0,,,"4,4,4-NA",0.5,,,,,3000.0,30.0,100.0,10.0,1000,5,5500,30,15,150,110,15,PDADI,0.5,,,,,,,5000.0,30.0,6.0,70.0,100.0,5.0,25.7893,81.8633,1.2076,26.0872,1512,CH3,20250526.csv,
48468,20250710,151,Cs0.05MA0.1FA0.85PbI3.0,1.65,MACl,15.0,p-F-PEACl,2.0,,,"4,4,4-NA",0.5,,,,,3000.0,30.0,100.0,10.0,1000,5,5500,30,15,150,110,15,PDADI,0.5,,,,,,,5000.0,30.0,6.0,70.0,100.0,5.0,25.4235,80.9265,1.19325,26.3277,1512,CH4,20250526.csv,
48469,20250710,151,Cs0.05MA0.1FA0.85PbI3.0,1.65,MACl,15.0,p-F-PEACl,2.0,,,"4,4,4-NA",0.5,,,,,3000.0,30.0,100.0,10.0,1000,5,5500,30,15,150,110,15,PDADI,0.5,,,,,,,5000.0,30.0,6.0,70.0,100.0,5.0,24.9812,80.9964,1.20247,25.6493,1513,CH1,20250526.csv,
48470,20250710,151,Cs0.05MA0.1FA0.85PbI3.0,1.65,MACl,15.0,p-F-PEACl,2.0,,,"4,4,4-NA",0.5,,,,,3000.0,30.0,100.0,10.0,1000,5,5500,30,15,150,110,15,PDADI,0.5,,,,,,,5000.0,30.0,6.0,70.0,100.0,5.0,25.3968,82.4504,1.1984,25.703,1513,CH2,20250526.csv,
48471,20250710,151,Cs0.05MA0.1FA0.85PbI3.0,1.65,MACl,15.0,p-F-PEACl,2.0,,,"4,4,4-NA",0.5,,,,,3000.0,30.0,100.0,10.0,1000,5,5500,30,15,150,110,15,PDADI,0.5,,,,,,,5000.0,30.0,6.0,70.0,100.0,5.0,24.3459,80.2977,1.18991,25.4806,1513,CH3,20250526.csv,
48472,20250710,151,Cs0.05MA0.1FA0.85PbI3.0,1.65,MACl,15.0,p-F-PEACl,2.0,,,"4,4,4-NA",0.5,,,,,3000.0,30.0,100.0,10.0,1000,5,5500,30,15,150,110,15,PDADI,0.5,,,,,,,5000.0,30.0,6.0,70.0,100.0,5.0,24.2941,81.9623,1.19445,24.8152,1513,CH4,20250526.csv,
48473,20250710,151,Cs0.05MA0.1FA0.85PbI3.0,1.65,MACl,15.0,p-F-PEACl,2.0,,,"4,4,4-NA",0.5,,,,,3000.0,30.0,100.0,10.0,1000,5,5500,30,15,150,110,15,PDADI,0.5,,,,,,,5000.0,30.0,6.0,70.0,100.0,5.0,25.3297,81.2604,1.20073,25.9601,1514,CH1,20250526.csv,
48474,20250710,151,Cs0.05MA0.1FA0.85PbI3.0,1.65,MACl,15.0,p-F-PEACl,2.0,,,"4,4,4-NA",0.5,,,,,3000.0,30.0,100.0,10.0,1000,5,5500,30,15,150,110,15,PDADI,0.5,,,,,,,5000.0,30.0,6.0,70.0,100.0,5.0,25.0164,80.179,1.19436,26.1233,1514,CH2,20250526.csv,
48475,20250710,151,Cs0.05MA0.1FA0.85PbI3.0,1.65,MACl,15.0,p-F-PEACl,2.0,,,"4,4,4-NA",0.5,,,,,3000.0,30.0,100.0,10.0,1000,5,5500,30,15,150,110,15,PDADI,0.5,,,,,,,5000.0,30.0,6.0,70.0,100.0,5.0,24.4843,80.8952,1.2003,25.216,1514,CH3,20250526.csv,
48476,20250710,151,Cs0.05MA0.1FA0.85PbI3.0,1.65,MACl,15.0,p-F-PEACl,2.0,,,"4,4,4-NA",0.5,,,,,3000.0,30.0,100.0,10.0,1000,5,5500,30,15,150,110,15,PDADI,0.5,,,,,,,5000.0,30.0,6.0,70.0,100.0,5.0,24.252,80.2603,1.19066,25.3781,1514,CH4,20250526.csv,
48477,20250710,151,Cs0.05MA0.1FA0.85PbI3.0,1.65,MACl,15.0,p-F-PEACl,2.0,,,"4,4,4-NA",0.5,,,,,3000.0,30.0,100.0,10.0,1000,5,5500,30,15,150,110,15,PDADI,0.5,,,,,,,5000.0,30.0,6.0,70.0,100.0,5.0,24.783,82.7042,1.20346,24.8997,1515,CH1,20250526.csv,
48478,20250710,151,Cs0.05MA0.1FA0.85PbI3.0,1.65,MACl,15.0,p-F-PEACl,2.0,,,"4,4,4-NA",0.5,,,,,3000.0,30.0,100.0,10.0,1000,5,5500,30,15,150,110,15,PDADI,0.5,,,,,,,5000.0,30.0,6.0,70.0,100.0,5.0,24.7401,82.4424,1.1969,25.0723,1515,CH2,20250526.csv,
48479,20250710,151,Cs0.05MA0.1FA0.85PbI3.0,1.65,MACl,15.0,p-F-PEACl,2.0,,,"4,4,4-NA",0.5,,,,,3000.0,30.0,100.0,10.0,1000,5,5500,30,15,150,110,15,PDADI,0.5,,,,,,,5000.0,30.0,6.0,70.0,100.0,5.0,24.4418,81.0838,1.20062,25.1069,1515,CH3,20250526.csv,
48480,20250710,151,Cs0.05MA0.1FA0.85PbI3.0,1.65,MACl,15.0,p-F-PEACl,2.0,,,"4,4,4-NA",0.5,,,,,3000.0,30.0,100.0,10.0,1000,5,5500,30,15,150,110,15,PDADI,0.5,,,,,,,5000.0,30.0,6.0,70.0,100.0,5.0,24.1621,80.7686,1.19068,25.1246,1515,CH4,20250526.csv,
48481,20250710,151,Cs0.05MA0.1FA0.85PbI3.0,1.65,MACl,15.0,p-F-PEACl,2.0,,,"4,4,4-NA",0.5,,,,,3000.0,30.0,100.0,10.0,1000,5,5500,30,15,150,110,15,PDADI,0.5,,,,,,,5000.0,30.0,6.0,70.0,100.0,5.0,23.5286,76.7832,1.19123,25.7237,1516,CH1,20250526.csv,
48482,20250710,151,Cs0.05MA0.1FA0.85PbI3.0,1.65,MACl,15.0,p-F-PEACl,2.0,,,"4,4,4-NA",0.5,,,,,3000.0,30.0,100.0,10.0,1000,5,5500,30,15,150,110,15,PDADI,0.5,,,,,,,5000.0,30.0,6.0,70.0,100.0,5.0,24.7685,80.8727,1.18907,25.7566,1516,CH2,20250526.csv,
48483,20250710,151,Cs0.05MA0.1FA0.85PbI3.0,1.65,MACl,15.0,p-F-PEACl,2.0,,,"4,4,4-NA",0.5,,,,,3000.0,30.0,100.0,10.0,1000,5,5500,30,15,150,110,15,PDADI,0.5,,,,,,,5000.0,30.0,6.0,70.0,100.0,5.0,25.0607,82.2189,1.21038,25.1825,1516,CH3,20250526.csv,
48484,20250710,151,Cs0.05MA0.1FA0.85PbI3.0,1.65,MACl,15.0,p-F-PEACl,2.0,,,"4,4,4-NA",0.5,,,,,3000.0,30.0,100.0,10.0,1000,5,5500,30,15,150,110,15,PDADI,0.5,,,,,,,5000.0,30.0,6.0,70.0,100.0,5.0,24.2804,79.7574,1.2013,25.3415,1516,CH4,20250526.csv,
48485,20250710,151,Cs0.05MA0.1FA0.85PbI3.0,1.65,MACl,15.0,p-F-PEACl,2.0,,,"4,4,4-NA",0.5,,,,,3000.0,30.0,100.0,10.0,1000,5,5500,30,15,150,110,15,PDADI,0.5,,,,,,,5000.0,30.0,6.0,70.0,100.0,5.0,25.4751,82.8675,1.20946,25.418,1517,CH1,20250526.csv,
48486,20250710,151,Cs0.05MA0.1FA0.85PbI3.0,1.65,MACl,15.0,p-F-PEACl,2.0,,,"4,4,4-NA",0.5,,,,,3000.0,30.0,100.0,10.0,1000,5,5500,30,15,150,110,15,PDADI,0.5,,,,,,,5000.0,30.0,6.0,70.0,100.0,5.0,25.0283,82.9662,1.19556,25.2324,1517,CH2,20250526.csv,
48487,20250710,151,Cs0.05MA0.1FA0.85PbI3.0,1.65,MACl,15.0,p-F-PEACl,2.0,,,"4,4,4-NA",0.5,,,,,3000.0,30.0,100.0,10.0,1000,5,5500,30,15,150,110,15,PDADI,0.5,,,,,,,5000.0,30.0,6.0,70.0,100.0,5.0,24.6203,81.5142,1.20378,25.0906,1517,CH3,20250526.csv,
48488,20250710,151,Cs0.05MA0.1FA0.85PbI3.0,1.65,MACl,15.0,p-F-PEACl,2.0,,,"4,4,4-NA",0.5,,,,,3000.0,30.0,100.0,10.0,1000,5,5500,30,15,150,110,15,PDADI,0.5,,,,,,,5000.0,30.0,6.0,70.0,100.0,5.0,2.61419,25.3616,0.44317,23.259,1517,CH4,20250526.csv,
48489,20250710,151,Cs0.05MA0.1FA0.85PbI3.0,1.65,MACl,15.0,p-F-PEACl,2.0,,,"4,4,4-NA",0.5,,,,,3000.0,30.0,100.0,10.0,1000,5,5500,30,15,150,110,15,PDADI,0.5,,,,,,,5000.0,30.0,6.0,70.0,100.0,5.0,0.0320636,21.4283,0.0149369,10.0176,1518,CH1,20250526.csv,
48490,20250710,151,Cs0.05MA0.1FA0.85PbI3.0,1.65,MACl,15.0,p-F-PEACl,2.0,,,"4,4,4-NA",0.5,,,,,3000.0,30.0,100.0,10.0,1000,5,5500,30,15,150,110,15,PDADI,0.5,,,,,,,5000.0,30.0,6.0,70.0,100.0,5.0,23.7741,77.3688,1.19155,25.7886,1518,CH2,20250526.csv,
48491,20250710,151,Cs0.05MA0.1FA0.85PbI3.0,1.65,MACl,15.0,p-F-PEACl,2.0,,,"4,4,4-NA",0.5,,,,,3000.0,30.0,100.0,10.0,1000,5,5500,30,15,150,110,15,PDADI,0.5,,,,,,,5000.0,30.0,6.0,70.0,100.0,5.0,0.115607,24.5456,0.0353635,13.3185,1518,CH3,20250526.csv,
48492,20250710,151,Cs0.05MA0.1FA0.85PbI3.0,1.65,MACl,15.0,p-F-PEACl,2.0,,,"4,4,4-NA",0.5,,,,,3000.0,30.0,100.0,10.0,1000,5,5500,30,15,150,110,15,PDADI,0.5,,,,,,,5000.0,30.0,6.0,70.0,100.0,5.0,0.960367,24.4717,0.174619,22.4741,1518,CH4,20250526.csv,
48493,20250710,151,Cs0.05MA0.1FA0.85PbI3.0,1.65,MACl,15.0,p-F-PEACl,2.0,,,"4,4,4-NA",0.5,,,,,3000.0,30.0,100.0,10.0,1000,5,5500,30,15,150,110,15,PDADI,0.5,,,,,,,5000.0,30.0,6.0,70.0,100.0,5.0,24.7171,82.8714,1.17299,25.4272,1519,CH1,20250526.csv,
48494,20250710,151,Cs0.05MA0.1FA0.85PbI3.0,1.65,MACl,15.0,p-F-PEACl,2.0,,,"4,4,4-NA",0.5,,,,,3000.0,30.0,100.0,10.0,1000,5,5500,30,15,150,110,15,PDADI,0.5,,,,,,,5000.0,30.0,6.0,70.0,100.0,5.0,25.0638,82.203,1.18163,25.8035,1519,CH2,20250526.csv,
48495,20250710,151,Cs0.05MA0.1FA0.85PbI3.0,1.65,MACl,15.0,p-F-PEACl,2.0,,,"4,4,4-NA",0.5,,,,,3000.0,30.0,100.0,10.0,1000,5,5500,30,15,150,110,15,PDADI,0.5,,,,,,,5000.0,30.0,6.0,70.0,100.0,5.0,23.363,82.5893,1.16679,24.2445,1519,CH3,20250526.csv,
48496,20250710,151,Cs0.05MA0.1FA0.85PbI3.0,1.65,MACl,15.0,p-F-PEACl,2.0,,,"4,4,4-NA",0.5,,,,,3000.0,30.0,100.0,10.0,1000,5,5500,30,15,150,110,15,PDADI,0.5,,,,,,,5000.0,30.0,6.0,70.0,100.0,5.0,23.5206,81.6496,1.17658,24.4836,1519,CH4,20250526.csv,
48497,20250710,151,Cs0.05MA0.1FA0.85PbI3.0,1.65,MACl,15.0,p-F-PEACl,2.0,,,"4,4,4-NA",0.5,,,,,3000.0,30.0,100.0,10.0,1000,5,5500,30,15,150,110,15,PDADI,0.5,,,,,,,5000.0,30.0,6.0,70.0,100.0,5.0,24.3913,82.9039,1.17883,24.958,1520,CH1,20250526.csv,
48498,20250710,151,Cs0.05MA0.1FA0.85PbI3.0,1.65,MACl,15.0,p-F-PEACl,2.0,,,"4,4,4-NA",0.5,,,,,3000.0,30.0,100.0,10.0,1000,5,5500,30,15,150,110,15,PDADI,0.5,,,,,,,5000.0,30.0,6.0,70.0,100.0,5.0,24.097,81.2754,1.18095,25.1056,1520,CH2,20250526.csv,
48499,20250710,151,Cs0.05MA0.1FA0.85PbI3.0,1.65,MACl,15.0,p-F-PEACl,2.0,,,"4,4,4-NA",0.5,,,,,3000.0,30.0,100.0,10.0,1000,5,5500,30,15,150,110,15,PDADI,0.5,,,,,,,5000.0,30.0,6.0,70.0,100.0,5.0,24.672,82.2869,1.17594,25.497,1520,CH3,20250526.csv,
48500,20250710,151,Cs0.05MA0.1FA0.85PbI3.0,1.65,MACl,15.0,p-F-PEACl,2.0,,,"4,4,4-NA",0.5,,,,,3000.0,30.0,100.0,10.0,1000,5,5500,30,15,150,110,15,PDADI,0.5,,,,,,,5000.0,30.0,6.0,70.0,100.0,5.0,24.7511,81.4927,1.18103,25.7168,1520,CH4,20250526.csv,
48501,20250710,151,Cs0.05MA0.1FA0.85PbI3.0,1.65,MACl,15.0,p-F-PEACl,2.0,,,"4,4,4-NA",0.5,,,,,3000.0,30.0,100.0,10.0,1000,5,5500,30,15,150,110,15,PDADI,0.5,,,,,,,5000.0,30.0,6.0,70.0,100.0,5.0,26.1425,82.2212,1.17919,26.9637,1521,CH1,20250526.csv,
48502,20250710,151,Cs0.05MA0.1FA0.85PbI3.0,1.65,MACl,15.0,p-F-PEACl,2.0,,,"4,4,4-NA",0.5,,,,,3000.0,30.0,100.0,10.0,1000,5,5500,30,15,150,110,15,PDADI,0.5,,,,,,,5000.0,30.0,6.0,70.0,100.0,5.0,25.6554,81.0943,1.17876,26.8389,1521,CH2,20250526.csv,
48503,20250710,151,Cs0.05MA0.1FA0.85PbI3.0,1.65,MACl,15.0,p-F-PEACl,2.0,,,"4,4,4-NA",0.5,,,,,3000.0,30.0,100.0,10.0,1000,5,5500,30,15,150,110,15,PDADI,0.5,,,,,,,5000.0,30.0,6.0,70.0,100.0,5.0,24.2853,81.9758,1.17649,25.1809,1521,CH3,20250526.csv,
48504,20250710,151,Cs0.05MA0.1FA0.85PbI3.0,1.65,MACl,15.0,p-F-PEACl,2.0,,,"4,4,4-NA",0.5,,,,,3000.0,30.0,100.0,10.0,1000,5,5500,30,15,150,110,15,PDADI,0.5,,,,,,,5000.0,30.0,6.0,70.0,100.0,5.0,24.5748,81.3265,1.17735,25.6657,1521,CH4,20250526.csv,
48505,20250710,151,Cs0.05MA0.1FA0.85PbI3.0,1.65,MACl,15.0,p-F-PEACl,2.0,,,"4,4,4-NA",0.5,,,,,3000.0,30.0,100.0,10.0,1000,5,5500,30,15,150,110,15,PDADI,0.5,,,,,,,5000.0,30.0,6.0,70.0,100.0,5.0,25.4459,82.9201,1.18431,25.9114,1522,CH1,20250526.csv,
48506,20250710,151,Cs0.05MA0.1FA0.85PbI3.0,1.65,MACl,15.0,p-F-PEACl,2.0,,,"4,4,4-NA",0.5,,,,,3000.0,30.0,100.0,10.0,1000,5,5500,30,15,150,110,15,PDADI,0.5,,,,,,,5000.0,30.0,6.0,70.0,100.0,5.0,24.9379,82.1179,1.17863,25.7658,1522,CH2,20250526.csv,
48507,20250710,151,Cs0.05MA0.1FA0.85PbI3.0,1.65,MACl,15.0,p-F-PEACl,2.0,,,"4,4,4-NA",0.5,,,,,3000.0,30.0,100.0,10.0,1000,5,5500,30,15,150,110,15,PDADI,0.5,,,,,,,5000.0,30.0,6.0,70.0,100.0,5.0,24.9222,82.0395,1.18037,25.7364,1522,CH3,20250526.csv,
48508,20250710,151,Cs0.05MA0.1FA0.85PbI3.0,1.65,MACl,15.0,p-F-PEACl,2.0,,,"4,4,4-NA",0.5,,,,,3000.0,30.0,100.0,10.0,1000,5,5500,30,15,150,110,15,PDADI,0.5,,,,,,,5000.0,30.0,6.0,70.0,100.0,5.0,25.0238,81.8912,1.18148,25.8636,1522,CH4,20250526.csv,
48509,20250710,151,Cs0.05MA0.1FA0.85PbI3.0,1.65,MACl,15.0,p-F-PEACl,2.0,,,"4,4,4-NA",0.5,,,,,3000.0,30.0,100.0,10.0,1000,5,5500,30,15,150,110,15,PDADI,0.5,,,,,,,5000.0,30.0,6.0,70.0,100.0,5.0,1.42919,25.0974,0.258841,22.0002,1523,CH1,20250526.csv,
48510,20250710,151,Cs0.05MA0.1FA0.85PbI3.0,1.65,MACl,15.0,p-F-PEACl,2.0,,,"4,4,4-NA",0.5,,,,,3000.0,30.0,100.0,10.0,1000,5,5500,30,15,150,110,15,PDADI,0.5,,,,,,,5000.0,30.0,6.0,70.0,100.0,5.0,24.2243,81.3329,1.17327,25.3856,1523,CH2,20250526.csv,
48511,20250710,151,Cs0.05MA0.1FA0.85PbI3.0,1.65,MACl,15.0,p-F-PEACl,2.0,,,"4,4,4-NA",0.5,,,,,3000.0,30.0,100.0,10.0,1000,5,5500,30,15,150,110,15,PDADI,0.5,,,,,,,5000.0,30.0,6.0,70.0,100.0,5.0,24.7222,80.4504,1.1519,26.6774,1523,CH3,20250526.csv,
48512,20250710,151,Cs0.05MA0.1FA0.85PbI3.0,1.65,MACl,15.0,p-F-PEACl,2.0,,,"4,4,4-NA",0.5,,,,,3000.0,30.0,100.0,10.0,1000,5,5500,30,15,150,110,15,PDADI,0.5,,,,,,,5000.0,30.0,6.0,70.0,100.0,5.0,25.1944,80.2513,1.17274,26.77,1523,CH4,20250526.csv,
48513,20250710,151,Cs0.05MA0.1FA0.85PbI3.0,1.65,MACl,15.0,p-F-PEACl,2.0,,,"4,4,4-NA",0.5,,,,,3000.0,30.0,100.0,10.0,1000,5,5500,30,15,150,110,15,PDADI,0.5,,,,,,,5000.0,30.0,6.0,70.0,100.0,5.0,18.063,62.2705,1.13547,25.5465,1524,CH1,20250526.csv,
48514,20250710,151,Cs0.05MA0.1FA0.85PbI3.0,1.65,MACl,15.0,p-F-PEACl,2.0,,,"4,4,4-NA",0.5,,,,,3000.0,30.0,100.0,10.0,1000,5,5500,30,15,150,110,15,PDADI,0.5,,,,,,,5000.0,30.0,6.0,70.0,100.0,5.0,2.17216,25.3637,0.356304,24.0359,1524,CH2,20250526.csv,
48515,20250710,151,Cs0.05MA0.1FA0.85PbI3.0,1.65,MACl,15.0,p-F-PEACl,2.0,,,"4,4,4-NA",0.5,,,,,3000.0,30.0,100.0,10.0,1000,5,5500,30,15,150,110,15,PDADI,0.5,,,,,,,5000.0,30.0,6.0,70.0,100.0,5.0,24.602,82.3583,1.15928,25.7676,1524,CH3,20250526.csv,
48516,20250710,151,Cs0.05MA0.1FA0.85PbI3.0,1.65,MACl,15.0,p-F-PEACl,2.0,,,"4,4,4-NA",0.5,,,,,3000.0,30.0,100.0,10.0,1000,5,5500,30,15,150,110,15,PDADI,0.5,,,,,,,5000.0,30.0,6.0,70.0,100.0,5.0,23.8777,79.4604,1.15703,25.9714,1524,CH4,20250526.csv,
48517,20250710,151,Cs0.05MA0.1FA0.85PbI3.0,1.65,MACl,15.0,p-F-PEACl,2.0,,,"4,4,4-NA",0.5,,,,,3000.0,30.0,100.0,10.0,1000,5,5500,30,15,150,110,15,PDADI,0.5,,,,,,,5000.0,30.0,6.0,70.0,100.0,5.0,25.4283,82.6037,1.17036,26.3025,1525,CH1,20250526.csv,
48518,20250710,151,Cs0.05MA0.1FA0.85PbI3.0,1.65,MACl,15.0,p-F-PEACl,2.0,,,"4,4,4-NA",0.5,,,,,3000.0,30.0,100.0,10.0,1000,5,5500,30,15,150,110,15,PDADI,0.5,,,,,,,5000.0,30.0,6.0,70.0,100.0,5.0,24.3544,79.5578,1.16814,26.206,1525,CH2,20250526.csv,
48519,20250710,151,Cs0.05MA0.1FA0.85PbI3.0,1.65,MACl,15.0,p-F-PEACl,2.0,,,"4,4,4-NA",0.5,,,,,3000.0,30.0,100.0,10.0,1000,5,5500,30,15,150,110,15,PDADI,0.5,,,,,,,5000.0,30.0,6.0,70.0,100.0,5.0,24.8733,82.1277,1.16694,25.9536,1525,CH3,20250526.csv,
48520,20250710,151,Cs0.05MA0.1FA0.85PbI3.0,1.65,MACl,15.0,p-F-PEACl,2.0,,,"4,4,4-NA",0.5,,,,,3000.0,30.0,100.0,10.0,1000,5,5500,30,15,150,110,15,PDADI,0.5,,,,,,,5000.0,30.0,6.0,70.0,100.0,5.0,24.395,79.8301,1.16408,26.2512,1525,CH4,20250526.csv,
48521,20250710,151,Cs0.05MA0.1FA0.85PbI3.0,1.65,MACl,15.0,p-F-PEACl,2.0,,,"4,4,4-NA",0.5,,,,,3000.0,30.0,100.0,10.0,1000,5,5500,30,15,150,110,15,PDADI,0.5,,,,,,,5000.0,30.0,6.0,70.0,100.0,5.0,24.2939,81.8874,1.17802,25.1842,1526,CH1,20250526.csv,
48522,20250710,151,Cs0.05MA0.1FA0.85PbI3.0,1.65,MACl,15.0,p-F-PEACl,2.0,,,"4,4,4-NA",0.5,,,,,3000.0,30.0,100.0,10.0,1000,5,5500,30,15,150,110,15,PDADI,0.5,,,,,,,5000.0,30.0,6.0,70.0,100.0,5.0,24.3072,80.898,1.17958,25.4725,1526,CH2,20250526.csv,
48523,20250710,151,Cs0.05MA0.1FA0.85PbI3.0,1.65,MACl,15.0,p-F-PEACl,2.0,,,"4,4,4-NA",0.5,,,,,3000.0,30.0,100.0,10.0,1000,5,5500,30,15,150,110,15,PDADI,0.5,,,,,,,5000.0,30.0,6.0,70.0,100.0,5.0,24.2898,79.8498,1.17364,25.9188,1526,CH3,20250526.csv,
48524,20250710,151,Cs0.05MA0.1FA0.85PbI3.0,1.65,MACl,15.0,p-F-PEACl,2.0,,,"4,4,4-NA",0.5,,,,,3000.0,30.0,100.0,10.0,1000,5,5500,30,15,150,110,15,PDADI,0.5,,,,,,,5000.0,30.0,6.0,70.0,100.0,5.0,24.2924,79.3025,1.17769,26.0108,1526,CH4,20250526.csv,
48525,20250710,151,Cs0.05MA0.1FA0.85PbI3.0,1.65,MACl,15.0,p-F-PEACl,2.0,,,"4,4,4-NA",0.5,,,,,3000.0,30.0,100.0,10.0,1000,5,5500,30,15,150,110,15,PDADI,0.5,,,,,,,5000.0,30.0,6.0,70.0,100.0,5.0,25.6115,83.0239,1.17355,26.2863,1527,CH1,20250526.csv,
48526,20250710,151,Cs0.05MA0.1FA0.85PbI3.0,1.65,MACl,15.0,p-F-PEACl,2.0,,,"4,4,4-NA",0.5,,,,,3000.0,30.0,100.0,10.0,1000,5,5500,30,15,150,110,15,PDADI,0.5,,,,,,,5000.0,30.0,6.0,70.0,100.0,5.0,24.4683,80.7945,1.15975,26.113,1527,CH2,20250526.csv,
48527,20250710,151,Cs0.05MA0.1FA0.85PbI3.0,1.65,MACl,15.0,p-F-PEACl,2.0,,,"4,4,4-NA",0.5,,,,,3000.0,30.0,100.0,10.0,1000,5,5500,30,15,150,110,15,PDADI,0.5,,,,,,,5000.0,30.0,6.0,70.0,100.0,5.0,24.9729,80.9546,1.18133,26.113,1527,CH3,20250526.csv,
48528,20250710,151,Cs0.05MA0.1FA0.85PbI3.0,1.65,MACl,15.0,p-F-PEACl,2.0,,,"4,4,4-NA",0.5,,,,,3000.0,30.0,100.0,10.0,1000,5,5500,30,15,150,110,15,PDADI,0.5,,,,,,,5000.0,30.0,6.0,70.0,100.0,5.0,25.2693,80.7237,1.18594,26.3955,1527,CH4,20250526.csv,
48529,20250710,151,Cs0.05MA0.1FA0.85PbI3.0,1.65,MACl,15.0,p-F-PEACl,2.0,,,"4,4,4-NA",0.5,,,,,3000.0,30.0,100.0,10.0,1000,5,5500,30,15,150,110,15,PDADI,0.5,,,,,,,5000.0,30.0,6.0,70.0,100.0,5.0,18.4007,65.7187,1.17018,23.9273,1528,CH1,20250526.csv,
48530,20250710,151,Cs0.05MA0.1FA0.85PbI3.0,1.65,MACl,15.0,p-F-PEACl,2.0,,,"4,4,4-NA",0.5,,,,,3000.0,30.0,100.0,10.0,1000,5,5500,30,15,150,110,15,PDADI,0.5,,,,,,,5000.0,30.0,6.0,70.0,100.0,5.0,22.9766,74.5834,1.20463,25.5734,1528,CH2,20250526.csv,
48531,20250710,151,Cs0.05MA0.1FA0.85PbI3.0,1.65,MACl,15.0,p-F-PEACl,2.0,,,"4,4,4-NA",0.5,,,,,3000.0,30.0,100.0,10.0,1000,5,5500,30,15,150,110,15,PDADI,0.5,,,,,,,5000.0,30.0,6.0,70.0,100.0,5.0,23.2431,77.5394,1.20291,24.9194,1528,CH3,20250526.csv,
48532,20250710,151,Cs0.05MA0.1FA0.85PbI3.0,1.65,MACl,15.0,p-F-PEACl,2.0,,,"4,4,4-NA",0.5,,,,,3000.0,30.0,100.0,10.0,1000,5,5500,30,15,150,110,15,PDADI,0.5,,,,,,,5000.0,30.0,6.0,70.0,100.0,5.0,17.7387,62.7215,1.14377,24.7267,1528,CH4,20250526.csv,
48533,20250710,151,Cs0.05MA0.1FA0.85PbI3.0,1.65,MACl,15.0,p-F-PEACl,2.0,,,"4,4,4-NA",0.5,,,,,3000.0,30.0,100.0,10.0,1000,5,5500,30,15,150,110,15,PDADI,0.5,,,,,,,5000.0,30.0,6.0,70.0,100.0,5.0,18.3525,65.014,1.15969,24.3414,1529,CH1,20250526.csv,
48534,20250710,151,Cs0.05MA0.1FA0.85PbI3.0,1.65,MACl,15.0,p-F-PEACl,2.0,,,"4,4,4-NA",0.5,,,,,3000.0,30.0,100.0,10.0,1000,5,5500,30,15,150,110,15,PDADI,0.5,,,,,,,5000.0,30.0,6.0,70.0,100.0,5.0,21.8763,72.2748,1.20537,25.1113,1529,CH2,20250526.csv,
48535,20250710,151,Cs0.05MA0.1FA0.85PbI3.0,1.65,MACl,15.0,p-F-PEACl,2.0,,,"4,4,4-NA",0.5,,,,,3000.0,30.0,100.0,10.0,1000,5,5500,30,15,150,110,15,PDADI,0.5,,,,,,,5000.0,30.0,6.0,70.0,100.0,5.0,16.5459,60.3257,1.17984,23.2469,1529,CH3,20250526.csv,
48536,20250710,151,Cs0.05MA0.1FA0.85PbI3.0,1.65,MACl,15.0,p-F-PEACl,2.0,,,"4,4,4-NA",0.5,,,,,3000.0,30.0,100.0,10.0,1000,5,5500,30,15,150,110,15,PDADI,0.5,,,,,,,5000.0,30.0,6.0,70.0,100.0,5.0,17.3004,62.328,1.17283,23.6667,1529,CH4,20250526.csv,
48537,20250710,151,Cs0.05MA0.1FA0.85PbI3.0,1.65,MACl,15.0,p-F-PEACl,2.0,,,"4,4,4-NA",0.5,,,,,3000.0,30.0,100.0,10.0,1000,5,5500,30,15,150,110,15,PDADI,0.5,,,,,,,5000.0,30.0,6.0,70.0,100.0,5.0,19.7487,67.5121,1.20609,24.2537,1530,CH1,20250526.csv,
48538,20250710,151,Cs0.05MA0.1FA0.85PbI3.0,1.65,MACl,15.0,p-F-PEACl,2.0,,,"4,4,4-NA",0.5,,,,,3000.0,30.0,100.0,10.0,1000,5,5500,30,15,150,110,15,PDADI,0.5,,,,,,,5000.0,30.0,6.0,70.0,100.0,5.0,19.115,66.0177,1.20204,24.0877,1530,CH2,20250526.csv,
48539,20250710,151,Cs0.05MA0.1FA0.85PbI3.0,1.65,MACl,15.0,p-F-PEACl,2.0,,,"4,4,4-NA",0.5,,,,,3000.0,30.0,100.0,10.0,1000,5,5500,30,15,150,110,15,PDADI,0.5,,,,,,,5000.0,30.0,6.0,70.0,100.0,5.0,12.476,54.0673,1.00303,23.0052,1530,CH3,20250526.csv,
48540,20250710,151,Cs0.05MA0.1FA0.85PbI3.0,1.65,MACl,15.0,p-F-PEACl,2.0,,,"4,4,4-NA",0.5,,,,,3000.0,30.0,100.0,10.0,1000,5,5500,30,15,150,110,15,PDADI,0.5,,,,,,,5000.0,30.0,6.0,70.0,100.0,5.0,10.817,44.9933,1.01626,23.6566,1530,CH4,20250526.csv,
48541,20250710,151,Cs0.05MA0.1FA0.85PbI3.0,1.65,MACl,15.0,p-F-PEACl,2.0,,,"4,4,4-NA",0.5,,,,,3000.0,30.0,100.0,10.0,1000,5,5500,30,15,150,110,15,PDADI,0.5,,,,,,,5000.0,30.0,6.0,70.0,100.0,5.0,23.1801,74.4441,1.20501,25.84,1531,CH1,20250526.csv,
48542,20250710,151,Cs0.05MA0.1FA0.85PbI3.0,1.65,MACl,15.0,p-F-PEACl,2.0,,,"4,4,4-NA",0.5,,,,,3000.0,30.0,100.0,10.0,1000,5,5500,30,15,150,110,15,PDADI,0.5,,,,,,,5000.0,30.0,6.0,70.0,100.0,5.0,22.8912,73.5122,1.2031,25.8825,1531,CH2,20250526.csv,
48543,20250710,151,Cs0.05MA0.1FA0.85PbI3.0,1.65,MACl,15.0,p-F-PEACl,2.0,,,"4,4,4-NA",0.5,,,,,3000.0,30.0,100.0,10.0,1000,5,5500,30,15,150,110,15,PDADI,0.5,,,,,,,5000.0,30.0,6.0,70.0,100.0,5.0,24.9193,83.0141,1.20761,24.8576,1531,CH3,20250526.csv,
48544,20250710,151,Cs0.05MA0.1FA0.85PbI3.0,1.65,MACl,15.0,p-F-PEACl,2.0,,,"4,4,4-NA",0.5,,,,,3000.0,30.0,100.0,10.0,1000,5,5500,30,15,150,110,15,PDADI,0.5,,,,,,,5000.0,30.0,6.0,70.0,100.0,5.0,20.5255,69.0554,1.17967,25.1961,1531,CH4,20250526.csv,
48545,20250710,151,Cs0.05MA0.1FA0.85PbI3.0,1.65,MACl,15.0,p-F-PEACl,2.0,,,"4,4,4-NA",0.5,,,,,3000.0,30.0,100.0,10.0,1000,5,5500,30,15,150,110,15,PDADI,0.5,,,,,,,5000.0,30.0,6.0,70.0,100.0,5.0,22.6727,74.7599,1.20731,25.1198,1532,CH1,20250526.csv,
48546,20250710,151,Cs0.05MA0.1FA0.85PbI3.0,1.65,MACl,15.0,p-F-PEACl,2.0,,,"4,4,4-NA",0.5,,,,,3000.0,30.0,100.0,10.0,1000,5,5500,30,15,150,110,15,PDADI,0.5,,,,,,,5000.0,30.0,6.0,70.0,100.0,5.0,22.2036,73.4988,1.20296,25.1127,1532,CH2,20250526.csv,
48547,20250710,151,Cs0.05MA0.1FA0.85PbI3.0,1.65,MACl,15.0,p-F-PEACl,2.0,,,"4,4,4-NA",0.5,,,,,3000.0,30.0,100.0,10.0,1000,5,5500,30,15,150,110,15,PDADI,0.5,,,,,,,5000.0,30.0,6.0,70.0,100.0,5.0,25.9238,83.1584,1.21144,25.733,1532,CH3,20250526.csv,
48548,20250710,151,Cs0.05MA0.1FA0.85PbI3.0,1.65,MACl,15.0,p-F-PEACl,2.0,,,"4,4,4-NA",0.5,,,,,3000.0,30.0,100.0,10.0,1000,5,5500,30,15,150,110,15,PDADI,0.5,,,,,,,5000.0,30.0,6.0,70.0,100.0,5.0,24.8242,81.4882,1.19901,25.4073,1532,CH4,20250526.csv,
48549,20250710,151,Cs0.05MA0.1FA0.85PbI3.0,1.65,MACl,15.0,p-F-PEACl,2.0,,,"4,4,4-NA",0.5,,,,,3000.0,30.0,100.0,10.0,1000,5,5500,30,15,150,110,15,PDADI,0.5,,,,,,,5000.0,30.0,6.0,70.0,100.0,5.0,25.7284,83.0603,1.21193,25.559,1533,CH1,20250526.csv,
48550,20250710,151,Cs0.05MA0.1FA0.85PbI3.0,1.65,MACl,15.0,p-F-PEACl,2.0,,,"4,4,4-NA",0.5,,,,,3000.0,30.0,100.0,10.0,1000,5,5500,30,15,150,110,15,PDADI,0.5,,,,,,,5000.0,30.0,6.0,70.0,100.0,5.0,24.7655,81.466,1.20161,25.2991,1533,CH2,20250526.csv,
48551,20250710,151,Cs0.05MA0.1FA0.85PbI3.0,1.65,MACl,15.0,p-F-PEACl,2.0,,,"4,4,4-NA",0.5,,,,,3000.0,30.0,100.0,10.0,1000,5,5500,30,15,150,110,15,PDADI,0.5,,,,,,,5000.0,30.0,6.0,70.0,100.0,5.0,24.6274,82.7813,1.20447,24.6997,1533,CH3,20250526.csv,
48552,20250710,151,Cs0.05MA0.1FA0.85PbI3.0,1.65,MACl,15.0,p-F-PEACl,2.0,,,"4,4,4-NA",0.5,,,,,3000.0,30.0,100.0,10.0,1000,5,5500,30,15,150,110,15,PDADI,0.5,,,,,,,5000.0,30.0,6.0,70.0,100.0,5.0,25.0976,83.3341,1.2066,24.9601,1533,CH4,20250526.csv,
48553,20250710,151,Cs0.05MA0.1FA0.85PbI3.0,1.65,MACl,15.0,p-F-PEACl,2.0,,,"4,4,4-NA",0.5,,,,,3000.0,30.0,100.0,10.0,1000,5,5500,30,15,150,110,15,PDADI,0.5,,,,,,,5000.0,30.0,6.0,70.0,100.0,5.0,27.0863,83.6771,1.20455,26.8731,1534,CH1,20250526.csv,
48554,20250710,151,Cs0.05MA0.1FA0.85PbI3.0,1.65,MACl,15.0,p-F-PEACl,2.0,,,"4,4,4-NA",0.5,,,,,3000.0,30.0,100.0,10.0,1000,5,5500,30,15,150,110,15,PDADI,0.5,,,,,,,5000.0,30.0,6.0,70.0,100.0,5.0,26.8237,82.9599,1.20405,26.8539,1534,CH2,20250526.csv,
48555,20250710,151,Cs0.05MA0.1FA0.85PbI3.0,1.65,MACl,15.0,p-F-PEACl,2.0,,,"4,4,4-NA",0.5,,,,,3000.0,30.0,100.0,10.0,1000,5,5500,30,15,150,110,15,PDADI,0.5,,,,,,,5000.0,30.0,6.0,70.0,100.0,5.0,25.4179,81.1263,1.20306,26.043,1534,CH3,20250526.csv,
48556,20250710,151,Cs0.05MA0.1FA0.85PbI3.0,1.65,MACl,15.0,p-F-PEACl,2.0,,,"4,4,4-NA",0.5,,,,,3000.0,30.0,100.0,10.0,1000,5,5500,30,15,150,110,15,PDADI,0.5,,,,,,,5000.0,30.0,6.0,70.0,100.0,5.0,26.269,83.2803,1.20204,26.2412,1534,CH4,20250526.csv,
48557,20250710,151,Cs0.05MA0.1FA0.85PbI3.0,1.65,MACl,15.0,p-F-PEACl,2.0,,,"4,4,4-NA",0.5,,,,,3000.0,30.0,100.0,10.0,1000,5,5500,30,15,150,110,15,PDADI,0.5,,,,,,,5000.0,30.0,6.0,70.0,100.0,5.0,25.2309,82.1777,1.20702,25.4369,1535,CH1,20250526.csv,
48558,20250710,151,Cs0.05MA0.1FA0.85PbI3.0,1.65,MACl,15.0,p-F-PEACl,2.0,,,"4,4,4-NA",0.5,,,,,3000.0,30.0,100.0,10.0,1000,5,5500,30,15,150,110,15,PDADI,0.5,,,,,,,5000.0,30.0,6.0,70.0,100.0,5.0,26.064,83.7618,1.20776,25.7641,1535,CH2,20250526.csv,
48559,20250710,151,Cs0.05MA0.1FA0.85PbI3.0,1.65,MACl,15.0,p-F-PEACl,2.0,,,"4,4,4-NA",0.5,,,,,3000.0,30.0,100.0,10.0,1000,5,5500,30,15,150,110,15,PDADI,0.5,,,,,,,5000.0,30.0,6.0,70.0,100.0,5.0,23.4499,76.2635,1.2076,25.4626,1535,CH3,20250526.csv,
48560,20250710,151,Cs0.05MA0.1FA0.85PbI3.0,1.65,MACl,15.0,p-F-PEACl,2.0,,,"4,4,4-NA",0.5,,,,,3000.0,30.0,100.0,10.0,1000,5,5500,30,15,150,110,15,PDADI,0.5,,,,,,,5000.0,30.0,6.0,70.0,100.0,5.0,25.9379,83.2422,1.2071,25.8135,1535,CH4,20250526.csv,
48561,20250710,151,Cs0.05MA0.1FA0.85PbI3.0,1.65,MACl,15.0,p-F-PEACl,2.0,,,"4,4,4-NA",0.5,,,,,3000.0,30.0,100.0,10.0,1000,5,5500,30,15,150,110,15,PDADI,0.5,,,,,,,5000.0,30.0,6.0,70.0,100.0,5.0,23.1472,78.491,1.20737,24.4253,1536,CH1,20250526.csv,
48562,20250710,151,Cs0.05MA0.1FA0.85PbI3.0,1.65,MACl,15.0,p-F-PEACl,2.0,,,"4,4,4-NA",0.5,,,,,3000.0,30.0,100.0,10.0,1000,5,5500,30,15,150,110,15,PDADI,0.5,,,,,,,5000.0,30.0,6.0,70.0,100.0,5.0,23.2812,78.5456,1.20663,24.5646,1536,CH2,20250526.csv,
48563,20250710,151,Cs0.05MA0.1FA0.85PbI3.0,1.65,MACl,15.0,p-F-PEACl,2.0,,,"4,4,4-NA",0.5,,,,,3000.0,30.0,100.0,10.0,1000,5,5500,30,15,150,110,15,PDADI,0.5,,,,,,,5000.0,30.0,6.0,70.0,100.0,5.0,24.6536,81.0942,1.1969,25.3999,1536,CH3,20250526.csv,
48564,20250710,151,Cs0.05MA0.1FA0.85PbI3.0,1.65,MACl,15.0,p-F-PEACl,2.0,,,"4,4,4-NA",0.5,,,,,3000.0,30.0,100.0,10.0,1000,5,5500,30,15,150,110,15,PDADI,0.5,,,,,,,5000.0,30.0,6.0,70.0,100.0,5.0,25.2518,82.4992,1.20419,25.4183,1536,CH4,20250526.csv,
48565,20250710,151,Cs0.05MA0.1FA0.85PbI3.0,1.65,MACl,15.0,p-F-PEACl,2.0,,,"4,4,4-NA",0.5,,,,,3000.0,30.0,100.0,10.0,1000,5,5500,30,15,150,110,15,PDADI,0.5,,,,,,,5000.0,30.0,6.0,70.0,100.0,5.0,25.0576,82.6945,1.20891,25.065,1537,CH1,20250526.csv,
48566,20250710,151,Cs0.05MA0.1FA0.85PbI3.0,1.65,MACl,15.0,p-F-PEACl,2.0,,,"4,4,4-NA",0.5,,,,,3000.0,30.0,100.0,10.0,1000,5,5500,30,15,150,110,15,PDADI,0.5,,,,,,,5000.0,30.0,6.0,70.0,100.0,5.0,23.1342,77.775,1.20009,24.7858,1537,CH2,20250526.csv,
48567,20250710,151,Cs0.05MA0.1FA0.85PbI3.0,1.65,MACl,15.0,p-F-PEACl,2.0,,,"4,4,4-NA",0.5,,,,,3000.0,30.0,100.0,10.0,1000,5,5500,30,15,150,110,15,PDADI,0.5,,,,,,,5000.0,30.0,6.0,70.0,100.0,5.0,24.9857,82.5685,1.14448,26.4405,1537,CH3,20250526.csv,
48568,20250710,151,Cs0.05MA0.1FA0.85PbI3.0,1.65,MACl,15.0,p-F-PEACl,2.0,,,"4,4,4-NA",0.5,,,,,3000.0,30.0,100.0,10.0,1000,5,5500,30,15,150,110,15,PDADI,0.5,,,,,,,5000.0,30.0,6.0,70.0,100.0,5.0,22.3976,76.6711,1.12062,26.0681,1537,CH4,20250526.csv,
48569,20250710,151,Cs0.05MA0.1FA0.85PbI3.0,1.65,MACl,15.0,p-F-PEACl,2.0,,,"4,4,4-NA",0.5,,,,,3000.0,30.0,100.0,10.0,1000,5,5500,30,15,150,110,15,PDADI,0.5,,,,,,,5000.0,30.0,6.0,70.0,100.0,5.0,26.1117,84.2589,1.15839,26.7524,1538,CH1,20250526.csv,
48570,20250710,151,Cs0.05MA0.1FA0.85PbI3.0,1.65,MACl,15.0,p-F-PEACl,2.0,,,"4,4,4-NA",0.5,,,,,3000.0,30.0,100.0,10.0,1000,5,5500,30,15,150,110,15,PDADI,0.5,,,,,,,5000.0,30.0,6.0,70.0,100.0,5.0,25.3244,82.6373,1.1492,26.6666,1538,CH2,20250526.csv,
48571,20250710,151,Cs0.05MA0.1FA0.85PbI3.0,1.65,MACl,15.0,p-F-PEACl,2.0,,,"4,4,4-NA",0.5,,,,,3000.0,30.0,100.0,10.0,1000,5,5500,30,15,150,110,15,PDADI,0.5,,,,,,,5000.0,30.0,6.0,70.0,100.0,5.0,24.3152,82.1082,1.20625,24.5502,1538,CH3,20250526.csv,
48572,20250710,151,Cs0.05MA0.1FA0.85PbI3.0,1.65,MACl,15.0,p-F-PEACl,2.0,,,"4,4,4-NA",0.5,,,,,3000.0,30.0,100.0,10.0,1000,5,5500,30,15,150,110,15,PDADI,0.5,,,,,,,5000.0,30.0,6.0,70.0,100.0,5.0,24.5738,82.5133,1.20613,24.6919,1538,CH4,20250526.csv,
48573,20250710,151,Cs0.05MA0.1FA0.85PbI3.0,1.65,MACl,15.0,p-F-PEACl,2.0,,,"4,4,4-NA",0.5,,,,,3000.0,30.0,100.0,10.0,1000,5,5500,30,15,150,110,15,PDADI,0.5,,,,,,,5000.0,30.0,6.0,70.0,100.0,5.0,24.7262,82.0191,1.19681,25.1895,1539,CH1,20250526.csv,
48574,20250710,151,Cs0.05MA0.1FA0.85PbI3.0,1.65,MACl,15.0,p-F-PEACl,2.0,,,"4,4,4-NA",0.5,,,,,3000.0,30.0,100.0,10.0,1000,5,5500,30,15,150,110,15,PDADI,0.5,,,,,,,5000.0,30.0,6.0,70.0,100.0,5.0,24.5129,81.3927,1.1921,25.2636,1539,CH2,20250526.csv,
48575,20250710,151,Cs0.05MA0.1FA0.85PbI3.0,1.65,MACl,15.0,p-F-PEACl,2.0,,,"4,4,4-NA",0.5,,,,,3000.0,30.0,100.0,10.0,1000,5,5500,30,15,150,110,15,PDADI,0.5,,,,,,,5000.0,30.0,6.0,70.0,100.0,5.0,24.9582,83.0443,1.19137,25.2264,1539,CH3,20250526.csv,
48576,20250710,151,Cs0.05MA0.1FA0.85PbI3.0,1.65,MACl,15.0,p-F-PEACl,2.0,,,"4,4,4-NA",0.5,,,,,3000.0,30.0,100.0,10.0,1000,5,5500,30,15,150,110,15,PDADI,0.5,,,,,,,5000.0,30.0,6.0,70.0,100.0,5.0,24.6095,82.4312,1.18285,25.2395,1539,CH4,20250526.csv,
48577,20250710,151,Cs0.05MA0.1FA0.85PbI3.0,1.65,MACl,15.0,p-F-PEACl,2.0,,,"4,4,4-NA",0.5,,,,,3000.0,30.0,100.0,10.0,1000,5,5500,30,15,150,110,15,PDADI,0.5,,,,,,,5000.0,30.0,6.0,70.0,100.0,5.0,23.9693,82.5903,1.19355,24.3157,1540,CH1,20250526.csv,
48578,20250710,151,Cs0.05MA0.1FA0.85PbI3.0,1.65,MACl,15.0,p-F-PEACl,2.0,,,"4,4,4-NA",0.5,,,,,3000.0,30.0,100.0,10.0,1000,5,5500,30,15,150,110,15,PDADI,0.5,,,,,,,5000.0,30.0,6.0,70.0,100.0,5.0,23.5145,81.2638,1.18531,24.4122,1540,CH2,20250526.csv,
48579,20250710,151,Cs0.05MA0.1FA0.85PbI3.0,1.65,MACl,15.0,p-F-PEACl,2.0,,,"4,4,4-NA",0.5,,,,,3000.0,30.0,100.0,10.0,1000,5,5500,30,15,150,110,15,PDADI,0.5,,,,,,,5000.0,30.0,6.0,70.0,100.0,5.0,24.164,81.5051,1.19011,24.9113,1540,CH3,20250526.csv,
48580,20250710,151,Cs0.05MA0.1FA0.85PbI3.0,1.65,MACl,15.0,p-F-PEACl,2.0,,,"4,4,4-NA",0.5,,,,,3000.0,30.0,100.0,10.0,1000,5,5500,30,15,150,110,15,PDADI,0.5,,,,,,,5000.0,30.0,6.0,70.0,100.0,5.0,23.8395,80.8246,1.18312,24.9301,1540,CH4,20250526.csv,
48581,20250710,151,Cs0.05MA0.1FA0.85PbI3.0,1.65,MACl,15.0,p-F-PEACl,2.0,,,"4,4,4-NA",0.5,,,,,3000.0,30.0,100.0,10.0,1000,5,5500,30,15,150,110,15,PDADI,0.5,,,,,,,5000.0,30.0,6.0,70.0,100.0,5.0,24.2692,79.9219,1.1965,25.3791,1541,CH1,20250526.csv,
48582,20250710,151,Cs0.05MA0.1FA0.85PbI3.0,1.65,MACl,15.0,p-F-PEACl,2.0,,,"4,4,4-NA",0.5,,,,,3000.0,30.0,100.0,10.0,1000,5,5500,30,15,150,110,15,PDADI,0.5,,,,,,,5000.0,30.0,6.0,70.0,100.0,5.0,21.6296,72.8387,1.1833,25.0953,1541,CH2,20250526.csv,
