Repository: MI-Materials-Intelligence/Recipe-Language-Model

# Learning Layer

## Overview

In the learning layer, the formulas and parameters are encoded and then tokenised into recipes as inputs. Through atomic skills of data extraction, cleaning, and matching, these data are organised into standardised datasets, providing the basis for RLM training and iterative recipe refinement.

Key Atomic Skills:
- **Cleaning**: Preprocessing and outlier cleaning
- **Matching**: Matching data pairs based on variables
- **Extraction**: Data extraction from robotic boxes

File: seven_ai_layers_robotics/learning/data/data50764_from_db.csv (part 240 of 253)
No,date,rank,Formula PVK,Concentration PVK,Formula Additive 1,Concentration Additive 1,Formula Additive 2,Concentration Additive 2,Formula Additive 3,Concentration Additive 3,Formula SAM 1,Concentration SAM 1,Formula SAM 2,Concentration SAM 2,Formula SAM 3,Concentration SAM 3,Spin Coating Speed SAM,Spin Coating Time SAM,Annealed Temperature SAM,Annealed Time SAM,Spin Coating Speed PVK 1,Spin Coating Time PVK 1,Spin Coating Speed PVK 2,Spin Coating Time PVK 2,Antisolvent Dropping Timing,Antisolvent Volume,Annealed Temperature PVK,Annealed Time PVK,Formula Passivator 1,Concentration Passivator 1,Formula Passivator 2,Concentration Passivator 2,Formula Passivator 3,Concentration Passivator 3,Formula Passivator 4,Concentration Passivator 4,Spin Coating Speed Passivator,Spin Coating Time Passivator,Passivator Dropping Timing,Passivator Volume,Annealed Temperature Passivator,Annealed Time Passivator,PCE,FF,Voc,Jsc,Product,Channel,From,upload_time
48583,20250710,151,Cs0.05MA0.1FA0.85PbI3.0,1.65,MACl,15.0,p-F-PEACl,2.0,,,"4,4,4-NA",0.5,,,,,3000.0,30.0,100.0,10.0,1000,5,5500,30,15,150,110,15,PDADI,0.5,,,,,,,5000.0,30.0,6.0,70.0,100.0,5.0,23.7177,81.7968,1.19018,24.3627,1541,CH3,20250526.csv,
48584,20250710,151,Cs0.05MA0.1FA0.85PbI3.0,1.65,MACl,15.0,p-F-PEACl,2.0,,,"4,4,4-NA",0.5,,,,,3000.0,30.0,100.0,10.0,1000,5,5500,30,15,150,110,15,PDADI,0.5,,,,,,,5000.0,30.0,6.0,70.0,100.0,5.0,23.6377,81.536,1.1868,24.4275,1541,CH4,20250526.csv,
48585,20250710,151,Cs0.05MA0.1FA0.85PbI3.0,1.65,MACl,15.0,p-F-PEACl,2.0,,,"4,4,4-NA",0.5,,,,,3000.0,30.0,100.0,10.0,1000,5,5500,30,15,150,110,15,PDADI,0.5,,,,,,,5000.0,30.0,6.0,70.0,100.0,5.0,23.9344,81.3365,1.19477,24.6294,1542,CH1,20250526.csv,
48586,20250710,151,Cs0.05MA0.1FA0.85PbI3.0,1.65,MACl,15.0,p-F-PEACl,2.0,,,"4,4,4-NA",0.5,,,,,3000.0,30.0,100.0,10.0,1000,5,5500,30,15,150,110,15,PDADI,0.5,,,,,,,5000.0,30.0,6.0,70.0,100.0,5.0,24.0468,81.8968,1.18829,24.7098,1542,CH2,20250526.csv,
48587,20250710,151,Cs0.05MA0.1FA0.85PbI3.0,1.65,MACl,15.0,p-F-PEACl,2.0,,,"4,4,4-NA",0.5,,,,,3000.0,30.0,100.0,10.0,1000,5,5500,30,15,150,110,15,PDADI,0.5,,,,,,,5000.0,30.0,6.0,70.0,100.0,5.0,26.0256,83.1692,1.20005,26.0759,1542,CH3,20250526.csv,
48588,20250710,151,Cs0.05MA0.1FA0.85PbI3.0,1.65,MACl,15.0,p-F-PEACl,2.0,,,"4,4,4-NA",0.5,,,,,3000.0,30.0,100.0,10.0,1000,5,5500,30,15,150,110,15,PDADI,0.5,,,,,,,5000.0,30.0,6.0,70.0,100.0,5.0,25.6449,82.6529,1.19631,25.9358,1542,CH4,20250526.csv,
48589,20250710,151,Cs0.05MA0.1FA0.85PbI3.0,1.65,MACl,15.0,p-F-PEACl,2.0,,,"4,4,4-NA",0.5,,,,,3000.0,30.0,100.0,10.0,1000,5,5500,30,15,150,110,15,PDADI,0.5,,,,,,,5000.0,30.0,6.0,70.0,100.0,5.0,25.9765,83.3286,1.19716,26.0396,1543,CH1,20250526.csv,
48590,20250710,151,Cs0.05MA0.1FA0.85PbI3.0,1.65,MACl,15.0,p-F-PEACl,2.0,,,"4,4,4-NA",0.5,,,,,3000.0,30.0,100.0,10.0,1000,5,5500,30,15,150,110,15,PDADI,0.5,,,,,,,5000.0,30.0,6.0,70.0,100.0,5.0,25.8073,82.9292,1.19069,26.1358,1543,CH2,20250526.csv,
48591,20250710,151,Cs0.05MA0.1FA0.85PbI3.0,1.65,MACl,15.0,p-F-PEACl,2.0,,,"4,4,4-NA",0.5,,,,,3000.0,30.0,100.0,10.0,1000,5,5500,30,15,150,110,15,PDADI,0.5,,,,,,,5000.0,30.0,6.0,70.0,100.0,5.0,25.6501,82.3146,1.19669,26.0393,1543,CH3,20250526.csv,
48592,20250710,151,Cs0.05MA0.1FA0.85PbI3.0,1.65,MACl,15.0,p-F-PEACl,2.0,,,"4,4,4-NA",0.5,,,,,3000.0,30.0,100.0,10.0,1000,5,5500,30,15,150,110,15,PDADI,0.5,,,,,,,5000.0,30.0,6.0,70.0,100.0,5.0,25.4592,81.7074,1.19353,26.1065,1543,CH4,20250526.csv,
48593,20250710,151,Cs0.05MA0.1FA0.85PbI3.0,1.65,MACl,15.0,p-F-PEACl,2.0,,,"4,4,4-NA",0.5,,,,,3000.0,30.0,100.0,10.0,1000,5,5500,30,15,150,110,15,PDADI,0.5,,,,,,,5000.0,30.0,6.0,70.0,100.0,5.0,25.6442,81.5458,1.1977,26.2566,1544,CH1,20250526.csv,
48594,20250710,151,Cs0.05MA0.1FA0.85PbI3.0,1.65,MACl,15.0,p-F-PEACl,2.0,,,"4,4,4-NA",0.5,,,,,3000.0,30.0,100.0,10.0,1000,5,5500,30,15,150,110,15,PDADI,0.5,,,,,,,5000.0,30.0,6.0,70.0,100.0,5.0,25.5071,81.3335,1.19475,26.2491,1544,CH2,20250526.csv,
48595,20250710,151,Cs0.05MA0.1FA0.85PbI3.0,1.65,MACl,15.0,p-F-PEACl,2.0,,,"4,4,4-NA",0.5,,,,,3000.0,30.0,100.0,10.0,1000,5,5500,30,15,150,110,15,PDADI,0.5,,,,,,,5000.0,30.0,6.0,70.0,100.0,5.0,25.4862,81.9654,1.19216,26.082,1544,CH3,20250526.csv,
48596,20250710,151,Cs0.05MA0.1FA0.85PbI3.0,1.65,MACl,15.0,p-F-PEACl,2.0,,,"4,4,4-NA",0.5,,,,,3000.0,30.0,100.0,10.0,1000,5,5500,30,15,150,110,15,PDADI,0.5,,,,,,,5000.0,30.0,6.0,70.0,100.0,5.0,24.9728,80.9442,1.18437,26.0492,1544,CH4,20250526.csv,
48597,20250710,151,Cs0.05MA0.1FA0.85PbI3.0,1.65,MACl,15.0,p-F-PEACl,2.0,,,"4,4,4-NA",0.5,,,,,3000.0,30.0,100.0,10.0,1000,5,5500,30,15,150,110,15,PDADI,0.5,,,,,,,5000.0,30.0,6.0,70.0,100.0,5.0,26.1329,82.5793,1.19693,26.4392,1545,CH1,20250526.csv,
48598,20250710,151,Cs0.05MA0.1FA0.85PbI3.0,1.65,MACl,15.0,p-F-PEACl,2.0,,,"4,4,4-NA",0.5,,,,,3000.0,30.0,100.0,10.0,1000,5,5500,30,15,150,110,15,PDADI,0.5,,,,,,,5000.0,30.0,6.0,70.0,100.0,5.0,25.7267,81.6287,1.19363,26.4041,1545,CH2,20250526.csv,
48599,20250710,151,Cs0.05MA0.1FA0.85PbI3.0,1.65,MACl,15.0,p-F-PEACl,2.0,,,"4,4,4-NA",0.5,,,,,3000.0,30.0,100.0,10.0,1000,5,5500,30,15,150,110,15,PDADI,0.5,,,,,,,5000.0,30.0,6.0,70.0,100.0,5.0,25.5965,82.8313,1.19982,25.7555,1545,CH3,20250526.csv,
48600,20250710,151,Cs0.05MA0.1FA0.85PbI3.0,1.65,MACl,15.0,p-F-PEACl,2.0,,,"4,4,4-NA",0.5,,,,,3000.0,30.0,100.0,10.0,1000,5,5500,30,15,150,110,15,PDADI,0.5,,,,,,,5000.0,30.0,6.0,70.0,100.0,5.0,25.457,82.3398,1.19505,25.8709,1545,CH4,20250526.csv,
48601,20250710,151,Cs0.05MA0.1FA0.85PbI3.0,1.65,MACl,15.0,p-F-PEACl,2.0,,,"4,4,4-NA",0.5,,,,,3000.0,30.0,100.0,10.0,1000,5,5500,30,15,150,110,15,PDADI,0.5,,,,,,,5000.0,30.0,6.0,70.0,100.0,5.0,25.7573,83.0498,1.20043,25.8359,1546,CH1,20250526.csv,
48602,20250710,151,Cs0.05MA0.1FA0.85PbI3.0,1.65,MACl,15.0,p-F-PEACl,2.0,,,"4,4,4-NA",0.5,,,,,3000.0,30.0,100.0,10.0,1000,5,5500,30,15,150,110,15,PDADI,0.5,,,,,,,5000.0,30.0,6.0,70.0,100.0,5.0,25.5013,82.3454,1.19509,25.9133,1546,CH2,20250526.csv,
48603,20250710,151,Cs0.05MA0.1FA0.85PbI3.0,1.65,MACl,15.0,p-F-PEACl,2.0,,,"4,4,4-NA",0.5,,,,,3000.0,30.0,100.0,10.0,1000,5,5500,30,15,150,110,15,PDADI,0.5,,,,,,,5000.0,30.0,6.0,70.0,100.0,5.0,24.9383,80.5279,1.19636,25.8855,1546,CH3,20250526.csv,
48604,20250710,151,Cs0.05MA0.1FA0.85PbI3.0,1.65,MACl,15.0,p-F-PEACl,2.0,,,"4,4,4-NA",0.5,,,,,3000.0,30.0,100.0,10.0,1000,5,5500,30,15,150,110,15,PDADI,0.5,,,,,,,5000.0,30.0,6.0,70.0,100.0,5.0,24.8139,82.3749,1.19428,25.2229,1546,CH4,20250526.csv,
48605,20250710,151,Cs0.05MA0.1FA0.85PbI3.0,1.65,MACl,15.0,p-F-PEACl,2.0,,,"4,4,4-NA",0.5,,,,,3000.0,30.0,100.0,10.0,1000,5,5500,30,15,150,110,15,PDADI,0.5,,,,,,,5000.0,30.0,6.0,70.0,100.0,5.0,26.025,82.1466,1.20416,26.3097,1547,CH1,20250526.csv,
48606,20250710,151,Cs0.05MA0.1FA0.85PbI3.0,1.65,MACl,15.0,p-F-PEACl,2.0,,,"4,4,4-NA",0.5,,,,,3000.0,30.0,100.0,10.0,1000,5,5500,30,15,150,110,15,PDADI,0.5,,,,,,,5000.0,30.0,6.0,70.0,100.0,5.0,25.787,82.0217,1.20085,26.181,1547,CH2,20250526.csv,
48607,20250710,151,Cs0.05MA0.1FA0.85PbI3.0,1.65,MACl,15.0,p-F-PEACl,2.0,,,"4,4,4-NA",0.5,,,,,3000.0,30.0,100.0,10.0,1000,5,5500,30,15,150,110,15,PDADI,0.5,,,,,,,5000.0,30.0,6.0,70.0,100.0,5.0,25.9002,82.0997,1.20198,26.2462,1547,CH3,20250526.csv,
48608,20250710,151,Cs0.05MA0.1FA0.85PbI3.0,1.65,MACl,15.0,p-F-PEACl,2.0,,,"4,4,4-NA",0.5,,,,,3000.0,30.0,100.0,10.0,1000,5,5500,30,15,150,110,15,PDADI,0.5,,,,,,,5000.0,30.0,6.0,70.0,100.0,5.0,25.8793,82.0138,1.19979,26.3003,1547,CH4,20250526.csv,
48609,20250710,151,Cs0.05MA0.1FA0.85PbI3.0,1.65,MACl,15.0,p-F-PEACl,2.0,,,"4,4,4-NA",0.5,,,,,3000.0,30.0,100.0,10.0,1000,5,5500,30,15,150,110,15,PDADI,0.5,,,,,,,5000.0,30.0,6.0,70.0,100.0,5.0,25.3487,81.1518,1.20301,25.9649,1548,CH1,20250526.csv,
48610,20250710,151,Cs0.05MA0.1FA0.85PbI3.0,1.65,MACl,15.0,p-F-PEACl,2.0,,,"4,4,4-NA",0.5,,,,,3000.0,30.0,100.0,10.0,1000,5,5500,30,15,150,110,15,PDADI,0.5,,,,,,,5000.0,30.0,6.0,70.0,100.0,5.0,24.8321,80.7197,1.19592,25.7235,1548,CH2,20250526.csv,
48611,20250710,151,Cs0.05MA0.1FA0.85PbI3.0,1.65,MACl,15.0,p-F-PEACl,2.0,,,"4,4,4-NA",0.5,,,,,3000.0,30.0,100.0,10.0,1000,5,5500,30,15,150,110,15,PDADI,0.5,,,,,,,5000.0,30.0,6.0,70.0,100.0,5.0,24.8487,81.8759,1.17745,25.7754,1548,CH3,20250526.csv,
48612,20250710,151,Cs0.05MA0.1FA0.85PbI3.0,1.65,MACl,15.0,p-F-PEACl,2.0,,,"4,4,4-NA",0.5,,,,,3000.0,30.0,100.0,10.0,1000,5,5500,30,15,150,110,15,PDADI,0.5,,,,,,,5000.0,30.0,6.0,70.0,100.0,5.0,24.4682,80.3263,1.16662,26.1104,1548,CH4,20250526.csv,
48613,20250710,151,Cs0.05MA0.1FA0.85PbI3.0,1.65,MACl,15.0,p-F-PEACl,2.0,,,"4,4,4-NA",0.5,,,,,3000.0,30.0,100.0,10.0,1000,5,5500,30,15,150,110,15,PDADI,0.5,,,,,,,5000.0,30.0,6.0,70.0,100.0,5.0,17.3503,81.1821,1.19491,17.8859,1549,CH1,20250526.csv,
48614,20250710,151,Cs0.05MA0.1FA0.85PbI3.0,1.65,MACl,15.0,p-F-PEACl,2.0,,,"4,4,4-NA",0.5,,,,,3000.0,30.0,100.0,10.0,1000,5,5500,30,15,150,110,15,PDADI,0.5,,,,,,,5000.0,30.0,6.0,70.0,100.0,5.0,16.9453,80.2731,1.18502,17.8137,1549,CH2,20250526.csv,
48615,20250710,151,Cs0.05MA0.1FA0.85PbI3.0,1.65,MACl,15.0,p-F-PEACl,2.0,,,"4,4,4-NA",0.5,,,,,3000.0,30.0,100.0,10.0,1000,5,5500,30,15,150,110,15,PDADI,0.5,,,,,,,5000.0,30.0,6.0,70.0,100.0,5.0,23.2697,80.0976,1.18255,24.567,1549,CH3,20250526.csv,
48616,20250710,151,Cs0.05MA0.1FA0.85PbI3.0,1.65,MACl,15.0,p-F-PEACl,2.0,,,"4,4,4-NA",0.5,,,,,3000.0,30.0,100.0,10.0,1000,5,5500,30,15,150,110,15,PDADI,0.5,,,,,,,5000.0,30.0,6.0,70.0,100.0,5.0,22.7431,80.1212,1.18314,23.9919,1549,CH4,20250526.csv,
48617,20250710,151,Cs0.05MA0.1FA0.85PbI3.0,1.65,MACl,15.0,p-F-PEACl,2.0,,,"4,4,4-NA",0.5,,,,,3000.0,30.0,100.0,10.0,1000,5,5500,30,15,150,110,15,PDADI,0.5,,,,,,,5000.0,30.0,6.0,70.0,100.0,5.0,25.6209,81.1352,1.17447,26.8871,1550,CH1,20250526.csv,
48618,20250710,151,Cs0.05MA0.1FA0.85PbI3.0,1.65,MACl,15.0,p-F-PEACl,2.0,,,"4,4,4-NA",0.5,,,,,3000.0,30.0,100.0,10.0,1000,5,5500,30,15,150,110,15,PDADI,0.5,,,,,,,5000.0,30.0,6.0,70.0,100.0,5.0,25.2154,80.722,1.17052,26.6866,1550,CH2,20250526.csv,
48619,20250710,151,Cs0.05MA0.1FA0.85PbI3.0,1.65,MACl,15.0,p-F-PEACl,2.0,,,"4,4,4-NA",0.5,,,,,3000.0,30.0,100.0,10.0,1000,5,5500,30,15,150,110,15,PDADI,0.5,,,,,,,5000.0,30.0,6.0,70.0,100.0,5.0,26.4056,82.2193,1.17861,27.2491,1550,CH3,20250526.csv,
48620,20250710,151,Cs0.05MA0.1FA0.85PbI3.0,1.65,MACl,15.0,p-F-PEACl,2.0,,,"4,4,4-NA",0.5,,,,,3000.0,30.0,100.0,10.0,1000,5,5500,30,15,150,110,15,PDADI,0.5,,,,,,,5000.0,30.0,6.0,70.0,100.0,5.0,25.6209,81.1352,1.17447,26.8871,1550,CH4,20250526.csv,
48621,20250710,151,Cs0.05MA0.1FA0.85PbI3.0,1.65,MACl,15.0,p-F-PEACl,2.0,,,"4,4,4-NA",0.5,,,,,3000.0,30.0,100.0,10.0,1000,5,5500,30,15,150,110,15,PDADI,0.5,,,,,,,5000.0,30.0,6.0,70.0,100.0,5.0,25.2154,80.722,1.17052,26.6866,1551,CH1,20250526.csv,
48622,20250710,151,Cs0.05MA0.1FA0.85PbI3.0,1.65,MACl,15.0,p-F-PEACl,2.0,,,"4,4,4-NA",0.5,,,,,3000.0,30.0,100.0,10.0,1000,5,5500,30,15,150,110,15,PDADI,0.5,,,,,,,5000.0,30.0,6.0,70.0,100.0,5.0,26.9507,84.216,1.20718,26.5095,1551,CH2,20250526.csv,
48623,20250710,151,Cs0.05MA0.1FA0.85PbI3.0,1.65,MACl,15.0,p-F-PEACl,2.0,,,"4,4,4-NA",0.5,,,,,3000.0,30.0,100.0,10.0,1000,5,5500,30,15,150,110,15,PDADI,0.5,,,,,,,5000.0,30.0,6.0,70.0,100.0,5.0,-999.0,-999.0,-999.0,-999.0,1551,CH3,20250526.csv,
48624,20250710,151,Cs0.05MA0.1FA0.85PbI3.0,1.65,MACl,15.0,p-F-PEACl,2.0,,,"4,4,4-NA",0.5,,,,,3000.0,30.0,100.0,10.0,1000,5,5500,30,15,150,110,15,PDADI,0.5,,,,,,,5000.0,30.0,6.0,70.0,100.0,5.0,-999.0,-999.0,-999.0,-999.0,1551,CH4,20250526.csv,
48625,20250711,152,Cs0.05MA0.1FA0.85PbI3.0,1.65,MACl,15.0,p-F-PEACl,2.0,,,"4,4,4-NA",0.5,,,,,3000.0,30.0,100.0,10.0,1000,5,5500,30,15,150,110,15,PDADI,0.5,,,,,,,5000.0,30.0,6.0,70.0,100.0,5.0,25.8583,84.128,1.18718,25.8905,1552,CH1,20250527.csv,
48626,20250711,152,Cs0.05MA0.1FA0.85PbI3.0,1.65,MACl,15.0,p-F-PEACl,2.0,,,"4,4,4-NA",0.5,,,,,3000.0,30.0,100.0,10.0,1000,5,5500,30,15,150,110,15,PDADI,0.5,,,,,,,5000.0,30.0,6.0,70.0,100.0,5.0,25.4236,83.1214,1.18272,25.8608,1552,CH2,20250527.csv,
48627,20250711,152,Cs0.05MA0.1FA0.85PbI3.0,1.65,MACl,15.0,p-F-PEACl,2.0,,,"4,4,4-NA",0.5,,,,,3000.0,30.0,100.0,10.0,1000,5,5500,30,15,150,110,15,PDADI,0.5,,,,,,,5000.0,30.0,6.0,70.0,100.0,5.0,25.3018,82.0375,1.19027,25.9116,1552,CH3,20250527.csv,
48628,20250711,152,Cs0.05MA0.1FA0.85PbI3.0,1.65,MACl,15.0,p-F-PEACl,2.0,,,"4,4,4-NA",0.5,,,,,3000.0,30.0,100.0,10.0,1000,5,5500,30,15,150,110,15,PDADI,0.5,,,,,,,5000.0,30.0,6.0,70.0,100.0,5.0,25.5465,82.5946,1.18502,26.1008,1552,CH4,20250527.csv,
48629,20250711,152,Cs0.05MA0.1FA0.85PbI3.0,1.65,MACl,15.0,p-F-PEACl,2.0,,,"4,4,4-NA",0.5,,,,,3000.0,30.0,100.0,10.0,1000,5,5500,30,15,150,110,15,PDADI,0.5,,,,,,,5000.0,30.0,6.0,70.0,100.0,5.0,25.0304,83.0011,1.19188,25.3018,1553,CH1,20250527.csv,
48630,20250711,152,Cs0.05MA0.1FA0.85PbI3.0,1.65,MACl,15.0,p-F-PEACl,2.0,,,"4,4,4-NA",0.5,,,,,3000.0,30.0,100.0,10.0,1000,5,5500,30,15,150,110,15,PDADI,0.5,,,,,,,5000.0,30.0,6.0,70.0,100.0,5.0,24.7378,81.8246,1.18656,25.4793,1553,CH2,20250527.csv,
48631,20250711,152,Cs0.05MA0.1FA0.85PbI3.0,1.65,MACl,15.0,p-F-PEACl,2.0,,,"4,4,4-NA",0.5,,,,,3000.0,30.0,100.0,10.0,1000,5,5500,30,15,150,110,15,PDADI,0.5,,,,,,,5000.0,30.0,6.0,70.0,100.0,5.0,25.2324,83.4049,1.19163,25.3879,1553,CH3,20250527.csv,
48632,20250711,152,Cs0.05MA0.1FA0.85PbI3.0,1.65,MACl,15.0,p-F-PEACl,2.0,,,"4,4,4-NA",0.5,,,,,3000.0,30.0,100.0,10.0,1000,5,5500,30,15,150,110,15,PDADI,0.5,,,,,,,5000.0,30.0,6.0,70.0,100.0,5.0,24.3879,80.5707,1.1881,25.4767,1553,CH4,20250527.csv,
48633,20250711,152,Cs0.05MA0.1FA0.85PbI3.0,1.65,MACl,15.0,p-F-PEACl,2.0,,,"4,4,4-NA",0.5,,,,,3000.0,30.0,100.0,10.0,1000,5,5500,30,15,150,110,15,PDADI,0.5,,,,,,,5000.0,30.0,6.0,70.0,100.0,5.0,24.1125,82.3432,1.18819,24.645,1554,CH1,20250527.csv,
48634,20250711,152,Cs0.05MA0.1FA0.85PbI3.0,1.65,MACl,15.0,p-F-PEACl,2.0,,,"4,4,4-NA",0.5,,,,,3000.0,30.0,100.0,10.0,1000,5,5500,30,15,150,110,15,PDADI,0.5,,,,,,,5000.0,30.0,6.0,70.0,100.0,5.0,24.1076,82.045,1.18432,24.8103,1554,CH2,20250527.csv,
48635,20250711,152,Cs0.05MA0.1FA0.85PbI3.0,1.65,MACl,15.0,p-F-PEACl,2.0,,,"4,4,4-NA",0.5,,,,,3000.0,30.0,100.0,10.0,1000,5,5500,30,15,150,110,15,PDADI,0.5,,,,,,,5000.0,30.0,6.0,70.0,100.0,5.0,23.9007,81.1497,1.18317,24.8929,1554,CH3,20250527.csv,
48636,20250711,152,Cs0.05MA0.1FA0.85PbI3.0,1.65,MACl,15.0,p-F-PEACl,2.0,,,"4,4,4-NA",0.5,,,,,3000.0,30.0,100.0,10.0,1000,5,5500,30,15,150,110,15,PDADI,0.5,,,,,,,5000.0,30.0,6.0,70.0,100.0,5.0,23.6209,80.6163,1.17354,24.9675,1554,CH4,20250527.csv,
48637,20250711,152,Cs0.05MA0.1FA0.85PbI3.0,1.65,MACl,15.0,p-F-PEACl,2.0,,,"4,4,4-NA",0.5,,,,,3000.0,30.0,100.0,10.0,1000,5,5500,30,15,150,110,15,PDADI,0.5,,,,,,,5000.0,30.0,6.0,70.0,100.0,5.0,25.5069,82.5472,1.19041,25.9571,1555,CH1,20250527.csv,
48638,20250711,152,Cs0.05MA0.1FA0.85PbI3.0,1.65,MACl,15.0,p-F-PEACl,2.0,,,"4,4,4-NA",0.5,,,,,3000.0,30.0,100.0,10.0,1000,5,5500,30,15,150,110,15,PDADI,0.5,,,,,,,5000.0,30.0,6.0,70.0,100.0,5.0,24.9944,81.0575,1.18458,26.0306,1555,CH2,20250527.csv,
48639,20250711,152,Cs0.05MA0.1FA0.85PbI3.0,1.65,MACl,15.0,p-F-PEACl,2.0,,,"4,4,4-NA",0.5,,,,,3000.0,30.0,100.0,10.0,1000,5,5500,30,15,150,110,15,PDADI,0.5,,,,,,,5000.0,30.0,6.0,70.0,100.0,5.0,25.1166,82.6713,1.19075,25.5144,1555,CH3,20250527.csv,
48640,20250711,152,Cs0.05MA0.1FA0.85PbI3.0,1.65,MACl,15.0,p-F-PEACl,2.0,,,"4,4,4-NA",0.5,,,,,3000.0,30.0,100.0,10.0,1000,5,5500,30,15,150,110,15,PDADI,0.5,,,,,,,5000.0,30.0,6.0,70.0,100.0,5.0,24.1287,82.1887,1.16752,25.1453,1555,CH4,20250527.csv,
48641,20250711,152,Cs0.05MA0.1FA0.85PbI3.0,1.65,MACl,15.0,p-F-PEACl,2.0,,,"4,4,4-NA",0.5,,,,,3000.0,30.0,100.0,10.0,1000,5,5500,30,15,150,110,15,PDADI,0.5,,,,,,,5000.0,30.0,6.0,70.0,100.0,5.0,24.6305,81.4471,1.18837,25.4476,1556,CH1,20250527.csv,
48642,20250711,152,Cs0.05MA0.1FA0.85PbI3.0,1.65,MACl,15.0,p-F-PEACl,2.0,,,"4,4,4-NA",0.5,,,,,3000.0,30.0,100.0,10.0,1000,5,5500,30,15,150,110,15,PDADI,0.5,,,,,,,5000.0,30.0,6.0,70.0,100.0,5.0,24.3004,80.5926,1.18165,25.5169,1556,CH2,20250527.csv,
48643,20250711,152,Cs0.05MA0.1FA0.85PbI3.0,1.65,MACl,15.0,p-F-PEACl,2.0,,,"4,4,4-NA",0.5,,,,,3000.0,30.0,100.0,10.0,1000,5,5500,30,15,150,110,15,PDADI,0.5,,,,,,,5000.0,30.0,6.0,70.0,100.0,5.0,26.1764,82.3116,1.19113,26.6987,1556,CH3,20250527.csv,
48644,20250711,152,Cs0.05MA0.1FA0.85PbI3.0,1.65,MACl,15.0,p-F-PEACl,2.0,,,"4,4,4-NA",0.5,,,,,3000.0,30.0,100.0,10.0,1000,5,5500,30,15,150,110,15,PDADI,0.5,,,,,,,5000.0,30.0,6.0,70.0,100.0,5.0,25.8002,81.4791,1.18508,26.7197,1556,CH4,20250527.csv,
48645,20250711,152,Cs0.05MA0.1FA0.85PbI3.0,1.65,MACl,15.0,p-F-PEACl,2.0,,,"4,4,4-NA",0.5,,,,,3000.0,30.0,100.0,10.0,1000,5,5500,30,15,150,110,15,PDADI,0.5,,,,,,,5000.0,30.0,6.0,70.0,100.0,5.0,25.0387,81.1161,1.19066,25.9248,1557,CH1,20250527.csv,
48646,20250711,152,Cs0.05MA0.1FA0.85PbI3.0,1.65,MACl,15.0,p-F-PEACl,2.0,,,"4,4,4-NA",0.5,,,,,3000.0,30.0,100.0,10.0,1000,5,5500,30,15,150,110,15,PDADI,0.5,,,,,,,5000.0,30.0,6.0,70.0,100.0,5.0,25.2077,82.1853,1.18197,25.9496,1557,CH2,20250527.csv,
48647,20250711,152,Cs0.05MA0.1FA0.85PbI3.0,1.65,MACl,15.0,p-F-PEACl,2.0,,,"4,4,4-NA",0.5,,,,,3000.0,30.0,100.0,10.0,1000,5,5500,30,15,150,110,15,PDADI,0.5,,,,,,,5000.0,30.0,6.0,70.0,100.0,5.0,23.8287,80.0625,1.18632,25.0882,1557,CH3,20250527.csv,
48648,20250711,152,Cs0.05MA0.1FA0.85PbI3.0,1.65,MACl,15.0,p-F-PEACl,2.0,,,"4,4,4-NA",0.5,,,,,3000.0,30.0,100.0,10.0,1000,5,5500,30,15,150,110,15,PDADI,0.5,,,,,,,5000.0,30.0,6.0,70.0,100.0,5.0,23.9039,80.6056,1.18111,25.108,1557,CH4,20250527.csv,
48649,20250711,152,Cs0.05MA0.1FA0.85PbI3.0,1.65,MACl,15.0,p-F-PEACl,2.0,,,"4,4,4-NA",0.5,,,,,3000.0,30.0,100.0,10.0,1000,5,5500,30,15,150,110,15,PDADI,0.5,,,,,,,5000.0,30.0,6.0,70.0,100.0,5.0,24.1838,80.1556,1.1912,25.3282,1558,CH1,20250527.csv,
48650,20250711,152,Cs0.05MA0.1FA0.85PbI3.0,1.65,MACl,15.0,p-F-PEACl,2.0,,,"4,4,4-NA",0.5,,,,,3000.0,30.0,100.0,10.0,1000,5,5500,30,15,150,110,15,PDADI,0.5,,,,,,,5000.0,30.0,6.0,70.0,100.0,5.0,8.38069,39.2409,0.841363,25.3838,1558,CH2,20250527.csv,
48651,20250711,152,Cs0.05MA0.1FA0.85PbI3.0,1.65,MACl,15.0,p-F-PEACl,2.0,,,"4,4,4-NA",0.5,,,,,3000.0,30.0,100.0,10.0,1000,5,5500,30,15,150,110,15,PDADI,0.5,,,,,,,5000.0,30.0,6.0,70.0,100.0,5.0,23.6174,81.8732,1.16381,24.7862,1558,CH3,20250527.csv,
48652,20250711,152,Cs0.05MA0.1FA0.85PbI3.0,1.65,MACl,15.0,p-F-PEACl,2.0,,,"4,4,4-NA",0.5,,,,,3000.0,30.0,100.0,10.0,1000,5,5500,30,15,150,110,15,PDADI,0.5,,,,,,,5000.0,30.0,6.0,70.0,100.0,5.0,21.1678,75.5886,1.13774,24.6136,1558,CH4,20250527.csv,
48653,20250711,152,Cs0.05MA0.1FA0.85PbI3.0,1.65,MACl,15.0,p-F-PEACl,2.0,,,"4,4,4-NA",0.5,,,,,3000.0,30.0,100.0,10.0,1000,5,5500,30,15,150,110,15,PDADI,0.5,,,,,,,5000.0,30.0,6.0,70.0,100.0,5.0,24.6354,82.7506,1.17648,25.3049,1559,CH1,20250527.csv,
48654,20250711,152,Cs0.05MA0.1FA0.85PbI3.0,1.65,MACl,15.0,p-F-PEACl,2.0,,,"4,4,4-NA",0.5,,,,,3000.0,30.0,100.0,10.0,1000,5,5500,30,15,150,110,15,PDADI,0.5,,,,,,,5000.0,30.0,6.0,70.0,100.0,5.0,23.5372,80.4076,1.1583,25.2717,1559,CH2,20250527.csv,
48655,20250711,152,Cs0.05MA0.1FA0.85PbI3.0,1.65,MACl,15.0,p-F-PEACl,2.0,,,"4,4,4-NA",0.5,,,,,3000.0,30.0,100.0,10.0,1000,5,5500,30,15,150,110,15,PDADI,0.5,,,,,,,5000.0,30.0,6.0,70.0,100.0,5.0,18.016,61.4705,1.18496,24.7336,1559,CH3,20250527.csv,
48656,20250711,152,Cs0.05MA0.1FA0.85PbI3.0,1.65,MACl,15.0,p-F-PEACl,2.0,,,"4,4,4-NA",0.5,,,,,3000.0,30.0,100.0,10.0,1000,5,5500,30,15,150,110,15,PDADI,0.5,,,,,,,5000.0,30.0,6.0,70.0,100.0,5.0,3.93431,30.8599,0.530444,24.0345,1559,CH4,20250527.csv,
48657,20250711,152,Cs0.05MA0.1FA0.85PbI3.0,1.65,MACl,15.0,p-F-PEACl,2.0,,,"4,4,4-NA",0.5,,,,,3000.0,30.0,100.0,10.0,1000,5,5500,30,15,150,110,15,PDADI,0.5,,,,,,,5000.0,30.0,6.0,70.0,100.0,5.0,8.92883,38.5081,0.92585,25.0439,1560,CH1,20250527.csv,
48658,20250711,152,Cs0.05MA0.1FA0.85PbI3.0,1.65,MACl,15.0,p-F-PEACl,2.0,,,"4,4,4-NA",0.5,,,,,3000.0,30.0,100.0,10.0,1000,5,5500,30,15,150,110,15,PDADI,0.5,,,,,,,5000.0,30.0,6.0,70.0,100.0,5.0,23.0047,93.714,0.982407,24.9874,1560,CH2,20250527.csv,
48659,20250711,152,Cs0.05MA0.1FA0.85PbI3.0,1.65,MACl,15.0,p-F-PEACl,2.0,,,"4,4,4-NA",0.5,,,,,3000.0,30.0,100.0,10.0,1000,5,5500,30,15,150,110,15,PDADI,0.5,,,,,,,5000.0,30.0,6.0,70.0,100.0,5.0,23.8534,81.0402,1.16188,25.333,1560,CH3,20250527.csv,
48660,20250711,152,Cs0.05MA0.1FA0.85PbI3.0,1.65,MACl,15.0,p-F-PEACl,2.0,,,"4,4,4-NA",0.5,,,,,3000.0,30.0,100.0,10.0,1000,5,5500,30,15,150,110,15,PDADI,0.5,,,,,,,5000.0,30.0,6.0,70.0,100.0,5.0,23.1846,79.5967,1.14815,25.3691,1560,CH4,20250527.csv,
48661,20250711,152,Cs0.05MA0.1FA0.85PbI3.0,1.65,MACl,15.0,p-F-PEACl,2.0,,,"4,4,4-NA",0.5,,,,,3000.0,30.0,100.0,10.0,1000,5,5500,30,15,150,110,15,PDADI,0.5,,,,,,,5000.0,30.0,6.0,70.0,100.0,5.0,23.485,82.7274,1.16868,24.291,1561,CH1,20250527.csv,
48662,20250711,152,Cs0.05MA0.1FA0.85PbI3.0,1.65,MACl,15.0,p-F-PEACl,2.0,,,"4,4,4-NA",0.5,,,,,3000.0,30.0,100.0,10.0,1000,5,5500,30,15,150,110,15,PDADI,0.5,,,,,,,5000.0,30.0,6.0,70.0,100.0,5.0,22.8538,80.9243,1.15329,24.4873,1561,CH2,20250527.csv,
48663,20250711,152,Cs0.05MA0.1FA0.85PbI3.0,1.65,MACl,15.0,p-F-PEACl,2.0,,,"4,4,4-NA",0.5,,,,,3000.0,30.0,100.0,10.0,1000,5,5500,30,15,150,110,15,PDADI,0.5,,,,,,,5000.0,30.0,6.0,70.0,100.0,5.0,-999.0,-999.0,-999.0,-999.0,1561,CH3,20250527.csv,
48664,20250711,152,Cs0.05MA0.1FA0.85PbI3.0,1.65,MACl,15.0,p-F-PEACl,2.0,,,"4,4,4-NA",0.5,,,,,3000.0,30.0,100.0,10.0,1000,5,5500,30,15,150,110,15,PDADI,0.5,,,,,,,5000.0,30.0,6.0,70.0,100.0,5.0,-999.0,-999.0,-999.0,-999.0,1561,CH4,20250527.csv,
48665,20250712,153,Cs0.05MA0.1FA0.85PbI3.0,1.65,MACl,15.0,p-F-PEACl,2.0,,,"4,4,4-NA",0.5,,,,,3000.0,30.0,100.0,10.0,1000,5,5500,30,15,150,110,15,PDADI,0.5,,,,,,,5000.0,30.0,6.0,70.0,100.0,5.0,20.0097,69.2888,1.15177,25.0733,1562,CH1,20250529.csv,
48666,20250712,153,Cs0.05MA0.1FA0.85PbI3.0,1.65,MACl,15.0,p-F-PEACl,2.0,,,"4,4,4-NA",0.5,,,,,3000.0,30.0,100.0,10.0,1000,5,5500,30,15,150,110,15,PDADI,0.5,,,,,,,5000.0,30.0,6.0,70.0,100.0,5.0,20.7068,76.5714,1.15973,23.3178,1562,CH2,20250529.csv,
48667,20250712,153,Cs0.05MA0.1FA0.85PbI3.0,1.65,MACl,15.0,p-F-PEACl,2.0,,,"4,4,4-NA",0.5,,,,,3000.0,30.0,100.0,10.0,1000,5,5500,30,15,150,110,15,PDADI,0.5,,,,,,,5000.0,30.0,6.0,70.0,100.0,5.0,21.147,77.8764,1.16445,23.3197,1562,CH3,20250529.csv,
48668,20250712,153,Cs0.05MA0.1FA0.85PbI3.0,1.65,MACl,15.0,p-F-PEACl,2.0,,,"4,4,4-NA",0.5,,,,,3000.0,30.0,100.0,10.0,1000,5,5500,30,15,150,110,15,PDADI,0.5,,,,,,,5000.0,30.0,6.0,70.0,100.0,5.0,20.7528,78.4019,1.16802,22.6621,1562,CH4,20250529.csv,
48669,20250712,153,Cs0.05MA0.1FA0.85PbI3.0,1.65,MACl,15.0,p-F-PEACl,2.0,,,"4,4,4-NA",0.5,,,,,3000.0,30.0,100.0,10.0,1000,5,5500,30,15,150,110,15,PDADI,0.5,,,,,,,5000.0,30.0,6.0,70.0,100.0,5.0,22.1913,80.4943,1.17135,23.536,1563,CH1,20250529.csv,
48670,20250712,153,Cs0.05MA0.1FA0.85PbI3.0,1.65,MACl,15.0,p-F-PEACl,2.0,,,"4,4,4-NA",0.5,,,,,3000.0,30.0,100.0,10.0,1000,5,5500,30,15,150,110,15,PDADI,0.5,,,,,,,5000.0,30.0,6.0,70.0,100.0,5.0,22.3693,80.5284,1.174,23.6611,1563,CH2,20250529.csv,
48671,20250712,153,Cs0.05MA0.1FA0.85PbI3.0,1.65,MACl,15.0,p-F-PEACl,2.0,,,"4,4,4-NA",0.5,,,,,3000.0,30.0,100.0,10.0,1000,5,5500,30,15,150,110,15,PDADI,0.5,,,,,,,5000.0,30.0,6.0,70.0,100.0,5.0,21.3938,78.8172,1.16978,23.2041,1563,CH3,20250529.csv,
48672,20250712,153,Cs0.05MA0.1FA0.85PbI3.0,1.65,MACl,15.0,p-F-PEACl,2.0,,,"4,4,4-NA",0.5,,,,,3000.0,30.0,100.0,10.0,1000,5,5500,30,15,150,110,15,PDADI,0.5,,,,,,,5000.0,30.0,6.0,70.0,100.0,5.0,20.6812,77.3117,1.16832,22.8966,1563,CH4,20250529.csv,
48673,20250712,153,Cs0.05MA0.1FA0.85PbI3.0,1.65,MACl,15.0,p-F-PEACl,2.0,,,"4,4,4-NA",0.5,,,,,3000.0,30.0,100.0,10.0,1000,5,5500,30,15,150,110,15,PDADI,0.5,,,,,,,5000.0,30.0,6.0,70.0,100.0,5.0,22.1877,77.1996,1.1612,24.7509,1564,CH1,20250529.csv,
48674,20250712,153,Cs0.05MA0.1FA0.85PbI3.0,1.65,MACl,15.0,p-F-PEACl,2.0,,,"4,4,4-NA",0.5,,,,,3000.0,30.0,100.0,10.0,1000,5,5500,30,15,150,110,15,PDADI,0.5,,,,,,,5000.0,30.0,6.0,70.0,100.0,5.0,22.8071,79.5987,1.17503,24.3846,1564,CH2,20250529.csv,
48675,20250712,153,Cs0.05MA0.1FA0.85PbI3.0,1.65,MACl,15.0,p-F-PEACl,2.0,,,"4,4,4-NA",0.5,,,,,3000.0,30.0,100.0,10.0,1000,5,5500,30,15,150,110,15,PDADI,0.5,,,,,,,5000.0,30.0,6.0,70.0,100.0,5.0,22.0181,78.3723,1.16832,24.0467,1564,CH3,20250529.csv,
48676,20250712,153,Cs0.05MA0.1FA0.85PbI3.0,1.65,MACl,15.0,p-F-PEACl,2.0,,,"4,4,4-NA",0.5,,,,,3000.0,30.0,100.0,10.0,1000,5,5500,30,15,150,110,15,PDADI,0.5,,,,,,,5000.0,30.0,6.0,70.0,100.0,5.0,21.484,77.9595,1.17048,23.544,1564,CH4,20250529.csv,
48677,20250712,153,Cs0.05MA0.1FA0.85PbI3.0,1.65,MACl,15.0,p-F-PEACl,2.0,,,"4,4,4-NA",0.5,,,,,3000.0,30.0,100.0,10.0,1000,5,5500,30,15,150,110,15,PDADI,0.5,,,,,,,5000.0,30.0,6.0,70.0,100.0,5.0,19.4879,73.5018,1.17875,22.4929,1565,CH1,20250529.csv,
48678,20250712,153,Cs0.05MA0.1FA0.85PbI3.0,1.65,MACl,15.0,p-F-PEACl,2.0,,,"4,4,4-NA",0.5,,,,,3000.0,30.0,100.0,10.0,1000,5,5500,30,15,150,110,15,PDADI,0.5,,,,,,,5000.0,30.0,6.0,70.0,100.0,5.0,18.4366,71.2336,1.17736,21.9829,1565,CH2,20250529.csv,
48679,20250712,153,Cs0.05MA0.1FA0.85PbI3.0,1.65,MACl,15.0,p-F-PEACl,2.0,,,"4,4,4-NA",0.5,,,,,3000.0,30.0,100.0,10.0,1000,5,5500,30,15,150,110,15,PDADI,0.5,,,,,,,5000.0,30.0,6.0,70.0,100.0,5.0,17.2632,68.3888,1.16771,21.6174,1565,CH3,20250529.csv,
48680,20250712,153,Cs0.05MA0.1FA0.85PbI3.0,1.65,MACl,15.0,p-F-PEACl,2.0,,,"4,4,4-NA",0.5,,,,,3000.0,30.0,100.0,10.0,1000,5,5500,30,15,150,110,15,PDADI,0.5,,,,,,,5000.0,30.0,6.0,70.0,100.0,5.0,17.459,69.7449,1.17402,21.3221,1565,CH4,20250529.csv,
48681,20250712,153,Cs0.05MA0.1FA0.85PbI3.0,1.65,MACl,15.0,p-F-PEACl,2.0,,,CB-PA,0.33,,,,,3000.0,30.0,100.0,10.0,1000,5,5500,30,15,150,110,15,PDADI,0.5,,,,,,,5000.0,30.0,6.0,70.0,100.0,5.0,20.3037,72.7149,1.17354,23.7933,1566,CH1,20250529.csv,
48682,20250712,153,Cs0.05MA0.1FA0.85PbI3.0,1.65,MACl,15.0,p-F-PEACl,2.0,,,CB-PA,0.33,,,,,3000.0,30.0,100.0,10.0,1000,5,5500,30,15,150,110,15,PDADI,0.5,,,,,,,5000.0,30.0,6.0,70.0,100.0,5.0,9.80412,40.7423,1.03491,23.252,1566,CH2,20250529.csv,
48683,20250712,153,Cs0.05MA0.1FA0.85PbI3.0,1.65,MACl,15.0,p-F-PEACl,2.0,,,CB-PA,0.33,,,,,3000.0,30.0,100.0,10.0,1000,5,5500,30,15,150,110,15,PDADI,0.5,,,,,,,5000.0,30.0,6.0,70.0,100.0,5.0,13.5916,52.7161,1.13191,22.778,1566,CH3,20250529.csv,
48684,20250712,153,Cs0.05MA0.1FA0.85PbI3.0,1.65,MACl,15.0,p-F-PEACl,2.0,,,CB-PA,0.33,,,,,3000.0,30.0,100.0,10.0,1000,5,5500,30,15,150,110,15,PDADI,0.5,,,,,,,5000.0,30.0,6.0,70.0,100.0,5.0,19.2709,73.1734,1.17198,22.4713,1566,CH4,20250529.csv,
48685,20250712,153,Cs0.05MA0.1FA0.85PbI3.0,1.65,MACl,15.0,p-F-PEACl,2.0,,,CB-PA,0.33,,,,,3000.0,30.0,100.0,10.0,1000,5,5500,30,15,150,110,15,PDADI,0.5,,,,,,,5000.0,30.0,6.0,70.0,100.0,5.0,20.3654,73.9952,1.18419,23.2419,1567,CH1,20250529.csv,
48686,20250712,153,Cs0.05MA0.1FA0.85PbI3.0,1.65,MACl,15.0,p-F-PEACl,2.0,,,CB-PA,0.33,,,,,3000.0,30.0,100.0,10.0,1000,5,5500,30,15,150,110,15,PDADI,0.5,,,,,,,5000.0,30.0,6.0,70.0,100.0,5.0,20.1212,72.9224,1.17846,23.4141,1567,CH2,20250529.csv,
48687,20250712,153,Cs0.05MA0.1FA0.85PbI3.0,1.65,MACl,15.0,p-F-PEACl,2.0,,,CB-PA,0.33,,,,,3000.0,30.0,100.0,10.0,1000,5,5500,30,15,150,110,15,PDADI,0.5,,,,,,,5000.0,30.0,6.0,70.0,100.0,5.0,12.9638,50.1668,1.10533,23.3789,1567,CH3,20250529.csv,
48688,20250712,153,Cs0.05MA0.1FA0.85PbI3.0,1.65,MACl,15.0,p-F-PEACl,2.0,,,CB-PA,0.33,,,,,3000.0,30.0,100.0,10.0,1000,5,5500,30,15,150,110,15,PDADI,0.5,,,,,,,5000.0,30.0,6.0,70.0,100.0,5.0,18.9533,71.4242,1.1744,22.5956,1567,CH4,20250529.csv,
48689,20250712,153,Cs0.05MA0.1FA0.85PbI3.0,1.65,MACl,15.0,p-F-PEACl,2.0,,,CB-PA,0.33,,,,,3000.0,30.0,100.0,10.0,1000,5,5500,30,15,150,110,15,PDADI,0.5,,,,,,,5000.0,30.0,6.0,70.0,100.0,5.0,23.2074,83.2385,1.18205,23.5867,1568,CH1,20250529.csv,
48690,20250712,153,Cs0.05MA0.1FA0.85PbI3.0,1.65,MACl,15.0,p-F-PEACl,2.0,,,CB-PA,0.33,,,,,3000.0,30.0,100.0,10.0,1000,5,5500,30,15,150,110,15,PDADI,0.5,,,,,,,5000.0,30.0,6.0,70.0,100.0,5.0,23.4046,83.6354,1.1788,23.7395,1568,CH2,20250529.csv,
48691,20250712,153,Cs0.05MA0.1FA0.85PbI3.0,1.65,MACl,15.0,p-F-PEACl,2.0,,,CB-PA,0.33,,,,,3000.0,30.0,100.0,10.0,1000,5,5500,30,15,150,110,15,PDADI,0.5,,,,,,,5000.0,30.0,6.0,70.0,100.0,5.0,22.8468,82.3136,1.17386,23.645,1568,CH3,20250529.csv,
48692,20250712,153,Cs0.05MA0.1FA0.85PbI3.0,1.65,MACl,15.0,p-F-PEACl,2.0,,,CB-PA,0.33,,,,,3000.0,30.0,100.0,10.0,1000,5,5500,30,15,150,110,15,PDADI,0.5,,,,,,,5000.0,30.0,6.0,70.0,100.0,5.0,19.1684,70.5214,1.16132,23.4052,1568,CH4,20250529.csv,
48693,20250712,153,Cs0.05MA0.1FA0.85PbI3.0,1.65,MACl,15.0,p-F-PEACl,2.0,,,CB-PA,0.33,,,,,3000.0,30.0,100.0,10.0,1000,5,5500,30,15,150,110,15,PDADI,0.5,,,,,,,5000.0,30.0,6.0,70.0,100.0,5.0,24.7782,84.0241,1.18444,24.8972,1569,CH1,20250529.csv,
48694,20250712,153,Cs0.05MA0.1FA0.85PbI3.0,1.65,MACl,15.0,p-F-PEACl,2.0,,,CB-PA,0.33,,,,,3000.0,30.0,100.0,10.0,1000,5,5500,30,15,150,110,15,PDADI,0.5,,,,,,,5000.0,30.0,6.0,70.0,100.0,5.0,22.5465,75.5061,1.17699,25.3701,1569,CH2,20250529.csv,
48695,20250712,153,Cs0.05MA0.1FA0.85PbI3.0,1.65,MACl,15.0,p-F-PEACl,2.0,,,CB-PA,0.33,,,,,3000.0,30.0,100.0,10.0,1000,5,5500,30,15,150,110,15,PDADI,0.5,,,,,,,5000.0,30.0,6.0,70.0,100.0,5.0,24.9429,83.9924,1.17745,25.2212,1569,CH3,20250529.csv,
48696,20250712,153,Cs0.05MA0.1FA0.85PbI3.0,1.65,MACl,15.0,p-F-PEACl,2.0,,,CB-PA,0.33,,,,,3000.0,30.0,100.0,10.0,1000,5,5500,30,15,150,110,15,PDADI,0.5,,,,,,,5000.0,30.0,6.0,70.0,100.0,5.0,24.6036,83.6741,1.17323,25.0624,1569,CH4,20250529.csv,
48697,20250712,153,Cs0.05MA0.1FA0.85PbI3.0,1.65,MACl,15.0,p-F-PEACl,2.0,,,MPA-CPA,0.33,,,,,3000.0,30.0,100.0,10.0,1000,5,5500,30,15,150,110,15,PDADI,0.5,,,,,,,5000.0,30.0,6.0,70.0,100.0,5.0,23.5467,80.2079,1.18103,24.8573,1570,CH1,20250529.csv,
48698,20250712,153,Cs0.05MA0.1FA0.85PbI3.0,1.65,MACl,15.0,p-F-PEACl,2.0,,,MPA-CPA,0.33,,,,,3000.0,30.0,100.0,10.0,1000,5,5500,30,15,150,110,15,PDADI,0.5,,,,,,,5000.0,30.0,6.0,70.0,100.0,5.0,24.0579,82.0212,1.17892,24.8798,1570,CH2,20250529.csv,
48699,20250712,153,Cs0.05MA0.1FA0.85PbI3.0,1.65,MACl,15.0,p-F-PEACl,2.0,,,MPA-CPA,0.33,,,,,3000.0,30.0,100.0,10.0,1000,5,5500,30,15,150,110,15,PDADI,0.5,,,,,,,5000.0,30.0,6.0,70.0,100.0,5.0,24.2524,83.3649,1.17482,24.7628,1570,CH3,20250529.csv,
48700,20250712,153,Cs0.05MA0.1FA0.85PbI3.0,1.65,MACl,15.0,p-F-PEACl,2.0,,,MPA-CPA,0.33,,,,,3000.0,30.0,100.0,10.0,1000,5,5500,30,15,150,110,15,PDADI,0.5,,,,,,,5000.0,30.0,6.0,70.0,100.0,5.0,21.0138,73.9339,1.16501,24.3967,1570,CH4,20250529.csv,
48701,20250712,153,Cs0.05MA0.1FA0.85PbI3.0,1.65,MACl,15.0,p-F-PEACl,2.0,,,MPA-CPA,0.33,,,,,3000.0,30.0,100.0,10.0,1000,5,5500,30,15,150,110,15,PDADI,0.5,,,,,,,5000.0,30.0,6.0,70.0,100.0,5.0,24.1875,83.6538,1.18528,24.394,1571,CH1,20250529.csv,
48702,20250712,153,Cs0.05MA0.1FA0.85PbI3.0,1.65,MACl,15.0,p-F-PEACl,2.0,,,MPA-CPA,0.33,,,,,3000.0,30.0,100.0,10.0,1000,5,5500,30,15,150,110,15,PDADI,0.5,,,,,,,5000.0,30.0,6.0,70.0,100.0,5.0,23.4799,81.5618,1.17622,24.4749,1571,CH2,20250529.csv,
48703,20250712,153,Cs0.05MA0.1FA0.85PbI3.0,1.65,MACl,15.0,p-F-PEACl,2.0,,,MPA-CPA,0.33,,,,,3000.0,30.0,100.0,10.0,1000,5,5500,30,15,150,110,15,PDADI,0.5,,,,,,,5000.0,30.0,6.0,70.0,100.0,5.0,23.3886,81.8843,1.17113,24.3894,1571,CH3,20250529.csv,
48704,20250712,153,Cs0.05MA0.1FA0.85PbI3.0,1.65,MACl,15.0,p-F-PEACl,2.0,,,MPA-CPA,0.33,,,,,3000.0,30.0,100.0,10.0,1000,5,5500,30,15,150,110,15,PDADI,0.5,,,,,,,5000.0,30.0,6.0,70.0,100.0,5.0,23.4465,83.0343,1.1688,24.159,1571,CH4,20250529.csv,
48705,20250712,153,Cs0.05MA0.1FA0.85PbI3.0,1.65,MACl,15.0,p-F-PEACl,2.0,,,MPA-CPA,0.33,,,,,3000.0,30.0,100.0,10.0,1000,5,5500,30,15,150,110,15,PDADI,0.5,,,,,,,5000.0,30.0,6.0,70.0,100.0,5.0,23.3246,81.3239,1.18717,24.1592,1572,CH1,20250529.csv,
48706,20250712,153,Cs0.05MA0.1FA0.85PbI3.0,1.65,MACl,15.0,p-F-PEACl,2.0,,,MPA-CPA,0.33,,,,,3000.0,30.0,100.0,10.0,1000,5,5500,30,15,150,110,15,PDADI,0.5,,,,,,,5000.0,30.0,6.0,70.0,100.0,5.0,22.2973,81.7406,1.18038,23.1096,1572,CH2,20250529.csv,
48707,20250712,153,Cs0.05MA0.1FA0.85PbI3.0,1.65,MACl,15.0,p-F-PEACl,2.0,,,MPA-CPA,0.33,,,,,3000.0,30.0,100.0,10.0,1000,5,5500,30,15,150,110,15,PDADI,0.5,,,,,,,5000.0,30.0,6.0,70.0,100.0,5.0,15.848,58.5433,1.12813,23.996,1572,CH3,20250529.csv,
48708,20250712,153,Cs0.05MA0.1FA0.85PbI3.0,1.65,MACl,15.0,p-F-PEACl,2.0,,,MPA-CPA,0.33,,,,,3000.0,30.0,100.0,10.0,1000,5,5500,30,15,150,110,15,PDADI,0.5,,,,,,,5000.0,30.0,6.0,70.0,100.0,5.0,22.593,81.5983,1.17271,23.6104,1572,CH4,20250529.csv,
48709,20250712,153,Cs0.05MA0.1FA0.85PbI3.0,1.65,MACl,15.0,p-F-PEACl,2.0,,,MPA-CPA,0.33,,,,,3000.0,30.0,100.0,10.0,1000,5,5500,30,15,150,110,15,PDADI,0.5,,,,,,,5000.0,30.0,6.0,70.0,100.0,5.0,23.5318,82.3974,1.18831,24.0332,1573,CH1,20250529.csv,
48710,20250712,153,Cs0.05MA0.1FA0.85PbI3.0,1.65,MACl,15.0,p-F-PEACl,2.0,,,MPA-CPA,0.33,,,,,3000.0,30.0,100.0,10.0,1000,5,5500,30,15,150,110,15,PDADI,0.5,,,,,,,5000.0,30.0,6.0,70.0,100.0,5.0,24.1249,84.6137,1.18767,24.0066,1573,CH2,20250529.csv,
48711,20250712,153,Cs0.05MA0.1FA0.85PbI3.0,1.65,MACl,15.0,p-F-PEACl,2.0,,,MPA-CPA,0.33,,,,,3000.0,30.0,100.0,10.0,1000,5,5500,30,15,150,110,15,PDADI,0.5,,,,,,,5000.0,30.0,6.0,70.0,100.0,5.0,23.7198,84.0474,1.18258,23.8647,1573,CH3,20250529.csv,
48712,20250712,153,Cs0.05MA0.1FA0.85PbI3.0,1.65,MACl,15.0,p-F-PEACl,2.0,,,MPA-CPA,0.33,,,,,3000.0,30.0,100.0,10.0,1000,5,5500,30,15,150,110,15,PDADI,0.5,,,,,,,5000.0,30.0,6.0,70.0,100.0,5.0,23.1335,83.3297,1.17619,23.6028,1573,CH4,20250529.csv,
48713,20250713,154,Cs0.05MA0.1FA0.85PbI3.0,1.65,MACl,15.0,p-F-PEACl,2.0,,,"4,4,4-NA",0.5,,,,,3000.0,30.0,100.0,10.0,1000,5,5500,30,15,150,110,15,PDADI,0.5,,,,,,,5000.0,30.0,6.0,70.0,100.0,5.0,25.0571,81.2373,1.19998,25.7039,1574,CH1,20250530.csv,
48714,20250713,154,Cs0.05MA0.1FA0.85PbI3.0,1.65,MACl,15.0,p-F-PEACl,2.0,,,"4,4,4-NA",0.5,,,,,3000.0,30.0,100.0,10.0,1000,5,5500,30,15,150,110,15,PDADI,0.5,,,,,,,5000.0,30.0,6.0,70.0,100.0,5.0,25.4129,82.3833,1.19679,25.775,1574,CH2,20250530.csv,
48715,20250713,154,Cs0.05MA0.1FA0.85PbI3.0,1.65,MACl,15.0,p-F-PEACl,2.0,,,"4,4,4-NA",0.5,,,,,3000.0,30.0,100.0,10.0,1000,5,5500,30,15,150,110,15,PDADI,0.5,,,,,,,5000.0,30.0,6.0,70.0,100.0,5.0,24.5116,81.301,1.18858,25.3658,1574,CH3,20250530.csv,
48716,20250713,154,Cs0.05MA0.1FA0.85PbI3.0,1.65,MACl,15.0,p-F-PEACl,2.0,,,"4,4,4-NA",0.5,,,,,3000.0,30.0,100.0,10.0,1000,5,5500,30,15,150,110,15,PDADI,0.5,,,,,,,5000.0,30.0,6.0,70.0,100.0,5.0,23.9356,81.1147,1.18171,24.9709,1574,CH4,20250530.csv,
48717,20250713,154,Cs0.05MA0.1FA0.85PbI3.0,1.65,MACl,15.0,p-F-PEACl,2.0,,,"4,4,4-NA",0.5,,,,,3000.0,30.0,100.0,10.0,1000,5,5500,30,15,150,110,15,PDADI,0.5,,,,,,,5000.0,30.0,6.0,70.0,100.0,5.0,24.4854,81.3273,1.19732,25.1454,1575,CH1,20250530.csv,
48718,20250713,154,Cs0.05MA0.1FA0.85PbI3.0,1.65,MACl,15.0,p-F-PEACl,2.0,,,"4,4,4-NA",0.5,,,,,3000.0,30.0,100.0,10.0,1000,5,5500,30,15,150,110,15,PDADI,0.5,,,,,,,5000.0,30.0,6.0,70.0,100.0,5.0,23.9705,80.2784,1.18455,25.2073,1575,CH2,20250530.csv,
48719,20250713,154,Cs0.05MA0.1FA0.85PbI3.0,1.65,MACl,15.0,p-F-PEACl,2.0,,,"4,4,4-NA",0.5,,,,,3000.0,30.0,100.0,10.0,1000,5,5500,30,15,150,110,15,PDADI,0.5,,,,,,,5000.0,30.0,6.0,70.0,100.0,5.0,22.6728,79.3315,1.16719,24.486,1575,CH3,20250530.csv,
48720,20250713,154,Cs0.05MA0.1FA0.85PbI3.0,1.65,MACl,15.0,p-F-PEACl,2.0,,,"4,4,4-NA",0.5,,,,,3000.0,30.0,100.0,10.0,1000,5,5500,30,15,150,110,15,PDADI,0.5,,,,,,,5000.0,30.0,6.0,70.0,100.0,5.0,21.7305,77.1867,1.1585,24.3013,1575,CH4,20250530.csv,
48721,20250713,154,Cs0.05MA0.1FA0.85PbI3.0,1.65,MACl,15.0,p-F-PEACl,2.0,,,"4,4,4-NA",0.5,,,,,3000.0,30.0,100.0,10.0,1000,5,5500,30,15,150,110,15,PDADI,0.5,,,,,,,5000.0,30.0,6.0,70.0,100.0,5.0,25.3813,81.2803,1.20212,25.9766,1576,CH1,20250530.csv,
48722,20250713,154,Cs0.05MA0.1FA0.85PbI3.0,1.65,MACl,15.0,p-F-PEACl,2.0,,,"4,4,4-NA",0.5,,,,,3000.0,30.0,100.0,10.0,1000,5,5500,30,15,150,110,15,PDADI,0.5,,,,,,,5000.0,30.0,6.0,70.0,100.0,5.0,24.9137,80.2168,1.19553,25.9784,1576,CH2,20250530.csv,
48723,20250713,154,Cs0.05MA0.1FA0.85PbI3.0,1.65,MACl,15.0,p-F-PEACl,2.0,,,"4,4,4-NA",0.5,,,,,3000.0,30.0,100.0,10.0,1000,5,5500,30,15,150,110,15,PDADI,0.5,,,,,,,5000.0,30.0,6.0,70.0,100.0,5.0,24.4339,78.521,1.17873,26.3992,1576,CH3,20250530.csv,
48724,20250713,154,Cs0.05MA0.1FA0.85PbI3.0,1.65,MACl,15.0,p-F-PEACl,2.0,,,"4,4,4-NA",0.5,,,,,3000.0,30.0,100.0,10.0,1000,5,5500,30,15,150,110,15,PDADI,0.5,,,,,,,5000.0,30.0,6.0,70.0,100.0,5.0,23.5892,78.1473,1.17333,25.7265,1576,CH4,20250530.csv,
48725,20250713,154,Cs0.05MA0.1FA0.85PbI3.0,1.65,MACl,15.0,p-F-PEACl,2.0,,,"4,4,4-NA",0.5,,,,,3000.0,30.0,100.0,10.0,1000,5,5500,30,15,150,110,15,PDADI,0.5,,,,,,,5000.0,30.0,6.0,70.0,100.0,5.0,24.4294,79.9084,1.20131,25.4487,1577,CH1,20250530.csv,
48726,20250713,154,Cs0.05MA0.1FA0.85PbI3.0,1.65,MACl,15.0,p-F-PEACl,2.0,,,"4,4,4-NA",0.5,,,,,3000.0,30.0,100.0,10.0,1000,5,5500,30,15,150,110,15,PDADI,0.5,,,,,,,5000.0,30.0,6.0,70.0,100.0,5.0,24.3393,79.7656,1.19403,25.5552,1577,CH2,20250530.csv,
48727,20250713,154,Cs0.05MA0.1FA0.85PbI3.0,1.65,MACl,15.0,p-F-PEACl,2.0,,,"4,4,4-NA",0.5,,,,,3000.0,30.0,100.0,10.0,1000,5,5500,30,15,150,110,15,PDADI,0.5,,,,,,,5000.0,30.0,6.0,70.0,100.0,5.0,23.9137,79.412,1.18656,25.3787,1577,CH3,20250530.csv,
48728,20250713,154,Cs0.05MA0.1FA0.85PbI3.0,1.65,MACl,15.0,p-F-PEACl,2.0,,,"4,4,4-NA",0.5,,,,,3000.0,30.0,100.0,10.0,1000,5,5500,30,15,150,110,15,PDADI,0.5,,,,,,,5000.0,30.0,6.0,70.0,100.0,5.0,23.6509,79.2683,1.17822,25.3235,1577,CH4,20250530.csv,
48729,20250713,154,Cs0.05MA0.1FA0.85PbI3.0,1.65,MACl,15.0,p-F-PEACl,2.0,,,"4,4,4-NA",0.5,,,,,3000.0,30.0,100.0,10.0,1000,5,5500,30,15,150,110,15,PDADI,0.5,,,,,,,5000.0,30.0,6.0,70.0,100.0,5.0,24.4376,81.6541,1.20128,24.9135,1578,CH1,20250530.csv,
48730,20250713,154,Cs0.05MA0.1FA0.85PbI3.0,1.65,MACl,15.0,p-F-PEACl,2.0,,,"4,4,4-NA",0.5,,,,,3000.0,30.0,100.0,10.0,1000,5,5500,30,15,150,110,15,PDADI,0.5,,,,,,,5000.0,30.0,6.0,70.0,100.0,5.0,24.5434,82.0693,1.19465,25.033,1578,CH2,20250530.csv,
48731,20250713,154,Cs0.05MA0.1FA0.85PbI3.0,1.65,MACl,15.0,p-F-PEACl,2.0,,,"4,4,4-NA",0.5,,,,,3000.0,30.0,100.0,10.0,1000,5,5500,30,15,150,110,15,PDADI,0.5,,,,,,,5000.0,30.0,6.0,70.0,100.0,5.0,23.7648,80.765,1.18394,24.8531,1578,CH3,20250530.csv,
48732,20250713,154,Cs0.05MA0.1FA0.85PbI3.0,1.65,MACl,15.0,p-F-PEACl,2.0,,,"4,4,4-NA",0.5,,,,,3000.0,30.0,100.0,10.0,1000,5,5500,30,15,150,110,15,PDADI,0.5,,,,,,,5000.0,30.0,6.0,70.0,100.0,5.0,23.0237,79.936,1.17322,24.5501,1578,CH4,20250530.csv,
48733,20250713,154,Cs0.05MA0.1FA0.85PbI3.0,1.65,MACl,15.0,p-F-PEACl,2.0,,,"4,4,4-NA",0.5,,,,,3000.0,30.0,100.0,10.0,1000,5,5500,30,15,150,110,15,PDADI,0.5,,,,,,,5000.0,30.0,6.0,70.0,100.0,5.0,24.5184,81.0993,1.19899,25.215,1579,CH1,20250530.csv,
48734,20250713,154,Cs0.05MA0.1FA0.85PbI3.0,1.65,MACl,15.0,p-F-PEACl,2.0,,,"4,4,4-NA",0.5,,,,,3000.0,30.0,100.0,10.0,1000,5,5500,30,15,150,110,15,PDADI,0.5,,,,,,,5000.0,30.0,6.0,70.0,100.0,5.0,24.2534,81.1348,1.18802,25.1618,1579,CH2,20250530.csv,
48735,20250713,154,Cs0.05MA0.1FA0.85PbI3.0,1.65,MACl,15.0,p-F-PEACl,2.0,,,"4,4,4-NA",0.5,,,,,3000.0,30.0,100.0,10.0,1000,5,5500,30,15,150,110,15,PDADI,0.5,,,,,,,5000.0,30.0,6.0,70.0,100.0,5.0,23.8127,80.6597,1.18098,24.9982,1579,CH3,20250530.csv,
48736,20250713,154,Cs0.05MA0.1FA0.85PbI3.0,1.65,MACl,15.0,p-F-PEACl,2.0,,,"4,4,4-NA",0.5,,,,,3000.0,30.0,100.0,10.0,1000,5,5500,30,15,150,110,15,PDADI,0.5,,,,,,,5000.0,30.0,6.0,70.0,100.0,5.0,23.3275,80.1032,1.17823,24.7166,1579,CH4,20250530.csv,
48737,20250713,154,Cs0.05MA0.1FA0.85PbI3.0,1.65,MACl,15.0,p-F-PEACl,2.0,,,"4,4,4-NA",0.5,,,,,3000.0,30.0,100.0,10.0,1000,5,5500,30,15,150,110,15,PDADI,0.5,,,,,,,5000.0,30.0,6.0,70.0,100.0,5.0,23.2886,76.1809,1.19081,25.6717,1580,CH1,20250530.csv,
48738,20250713,154,Cs0.05MA0.1FA0.85PbI3.0,1.65,MACl,15.0,p-F-PEACl,2.0,,,"4,4,4-NA",0.5,,,,,3000.0,30.0,100.0,10.0,1000,5,5500,30,15,150,110,15,PDADI,0.5,,,,,,,5000.0,30.0,6.0,70.0,100.0,5.0,24.7085,80.5387,1.18638,25.8593,1580,CH2,20250530.csv,
48739,20250713,154,Cs0.05MA0.1FA0.85PbI3.0,1.65,MACl,15.0,p-F-PEACl,2.0,,,"4,4,4-NA",0.5,,,,,3000.0,30.0,100.0,10.0,1000,5,5500,30,15,150,110,15,PDADI,0.5,,,,,,,5000.0,30.0,6.0,70.0,100.0,5.0,24.1546,79.4551,1.17921,25.7804,1580,CH3,20250530.csv,
48740,20250713,154,Cs0.05MA0.1FA0.85PbI3.0,1.65,MACl,15.0,p-F-PEACl,2.0,,,"4,4,4-NA",0.5,,,,,3000.0,30.0,100.0,10.0,1000,5,5500,30,15,150,110,15,PDADI,0.5,,,,,,,5000.0,30.0,6.0,70.0,100.0,5.0,23.7256,78.8251,1.17712,25.5701,1580,CH4,20250530.csv,
48741,20250713,154,Cs0.05MA0.1FA0.85PbI3.0,1.65,MACl,15.0,p-F-PEACl,2.0,,,"4,4,4-NA",0.5,,,,,3000.0,30.0,100.0,10.0,1000,5,5500,30,15,150,110,15,PDADI,0.5,,,,,,,5000.0,30.0,6.0,70.0,100.0,5.0,25.3136,82.7475,1.20658,25.3537,1581,CH1,20250530.csv,
48742,20250713,154,Cs0.05MA0.1FA0.85PbI3.0,1.65,MACl,15.0,p-F-PEACl,2.0,,,"4,4,4-NA",0.5,,,,,3000.0,30.0,100.0,10.0,1000,5,5500,30,15,150,110,15,PDADI,0.5,,,,,,,5000.0,30.0,6.0,70.0,100.0,5.0,25.5359,82.1839,1.20068,25.8783,1581,CH2,20250530.csv,
48743,20250713,154,Cs0.05MA0.1FA0.85PbI3.0,1.65,MACl,15.0,p-F-PEACl,2.0,,,"4,4,4-NA",0.5,,,,,3000.0,30.0,100.0,10.0,1000,5,5500,30,15,150,110,15,PDADI,0.5,,,,,,,5000.0,30.0,6.0,70.0,100.0,5.0,24.2306,79.308,1.19358,25.5973,1581,CH3,20250530.csv,
48744,20250713,154,Cs0.05MA0.1FA0.85PbI3.0,1.65,MACl,15.0,p-F-PEACl,2.0,,,"4,4,4-NA",0.5,,,,,3000.0,30.0,100.0,10.0,1000,5,5500,30,15,150,110,15,PDADI,0.5,,,,,,,5000.0,30.0,6.0,70.0,100.0,5.0,25.3868,82.9224,1.19444,25.6313,1581,CH4,20250530.csv,
