Repository: MI-Materials-Intelligence/Recipe-Language-Model

# Learning Layer

## Overview

In the learning layer, the formulas and parameters are encoded and then tokenised into recipes as inputs. Through atomic skills of data extraction, cleaning, and matching, these data are organised into standardised datasets, providing the basis for RLM training and iterative recipe refinement.

Key Atomic Skills:
- **Cleaning**: Preprocessing and outlier cleaning
- **Matching**: Matching data pairs based on variables
- **Extraction**: Data extraction from robotic boxes

File: seven_ai_layers_robotics/learning/data/data50764_from_db.csv (part 241 of 253)
No,date,rank,Formula PVK,Concentration PVK,Formula Additive 1,Concentration Additive 1,Formula Additive 2,Concentration Additive 2,Formula Additive 3,Concentration Additive 3,Formula SAM 1,Concentration SAM 1,Formula SAM 2,Concentration SAM 2,Formula SAM 3,Concentration SAM 3,Spin Coating Speed SAM,Spin Coating Time SAM,Annealed Temperature SAM,Annealed Time SAM,Spin Coating Speed PVK 1,Spin Coating Time PVK 1,Spin Coating Speed PVK 2,Spin Coating Time PVK 2,Antisolvent Dropping Timing,Antisolvent Volume,Annealed Temperature PVK,Annealed Time PVK,Formula Passivator 1,Concentration Passivator 1,Formula Passivator 2,Concentration Passivator 2,Formula Passivator 3,Concentration Passivator 3,Formula Passivator 4,Concentration Passivator 4,Spin Coating Speed Passivator,Spin Coating Time Passivator,Passivator Dropping Timing,Passivator Volume,Annealed Temperature Passivator,Annealed Time Passivator,PCE,FF,Voc,Jsc,Product,Channel,From,upload_time
48745,20250713,154,Cs0.05MA0.1FA0.85PbI3.0,1.65,MACl,15.0,m-F-PEACl,2.0,,,"4,4,4-NA",0.5,,,,,3000.0,30.0,100.0,10.0,1000,5,5500,30,15,150,110,15,PDADI,0.5,,,,,,,5000.0,30.0,6.0,70.0,100.0,5.0,25.1018,82.1879,1.20924,25.2572,1582,CH1,20250530.csv,
48746,20250713,154,Cs0.05MA0.1FA0.85PbI3.0,1.65,MACl,15.0,m-F-PEACl,2.0,,,"4,4,4-NA",0.5,,,,,3000.0,30.0,100.0,10.0,1000,5,5500,30,15,150,110,15,PDADI,0.5,,,,,,,5000.0,30.0,6.0,70.0,100.0,5.0,24.469,80.5972,1.1999,25.3018,1582,CH2,20250530.csv,
48747,20250713,154,Cs0.05MA0.1FA0.85PbI3.0,1.65,MACl,15.0,m-F-PEACl,2.0,,,"4,4,4-NA",0.5,,,,,3000.0,30.0,100.0,10.0,1000,5,5500,30,15,150,110,15,PDADI,0.5,,,,,,,5000.0,30.0,6.0,70.0,100.0,5.0,24.856,81.791,1.19535,25.4232,1582,CH3,20250530.csv,
48748,20250713,154,Cs0.05MA0.1FA0.85PbI3.0,1.65,MACl,15.0,m-F-PEACl,2.0,,,"4,4,4-NA",0.5,,,,,3000.0,30.0,100.0,10.0,1000,5,5500,30,15,150,110,15,PDADI,0.5,,,,,,,5000.0,30.0,6.0,70.0,100.0,5.0,24.6261,81.2012,1.19137,25.4557,1582,CH4,20250530.csv,
48749,20250713,154,Cs0.05MA0.1FA0.85PbI3.0,1.65,MACl,15.0,m-F-PEACl,2.0,,,"4,4,4-NA",0.5,,,,,3000.0,30.0,100.0,10.0,1000,5,5500,30,15,150,110,15,PDADI,0.5,,,,,,,5000.0,30.0,6.0,70.0,100.0,5.0,26.5081,83.7195,1.20673,26.2388,1583,CH1,20250530.csv,
48750,20250713,154,Cs0.05MA0.1FA0.85PbI3.0,1.65,MACl,15.0,m-F-PEACl,2.0,,,"4,4,4-NA",0.5,,,,,3000.0,30.0,100.0,10.0,1000,5,5500,30,15,150,110,15,PDADI,0.5,,,,,,,5000.0,30.0,6.0,70.0,100.0,5.0,26.2294,82.8645,1.19773,26.4277,1583,CH2,20250530.csv,
48751,20250713,154,Cs0.05MA0.1FA0.85PbI3.0,1.65,MACl,15.0,m-F-PEACl,2.0,,,"4,4,4-NA",0.5,,,,,3000.0,30.0,100.0,10.0,1000,5,5500,30,15,150,110,15,PDADI,0.5,,,,,,,5000.0,30.0,6.0,70.0,100.0,5.0,26.0887,82.9607,1.19392,26.3393,1583,CH3,20250530.csv,
48752,20250713,154,Cs0.05MA0.1FA0.85PbI3.0,1.65,MACl,15.0,m-F-PEACl,2.0,,,"4,4,4-NA",0.5,,,,,3000.0,30.0,100.0,10.0,1000,5,5500,30,15,150,110,15,PDADI,0.5,,,,,,,5000.0,30.0,6.0,70.0,100.0,5.0,25.7751,83.2979,1.19543,25.8846,1583,CH4,20250530.csv,
48753,20250713,154,Cs0.05MA0.1FA0.85PbI3.0,1.65,MACl,15.0,m-F-PEACl,2.0,,,"4,4,4-NA",0.5,,,,,3000.0,30.0,100.0,10.0,1000,5,5500,30,15,150,110,15,PDADI,0.5,,,,,,,5000.0,30.0,6.0,70.0,100.0,5.0,25.6046,83.0257,1.20871,25.5144,1584,CH1,20250530.csv,
48754,20250713,154,Cs0.05MA0.1FA0.85PbI3.0,1.65,MACl,15.0,m-F-PEACl,2.0,,,"4,4,4-NA",0.5,,,,,3000.0,30.0,100.0,10.0,1000,5,5500,30,15,150,110,15,PDADI,0.5,,,,,,,5000.0,30.0,6.0,70.0,100.0,5.0,25.0521,82.9815,1.19269,25.3125,1584,CH2,20250530.csv,
48755,20250713,154,Cs0.05MA0.1FA0.85PbI3.0,1.65,MACl,15.0,m-F-PEACl,2.0,,,"4,4,4-NA",0.5,,,,,3000.0,30.0,100.0,10.0,1000,5,5500,30,15,150,110,15,PDADI,0.5,,,,,,,5000.0,30.0,6.0,70.0,100.0,5.0,24.9539,83.1331,1.19009,25.2223,1584,CH3,20250530.csv,
48756,20250713,154,Cs0.05MA0.1FA0.85PbI3.0,1.65,MACl,15.0,m-F-PEACl,2.0,,,"4,4,4-NA",0.5,,,,,3000.0,30.0,100.0,10.0,1000,5,5500,30,15,150,110,15,PDADI,0.5,,,,,,,5000.0,30.0,6.0,70.0,100.0,5.0,24.503,83.0743,1.19084,24.7684,1584,CH4,20250530.csv,
48757,20250713,154,Cs0.05MA0.1FA0.85PbI3.0,1.65,MACl,15.0,m-F-PEACl,2.0,,,"4,4,4-NA",0.5,,,,,3000.0,30.0,100.0,10.0,1000,5,5500,30,15,150,110,15,PDADI,0.5,,,,,,,5000.0,30.0,6.0,70.0,100.0,5.0,24.7956,81.852,1.20297,25.182,1585,CH1,20250530.csv,
48758,20250713,154,Cs0.05MA0.1FA0.85PbI3.0,1.65,MACl,15.0,m-F-PEACl,2.0,,,"4,4,4-NA",0.5,,,,,3000.0,30.0,100.0,10.0,1000,5,5500,30,15,150,110,15,PDADI,0.5,,,,,,,5000.0,30.0,6.0,70.0,100.0,5.0,3.61784,26.5742,0.577539,23.5726,1585,CH2,20250530.csv,
48759,20250713,154,Cs0.05MA0.1FA0.85PbI3.0,1.65,MACl,15.0,m-F-PEACl,2.0,,,"4,4,4-NA",0.5,,,,,3000.0,30.0,100.0,10.0,1000,5,5500,30,15,150,110,15,PDADI,0.5,,,,,,,5000.0,30.0,6.0,70.0,100.0,5.0,0.142156,24.8679,0.0429871,13.298,1585,CH3,20250530.csv,
48760,20250713,154,Cs0.05MA0.1FA0.85PbI3.0,1.65,MACl,15.0,m-F-PEACl,2.0,,,"4,4,4-NA",0.5,,,,,3000.0,30.0,100.0,10.0,1000,5,5500,30,15,150,110,15,PDADI,0.5,,,,,,,5000.0,30.0,6.0,70.0,100.0,5.0,23.639,80.0325,1.1811,25.0077,1585,CH4,20250530.csv,
48761,20250713,154,Cs0.05MA0.1FA0.85PbI3.0,1.65,MACl,15.0,m-F-PEACl,2.0,,,"4,4,4-NA",0.5,,,,,3000.0,30.0,100.0,10.0,1000,5,5500,30,15,150,110,15,PDADI,0.5,,,,,,,5000.0,30.0,6.0,70.0,100.0,5.0,1.86e-05,0.0319032,0.00859129,6.76844,1586,CH1,20250530.csv,
48762,20250713,154,Cs0.05MA0.1FA0.85PbI3.0,1.65,MACl,15.0,m-F-PEACl,2.0,,,"4,4,4-NA",0.5,,,,,3000.0,30.0,100.0,10.0,1000,5,5500,30,15,150,110,15,PDADI,0.5,,,,,,,5000.0,30.0,6.0,70.0,100.0,5.0,23.8017,77.5759,1.19101,25.7612,1586,CH2,20250530.csv,
48763,20250713,154,Cs0.05MA0.1FA0.85PbI3.0,1.65,MACl,15.0,m-F-PEACl,2.0,,,"4,4,4-NA",0.5,,,,,3000.0,30.0,100.0,10.0,1000,5,5500,30,15,150,110,15,PDADI,0.5,,,,,,,5000.0,30.0,6.0,70.0,100.0,5.0,25.2076,82.4191,1.19255,25.6465,1586,CH3,20250530.csv,
48764,20250713,154,Cs0.05MA0.1FA0.85PbI3.0,1.65,MACl,15.0,m-F-PEACl,2.0,,,"4,4,4-NA",0.5,,,,,3000.0,30.0,100.0,10.0,1000,5,5500,30,15,150,110,15,PDADI,0.5,,,,,,,5000.0,30.0,6.0,70.0,100.0,5.0,24.4196,81.6351,1.19148,25.1058,1586,CH4,20250530.csv,
48765,20250713,154,Cs0.05MA0.1FA0.85PbI3.0,1.65,MACl,15.0,m-F-PEACl,2.0,,,"4,4,4-NA",0.5,,,,,3000.0,30.0,100.0,10.0,1000,5,5500,30,15,150,110,15,PDADI,0.5,,,,,,,5000.0,30.0,6.0,70.0,100.0,5.0,0.843836,24.5452,0.152424,22.5547,1587,CH1,20250530.csv,
48766,20250713,154,Cs0.05MA0.1FA0.85PbI3.0,1.65,MACl,15.0,m-F-PEACl,2.0,,,"4,4,4-NA",0.5,,,,,3000.0,30.0,100.0,10.0,1000,5,5500,30,15,150,110,15,PDADI,0.5,,,,,,,5000.0,30.0,6.0,70.0,100.0,5.0,0.103917,24.0129,0.0332909,12.9992,1587,CH2,20250530.csv,
48767,20250713,154,Cs0.05MA0.1FA0.85PbI3.0,1.65,MACl,15.0,m-F-PEACl,2.0,,,"4,4,4-NA",0.5,,,,,3000.0,30.0,100.0,10.0,1000,5,5500,30,15,150,110,15,PDADI,0.5,,,,,,,5000.0,30.0,6.0,70.0,100.0,5.0,24.3368,82.0458,1.18259,25.0825,1587,CH3,20250530.csv,
48768,20250713,154,Cs0.05MA0.1FA0.85PbI3.0,1.65,MACl,15.0,m-F-PEACl,2.0,,,"4,4,4-NA",0.5,,,,,3000.0,30.0,100.0,10.0,1000,5,5500,30,15,150,110,15,PDADI,0.5,,,,,,,5000.0,30.0,6.0,70.0,100.0,5.0,24.4186,82.2243,1.18574,25.0456,1587,CH4,20250530.csv,
48769,20250713,154,Cs0.05MA0.1FA0.85PbI3.0,1.65,MACl,15.0,m-F-PEACl,2.0,,,"4,4,4-NA",0.5,,,,,3000.0,30.0,100.0,10.0,1000,5,5500,30,15,150,110,15,PDADI,0.5,,,,,,,5000.0,30.0,6.0,70.0,100.0,5.0,25.9253,82.337,1.20704,26.086,1588,CH1,20250530.csv,
48770,20250713,154,Cs0.05MA0.1FA0.85PbI3.0,1.65,MACl,15.0,m-F-PEACl,2.0,,,"4,4,4-NA",0.5,,,,,3000.0,30.0,100.0,10.0,1000,5,5500,30,15,150,110,15,PDADI,0.5,,,,,,,5000.0,30.0,6.0,70.0,100.0,5.0,25.8788,81.8709,1.19922,26.3583,1588,CH2,20250530.csv,
48771,20250713,154,Cs0.05MA0.1FA0.85PbI3.0,1.65,MACl,15.0,m-F-PEACl,2.0,,,"4,4,4-NA",0.5,,,,,3000.0,30.0,100.0,10.0,1000,5,5500,30,15,150,110,15,PDADI,0.5,,,,,,,5000.0,30.0,6.0,70.0,100.0,5.0,25.8386,82.5468,1.19594,26.1733,1588,CH3,20250530.csv,
48772,20250713,154,Cs0.05MA0.1FA0.85PbI3.0,1.65,MACl,15.0,m-F-PEACl,2.0,,,"4,4,4-NA",0.5,,,,,3000.0,30.0,100.0,10.0,1000,5,5500,30,15,150,110,15,PDADI,0.5,,,,,,,5000.0,30.0,6.0,70.0,100.0,5.0,25.8112,83.1367,1.19743,25.9279,1588,CH4,20250530.csv,
48773,20250714,155,Cs0.05MA0.1FA0.85PbI3.0,1.65,MACl,15.0,p-F-PEACl,2.0,,,Me-4PACz,0.165,"4,4,4-NA",0.165,,,3000.0,30.0,100.0,10.0,1000,5,5500,30,15,150,110,15,PDADI,0.5,,,,,,,5000.0,30.0,6.0,70.0,100.0,5.0,17.6728,69.1826,1.15893,22.042,1589,CH1,20250603.csv,
48774,20250714,155,Cs0.05MA0.1FA0.85PbI3.0,1.65,MACl,15.0,p-F-PEACl,2.0,,,Me-4PACz,0.165,"4,4,4-NA",0.165,,,3000.0,30.0,100.0,10.0,1000,5,5500,30,15,150,110,15,PDADI,0.5,,,,,,,5000.0,30.0,6.0,70.0,100.0,5.0,19.9043,76.9023,1.16396,22.2366,1589,CH2,20250603.csv,
48775,20250714,155,Cs0.05MA0.1FA0.85PbI3.0,1.65,MACl,15.0,p-F-PEACl,2.0,,,Me-4PACz,0.165,"4,4,4-NA",0.165,,,3000.0,30.0,100.0,10.0,1000,5,5500,30,15,150,110,15,PDADI,0.5,,,,,,,5000.0,30.0,6.0,70.0,100.0,5.0,21.0261,81.721,1.16581,22.0697,1589,CH3,20250603.csv,
48776,20250714,155,Cs0.05MA0.1FA0.85PbI3.0,1.65,MACl,15.0,p-F-PEACl,2.0,,,Me-4PACz,0.165,"4,4,4-NA",0.165,,,3000.0,30.0,100.0,10.0,1000,5,5500,30,15,150,110,15,PDADI,0.5,,,,,,,5000.0,30.0,6.0,70.0,100.0,5.0,21.0647,82.1615,1.16658,21.9772,1589,CH4,20250603.csv,
48777,20250714,155,Cs0.05MA0.1FA0.85PbI3.0,1.65,MACl,15.0,p-F-PEACl,2.0,,,Me-4PACz,0.165,"4,4,4-NA",0.165,,,3000.0,30.0,100.0,10.0,1000,5,5500,30,15,150,110,15,PDADI,0.5,,,,,,,5000.0,30.0,6.0,70.0,100.0,5.0,20.2757,76.3882,1.17937,22.506,1590,CH1,20250603.csv,
48778,20250714,155,Cs0.05MA0.1FA0.85PbI3.0,1.65,MACl,15.0,p-F-PEACl,2.0,,,Me-4PACz,0.165,"4,4,4-NA",0.165,,,3000.0,30.0,100.0,10.0,1000,5,5500,30,15,150,110,15,PDADI,0.5,,,,,,,5000.0,30.0,6.0,70.0,100.0,5.0,21.6001,79.9699,1.18281,22.8358,1590,CH2,20250603.csv,
48779,20250714,155,Cs0.05MA0.1FA0.85PbI3.0,1.65,MACl,15.0,p-F-PEACl,2.0,,,Me-4PACz,0.165,"4,4,4-NA",0.165,,,3000.0,30.0,100.0,10.0,1000,5,5500,30,15,150,110,15,PDADI,0.5,,,,,,,5000.0,30.0,6.0,70.0,100.0,5.0,21.6858,80.8974,1.17966,22.7239,1590,CH3,20250603.csv,
48780,20250714,155,Cs0.05MA0.1FA0.85PbI3.0,1.65,MACl,15.0,p-F-PEACl,2.0,,,Me-4PACz,0.165,"4,4,4-NA",0.165,,,3000.0,30.0,100.0,10.0,1000,5,5500,30,15,150,110,15,PDADI,0.5,,,,,,,5000.0,30.0,6.0,70.0,100.0,5.0,19.616,74.3423,1.16912,22.5692,1590,CH4,20250603.csv,
48781,20250714,155,Cs0.05MA0.1FA0.85PbI3.0,1.65,MACl,15.0,p-F-PEACl,2.0,,,Me-4PACz,0.165,"4,4,4-NA",0.165,,,3000.0,30.0,100.0,10.0,1000,5,5500,30,15,150,110,15,PDADI,0.5,,,,,,,5000.0,30.0,6.0,70.0,100.0,5.0,4.82687,29.1189,0.726006,22.8324,1591,CH1,20250603.csv,
48782,20250714,155,Cs0.05MA0.1FA0.85PbI3.0,1.65,MACl,15.0,p-F-PEACl,2.0,,,Me-4PACz,0.165,"4,4,4-NA",0.165,,,3000.0,30.0,100.0,10.0,1000,5,5500,30,15,150,110,15,PDADI,0.5,,,,,,,5000.0,30.0,6.0,70.0,100.0,5.0,15.8409,61.9688,1.13852,22.4526,1591,CH2,20250603.csv,
48783,20250714,155,Cs0.05MA0.1FA0.85PbI3.0,1.65,MACl,15.0,p-F-PEACl,2.0,,,Me-4PACz,0.165,"4,4,4-NA",0.165,,,3000.0,30.0,100.0,10.0,1000,5,5500,30,15,150,110,15,PDADI,0.5,,,,,,,5000.0,30.0,6.0,70.0,100.0,5.0,21.3055,82.3034,1.16413,22.2368,1591,CH3,20250603.csv,
48784,20250714,155,Cs0.05MA0.1FA0.85PbI3.0,1.65,MACl,15.0,p-F-PEACl,2.0,,,Me-4PACz,0.165,"4,4,4-NA",0.165,,,3000.0,30.0,100.0,10.0,1000,5,5500,30,15,150,110,15,PDADI,0.5,,,,,,,5000.0,30.0,6.0,70.0,100.0,5.0,3.43226,27.511,0.557586,22.3749,1591,CH4,20250603.csv,
48785,20250714,155,Cs0.05MA0.1FA0.85PbI3.0,1.65,MACl,15.0,p-F-PEACl,2.0,,,Me-4PACz,0.165,"4,4,4-NA",0.165,,,3000.0,30.0,100.0,10.0,1000,5,5500,30,15,150,110,15,PDADI,0.5,,,,,,,5000.0,30.0,6.0,70.0,100.0,5.0,20.3915,77.8273,1.16504,22.4892,1592,CH1,20250603.csv,
48786,20250714,155,Cs0.05MA0.1FA0.85PbI3.0,1.65,MACl,15.0,p-F-PEACl,2.0,,,Me-4PACz,0.165,"4,4,4-NA",0.165,,,3000.0,30.0,100.0,10.0,1000,5,5500,30,15,150,110,15,PDADI,0.5,,,,,,,5000.0,30.0,6.0,70.0,100.0,5.0,20.91,79.6537,1.16747,22.4855,1592,CH2,20250603.csv,
48787,20250714,155,Cs0.05MA0.1FA0.85PbI3.0,1.65,MACl,15.0,p-F-PEACl,2.0,,,Me-4PACz,0.165,"4,4,4-NA",0.165,,,3000.0,30.0,100.0,10.0,1000,5,5500,30,15,150,110,15,PDADI,0.5,,,,,,,5000.0,30.0,6.0,70.0,100.0,5.0,21.1936,81.2911,1.16776,22.326,1592,CH3,20250603.csv,
48788,20250714,155,Cs0.05MA0.1FA0.85PbI3.0,1.65,MACl,15.0,p-F-PEACl,2.0,,,Me-4PACz,0.165,"4,4,4-NA",0.165,,,3000.0,30.0,100.0,10.0,1000,5,5500,30,15,150,110,15,PDADI,0.5,,,,,,,5000.0,30.0,6.0,70.0,100.0,5.0,21.0597,82.2099,1.16461,21.9962,1592,CH4,20250603.csv,
48789,20250714,155,Cs0.05MA0.1FA0.85PbI3.0,1.65,MACl,15.0,p-F-PEACl,2.0,,,Me-4PACz,0.165,MPA-CPA,0.165,,,3000.0,30.0,100.0,10.0,1000,5,5500,30,15,150,110,15,PDADI,0.5,,,,,,,5000.0,30.0,6.0,70.0,100.0,5.0,19.9372,74.0819,1.1671,23.0592,1593,CH1,20250603.csv,
48790,20250714,155,Cs0.05MA0.1FA0.85PbI3.0,1.65,MACl,15.0,p-F-PEACl,2.0,,,Me-4PACz,0.165,MPA-CPA,0.165,,,3000.0,30.0,100.0,10.0,1000,5,5500,30,15,150,110,15,PDADI,0.5,,,,,,,5000.0,30.0,6.0,70.0,100.0,5.0,2.44851,25.4536,0.425163,22.6254,1593,CH2,20250603.csv,
48791,20250714,155,Cs0.05MA0.1FA0.85PbI3.0,1.65,MACl,15.0,p-F-PEACl,2.0,,,Me-4PACz,0.165,MPA-CPA,0.165,,,3000.0,30.0,100.0,10.0,1000,5,5500,30,15,150,110,15,PDADI,0.5,,,,,,,5000.0,30.0,6.0,70.0,100.0,5.0,22.039,81.1547,1.171,23.1911,1593,CH3,20250603.csv,
48792,20250714,155,Cs0.05MA0.1FA0.85PbI3.0,1.65,MACl,15.0,p-F-PEACl,2.0,,,Me-4PACz,0.165,MPA-CPA,0.165,,,3000.0,30.0,100.0,10.0,1000,5,5500,30,15,150,110,15,PDADI,0.5,,,,,,,5000.0,30.0,6.0,70.0,100.0,5.0,21.7812,81.1102,1.167,23.011,1593,CH4,20250603.csv,
48793,20250714,155,Cs0.05MA0.1FA0.85PbI3.0,1.65,MACl,15.0,p-F-PEACl,2.0,,,Me-4PACz,0.165,MPA-CPA,0.165,,,3000.0,30.0,100.0,10.0,1000,5,5500,30,15,150,110,15,PDADI,0.5,,,,,,,5000.0,30.0,6.0,70.0,100.0,5.0,21.9787,79.7,1.17899,23.3902,1594,CH1,20250603.csv,
48794,20250714,155,Cs0.05MA0.1FA0.85PbI3.0,1.65,MACl,15.0,p-F-PEACl,2.0,,,Me-4PACz,0.165,MPA-CPA,0.165,,,3000.0,30.0,100.0,10.0,1000,5,5500,30,15,150,110,15,PDADI,0.5,,,,,,,5000.0,30.0,6.0,70.0,100.0,5.0,16.3868,64.2525,1.10519,23.0762,1594,CH2,20250603.csv,
48795,20250714,155,Cs0.05MA0.1FA0.85PbI3.0,1.65,MACl,15.0,p-F-PEACl,2.0,,,Me-4PACz,0.165,MPA-CPA,0.165,,,3000.0,30.0,100.0,10.0,1000,5,5500,30,15,150,110,15,PDADI,0.5,,,,,,,5000.0,30.0,6.0,70.0,100.0,5.0,8.58052,46.4479,0.83995,21.9935,1594,CH3,20250603.csv,
48796,20250714,155,Cs0.05MA0.1FA0.85PbI3.0,1.65,MACl,15.0,p-F-PEACl,2.0,,,Me-4PACz,0.165,MPA-CPA,0.165,,,3000.0,30.0,100.0,10.0,1000,5,5500,30,15,150,110,15,PDADI,0.5,,,,,,,5000.0,30.0,6.0,70.0,100.0,5.0,22.2505,83.3031,1.16248,22.977,1594,CH4,20250603.csv,
48797,20250714,155,Cs0.05MA0.1FA0.85PbI3.0,1.65,MACl,15.0,p-F-PEACl,2.0,,,Me-4PACz,0.165,MPA-CPA,0.165,,,3000.0,30.0,100.0,10.0,1000,5,5500,30,15,150,110,15,PDADI,0.5,,,,,,,5000.0,30.0,6.0,70.0,100.0,5.0,20.744,76.1018,1.17282,23.2417,1595,CH1,20250603.csv,
48798,20250714,155,Cs0.05MA0.1FA0.85PbI3.0,1.65,MACl,15.0,p-F-PEACl,2.0,,,Me-4PACz,0.165,MPA-CPA,0.165,,,3000.0,30.0,100.0,10.0,1000,5,5500,30,15,150,110,15,PDADI,0.5,,,,,,,5000.0,30.0,6.0,70.0,100.0,5.0,21.4909,78.5149,1.17671,23.2611,1595,CH2,20250603.csv,
48799,20250714,155,Cs0.05MA0.1FA0.85PbI3.0,1.65,MACl,15.0,p-F-PEACl,2.0,,,Me-4PACz,0.165,MPA-CPA,0.165,,,3000.0,30.0,100.0,10.0,1000,5,5500,30,15,150,110,15,PDADI,0.5,,,,,,,5000.0,30.0,6.0,70.0,100.0,5.0,21.6004,79.9877,1.17507,22.9813,1595,CH3,20250603.csv,
48800,20250714,155,Cs0.05MA0.1FA0.85PbI3.0,1.65,MACl,15.0,p-F-PEACl,2.0,,,Me-4PACz,0.165,MPA-CPA,0.165,,,3000.0,30.0,100.0,10.0,1000,5,5500,30,15,150,110,15,PDADI,0.5,,,,,,,5000.0,30.0,6.0,70.0,100.0,5.0,20.9071,78.8716,1.167,22.7144,1595,CH4,20250603.csv,
48801,20250714,155,Cs0.05MA0.1FA0.85PbI3.0,1.65,MACl,15.0,p-F-PEACl,2.0,,,Me-4PACz,0.165,MPA-CPA,0.165,,,3000.0,30.0,100.0,10.0,1000,5,5500,30,15,150,110,15,PDADI,0.5,,,,,,,5000.0,30.0,6.0,70.0,100.0,5.0,18.7739,70.1036,1.15253,23.236,1596,CH1,20250603.csv,
48802,20250714,155,Cs0.05MA0.1FA0.85PbI3.0,1.65,MACl,15.0,p-F-PEACl,2.0,,,Me-4PACz,0.165,MPA-CPA,0.165,,,3000.0,30.0,100.0,10.0,1000,5,5500,30,15,150,110,15,PDADI,0.5,,,,,,,5000.0,30.0,6.0,70.0,100.0,5.0,20.3193,75.3754,1.17093,23.0223,1596,CH2,20250603.csv,
48803,20250714,155,Cs0.05MA0.1FA0.85PbI3.0,1.65,MACl,15.0,p-F-PEACl,2.0,,,Me-4PACz,0.165,MPA-CPA,0.165,,,3000.0,30.0,100.0,10.0,1000,5,5500,30,15,150,110,15,PDADI,0.5,,,,,,,5000.0,30.0,6.0,70.0,100.0,5.0,20.7065,78.3589,1.16804,22.6235,1596,CH3,20250603.csv,
48804,20250714,155,Cs0.05MA0.1FA0.85PbI3.0,1.65,MACl,15.0,p-F-PEACl,2.0,,,Me-4PACz,0.165,MPA-CPA,0.165,,,3000.0,30.0,100.0,10.0,1000,5,5500,30,15,150,110,15,PDADI,0.5,,,,,,,5000.0,30.0,6.0,70.0,100.0,5.0,20.7939,79.7043,1.16697,22.356,1596,CH4,20250603.csv,
48805,20250714,155,Cs0.05MA0.1FA0.85PbI3.0,1.65,MACl,15.0,p-F-PEACl,2.0,,,Me-4PACz,0.165,CB-PA,0.165,,,3000.0,30.0,100.0,10.0,1000,5,5500,30,15,150,110,15,PDADI,0.5,,,,,,,5000.0,30.0,6.0,70.0,100.0,5.0,20.3937,77.4155,1.17872,22.3489,1597,CH1,20250603.csv,
48806,20250714,155,Cs0.05MA0.1FA0.85PbI3.0,1.65,MACl,15.0,p-F-PEACl,2.0,,,Me-4PACz,0.165,CB-PA,0.165,,,3000.0,30.0,100.0,10.0,1000,5,5500,30,15,150,110,15,PDADI,0.5,,,,,,,5000.0,30.0,6.0,70.0,100.0,5.0,19.9379,76.6536,1.17292,22.1758,1597,CH2,20250603.csv,
48807,20250714,155,Cs0.05MA0.1FA0.85PbI3.0,1.65,MACl,15.0,p-F-PEACl,2.0,,,Me-4PACz,0.165,CB-PA,0.165,,,3000.0,30.0,100.0,10.0,1000,5,5500,30,15,150,110,15,PDADI,0.5,,,,,,,5000.0,30.0,6.0,70.0,100.0,5.0,20.3546,78.3565,1.17362,22.1339,1597,CH3,20250603.csv,
48808,20250714,155,Cs0.05MA0.1FA0.85PbI3.0,1.65,MACl,15.0,p-F-PEACl,2.0,,,Me-4PACz,0.165,CB-PA,0.165,,,3000.0,30.0,100.0,10.0,1000,5,5500,30,15,150,110,15,PDADI,0.5,,,,,,,5000.0,30.0,6.0,70.0,100.0,5.0,20.6537,80.5292,1.17138,21.8951,1597,CH4,20250603.csv,
48809,20250714,155,Cs0.05MA0.1FA0.85PbI3.0,1.65,MACl,15.0,p-F-PEACl,2.0,,,Me-4PACz,0.165,CB-PA,0.165,,,3000.0,30.0,100.0,10.0,1000,5,5500,30,15,150,110,15,PDADI,0.5,,,,,,,5000.0,30.0,6.0,70.0,100.0,5.0,23.5425,82.829,1.18536,23.9785,1598,CH1,20250603.csv,
48810,20250714,155,Cs0.05MA0.1FA0.85PbI3.0,1.65,MACl,15.0,p-F-PEACl,2.0,,,Me-4PACz,0.165,CB-PA,0.165,,,3000.0,30.0,100.0,10.0,1000,5,5500,30,15,150,110,15,PDADI,0.5,,,,,,,5000.0,30.0,6.0,70.0,100.0,5.0,5.92003,31.96,0.763741,24.2533,1598,CH2,20250603.csv,
48811,20250714,155,Cs0.05MA0.1FA0.85PbI3.0,1.65,MACl,15.0,p-F-PEACl,2.0,,,Me-4PACz,0.165,CB-PA,0.165,,,3000.0,30.0,100.0,10.0,1000,5,5500,30,15,150,110,15,PDADI,0.5,,,,,,,5000.0,30.0,6.0,70.0,100.0,5.0,11.6512,43.3084,1.12069,24.0057,1598,CH3,20250603.csv,
48812,20250714,155,Cs0.05MA0.1FA0.85PbI3.0,1.65,MACl,15.0,p-F-PEACl,2.0,,,Me-4PACz,0.165,CB-PA,0.165,,,3000.0,30.0,100.0,10.0,1000,5,5500,30,15,150,110,15,PDADI,0.5,,,,,,,5000.0,30.0,6.0,70.0,100.0,5.0,21.8475,80.6228,1.15513,23.4593,1598,CH4,20250603.csv,
48813,20250714,155,Cs0.05MA0.1FA0.85PbI3.0,1.65,MACl,15.0,p-F-PEACl,2.0,,,Me-4PACz,0.165,CB-PA,0.165,,,3000.0,30.0,100.0,10.0,1000,5,5500,30,15,150,110,15,PDADI,0.5,,,,,,,5000.0,30.0,6.0,70.0,100.0,5.0,21.966,82.7719,1.17957,22.498,1599,CH1,20250603.csv,
48814,20250714,155,Cs0.05MA0.1FA0.85PbI3.0,1.65,MACl,15.0,p-F-PEACl,2.0,,,Me-4PACz,0.165,CB-PA,0.165,,,3000.0,30.0,100.0,10.0,1000,5,5500,30,15,150,110,15,PDADI,0.5,,,,,,,5000.0,30.0,6.0,70.0,100.0,5.0,21.7603,81.8969,1.17486,22.6158,1599,CH2,20250603.csv,
48815,20250714,155,Cs0.05MA0.1FA0.85PbI3.0,1.65,MACl,15.0,p-F-PEACl,2.0,,,Me-4PACz,0.165,CB-PA,0.165,,,3000.0,30.0,100.0,10.0,1000,5,5500,30,15,150,110,15,PDADI,0.5,,,,,,,5000.0,30.0,6.0,70.0,100.0,5.0,22.013,83.9797,1.16736,22.4543,1599,CH3,20250603.csv,
48816,20250714,155,Cs0.05MA0.1FA0.85PbI3.0,1.65,MACl,15.0,p-F-PEACl,2.0,,,Me-4PACz,0.165,CB-PA,0.165,,,3000.0,30.0,100.0,10.0,1000,5,5500,30,15,150,110,15,PDADI,0.5,,,,,,,5000.0,30.0,6.0,70.0,100.0,5.0,21.5071,83.7989,1.15914,22.1416,1599,CH4,20250603.csv,
48817,20250714,155,Cs0.05MA0.1FA0.85PbI3.0,1.65,MACl,15.0,p-F-PEACl,2.0,,,Me-4PACz,0.165,CB-PA,0.165,,,3000.0,30.0,100.0,10.0,1000,5,5500,30,15,150,110,15,PDADI,0.5,,,,,,,5000.0,30.0,6.0,70.0,100.0,5.0,22.649,84.2908,1.15994,23.1651,1600,CH1,20250603.csv,
48818,20250714,155,Cs0.05MA0.1FA0.85PbI3.0,1.65,MACl,15.0,p-F-PEACl,2.0,,,Me-4PACz,0.165,CB-PA,0.165,,,3000.0,30.0,100.0,10.0,1000,5,5500,30,15,150,110,15,PDADI,0.5,,,,,,,5000.0,30.0,6.0,70.0,100.0,5.0,-999.0,-999.0,-999.0,-999.0,1600,CH2,20250603.csv,
48819,20250714,155,Cs0.05MA0.1FA0.85PbI3.0,1.65,MACl,15.0,p-F-PEACl,2.0,,,Me-4PACz,0.165,CB-PA,0.165,,,3000.0,30.0,100.0,10.0,1000,5,5500,30,15,150,110,15,PDADI,0.5,,,,,,,5000.0,30.0,6.0,70.0,100.0,5.0,-999.0,-999.0,-999.0,-999.0,1600,CH3,20250603.csv,
48820,20250714,155,Cs0.05MA0.1FA0.85PbI3.0,1.65,MACl,15.0,p-F-PEACl,2.0,,,Me-4PACz,0.165,CB-PA,0.165,,,3000.0,30.0,100.0,10.0,1000,5,5500,30,15,150,110,15,PDADI,0.5,,,,,,,5000.0,30.0,6.0,70.0,100.0,5.0,-999.0,-999.0,-999.0,-999.0,1600,CH4,20250603.csv,
48821,20250715,156,Cs0.05MA0.1FA0.85PbI3.0,1.65,MACl,15.0,p-F-PEACl,2.0,,,Me-4PACz,0.248,MPA-CPA,0.083,,,3000.0,30.0,100.0,10.0,1000,5,5500,30,15,150,110,15,PDADI,0.5,,,,,,,5000.0,30.0,6.0,70.0,100.0,5.0,21.9509,81.3567,1.19353,22.6062,1601,CH1,20250604.csv,
48822,20250715,156,Cs0.05MA0.1FA0.85PbI3.0,1.65,MACl,15.0,p-F-PEACl,2.0,,,Me-4PACz,0.248,MPA-CPA,0.083,,,3000.0,30.0,100.0,10.0,1000,5,5500,30,15,150,110,15,PDADI,0.5,,,,,,,5000.0,30.0,6.0,70.0,100.0,5.0,22.7076,83.2874,1.18756,22.9582,1601,CH2,20250604.csv,
48823,20250715,156,Cs0.05MA0.1FA0.85PbI3.0,1.65,MACl,15.0,p-F-PEACl,2.0,,,Me-4PACz,0.248,MPA-CPA,0.083,,,3000.0,30.0,100.0,10.0,1000,5,5500,30,15,150,110,15,PDADI,0.5,,,,,,,5000.0,30.0,6.0,70.0,100.0,5.0,22.6821,83.3785,1.18328,22.9902,1601,CH3,20250604.csv,
48824,20250715,156,Cs0.05MA0.1FA0.85PbI3.0,1.65,MACl,15.0,p-F-PEACl,2.0,,,Me-4PACz,0.248,MPA-CPA,0.083,,,3000.0,30.0,100.0,10.0,1000,5,5500,30,15,150,110,15,PDADI,0.5,,,,,,,5000.0,30.0,6.0,70.0,100.0,5.0,22.6205,83.7387,1.18119,22.8695,1601,CH4,20250604.csv,
48825,20250715,156,Cs0.05MA0.1FA0.85PbI3.0,1.65,MACl,15.0,p-F-PEACl,2.0,,,Me-4PACz,0.248,MPA-CPA,0.083,,,3000.0,30.0,100.0,10.0,1000,5,5500,30,15,150,110,15,PDADI,0.5,,,,,,,5000.0,30.0,6.0,70.0,100.0,5.0,22.2804,82.8997,1.19484,22.4935,1602,CH1,20250604.csv,
48826,20250715,156,Cs0.05MA0.1FA0.85PbI3.0,1.65,MACl,15.0,p-F-PEACl,2.0,,,Me-4PACz,0.248,MPA-CPA,0.083,,,3000.0,30.0,100.0,10.0,1000,5,5500,30,15,150,110,15,PDADI,0.5,,,,,,,5000.0,30.0,6.0,70.0,100.0,5.0,22.0782,81.5685,1.19048,22.7363,1602,CH2,20250604.csv,
48827,20250715,156,Cs0.05MA0.1FA0.85PbI3.0,1.65,MACl,15.0,p-F-PEACl,2.0,,,Me-4PACz,0.248,MPA-CPA,0.083,,,3000.0,30.0,100.0,10.0,1000,5,5500,30,15,150,110,15,PDADI,0.5,,,,,,,5000.0,30.0,6.0,70.0,100.0,5.0,21.3223,79.4763,1.18601,22.6209,1602,CH3,20250604.csv,
48828,20250715,156,Cs0.05MA0.1FA0.85PbI3.0,1.65,MACl,15.0,p-F-PEACl,2.0,,,Me-4PACz,0.248,MPA-CPA,0.083,,,3000.0,30.0,100.0,10.0,1000,5,5500,30,15,150,110,15,PDADI,0.5,,,,,,,5000.0,30.0,6.0,70.0,100.0,5.0,22.0842,83.6709,1.18523,22.2693,1602,CH4,20250604.csv,
48829,20250715,156,Cs0.05MA0.1FA0.85PbI3.0,1.65,MACl,15.0,p-F-PEACl,2.0,,,Me-4PACz,0.248,MPA-CPA,0.083,,,3000.0,30.0,100.0,10.0,1000,5,5500,30,15,150,110,15,PDADI,0.5,,,,,,,5000.0,30.0,6.0,70.0,100.0,5.0,11.7341,42.5455,1.13562,24.2863,1603,CH1,20250604.csv,
48830,20250715,156,Cs0.05MA0.1FA0.85PbI3.0,1.65,MACl,15.0,p-F-PEACl,2.0,,,Me-4PACz,0.248,MPA-CPA,0.083,,,3000.0,30.0,100.0,10.0,1000,5,5500,30,15,150,110,15,PDADI,0.5,,,,,,,5000.0,30.0,6.0,70.0,100.0,5.0,24.4977,83.0492,1.18822,24.8251,1603,CH2,20250604.csv,
48831,20250715,156,Cs0.05MA0.1FA0.85PbI3.0,1.65,MACl,15.0,p-F-PEACl,2.0,,,Me-4PACz,0.248,MPA-CPA,0.083,,,3000.0,30.0,100.0,10.0,1000,5,5500,30,15,150,110,15,PDADI,0.5,,,,,,,5000.0,30.0,6.0,70.0,100.0,5.0,24.5245,83.5267,1.18515,24.7744,1603,CH3,20250604.csv,
48832,20250715,156,Cs0.05MA0.1FA0.85PbI3.0,1.65,MACl,15.0,p-F-PEACl,2.0,,,Me-4PACz,0.248,MPA-CPA,0.083,,,3000.0,30.0,100.0,10.0,1000,5,5500,30,15,150,110,15,PDADI,0.5,,,,,,,5000.0,30.0,6.0,70.0,100.0,5.0,24.4464,83.9155,1.18337,24.6179,1603,CH4,20250604.csv,
48833,20250715,156,Cs0.05MA0.1FA0.85PbI3.0,1.65,MACl,15.0,p-F-PEACl,2.0,,,Me-4PACz,0.083,MPA-CPA,0.248,,,3000.0,30.0,100.0,10.0,1000,5,5500,30,15,150,110,15,PDADI,0.5,,,,,,,5000.0,30.0,6.0,70.0,100.0,5.0,22.1031,81.591,1.17653,23.0254,1604,CH1,20250604.csv,
48834,20250715,156,Cs0.05MA0.1FA0.85PbI3.0,1.65,MACl,15.0,p-F-PEACl,2.0,,,Me-4PACz,0.083,MPA-CPA,0.248,,,3000.0,30.0,100.0,10.0,1000,5,5500,30,15,150,110,15,PDADI,0.5,,,,,,,5000.0,30.0,6.0,70.0,100.0,5.0,22.8042,82.3288,1.17629,23.5478,1604,CH2,20250604.csv,
48835,20250715,156,Cs0.05MA0.1FA0.85PbI3.0,1.65,MACl,15.0,p-F-PEACl,2.0,,,Me-4PACz,0.083,MPA-CPA,0.248,,,3000.0,30.0,100.0,10.0,1000,5,5500,30,15,150,110,15,PDADI,0.5,,,,,,,5000.0,30.0,6.0,70.0,100.0,5.0,20.8575,75.6807,1.17167,23.5218,1604,CH3,20250604.csv,
48836,20250715,156,Cs0.05MA0.1FA0.85PbI3.0,1.65,MACl,15.0,p-F-PEACl,2.0,,,Me-4PACz,0.083,MPA-CPA,0.248,,,3000.0,30.0,100.0,10.0,1000,5,5500,30,15,150,110,15,PDADI,0.5,,,,,,,5000.0,30.0,6.0,70.0,100.0,5.0,22.8175,82.9566,1.17045,23.4999,1604,CH4,20250604.csv,
48837,20250715,156,Cs0.05MA0.1FA0.85PbI3.0,1.65,MACl,15.0,p-F-PEACl,2.0,,,Me-4PACz,0.083,MPA-CPA,0.248,,,3000.0,30.0,100.0,10.0,1000,5,5500,30,15,150,110,15,PDADI,0.5,,,,,,,5000.0,30.0,6.0,70.0,100.0,5.0,20.6642,78.2322,1.17436,22.4921,1605,CH1,20250604.csv,
48838,20250715,156,Cs0.05MA0.1FA0.85PbI3.0,1.65,MACl,15.0,p-F-PEACl,2.0,,,Me-4PACz,0.083,MPA-CPA,0.248,,,3000.0,30.0,100.0,10.0,1000,5,5500,30,15,150,110,15,PDADI,0.5,,,,,,,5000.0,30.0,6.0,70.0,100.0,5.0,0.597292,25.0837,0.120972,19.6839,1605,CH2,20250604.csv,
48839,20250715,156,Cs0.05MA0.1FA0.85PbI3.0,1.65,MACl,15.0,p-F-PEACl,2.0,,,Me-4PACz,0.083,MPA-CPA,0.248,,,3000.0,30.0,100.0,10.0,1000,5,5500,30,15,150,110,15,PDADI,0.5,,,,,,,5000.0,30.0,6.0,70.0,100.0,5.0,20.8182,78.4281,1.16538,22.7774,1605,CH3,20250604.csv,
48840,20250715,156,Cs0.05MA0.1FA0.85PbI3.0,1.65,MACl,15.0,p-F-PEACl,2.0,,,Me-4PACz,0.083,MPA-CPA,0.248,,,3000.0,30.0,100.0,10.0,1000,5,5500,30,15,150,110,15,PDADI,0.5,,,,,,,5000.0,30.0,6.0,70.0,100.0,5.0,18.8527,72.503,1.15387,22.5353,1605,CH4,20250604.csv,
48841,20250715,156,Cs0.05MA0.1FA0.85PbI3.0,1.65,MACl,15.0,p-F-PEACl,2.0,,,Me-4PACz,0.083,MPA-CPA,0.248,,,3000.0,30.0,100.0,10.0,1000,5,5500,30,15,150,110,15,PDADI,0.5,,,,,,,5000.0,30.0,6.0,70.0,100.0,5.0,20.967,80.6776,1.17335,22.149,1606,CH1,20250604.csv,
48842,20250715,156,Cs0.05MA0.1FA0.85PbI3.0,1.65,MACl,15.0,p-F-PEACl,2.0,,,Me-4PACz,0.083,MPA-CPA,0.248,,,3000.0,30.0,100.0,10.0,1000,5,5500,30,15,150,110,15,PDADI,0.5,,,,,,,5000.0,30.0,6.0,70.0,100.0,5.0,20.575,79.1017,1.16707,22.2873,1606,CH2,20250604.csv,
48843,20250715,156,Cs0.05MA0.1FA0.85PbI3.0,1.65,MACl,15.0,p-F-PEACl,2.0,,,Me-4PACz,0.083,MPA-CPA,0.248,,,3000.0,30.0,100.0,10.0,1000,5,5500,30,15,150,110,15,PDADI,0.5,,,,,,,5000.0,30.0,6.0,70.0,100.0,5.0,21.1153,81.7546,1.16446,22.1799,1606,CH3,20250604.csv,
48844,20250715,156,Cs0.05MA0.1FA0.85PbI3.0,1.65,MACl,15.0,p-F-PEACl,2.0,,,Me-4PACz,0.083,MPA-CPA,0.248,,,3000.0,30.0,100.0,10.0,1000,5,5500,30,15,150,110,15,PDADI,0.5,,,,,,,5000.0,30.0,6.0,70.0,100.0,5.0,20.8903,81.5216,1.16278,22.0382,1606,CH4,20250604.csv,
48845,20250715,156,Cs0.05MA0.1FA0.85PbI3.0,1.65,MACl,15.0,p-F-PEACl,2.0,,,Me-4PACz,0.248,"4,4,4-NA",0.083,,,3000.0,30.0,100.0,10.0,1000,5,5500,30,15,150,110,15,PDADI,0.5,,,,,,,5000.0,30.0,6.0,70.0,100.0,5.0,21.6735,82.8748,1.19752,21.8386,1607,CH1,20250604.csv,
48846,20250715,156,Cs0.05MA0.1FA0.85PbI3.0,1.65,MACl,15.0,p-F-PEACl,2.0,,,Me-4PACz,0.248,"4,4,4-NA",0.083,,,3000.0,30.0,100.0,10.0,1000,5,5500,30,15,150,110,15,PDADI,0.5,,,,,,,5000.0,30.0,6.0,70.0,100.0,5.0,21.8737,83.2973,1.19221,22.0261,1607,CH2,20250604.csv,
48847,20250715,156,Cs0.05MA0.1FA0.85PbI3.0,1.65,MACl,15.0,p-F-PEACl,2.0,,,Me-4PACz,0.248,"4,4,4-NA",0.083,,,3000.0,30.0,100.0,10.0,1000,5,5500,30,15,150,110,15,PDADI,0.5,,,,,,,5000.0,30.0,6.0,70.0,100.0,5.0,21.8307,83.5152,1.18818,21.9999,1607,CH3,20250604.csv,
48848,20250715,156,Cs0.05MA0.1FA0.85PbI3.0,1.65,MACl,15.0,p-F-PEACl,2.0,,,Me-4PACz,0.248,"4,4,4-NA",0.083,,,3000.0,30.0,100.0,10.0,1000,5,5500,30,15,150,110,15,PDADI,0.5,,,,,,,5000.0,30.0,6.0,70.0,100.0,5.0,21.6752,83.7582,1.18674,21.8062,1607,CH4,20250604.csv,
48849,20250715,156,Cs0.05MA0.1FA0.85PbI3.0,1.65,MACl,15.0,p-F-PEACl,2.0,,,Me-4PACz,0.248,"4,4,4-NA",0.083,,,3000.0,30.0,100.0,10.0,1000,5,5500,30,15,150,110,15,PDADI,0.5,,,,,,,5000.0,30.0,6.0,70.0,100.0,5.0,23.4596,82.7271,1.19997,23.6321,1608,CH1,20250604.csv,
48850,20250715,156,Cs0.05MA0.1FA0.85PbI3.0,1.65,MACl,15.0,p-F-PEACl,2.0,,,Me-4PACz,0.248,"4,4,4-NA",0.083,,,3000.0,30.0,100.0,10.0,1000,5,5500,30,15,150,110,15,PDADI,0.5,,,,,,,5000.0,30.0,6.0,70.0,100.0,5.0,23.5151,82.2271,1.19579,23.9154,1608,CH2,20250604.csv,
48851,20250715,156,Cs0.05MA0.1FA0.85PbI3.0,1.65,MACl,15.0,p-F-PEACl,2.0,,,Me-4PACz,0.248,"4,4,4-NA",0.083,,,3000.0,30.0,100.0,10.0,1000,5,5500,30,15,150,110,15,PDADI,0.5,,,,,,,5000.0,30.0,6.0,70.0,100.0,5.0,0.707799,25.1579,0.133735,21.0374,1608,CH3,20250604.csv,
48852,20250715,156,Cs0.05MA0.1FA0.85PbI3.0,1.65,MACl,15.0,p-F-PEACl,2.0,,,Me-4PACz,0.248,"4,4,4-NA",0.083,,,3000.0,30.0,100.0,10.0,1000,5,5500,30,15,150,110,15,PDADI,0.5,,,,,,,5000.0,30.0,6.0,70.0,100.0,5.0,22.5744,82.3097,1.18267,23.19,1608,CH4,20250604.csv,
48853,20250715,156,Cs0.05MA0.1FA0.85PbI3.0,1.65,MACl,15.0,p-F-PEACl,2.0,,,Me-4PACz,0.248,"4,4,4-NA",0.083,,,3000.0,30.0,100.0,10.0,1000,5,5500,30,15,150,110,15,PDADI,0.5,,,,,,,5000.0,30.0,6.0,70.0,100.0,5.0,23.2902,79.6741,1.18966,24.5716,1609,CH1,20250604.csv,
48854,20250715,156,Cs0.05MA0.1FA0.85PbI3.0,1.65,MACl,15.0,p-F-PEACl,2.0,,,Me-4PACz,0.248,"4,4,4-NA",0.083,,,3000.0,30.0,100.0,10.0,1000,5,5500,30,15,150,110,15,PDADI,0.5,,,,,,,5000.0,30.0,6.0,70.0,100.0,5.0,24.8872,81.9414,1.18321,25.669,1609,CH2,20250604.csv,
48855,20250715,156,Cs0.05MA0.1FA0.85PbI3.0,1.65,MACl,15.0,p-F-PEACl,2.0,,,Me-4PACz,0.248,"4,4,4-NA",0.083,,,3000.0,30.0,100.0,10.0,1000,5,5500,30,15,150,110,15,PDADI,0.5,,,,,,,5000.0,30.0,6.0,70.0,100.0,5.0,24.1977,81.2102,1.1786,25.2812,1609,CH3,20250604.csv,
48856,20250715,156,Cs0.05MA0.1FA0.85PbI3.0,1.65,MACl,15.0,p-F-PEACl,2.0,,,Me-4PACz,0.248,"4,4,4-NA",0.083,,,3000.0,30.0,100.0,10.0,1000,5,5500,30,15,150,110,15,PDADI,0.5,,,,,,,5000.0,30.0,6.0,70.0,100.0,5.0,23.9179,81.7832,1.17676,24.8526,1609,CH4,20250604.csv,
48857,20250715,156,Cs0.05MA0.1FA0.85PbI3.0,1.65,MACl,15.0,p-F-PEACl,2.0,,,Me-4PACz,0.083,"4,4,4-NA",0.248,,,3000.0,30.0,100.0,10.0,1000,5,5500,30,15,150,110,15,PDADI,0.5,,,,,,,5000.0,30.0,6.0,70.0,100.0,5.0,23.8776,80.5852,1.1971,24.7517,1610,CH1,20250604.csv,
48858,20250715,156,Cs0.05MA0.1FA0.85PbI3.0,1.65,MACl,15.0,p-F-PEACl,2.0,,,Me-4PACz,0.083,"4,4,4-NA",0.248,,,3000.0,30.0,100.0,10.0,1000,5,5500,30,15,150,110,15,PDADI,0.5,,,,,,,5000.0,30.0,6.0,70.0,100.0,5.0,24.5089,82.0185,1.1936,25.0353,1610,CH2,20250604.csv,
48859,20250715,156,Cs0.05MA0.1FA0.85PbI3.0,1.65,MACl,15.0,p-F-PEACl,2.0,,,Me-4PACz,0.083,"4,4,4-NA",0.248,,,3000.0,30.0,100.0,10.0,1000,5,5500,30,15,150,110,15,PDADI,0.5,,,,,,,5000.0,30.0,6.0,70.0,100.0,5.0,24.2527,81.7832,1.18545,25.0156,1610,CH3,20250604.csv,
48860,20250715,156,Cs0.05MA0.1FA0.85PbI3.0,1.65,MACl,15.0,p-F-PEACl,2.0,,,Me-4PACz,0.083,"4,4,4-NA",0.248,,,3000.0,30.0,100.0,10.0,1000,5,5500,30,15,150,110,15,PDADI,0.5,,,,,,,5000.0,30.0,6.0,70.0,100.0,5.0,24.0718,81.9967,1.18078,24.8624,1610,CH4,20250604.csv,
48861,20250715,156,Cs0.05MA0.1FA0.85PbI3.0,1.65,MACl,15.0,p-F-PEACl,2.0,,,Me-4PACz,0.083,"4,4,4-NA",0.248,,,3000.0,30.0,100.0,10.0,1000,5,5500,30,15,150,110,15,PDADI,0.5,,,,,,,5000.0,30.0,6.0,70.0,100.0,5.0,21.0301,71.3958,1.18574,24.8416,1611,CH1,20250604.csv,
48862,20250715,156,Cs0.05MA0.1FA0.85PbI3.0,1.65,MACl,15.0,p-F-PEACl,2.0,,,Me-4PACz,0.083,"4,4,4-NA",0.248,,,3000.0,30.0,100.0,10.0,1000,5,5500,30,15,150,110,15,PDADI,0.5,,,,,,,5000.0,30.0,6.0,70.0,100.0,5.0,24.2905,81.6246,1.19293,24.9459,1611,CH2,20250604.csv,
48863,20250715,156,Cs0.05MA0.1FA0.85PbI3.0,1.65,MACl,15.0,p-F-PEACl,2.0,,,Me-4PACz,0.083,"4,4,4-NA",0.248,,,3000.0,30.0,100.0,10.0,1000,5,5500,30,15,150,110,15,PDADI,0.5,,,,,,,5000.0,30.0,6.0,70.0,100.0,5.0,22.5744,76.3077,1.18532,24.9581,1611,CH3,20250604.csv,
48864,20250715,156,Cs0.05MA0.1FA0.85PbI3.0,1.65,MACl,15.0,p-F-PEACl,2.0,,,Me-4PACz,0.083,"4,4,4-NA",0.248,,,3000.0,30.0,100.0,10.0,1000,5,5500,30,15,150,110,15,PDADI,0.5,,,,,,,5000.0,30.0,6.0,70.0,100.0,5.0,23.8329,81.698,1.18649,24.5867,1611,CH4,20250604.csv,
48865,20250715,156,Cs0.05MA0.1FA0.85PbI3.0,1.65,MACl,15.0,p-F-PEACl,2.0,,,Me-4PACz,0.083,"4,4,4-NA",0.248,,,3000.0,30.0,100.0,10.0,1000,5,5500,30,15,150,110,15,PDADI,0.5,,,,,,,5000.0,30.0,6.0,70.0,100.0,5.0,21.115,80.5985,1.19614,21.902,1612,CH1,20250604.csv,
48866,20250715,156,Cs0.05MA0.1FA0.85PbI3.0,1.65,MACl,15.0,p-F-PEACl,2.0,,,Me-4PACz,0.083,"4,4,4-NA",0.248,,,3000.0,30.0,100.0,10.0,1000,5,5500,30,15,150,110,15,PDADI,0.5,,,,,,,5000.0,30.0,6.0,70.0,100.0,5.0,20.0509,79.3954,1.18783,21.261,1612,CH2,20250604.csv,
48867,20250715,156,Cs0.05MA0.1FA0.85PbI3.0,1.65,MACl,15.0,p-F-PEACl,2.0,,,Me-4PACz,0.083,"4,4,4-NA",0.248,,,3000.0,30.0,100.0,10.0,1000,5,5500,30,15,150,110,15,PDADI,0.5,,,,,,,5000.0,30.0,6.0,70.0,100.0,5.0,20.7932,80.7015,1.18152,21.8071,1612,CH3,20250604.csv,
48868,20250715,156,Cs0.05MA0.1FA0.85PbI3.0,1.65,MACl,15.0,p-F-PEACl,2.0,,,Me-4PACz,0.083,"4,4,4-NA",0.248,,,3000.0,30.0,100.0,10.0,1000,5,5500,30,15,150,110,15,PDADI,0.5,,,,,,,5000.0,30.0,6.0,70.0,100.0,5.0,20.7634,82.2411,1.17823,21.4279,1612,CH4,20250604.csv,
48869,20250715,156,Cs0.05MA0.1FA0.85PbI3.0,1.65,MACl,15.0,p-F-PEACl,2.0,,,Me-4PACz,0.083,"4,4,4-NA",0.248,,,3000.0,30.0,100.0,10.0,1000,5,5500,30,15,150,110,15,PDADI,0.5,,,,,,,5000.0,30.0,6.0,70.0,100.0,5.0,18.912,71.4651,1.19481,22.1485,1613,CH1,20250604.csv,
48870,20250715,156,Cs0.05MA0.1FA0.85PbI3.0,1.65,MACl,15.0,p-F-PEACl,2.0,,,Me-4PACz,0.083,"4,4,4-NA",0.248,,,3000.0,30.0,100.0,10.0,1000,5,5500,30,15,150,110,15,PDADI,0.5,,,,,,,5000.0,30.0,6.0,70.0,100.0,5.0,19.9669,75.238,1.19262,22.2522,1613,CH2,20250604.csv,
48871,20250715,156,Cs0.05MA0.1FA0.85PbI3.0,1.65,MACl,15.0,p-F-PEACl,2.0,,,Me-4PACz,0.083,"4,4,4-NA",0.248,,,3000.0,30.0,100.0,10.0,1000,5,5500,30,15,150,110,15,PDADI,0.5,,,,,,,5000.0,30.0,6.0,70.0,100.0,5.0,20.1379,75.1788,1.18703,22.5662,1613,CH3,20250604.csv,
48872,20250715,156,Cs0.05MA0.1FA0.85PbI3.0,1.65,MACl,15.0,p-F-PEACl,2.0,,,Me-4PACz,0.083,"4,4,4-NA",0.248,,,3000.0,30.0,100.0,10.0,1000,5,5500,30,15,150,110,15,PDADI,0.5,,,,,,,5000.0,30.0,6.0,70.0,100.0,5.0,19.7731,73.1316,1.17863,22.94,1613,CH4,20250604.csv,
48873,20250715,156,Cs0.05MA0.1FA0.85PbI3.0,1.65,MACl,15.0,p-F-PEACl,2.0,,,"4,4,4-NA",0.5,,,,,3000.0,30.0,100.0,10.0,1000,5,5500,30,15,150,110,15,PDADI,0.5,,,,,,,5000.0,30.0,6.0,70.0,100.0,5.0,22.6114,78.3557,1.19821,24.0836,1614,CH1,20250604.csv,
48874,20250715,156,Cs0.05MA0.1FA0.85PbI3.0,1.65,MACl,15.0,p-F-PEACl,2.0,,,"4,4,4-NA",0.5,,,,,3000.0,30.0,100.0,10.0,1000,5,5500,30,15,150,110,15,PDADI,0.5,,,,,,,5000.0,30.0,6.0,70.0,100.0,5.0,21.347,76.369,1.18523,23.5839,1614,CH2,20250604.csv,
48875,20250715,156,Cs0.05MA0.1FA0.85PbI3.0,1.65,MACl,15.0,p-F-PEACl,2.0,,,"4,4,4-NA",0.5,,,,,3000.0,30.0,100.0,10.0,1000,5,5500,30,15,150,110,15,PDADI,0.5,,,,,,,5000.0,30.0,6.0,70.0,100.0,5.0,18.9372,70.4041,1.17569,22.8783,1614,CH3,20250604.csv,
48876,20250715,156,Cs0.05MA0.1FA0.85PbI3.0,1.65,MACl,15.0,p-F-PEACl,2.0,,,"4,4,4-NA",0.5,,,,,3000.0,30.0,100.0,10.0,1000,5,5500,30,15,150,110,15,PDADI,0.5,,,,,,,5000.0,30.0,6.0,70.0,100.0,5.0,19.8339,73.682,1.17647,22.8805,1614,CH4,20250604.csv,
48877,20250715,156,Cs0.05MA0.1FA0.85PbI3.0,1.65,MACl,15.0,p-F-PEACl,2.0,,,"4,4,4-NA",0.5,,,,,3000.0,30.0,100.0,10.0,1000,5,5500,30,15,150,110,15,PDADI,0.5,,,,,,,5000.0,30.0,6.0,70.0,100.0,5.0,21.8475,80.82,1.19522,22.6169,1615,CH1,20250604.csv,
48878,20250715,156,Cs0.05MA0.1FA0.85PbI3.0,1.65,MACl,15.0,p-F-PEACl,2.0,,,"4,4,4-NA",0.5,,,,,3000.0,30.0,100.0,10.0,1000,5,5500,30,15,150,110,15,PDADI,0.5,,,,,,,5000.0,30.0,6.0,70.0,100.0,5.0,21.7908,80.7053,1.1909,22.6722,1615,CH2,20250604.csv,
48879,20250715,156,Cs0.05MA0.1FA0.85PbI3.0,1.65,MACl,15.0,p-F-PEACl,2.0,,,"4,4,4-NA",0.5,,,,,3000.0,30.0,100.0,10.0,1000,5,5500,30,15,150,110,15,PDADI,0.5,,,,,,,5000.0,30.0,6.0,70.0,100.0,5.0,20.7018,78.6468,1.18414,22.2292,1615,CH3,20250604.csv,
48880,20250715,156,Cs0.05MA0.1FA0.85PbI3.0,1.65,MACl,15.0,p-F-PEACl,2.0,,,"4,4,4-NA",0.5,,,,,3000.0,30.0,100.0,10.0,1000,5,5500,30,15,150,110,15,PDADI,0.5,,,,,,,5000.0,30.0,6.0,70.0,100.0,5.0,20.0675,77.3846,1.17483,22.0731,1615,CH4,20250604.csv,
48881,20250715,156,Cs0.05MA0.1FA0.85PbI3.0,1.65,MACl,15.0,p-F-PEACl,2.0,,,"4,4,4-NA",0.5,,,,,3000.0,30.0,100.0,10.0,1000,5,5500,30,15,150,110,15,PDADI,0.5,,,,,,,5000.0,30.0,6.0,70.0,100.0,5.0,21.1503,80.9802,1.19315,21.8898,1616,CH1,20250604.csv,
48882,20250715,156,Cs0.05MA0.1FA0.85PbI3.0,1.65,MACl,15.0,p-F-PEACl,2.0,,,"4,4,4-NA",0.5,,,,,3000.0,30.0,100.0,10.0,1000,5,5500,30,15,150,110,15,PDADI,0.5,,,,,,,5000.0,30.0,6.0,70.0,100.0,5.0,19.6479,75.5594,1.18087,22.0204,1616,CH2,20250604.csv,
48883,20250715,156,Cs0.05MA0.1FA0.85PbI3.0,1.65,MACl,15.0,p-F-PEACl,2.0,,,"4,4,4-NA",0.5,,,,,3000.0,30.0,100.0,10.0,1000,5,5500,30,15,150,110,15,PDADI,0.5,,,,,,,5000.0,30.0,6.0,70.0,100.0,5.0,21.037,80.9677,1.18181,21.9848,1616,CH3,20250604.csv,
48884,20250715,156,Cs0.05MA0.1FA0.85PbI3.0,1.65,MACl,15.0,p-F-PEACl,2.0,,,"4,4,4-NA",0.5,,,,,3000.0,30.0,100.0,10.0,1000,5,5500,30,15,150,110,15,PDADI,0.5,,,,,,,5000.0,30.0,6.0,70.0,100.0,5.0,21.1687,82.5212,1.17838,21.7691,1616,CH4,20250604.csv,
48885,20250715,156,Cs0.05MA0.1FA0.85PbI3.0,1.65,MACl,15.0,p-F-PEACl,2.0,,,"4,4,4-NA",0.5,,,,,3000.0,30.0,100.0,10.0,1000,5,5500,30,15,150,110,15,PDADI,0.5,,,,,,,5000.0,30.0,6.0,70.0,100.0,5.0,24.0239,84.7986,1.19476,23.7123,1617,CH1,20250604.csv,
48886,20250715,156,Cs0.05MA0.1FA0.85PbI3.0,1.65,MACl,15.0,p-F-PEACl,2.0,,,"4,4,4-NA",0.5,,,,,3000.0,30.0,100.0,10.0,1000,5,5500,30,15,150,110,15,PDADI,0.5,,,,,,,5000.0,30.0,6.0,70.0,100.0,5.0,23.4276,84.4413,1.17922,23.5275,1617,CH2,20250604.csv,
48887,20250715,156,Cs0.05MA0.1FA0.85PbI3.0,1.65,MACl,15.0,p-F-PEACl,2.0,,,"4,4,4-NA",0.5,,,,,3000.0,30.0,100.0,10.0,1000,5,5500,30,15,150,110,15,PDADI,0.5,,,,,,,5000.0,30.0,6.0,70.0,100.0,5.0,22.7745,82.6634,1.17505,23.4466,1617,CH3,20250604.csv,
48888,20250715,156,Cs0.05MA0.1FA0.85PbI3.0,1.65,MACl,15.0,p-F-PEACl,2.0,,,"4,4,4-NA",0.5,,,,,3000.0,30.0,100.0,10.0,1000,5,5500,30,15,150,110,15,PDADI,0.5,,,,,,,5000.0,30.0,6.0,70.0,100.0,5.0,22.4278,82.2472,1.17324,23.2422,1617,CH4,20250604.csv,
48889,20250715,156,Cs0.05MA0.1FA0.85PbI3.0,1.65,MACl,15.0,p-F-PEACl,2.0,,,"4,4,4-NA",0.5,,,,,3000.0,30.0,100.0,10.0,1000,5,5500,30,15,150,110,15,PDADI,0.5,,,,,,,5000.0,30.0,6.0,70.0,100.0,5.0,21.4055,80.847,1.18824,22.2822,1618,CH1,20250604.csv,
48890,20250715,156,Cs0.05MA0.1FA0.85PbI3.0,1.65,MACl,15.0,p-F-PEACl,2.0,,,"4,4,4-NA",0.5,,,,,3000.0,30.0,100.0,10.0,1000,5,5500,30,15,150,110,15,PDADI,0.5,,,,,,,5000.0,30.0,6.0,70.0,100.0,5.0,19.187,74.3178,1.17371,21.9965,1618,CH2,20250604.csv,
48891,20250715,156,Cs0.05MA0.1FA0.85PbI3.0,1.65,MACl,15.0,p-F-PEACl,2.0,,,"4,4,4-NA",0.5,,,,,3000.0,30.0,100.0,10.0,1000,5,5500,30,15,150,110,15,PDADI,0.5,,,,,,,5000.0,30.0,6.0,70.0,100.0,5.0,21.2998,80.6185,1.1732,22.5201,1618,CH3,20250604.csv,
48892,20250715,156,Cs0.05MA0.1FA0.85PbI3.0,1.65,MACl,15.0,p-F-PEACl,2.0,,,"4,4,4-NA",0.5,,,,,3000.0,30.0,100.0,10.0,1000,5,5500,30,15,150,110,15,PDADI,0.5,,,,,,,5000.0,30.0,6.0,70.0,100.0,5.0,18.6564,72.3358,1.15522,22.3259,1618,CH4,20250604.csv,
48893,20250716,157,Cs0.05MA0.1FA0.85PbI3.0,1.65,MACl,15.0,p-F-PEACl,2.0,,,"4,4,4-NA",0.5,,,,,3000.0,30.0,100.0,10.0,1000,5,5500,30,15,150,110,15,PDADI,0.5,,,,,,,5000.0,30.0,6.0,70.0,100.0,5.0,22.5624,80.1538,1.1799,23.8569,1619,CH1,20250606.csv,
48894,20250716,157,Cs0.05MA0.1FA0.85PbI3.0,1.65,MACl,15.0,p-F-PEACl,2.0,,,"4,4,4-NA",0.5,,,,,3000.0,30.0,100.0,10.0,1000,5,5500,30,15,150,110,15,PDADI,0.5,,,,,,,5000.0,30.0,6.0,70.0,100.0,5.0,19.2848,69.5433,1.15579,23.9928,1619,CH2,20250606.csv,
48895,20250716,157,Cs0.05MA0.1FA0.85PbI3.0,1.65,MACl,15.0,p-F-PEACl,2.0,,,"4,4,4-NA",0.5,,,,,3000.0,30.0,100.0,10.0,1000,5,5500,30,15,150,110,15,PDADI,0.5,,,,,,,5000.0,30.0,6.0,70.0,100.0,5.0,23.398,84.7754,1.16698,23.6509,1619,CH3,20250606.csv,
48896,20250716,157,Cs0.05MA0.1FA0.85PbI3.0,1.65,MACl,15.0,p-F-PEACl,2.0,,,"4,4,4-NA",0.5,,,,,3000.0,30.0,100.0,10.0,1000,5,5500,30,15,150,110,15,PDADI,0.5,,,,,,,5000.0,30.0,6.0,70.0,100.0,5.0,22.144,81.2076,1.16108,23.4853,1619,CH4,20250606.csv,
48897,20250716,157,Cs0.05MA0.1FA0.85PbI3.0,1.65,MACl,15.0,p-F-PEACl,2.0,,,"4,4,4-NA",0.5,,,,,3000.0,30.0,100.0,10.0,1000,5,5500,30,15,150,110,15,PDADI,0.5,,,,,,,5000.0,30.0,6.0,70.0,100.0,5.0,24.4089,84.3212,1.17889,24.5548,1620,CH1,20250606.csv,
48898,20250716,157,Cs0.05MA0.1FA0.85PbI3.0,1.65,MACl,15.0,p-F-PEACl,2.0,,,"4,4,4-NA",0.5,,,,,3000.0,30.0,100.0,10.0,1000,5,5500,30,15,150,110,15,PDADI,0.5,,,,,,,5000.0,30.0,6.0,70.0,100.0,5.0,24.5161,84.5797,1.17646,24.6382,1620,CH2,20250606.csv,
48899,20250716,157,Cs0.05MA0.1FA0.85PbI3.0,1.65,MACl,15.0,p-F-PEACl,2.0,,,"4,4,4-NA",0.5,,,,,3000.0,30.0,100.0,10.0,1000,5,5500,30,15,150,110,15,PDADI,0.5,,,,,,,5000.0,30.0,6.0,70.0,100.0,5.0,24.4823,85.1054,1.17426,24.4979,1620,CH3,20250606.csv,
48900,20250716,157,Cs0.05MA0.1FA0.85PbI3.0,1.65,MACl,15.0,p-F-PEACl,2.0,,,"4,4,4-NA",0.5,,,,,3000.0,30.0,100.0,10.0,1000,5,5500,30,15,150,110,15,PDADI,0.5,,,,,,,5000.0,30.0,6.0,70.0,100.0,5.0,24.1941,85.0766,1.17379,24.2276,1620,CH4,20250606.csv,
