Repository: MI-Materials-Intelligence/Recipe-Language-Model

# Learning Layer

## Overview

In the learning layer, the formulas and parameters are encoded and then tokenised into recipes as inputs. Through atomic skills of data extraction, cleaning, and matching, these data are organised into standardised datasets, providing the basis for RLM training and iterative recipe refinement.

Key Atomic Skills:
- **Cleaning**: Preprocessing and outlier cleaning
- **Matching**: Matching data pairs based on variables
- **Extraction**: Data extraction from robotic boxes

File: seven_ai_layers_robotics/learning/data/data50764_from_db.csv (part 242 of 253)
No,date,rank,Formula PVK,Concentration PVK,Formula Additive 1,Concentration Additive 1,Formula Additive 2,Concentration Additive 2,Formula Additive 3,Concentration Additive 3,Formula SAM 1,Concentration SAM 1,Formula SAM 2,Concentration SAM 2,Formula SAM 3,Concentration SAM 3,Spin Coating Speed SAM,Spin Coating Time SAM,Annealed Temperature SAM,Annealed Time SAM,Spin Coating Speed PVK 1,Spin Coating Time PVK 1,Spin Coating Speed PVK 2,Spin Coating Time PVK 2,Antisolvent Dropping Timing,Antisolvent Volume,Annealed Temperature PVK,Annealed Time PVK,Formula Passivator 1,Concentration Passivator 1,Formula Passivator 2,Concentration Passivator 2,Formula Passivator 3,Concentration Passivator 3,Formula Passivator 4,Concentration Passivator 4,Spin Coating Speed Passivator,Spin Coating Time Passivator,Passivator Dropping Timing,Passivator Volume,Annealed Temperature Passivator,Annealed Time Passivator,PCE,FF,Voc,Jsc,Product,Channel,From,upload_time
48901,20250716,157,Cs0.05MA0.1FA0.85PbI3.0,1.65,MACl,15.0,p-F-PEACl,2.0,,,"4,4,4-NA",0.5,,,,,3000.0,30.0,100.0,10.0,1000,5,5500,30,15,150,110,15,PDADI,0.5,,,,,,,5000.0,30.0,6.0,70.0,100.0,5.0,25.0221,83.572,1.18704,25.223,1621,CH1,20250606.csv,
48902,20250716,157,Cs0.05MA0.1FA0.85PbI3.0,1.65,MACl,15.0,p-F-PEACl,2.0,,,"4,4,4-NA",0.5,,,,,3000.0,30.0,100.0,10.0,1000,5,5500,30,15,150,110,15,PDADI,0.5,,,,,,,5000.0,30.0,6.0,70.0,100.0,5.0,25.3937,84.4096,1.17912,25.5139,1621,CH2,20250606.csv,
48903,20250716,157,Cs0.05MA0.1FA0.85PbI3.0,1.65,MACl,15.0,p-F-PEACl,2.0,,,"4,4,4-NA",0.5,,,,,3000.0,30.0,100.0,10.0,1000,5,5500,30,15,150,110,15,PDADI,0.5,,,,,,,5000.0,30.0,6.0,70.0,100.0,5.0,25.3284,84.5648,1.17447,25.5021,1621,CH3,20250606.csv,
48904,20250716,157,Cs0.05MA0.1FA0.85PbI3.0,1.65,MACl,15.0,p-F-PEACl,2.0,,,"4,4,4-NA",0.5,,,,,3000.0,30.0,100.0,10.0,1000,5,5500,30,15,150,110,15,PDADI,0.5,,,,,,,5000.0,30.0,6.0,70.0,100.0,5.0,25.3214,84.9988,1.17303,25.3959,1621,CH4,20250606.csv,
48905,20250716,157,Cs0.05MA0.1FA0.85PbI3.0,1.65,MACl,15.0,p-F-PEACl,2.0,,,"4,4,4-NA",0.5,,,,,3000.0,30.0,100.0,10.0,1000,5,5500,30,15,150,110,15,PDADI,0.5,,,,,,,5000.0,30.0,6.0,70.0,100.0,5.0,23.9944,84.0693,1.18279,24.1305,1622,CH1,20250606.csv,
48906,20250716,157,Cs0.05MA0.1FA0.85PbI3.0,1.65,MACl,15.0,p-F-PEACl,2.0,,,"4,4,4-NA",0.5,,,,,3000.0,30.0,100.0,10.0,1000,5,5500,30,15,150,110,15,PDADI,0.5,,,,,,,5000.0,30.0,6.0,70.0,100.0,5.0,23.8472,81.4569,1.17991,24.812,1622,CH2,20250606.csv,
48907,20250716,157,Cs0.05MA0.1FA0.85PbI3.0,1.65,MACl,15.0,p-F-PEACl,2.0,,,"4,4,4-NA",0.5,,,,,3000.0,30.0,100.0,10.0,1000,5,5500,30,15,150,110,15,PDADI,0.5,,,,,,,5000.0,30.0,6.0,70.0,100.0,5.0,24.1932,83.2521,1.17734,24.6828,1622,CH3,20250606.csv,
48908,20250716,157,Cs0.05MA0.1FA0.85PbI3.0,1.65,MACl,15.0,p-F-PEACl,2.0,,,"4,4,4-NA",0.5,,,,,3000.0,30.0,100.0,10.0,1000,5,5500,30,15,150,110,15,PDADI,0.5,,,,,,,5000.0,30.0,6.0,70.0,100.0,5.0,22.0672,77.941,1.16867,24.2265,1622,CH4,20250606.csv,
48909,20250716,157,Cs0.05MA0.1FA0.85PbI3.0,1.65,MACl,15.0,p-F-PEACl,2.0,,,DMACPA,0.33,,,,,3000.0,30.0,100.0,10.0,1000,5,5500,30,15,150,110,15,PDADI,0.5,,,,,,,5000.0,30.0,6.0,70.0,100.0,5.0,23.2966,81.2087,1.18386,24.232,1623,CH1,20250606.csv,
48910,20250716,157,Cs0.05MA0.1FA0.85PbI3.0,1.65,MACl,15.0,p-F-PEACl,2.0,,,DMACPA,0.33,,,,,3000.0,30.0,100.0,10.0,1000,5,5500,30,15,150,110,15,PDADI,0.5,,,,,,,5000.0,30.0,6.0,70.0,100.0,5.0,21.6768,76.3825,1.17103,24.2345,1623,CH2,20250606.csv,
48911,20250716,157,Cs0.05MA0.1FA0.85PbI3.0,1.65,MACl,15.0,p-F-PEACl,2.0,,,DMACPA,0.33,,,,,3000.0,30.0,100.0,10.0,1000,5,5500,30,15,150,110,15,PDADI,0.5,,,,,,,5000.0,30.0,6.0,70.0,100.0,5.0,23.9986,84.0873,1.17485,24.2925,1623,CH3,20250606.csv,
48912,20250716,157,Cs0.05MA0.1FA0.85PbI3.0,1.65,MACl,15.0,p-F-PEACl,2.0,,,DMACPA,0.33,,,,,3000.0,30.0,100.0,10.0,1000,5,5500,30,15,150,110,15,PDADI,0.5,,,,,,,5000.0,30.0,6.0,70.0,100.0,5.0,23.5327,83.9191,1.17121,23.9429,1623,CH4,20250606.csv,
48913,20250716,157,Cs0.05MA0.1FA0.85PbI3.0,1.65,MACl,15.0,p-F-PEACl,2.0,,,DMACPA,0.33,,,,,3000.0,30.0,100.0,10.0,1000,5,5500,30,15,150,110,15,PDADI,0.5,,,,,,,5000.0,30.0,6.0,70.0,100.0,5.0,22.138,75.6933,1.16448,25.1158,1624,CH1,20250606.csv,
48914,20250716,157,Cs0.05MA0.1FA0.85PbI3.0,1.65,MACl,15.0,p-F-PEACl,2.0,,,DMACPA,0.33,,,,,3000.0,30.0,100.0,10.0,1000,5,5500,30,15,150,110,15,PDADI,0.5,,,,,,,5000.0,30.0,6.0,70.0,100.0,5.0,23.9993,80.8129,1.16987,25.3851,1624,CH2,20250606.csv,
48915,20250716,157,Cs0.05MA0.1FA0.85PbI3.0,1.65,MACl,15.0,p-F-PEACl,2.0,,,DMACPA,0.33,,,,,3000.0,30.0,100.0,10.0,1000,5,5500,30,15,150,110,15,PDADI,0.5,,,,,,,5000.0,30.0,6.0,70.0,100.0,5.0,24.9589,83.9753,1.17286,25.3412,1624,CH3,20250606.csv,
48916,20250716,157,Cs0.05MA0.1FA0.85PbI3.0,1.65,MACl,15.0,p-F-PEACl,2.0,,,DMACPA,0.33,,,,,3000.0,30.0,100.0,10.0,1000,5,5500,30,15,150,110,15,PDADI,0.5,,,,,,,5000.0,30.0,6.0,70.0,100.0,5.0,24.4895,83.9343,1.16992,24.9392,1624,CH4,20250606.csv,
48917,20250716,157,Cs0.05MA0.1FA0.85PbI3.0,1.65,MACl,15.0,p-F-PEACl,2.0,,,DMACPA,0.33,,,,,3000.0,30.0,100.0,10.0,1000,5,5500,30,15,150,110,15,PDADI,0.5,,,,,,,5000.0,30.0,6.0,70.0,100.0,5.0,22.2995,76.5268,1.18469,24.5967,1625,CH1,20250606.csv,
48918,20250716,157,Cs0.05MA0.1FA0.85PbI3.0,1.65,MACl,15.0,p-F-PEACl,2.0,,,DMACPA,0.33,,,,,3000.0,30.0,100.0,10.0,1000,5,5500,30,15,150,110,15,PDADI,0.5,,,,,,,5000.0,30.0,6.0,70.0,100.0,5.0,21.466,76.2076,1.16782,24.1199,1625,CH2,20250606.csv,
48919,20250716,157,Cs0.05MA0.1FA0.85PbI3.0,1.65,MACl,15.0,p-F-PEACl,2.0,,,DMACPA,0.33,,,,,3000.0,30.0,100.0,10.0,1000,5,5500,30,15,150,110,15,PDADI,0.5,,,,,,,5000.0,30.0,6.0,70.0,100.0,5.0,20.357,73.8953,1.16204,23.7069,1625,CH3,20250606.csv,
48920,20250716,157,Cs0.05MA0.1FA0.85PbI3.0,1.65,MACl,15.0,p-F-PEACl,2.0,,,DMACPA,0.33,,,,,3000.0,30.0,100.0,10.0,1000,5,5500,30,15,150,110,15,PDADI,0.5,,,,,,,5000.0,30.0,6.0,70.0,100.0,5.0,19.8676,72.5395,1.15666,23.6792,1625,CH4,20250606.csv,
48921,20250716,157,Cs0.05MA0.1FA0.85PbI3.0,1.65,MACl,15.0,p-F-PEACl,2.0,,,DMACPA,0.33,,,,,3000.0,30.0,100.0,10.0,1000,5,5500,30,15,150,110,15,PDADI,0.5,,,,,,,5000.0,30.0,6.0,70.0,100.0,5.0,22.2074,77.854,1.17824,24.2093,1626,CH1,20250606.csv,
48922,20250716,157,Cs0.05MA0.1FA0.85PbI3.0,1.65,MACl,15.0,p-F-PEACl,2.0,,,DMACPA,0.33,,,,,3000.0,30.0,100.0,10.0,1000,5,5500,30,15,150,110,15,PDADI,0.5,,,,,,,5000.0,30.0,6.0,70.0,100.0,5.0,23.147,79.7186,1.17833,24.6416,1626,CH2,20250606.csv,
48923,20250716,157,Cs0.05MA0.1FA0.85PbI3.0,1.65,MACl,15.0,p-F-PEACl,2.0,,,DMACPA,0.33,,,,,3000.0,30.0,100.0,10.0,1000,5,5500,30,15,150,110,15,PDADI,0.5,,,,,,,5000.0,30.0,6.0,70.0,100.0,5.0,22.0894,77.6183,1.16711,24.3841,1626,CH3,20250606.csv,
48924,20250716,157,Cs0.05MA0.1FA0.85PbI3.0,1.65,MACl,15.0,p-F-PEACl,2.0,,,DMACPA,0.33,,,,,3000.0,30.0,100.0,10.0,1000,5,5500,30,15,150,110,15,PDADI,0.5,,,,,,,5000.0,30.0,6.0,70.0,100.0,5.0,21.4911,76.7693,1.16508,24.0277,1626,CH4,20250606.csv,
48925,20250716,157,Cs0.05MA0.1FA0.85PbI3.0,1.65,MACl,15.0,p-F-PEACl,2.0,,,2PACz,0.33,,,,,3000.0,30.0,100.0,10.0,1000,5,5500,30,15,150,110,15,PDADI,0.5,,,,,,,5000.0,30.0,6.0,70.0,100.0,5.0,20.0964,75.2055,1.17472,22.7475,1627,CH1,20250606.csv,
48926,20250716,157,Cs0.05MA0.1FA0.85PbI3.0,1.65,MACl,15.0,p-F-PEACl,2.0,,,2PACz,0.33,,,,,3000.0,30.0,100.0,10.0,1000,5,5500,30,15,150,110,15,PDADI,0.5,,,,,,,5000.0,30.0,6.0,70.0,100.0,5.0,19.5552,74.6009,1.16298,22.5396,1627,CH2,20250606.csv,
48927,20250716,157,Cs0.05MA0.1FA0.85PbI3.0,1.65,MACl,15.0,p-F-PEACl,2.0,,,2PACz,0.33,,,,,3000.0,30.0,100.0,10.0,1000,5,5500,30,15,150,110,15,PDADI,0.5,,,,,,,5000.0,30.0,6.0,70.0,100.0,5.0,20.3663,75.1798,1.16518,23.2498,1627,CH3,20250606.csv,
48928,20250716,157,Cs0.05MA0.1FA0.85PbI3.0,1.65,MACl,15.0,p-F-PEACl,2.0,,,2PACz,0.33,,,,,3000.0,30.0,100.0,10.0,1000,5,5500,30,15,150,110,15,PDADI,0.5,,,,,,,5000.0,30.0,6.0,70.0,100.0,5.0,18.1581,68.7117,1.15368,22.9063,1627,CH4,20250606.csv,
48929,20250716,157,Cs0.05MA0.1FA0.85PbI3.0,1.65,MACl,15.0,p-F-PEACl,2.0,,,2PACz,0.33,,,,,3000.0,30.0,100.0,10.0,1000,5,5500,30,15,150,110,15,PDADI,0.5,,,,,,,5000.0,30.0,6.0,70.0,100.0,5.0,9.02742,42.5837,1.05906,20.0171,1628,CH1,20250606.csv,
48930,20250716,157,Cs0.05MA0.1FA0.85PbI3.0,1.65,MACl,15.0,p-F-PEACl,2.0,,,2PACz,0.33,,,,,3000.0,30.0,100.0,10.0,1000,5,5500,30,15,150,110,15,PDADI,0.5,,,,,,,5000.0,30.0,6.0,70.0,100.0,5.0,1.45755,30.8344,0.279187,16.9314,1628,CH2,20250606.csv,
48931,20250716,157,Cs0.05MA0.1FA0.85PbI3.0,1.65,MACl,15.0,p-F-PEACl,2.0,,,2PACz,0.33,,,,,3000.0,30.0,100.0,10.0,1000,5,5500,30,15,150,110,15,PDADI,0.5,,,,,,,5000.0,30.0,6.0,70.0,100.0,5.0,6.17453,50.1746,0.622282,19.7758,1628,CH3,20250606.csv,
48932,20250716,157,Cs0.05MA0.1FA0.85PbI3.0,1.65,MACl,15.0,p-F-PEACl,2.0,,,2PACz,0.33,,,,,3000.0,30.0,100.0,10.0,1000,5,5500,30,15,150,110,15,PDADI,0.5,,,,,,,5000.0,30.0,6.0,70.0,100.0,5.0,14.4014,57.2983,1.11304,22.5815,1628,CH4,20250606.csv,
48933,20250716,157,Cs0.05MA0.1FA0.85PbI3.0,1.65,MACl,15.0,p-F-PEACl,2.0,,,2PACz,0.33,,,,,3000.0,30.0,100.0,10.0,1000,5,5500,30,15,150,110,15,PDADI,0.5,,,,,,,5000.0,30.0,6.0,70.0,100.0,5.0,1.52615,33.8527,0.266825,16.8957,1629,CH1,20250606.csv,
48934,20250716,157,Cs0.05MA0.1FA0.85PbI3.0,1.65,MACl,15.0,p-F-PEACl,2.0,,,2PACz,0.33,,,,,3000.0,30.0,100.0,10.0,1000,5,5500,30,15,150,110,15,PDADI,0.5,,,,,,,5000.0,30.0,6.0,70.0,100.0,5.0,7.41357,40.0073,0.854642,21.6823,1629,CH2,20250606.csv,
48935,20250716,157,Cs0.05MA0.1FA0.85PbI3.0,1.65,MACl,15.0,p-F-PEACl,2.0,,,2PACz,0.33,,,,,3000.0,30.0,100.0,10.0,1000,5,5500,30,15,150,110,15,PDADI,0.5,,,,,,,5000.0,30.0,6.0,70.0,100.0,5.0,17.8661,63.1743,1.16158,24.3468,1629,CH3,20250606.csv,
48936,20250716,157,Cs0.05MA0.1FA0.85PbI3.0,1.65,MACl,15.0,p-F-PEACl,2.0,,,2PACz,0.33,,,,,3000.0,30.0,100.0,10.0,1000,5,5500,30,15,150,110,15,PDADI,0.5,,,,,,,5000.0,30.0,6.0,70.0,100.0,5.0,13.7749,57.0315,1.08194,22.3239,1629,CH4,20250606.csv,
48937,20250716,157,Cs0.05MA0.1FA0.85PbI3.0,1.65,MACl,15.0,p-F-PEACl,2.0,,,2PACz,0.33,,,,,3000.0,30.0,100.0,10.0,1000,5,5500,30,15,150,110,15,PDADI,0.5,,,,,,,5000.0,30.0,6.0,70.0,100.0,5.0,22.4294,75.9778,1.19098,24.7872,1630,CH1,20250606.csv,
48938,20250716,157,Cs0.05MA0.1FA0.85PbI3.0,1.65,MACl,15.0,p-F-PEACl,2.0,,,2PACz,0.33,,,,,3000.0,30.0,100.0,10.0,1000,5,5500,30,15,150,110,15,PDADI,0.5,,,,,,,5000.0,30.0,6.0,70.0,100.0,5.0,21.7932,73.491,1.18347,25.0571,1630,CH2,20250606.csv,
48939,20250716,157,Cs0.05MA0.1FA0.85PbI3.0,1.65,MACl,15.0,p-F-PEACl,2.0,,,2PACz,0.33,,,,,3000.0,30.0,100.0,10.0,1000,5,5500,30,15,150,110,15,PDADI,0.5,,,,,,,5000.0,30.0,6.0,70.0,100.0,5.0,5.44962,49.9809,0.566451,19.2487,1630,CH3,20250606.csv,
48940,20250716,157,Cs0.05MA0.1FA0.85PbI3.0,1.65,MACl,15.0,p-F-PEACl,2.0,,,2PACz,0.33,,,,,3000.0,30.0,100.0,10.0,1000,5,5500,30,15,150,110,15,PDADI,0.5,,,,,,,5000.0,30.0,6.0,70.0,100.0,5.0,0.0153205,11.5935,0.0117667,11.2305,1630,CH4,20250606.csv,
48941,20250717,158,Cs0.05MA0.1FA0.85PbI3.0,1.65,MACl,15.0,p-F-PEACl,2.0,,,Me-4PACz,0.104,"4,4,4-NA",0.415,,,3000.0,30.0,100.0,10.0,1000,5,5500,30,15,150,110,15,PDADI,0.5,,,,,,,5000.0,30.0,6.0,70.0,100.0,5.0,25.07,79.8979,1.17183,26.7765,1631,CH1,20250609.csv,
48942,20250717,158,Cs0.05MA0.1FA0.85PbI3.0,1.65,MACl,15.0,p-F-PEACl,2.0,,,Me-4PACz,0.104,"4,4,4-NA",0.415,,,3000.0,30.0,100.0,10.0,1000,5,5500,30,15,150,110,15,PDADI,0.5,,,,,,,5000.0,30.0,6.0,70.0,100.0,5.0,22.8063,76.0603,1.13907,26.3236,1631,CH2,20250609.csv,
48943,20250717,158,Cs0.05MA0.1FA0.85PbI3.0,1.65,MACl,15.0,p-F-PEACl,2.0,,,Me-4PACz,0.104,"4,4,4-NA",0.415,,,3000.0,30.0,100.0,10.0,1000,5,5500,30,15,150,110,15,PDADI,0.5,,,,,,,5000.0,30.0,6.0,70.0,100.0,5.0,22.8363,75.9219,1.14083,26.3657,1631,CH3,20250609.csv,
48944,20250717,158,Cs0.05MA0.1FA0.85PbI3.0,1.65,MACl,15.0,p-F-PEACl,2.0,,,Me-4PACz,0.104,"4,4,4-NA",0.415,,,3000.0,30.0,100.0,10.0,1000,5,5500,30,15,150,110,15,PDADI,0.5,,,,,,,5000.0,30.0,6.0,70.0,100.0,5.0,22.6069,75.3766,1.14127,26.2793,1631,CH4,20250609.csv,
48945,20250717,158,Cs0.05MA0.1FA0.85PbI3.0,1.65,MACl,15.0,p-F-PEACl,2.0,,,Me-4PACz,0.104,"4,4,4-NA",0.415,,,3000.0,30.0,100.0,10.0,1000,5,5500,30,15,150,110,15,PDADI,0.5,,,,,,,5000.0,30.0,6.0,70.0,100.0,5.0,23.7214,80.8889,1.15926,25.2972,1632,CH1,20250609.csv,
48946,20250717,158,Cs0.05MA0.1FA0.85PbI3.0,1.65,MACl,15.0,p-F-PEACl,2.0,,,Me-4PACz,0.104,"4,4,4-NA",0.415,,,3000.0,30.0,100.0,10.0,1000,5,5500,30,15,150,110,15,PDADI,0.5,,,,,,,5000.0,30.0,6.0,70.0,100.0,5.0,22.702,78.3743,1.14382,25.3241,1632,CH2,20250609.csv,
48947,20250717,158,Cs0.05MA0.1FA0.85PbI3.0,1.65,MACl,15.0,p-F-PEACl,2.0,,,Me-4PACz,0.104,"4,4,4-NA",0.415,,,3000.0,30.0,100.0,10.0,1000,5,5500,30,15,150,110,15,PDADI,0.5,,,,,,,5000.0,30.0,6.0,70.0,100.0,5.0,22.6776,78.8472,1.13874,25.2572,1632,CH3,20250609.csv,
48948,20250717,158,Cs0.05MA0.1FA0.85PbI3.0,1.65,MACl,15.0,p-F-PEACl,2.0,,,Me-4PACz,0.104,"4,4,4-NA",0.415,,,3000.0,30.0,100.0,10.0,1000,5,5500,30,15,150,110,15,PDADI,0.5,,,,,,,5000.0,30.0,6.0,70.0,100.0,5.0,18.2789,65.5754,1.11197,25.0678,1632,CH4,20250609.csv,
48949,20250717,158,Cs0.05MA0.1FA0.85PbI3.0,1.65,MACl,15.0,p-F-PEACl,2.0,,,Me-4PACz,0.104,"4,4,4-NA",0.415,,,3000.0,30.0,100.0,10.0,1000,5,5500,30,15,150,110,15,PDADI,0.5,,,,,,,5000.0,30.0,6.0,70.0,100.0,5.0,15.8633,55.0909,1.1224,25.6546,1633,CH1,20250609.csv,
48950,20250717,158,Cs0.05MA0.1FA0.85PbI3.0,1.65,MACl,15.0,p-F-PEACl,2.0,,,Me-4PACz,0.104,"4,4,4-NA",0.415,,,3000.0,30.0,100.0,10.0,1000,5,5500,30,15,150,110,15,PDADI,0.5,,,,,,,5000.0,30.0,6.0,70.0,100.0,5.0,23.138,77.0789,1.15214,26.0546,1633,CH2,20250609.csv,
48951,20250717,158,Cs0.05MA0.1FA0.85PbI3.0,1.65,MACl,15.0,p-F-PEACl,2.0,,,Me-4PACz,0.104,"4,4,4-NA",0.415,,,3000.0,30.0,100.0,10.0,1000,5,5500,30,15,150,110,15,PDADI,0.5,,,,,,,5000.0,30.0,6.0,70.0,100.0,5.0,22.9387,76.7277,1.13774,26.2768,1633,CH3,20250609.csv,
48952,20250717,158,Cs0.05MA0.1FA0.85PbI3.0,1.65,MACl,15.0,p-F-PEACl,2.0,,,Me-4PACz,0.104,"4,4,4-NA",0.415,,,3000.0,30.0,100.0,10.0,1000,5,5500,30,15,150,110,15,PDADI,0.5,,,,,,,5000.0,30.0,6.0,70.0,100.0,5.0,23.5862,78.1633,1.14667,26.3157,1633,CH4,20250609.csv,
48953,20250717,158,Cs0.05MA0.1FA0.85PbI3.0,1.65,MACl,15.0,p-F-PEACl,2.0,,,4PADCB,0.104,"4,4,4-NA",0.415,,,3000.0,30.0,100.0,10.0,1000,5,5500,30,15,150,110,15,PDADI,0.5,,,,,,,5000.0,30.0,6.0,70.0,100.0,5.0,23.6386,79.1819,1.16907,25.5361,1634,CH1,20250609.csv,
48954,20250717,158,Cs0.05MA0.1FA0.85PbI3.0,1.65,MACl,15.0,p-F-PEACl,2.0,,,4PADCB,0.104,"4,4,4-NA",0.415,,,3000.0,30.0,100.0,10.0,1000,5,5500,30,15,150,110,15,PDADI,0.5,,,,,,,5000.0,30.0,6.0,70.0,100.0,5.0,23.1515,79.5381,1.14813,25.3519,1634,CH2,20250609.csv,
48955,20250717,158,Cs0.05MA0.1FA0.85PbI3.0,1.65,MACl,15.0,p-F-PEACl,2.0,,,4PADCB,0.104,"4,4,4-NA",0.415,,,3000.0,30.0,100.0,10.0,1000,5,5500,30,15,150,110,15,PDADI,0.5,,,,,,,5000.0,30.0,6.0,70.0,100.0,5.0,22.636,79.1063,1.1433,25.0281,1634,CH3,20250609.csv,
48956,20250717,158,Cs0.05MA0.1FA0.85PbI3.0,1.65,MACl,15.0,p-F-PEACl,2.0,,,4PADCB,0.104,"4,4,4-NA",0.415,,,3000.0,30.0,100.0,10.0,1000,5,5500,30,15,150,110,15,PDADI,0.5,,,,,,,5000.0,30.0,6.0,70.0,100.0,5.0,18.9011,69.0512,1.11175,24.6211,1634,CH4,20250609.csv,
48957,20250717,158,Cs0.05MA0.1FA0.85PbI3.0,1.65,MACl,15.0,p-F-PEACl,2.0,,,4PADCB,0.104,"4,4,4-NA",0.415,,,3000.0,30.0,100.0,10.0,1000,5,5500,30,15,150,110,15,PDADI,0.5,,,,,,,5000.0,30.0,6.0,70.0,100.0,5.0,23.8358,80.7315,1.16883,25.2602,1635,CH1,20250609.csv,
48958,20250717,158,Cs0.05MA0.1FA0.85PbI3.0,1.65,MACl,15.0,p-F-PEACl,2.0,,,4PADCB,0.104,"4,4,4-NA",0.415,,,3000.0,30.0,100.0,10.0,1000,5,5500,30,15,150,110,15,PDADI,0.5,,,,,,,5000.0,30.0,6.0,70.0,100.0,5.0,23.5035,79.7211,1.156,25.5036,1635,CH2,20250609.csv,
48959,20250717,158,Cs0.05MA0.1FA0.85PbI3.0,1.65,MACl,15.0,p-F-PEACl,2.0,,,4PADCB,0.104,"4,4,4-NA",0.415,,,3000.0,30.0,100.0,10.0,1000,5,5500,30,15,150,110,15,PDADI,0.5,,,,,,,5000.0,30.0,6.0,70.0,100.0,5.0,23.2856,79.1581,1.14985,25.5829,1635,CH3,20250609.csv,
48960,20250717,158,Cs0.05MA0.1FA0.85PbI3.0,1.65,MACl,15.0,p-F-PEACl,2.0,,,4PADCB,0.104,"4,4,4-NA",0.415,,,3000.0,30.0,100.0,10.0,1000,5,5500,30,15,150,110,15,PDADI,0.5,,,,,,,5000.0,30.0,6.0,70.0,100.0,5.0,23.1418,79.0705,1.1456,25.5475,1635,CH4,20250609.csv,
48961,20250717,158,Cs0.05MA0.1FA0.85PbI3.0,1.65,MACl,15.0,p-F-PEACl,2.0,,,4PADCB,0.104,"4,4,4-NA",0.415,,,3000.0,30.0,100.0,10.0,1000,5,5500,30,15,150,110,15,PDADI,0.5,,,,,,,5000.0,30.0,6.0,70.0,100.0,5.0,23.6383,81.4698,1.16665,24.8701,1636,CH1,20250609.csv,
48962,20250717,158,Cs0.05MA0.1FA0.85PbI3.0,1.65,MACl,15.0,p-F-PEACl,2.0,,,4PADCB,0.104,"4,4,4-NA",0.415,,,3000.0,30.0,100.0,10.0,1000,5,5500,30,15,150,110,15,PDADI,0.5,,,,,,,5000.0,30.0,6.0,70.0,100.0,5.0,23.2266,80.4369,1.15746,24.9474,1636,CH2,20250609.csv,
48963,20250717,158,Cs0.05MA0.1FA0.85PbI3.0,1.65,MACl,15.0,p-F-PEACl,2.0,,,4PADCB,0.104,"4,4,4-NA",0.415,,,3000.0,30.0,100.0,10.0,1000,5,5500,30,15,150,110,15,PDADI,0.5,,,,,,,5000.0,30.0,6.0,70.0,100.0,5.0,22.8894,79.9221,1.15486,24.7993,1636,CH3,20250609.csv,
48964,20250717,158,Cs0.05MA0.1FA0.85PbI3.0,1.65,MACl,15.0,p-F-PEACl,2.0,,,4PADCB,0.104,"4,4,4-NA",0.415,,,3000.0,30.0,100.0,10.0,1000,5,5500,30,15,150,110,15,PDADI,0.5,,,,,,,5000.0,30.0,6.0,70.0,100.0,5.0,19.923,70.8944,1.14322,24.5818,1636,CH4,20250609.csv,
48965,20250717,158,Cs0.05MA0.1FA0.85PbI3.0,1.65,MACl,15.0,p-F-PEACl,2.0,,,DMACPA,0.104,"4,4,4-NA",0.415,,,3000.0,30.0,100.0,10.0,1000,5,5500,30,15,150,110,15,PDADI,0.5,,,,,,,5000.0,30.0,6.0,70.0,100.0,5.0,24.1275,82.2627,1.16575,25.1597,1637,CH1,20250609.csv,
48966,20250717,158,Cs0.05MA0.1FA0.85PbI3.0,1.65,MACl,15.0,p-F-PEACl,2.0,,,DMACPA,0.104,"4,4,4-NA",0.415,,,3000.0,30.0,100.0,10.0,1000,5,5500,30,15,150,110,15,PDADI,0.5,,,,,,,5000.0,30.0,6.0,70.0,100.0,5.0,23.5156,81.0229,1.14634,25.3184,1637,CH2,20250609.csv,
48967,20250717,158,Cs0.05MA0.1FA0.85PbI3.0,1.65,MACl,15.0,p-F-PEACl,2.0,,,DMACPA,0.104,"4,4,4-NA",0.415,,,3000.0,30.0,100.0,10.0,1000,5,5500,30,15,150,110,15,PDADI,0.5,,,,,,,5000.0,30.0,6.0,70.0,100.0,5.0,23.1087,80.2615,1.13868,25.2853,1637,CH3,20250609.csv,
48968,20250717,158,Cs0.05MA0.1FA0.85PbI3.0,1.65,MACl,15.0,p-F-PEACl,2.0,,,DMACPA,0.104,"4,4,4-NA",0.415,,,3000.0,30.0,100.0,10.0,1000,5,5500,30,15,150,110,15,PDADI,0.5,,,,,,,5000.0,30.0,6.0,70.0,100.0,5.0,23.124,80.4364,1.14071,25.2021,1637,CH4,20250609.csv,
48969,20250717,158,Cs0.05MA0.1FA0.85PbI3.0,1.65,MACl,15.0,p-F-PEACl,2.0,,,DMACPA,0.104,"4,4,4-NA",0.415,,,3000.0,30.0,100.0,10.0,1000,5,5500,30,15,150,110,15,PDADI,0.5,,,,,,,5000.0,30.0,6.0,70.0,100.0,5.0,0.473893,24.9581,0.102445,18.5343,1638,CH1,20250609.csv,
48970,20250717,158,Cs0.05MA0.1FA0.85PbI3.0,1.65,MACl,15.0,p-F-PEACl,2.0,,,DMACPA,0.104,"4,4,4-NA",0.415,,,3000.0,30.0,100.0,10.0,1000,5,5500,30,15,150,110,15,PDADI,0.5,,,,,,,5000.0,30.0,6.0,70.0,100.0,5.0,24.3713,80.8681,1.16355,25.901,1638,CH2,20250609.csv,
48971,20250717,158,Cs0.05MA0.1FA0.85PbI3.0,1.65,MACl,15.0,p-F-PEACl,2.0,,,DMACPA,0.104,"4,4,4-NA",0.415,,,3000.0,30.0,100.0,10.0,1000,5,5500,30,15,150,110,15,PDADI,0.5,,,,,,,5000.0,30.0,6.0,70.0,100.0,5.0,24.1056,80.6415,1.15332,25.9185,1638,CH3,20250609.csv,
48972,20250717,158,Cs0.05MA0.1FA0.85PbI3.0,1.65,MACl,15.0,p-F-PEACl,2.0,,,DMACPA,0.104,"4,4,4-NA",0.415,,,3000.0,30.0,100.0,10.0,1000,5,5500,30,15,150,110,15,PDADI,0.5,,,,,,,5000.0,30.0,6.0,70.0,100.0,5.0,23.4742,80.4303,1.14925,25.3954,1638,CH4,20250609.csv,
48973,20250717,158,Cs0.05MA0.1FA0.85PbI3.0,1.65,MACl,15.0,p-F-PEACl,2.0,,,2PACz,0.104,"4,4,4-NA",0.415,,,3000.0,30.0,100.0,10.0,1000,5,5500,30,15,150,110,15,PDADI,0.5,,,,,,,5000.0,30.0,6.0,70.0,100.0,5.0,24.7732,80.9906,1.16967,26.1508,1639,CH1,20250609.csv,
48974,20250717,158,Cs0.05MA0.1FA0.85PbI3.0,1.65,MACl,15.0,p-F-PEACl,2.0,,,2PACz,0.104,"4,4,4-NA",0.415,,,3000.0,30.0,100.0,10.0,1000,5,5500,30,15,150,110,15,PDADI,0.5,,,,,,,5000.0,30.0,6.0,70.0,100.0,5.0,1.09184,25.2841,0.20712,20.8492,1639,CH2,20250609.csv,
48975,20250717,158,Cs0.05MA0.1FA0.85PbI3.0,1.65,MACl,15.0,p-F-PEACl,2.0,,,2PACz,0.104,"4,4,4-NA",0.415,,,3000.0,30.0,100.0,10.0,1000,5,5500,30,15,150,110,15,PDADI,0.5,,,,,,,5000.0,30.0,6.0,70.0,100.0,5.0,22.6782,75.4503,1.15077,26.1191,1639,CH3,20250609.csv,
48976,20250717,158,Cs0.05MA0.1FA0.85PbI3.0,1.65,MACl,15.0,p-F-PEACl,2.0,,,2PACz,0.104,"4,4,4-NA",0.415,,,3000.0,30.0,100.0,10.0,1000,5,5500,30,15,150,110,15,PDADI,0.5,,,,,,,5000.0,30.0,6.0,70.0,100.0,5.0,22.0175,73.9981,1.1405,26.0888,1639,CH4,20250609.csv,
48977,20250717,158,Cs0.05MA0.1FA0.85PbI3.0,1.65,MACl,15.0,p-F-PEACl,2.0,,,2PACz,0.104,"4,4,4-NA",0.415,,,3000.0,30.0,100.0,10.0,1000,5,5500,30,15,150,110,15,PDADI,0.5,,,,,,,5000.0,30.0,6.0,70.0,100.0,5.0,24.5046,81.5666,1.16453,25.798,1640,CH1,20250609.csv,
48978,20250717,158,Cs0.05MA0.1FA0.85PbI3.0,1.65,MACl,15.0,p-F-PEACl,2.0,,,2PACz,0.104,"4,4,4-NA",0.415,,,3000.0,30.0,100.0,10.0,1000,5,5500,30,15,150,110,15,PDADI,0.5,,,,,,,5000.0,30.0,6.0,70.0,100.0,5.0,20.4103,71.5181,1.12131,25.4512,1640,CH2,20250609.csv,
48979,20250717,158,Cs0.05MA0.1FA0.85PbI3.0,1.65,MACl,15.0,p-F-PEACl,2.0,,,2PACz,0.104,"4,4,4-NA",0.415,,,3000.0,30.0,100.0,10.0,1000,5,5500,30,15,150,110,15,PDADI,0.5,,,,,,,5000.0,30.0,6.0,70.0,100.0,5.0,21.3057,73.9699,1.11742,25.7764,1640,CH3,20250609.csv,
48980,20250717,158,Cs0.05MA0.1FA0.85PbI3.0,1.65,MACl,15.0,p-F-PEACl,2.0,,,2PACz,0.104,"4,4,4-NA",0.415,,,3000.0,30.0,100.0,10.0,1000,5,5500,30,15,150,110,15,PDADI,0.5,,,,,,,5000.0,30.0,6.0,70.0,100.0,5.0,21.2778,73.5494,1.12084,25.8109,1640,CH4,20250609.csv,
48981,20250717,158,Cs0.05MA0.1FA0.85PbI3.0,1.65,MACl,15.0,p-F-PEACl,2.0,,,2PACz,0.104,"4,4,4-NA",0.415,,,3000.0,30.0,100.0,10.0,1000,5,5500,30,15,150,110,15,PDADI,0.5,,,,,,,5000.0,30.0,6.0,70.0,100.0,5.0,19.6998,63.0224,1.14258,27.3579,1641,CH1,20250609.csv,
48982,20250717,158,Cs0.05MA0.1FA0.85PbI3.0,1.65,MACl,15.0,p-F-PEACl,2.0,,,2PACz,0.104,"4,4,4-NA",0.415,,,3000.0,30.0,100.0,10.0,1000,5,5500,30,15,150,110,15,PDADI,0.5,,,,,,,5000.0,30.0,6.0,70.0,100.0,5.0,19.7379,67.2019,1.09827,26.7431,1641,CH2,20250609.csv,
48983,20250717,158,Cs0.05MA0.1FA0.85PbI3.0,1.65,MACl,15.0,p-F-PEACl,2.0,,,2PACz,0.104,"4,4,4-NA",0.415,,,3000.0,30.0,100.0,10.0,1000,5,5500,30,15,150,110,15,PDADI,0.5,,,,,,,5000.0,30.0,6.0,70.0,100.0,5.0,23.6401,78.489,1.13848,26.4554,1641,CH3,20250609.csv,
48984,20250717,158,Cs0.05MA0.1FA0.85PbI3.0,1.65,MACl,15.0,p-F-PEACl,2.0,,,2PACz,0.104,"4,4,4-NA",0.415,,,3000.0,30.0,100.0,10.0,1000,5,5500,30,15,150,110,15,PDADI,0.5,,,,,,,5000.0,30.0,6.0,70.0,100.0,5.0,23.506,79.5397,1.14606,25.7861,1641,CH4,20250609.csv,
48985,20250717,158,Cs0.05MA0.1FA0.85PbI3.0,1.65,MACl,15.0,p-F-PEACl,2.0,,,MeO-2PACz,0.104,"4,4,4-NA",0.415,,,3000.0,30.0,100.0,10.0,1000,5,5500,30,15,150,110,15,PDADI,0.5,,,,,,,5000.0,30.0,6.0,70.0,100.0,5.0,24.8087,82.6932,1.15899,25.8853,1642,CH1,20250609.csv,
48986,20250717,158,Cs0.05MA0.1FA0.85PbI3.0,1.65,MACl,15.0,p-F-PEACl,2.0,,,MeO-2PACz,0.104,"4,4,4-NA",0.415,,,3000.0,30.0,100.0,10.0,1000,5,5500,30,15,150,110,15,PDADI,0.5,,,,,,,5000.0,30.0,6.0,70.0,100.0,5.0,24.3116,81.7003,1.14603,25.9652,1642,CH2,20250609.csv,
48987,20250717,158,Cs0.05MA0.1FA0.85PbI3.0,1.65,MACl,15.0,p-F-PEACl,2.0,,,MeO-2PACz,0.104,"4,4,4-NA",0.415,,,3000.0,30.0,100.0,10.0,1000,5,5500,30,15,150,110,15,PDADI,0.5,,,,,,,5000.0,30.0,6.0,70.0,100.0,5.0,24.1279,81.4291,1.14287,25.9264,1642,CH3,20250609.csv,
48988,20250717,158,Cs0.05MA0.1FA0.85PbI3.0,1.65,MACl,15.0,p-F-PEACl,2.0,,,MeO-2PACz,0.104,"4,4,4-NA",0.415,,,3000.0,30.0,100.0,10.0,1000,5,5500,30,15,150,110,15,PDADI,0.5,,,,,,,5000.0,30.0,6.0,70.0,100.0,5.0,24.1898,82.071,1.14581,25.7236,1642,CH4,20250609.csv,
48989,20250717,158,Cs0.05MA0.1FA0.85PbI3.0,1.65,MACl,15.0,p-F-PEACl,2.0,,,MeO-2PACz,0.104,"4,4,4-NA",0.415,,,3000.0,30.0,100.0,10.0,1000,5,5500,30,15,150,110,15,PDADI,0.5,,,,,,,5000.0,30.0,6.0,70.0,100.0,5.0,24.2223,80.8542,1.16845,25.6392,1643,CH1,20250609.csv,
48990,20250717,158,Cs0.05MA0.1FA0.85PbI3.0,1.65,MACl,15.0,p-F-PEACl,2.0,,,MeO-2PACz,0.104,"4,4,4-NA",0.415,,,3000.0,30.0,100.0,10.0,1000,5,5500,30,15,150,110,15,PDADI,0.5,,,,,,,5000.0,30.0,6.0,70.0,100.0,5.0,23.7346,80.0188,1.14729,25.8533,1643,CH2,20250609.csv,
48991,20250717,158,Cs0.05MA0.1FA0.85PbI3.0,1.65,MACl,15.0,p-F-PEACl,2.0,,,MeO-2PACz,0.104,"4,4,4-NA",0.415,,,3000.0,30.0,100.0,10.0,1000,5,5500,30,15,150,110,15,PDADI,0.5,,,,,,,5000.0,30.0,6.0,70.0,100.0,5.0,23.8598,80.5644,1.14336,25.9025,1643,CH3,20250609.csv,
48992,20250717,158,Cs0.05MA0.1FA0.85PbI3.0,1.65,MACl,15.0,p-F-PEACl,2.0,,,MeO-2PACz,0.104,"4,4,4-NA",0.415,,,3000.0,30.0,100.0,10.0,1000,5,5500,30,15,150,110,15,PDADI,0.5,,,,,,,5000.0,30.0,6.0,70.0,100.0,5.0,23.9792,81.256,1.14709,25.7266,1643,CH4,20250609.csv,
48993,20250717,158,Cs0.05MA0.1FA0.85PbI3.0,1.65,MACl,15.0,p-F-PEACl,2.0,,,MeO-2PACz,0.104,"4,4,4-NA",0.415,,,3000.0,30.0,100.0,10.0,1000,5,5500,30,15,150,110,15,PDADI,0.5,,,,,,,5000.0,30.0,6.0,70.0,100.0,5.0,24.7154,80.9093,1.17588,25.9781,1644,CH1,20250609.csv,
48994,20250717,158,Cs0.05MA0.1FA0.85PbI3.0,1.65,MACl,15.0,p-F-PEACl,2.0,,,MeO-2PACz,0.104,"4,4,4-NA",0.415,,,3000.0,30.0,100.0,10.0,1000,5,5500,30,15,150,110,15,PDADI,0.5,,,,,,,5000.0,30.0,6.0,70.0,100.0,5.0,24.6309,80.8795,1.16192,26.2099,1644,CH2,20250609.csv,
48995,20250717,158,Cs0.05MA0.1FA0.85PbI3.0,1.65,MACl,15.0,p-F-PEACl,2.0,,,MeO-2PACz,0.104,"4,4,4-NA",0.415,,,3000.0,30.0,100.0,10.0,1000,5,5500,30,15,150,110,15,PDADI,0.5,,,,,,,5000.0,30.0,6.0,70.0,100.0,5.0,23.4955,78.0386,1.14738,26.2403,1644,CH3,20250609.csv,
48996,20250717,158,Cs0.05MA0.1FA0.85PbI3.0,1.65,MACl,15.0,p-F-PEACl,2.0,,,MeO-2PACz,0.104,"4,4,4-NA",0.415,,,3000.0,30.0,100.0,10.0,1000,5,5500,30,15,150,110,15,PDADI,0.5,,,,,,,5000.0,30.0,6.0,70.0,100.0,5.0,22.7539,76.5503,1.13792,26.1215,1644,CH4,20250609.csv,
48997,20250717,158,Cs0.05MA0.1FA0.85PbI3.0,1.65,MACl,15.0,p-F-PEACl,2.0,,,"4,4,4-NA",0.5,,,,,3000.0,30.0,100.0,10.0,1000,5,5500,30,15,150,110,15,PDADI,0.5,,,,,,,5000.0,30.0,6.0,70.0,100.0,5.0,25.8017,82.9866,1.17429,26.4768,1645,CH1,20250609.csv,
48998,20250717,158,Cs0.05MA0.1FA0.85PbI3.0,1.65,MACl,15.0,p-F-PEACl,2.0,,,"4,4,4-NA",0.5,,,,,3000.0,30.0,100.0,10.0,1000,5,5500,30,15,150,110,15,PDADI,0.5,,,,,,,5000.0,30.0,6.0,70.0,100.0,5.0,25.215,82.3327,1.16386,26.3139,1645,CH2,20250609.csv,
48999,20250717,158,Cs0.05MA0.1FA0.85PbI3.0,1.65,MACl,15.0,p-F-PEACl,2.0,,,"4,4,4-NA",0.5,,,,,3000.0,30.0,100.0,10.0,1000,5,5500,30,15,150,110,15,PDADI,0.5,,,,,,,5000.0,30.0,6.0,70.0,100.0,5.0,24.6452,82.2756,1.15667,25.8972,1645,CH3,20250609.csv,
49000,20250717,158,Cs0.05MA0.1FA0.85PbI3.0,1.65,MACl,15.0,p-F-PEACl,2.0,,,"4,4,4-NA",0.5,,,,,3000.0,30.0,100.0,10.0,1000,5,5500,30,15,150,110,15,PDADI,0.5,,,,,,,5000.0,30.0,6.0,70.0,100.0,5.0,24.3877,82.5023,1.1563,25.5644,1645,CH4,20250609.csv,
49001,20250717,158,Cs0.05MA0.1FA0.85PbI3.0,1.65,MACl,15.0,p-F-PEACl,2.0,,,"4,4,4-NA",0.5,,,,,3000.0,30.0,100.0,10.0,1000,5,5500,30,15,150,110,15,PDADI,0.5,,,,,,,5000.0,30.0,6.0,70.0,100.0,5.0,24.9406,82.517,1.17157,25.7985,1646,CH1,20250609.csv,
49002,20250717,158,Cs0.05MA0.1FA0.85PbI3.0,1.65,MACl,15.0,p-F-PEACl,2.0,,,"4,4,4-NA",0.5,,,,,3000.0,30.0,100.0,10.0,1000,5,5500,30,15,150,110,15,PDADI,0.5,,,,,,,5000.0,30.0,6.0,70.0,100.0,5.0,24.2618,80.7652,1.16002,25.896,1646,CH2,20250609.csv,
49003,20250717,158,Cs0.05MA0.1FA0.85PbI3.0,1.65,MACl,15.0,p-F-PEACl,2.0,,,"4,4,4-NA",0.5,,,,,3000.0,30.0,100.0,10.0,1000,5,5500,30,15,150,110,15,PDADI,0.5,,,,,,,5000.0,30.0,6.0,70.0,100.0,5.0,24.4739,81.6668,1.15752,25.8899,1646,CH3,20250609.csv,
49004,20250717,158,Cs0.05MA0.1FA0.85PbI3.0,1.65,MACl,15.0,p-F-PEACl,2.0,,,"4,4,4-NA",0.5,,,,,3000.0,30.0,100.0,10.0,1000,5,5500,30,15,150,110,15,PDADI,0.5,,,,,,,5000.0,30.0,6.0,70.0,100.0,5.0,24.3052,81.7221,1.1562,25.7232,1646,CH4,20250609.csv,
49005,20250717,158,Cs0.05MA0.1FA0.85PbI3.0,1.65,MACl,15.0,p-F-PEACl,2.0,,,"4,4,4-NA",0.5,,,,,3000.0,30.0,100.0,10.0,1000,5,5500,30,15,150,110,15,PDADI,0.5,,,,,,,5000.0,30.0,6.0,70.0,100.0,5.0,24.928,83.3646,1.17445,25.4607,1647,CH1,20250609.csv,
49006,20250717,158,Cs0.05MA0.1FA0.85PbI3.0,1.65,MACl,15.0,p-F-PEACl,2.0,,,"4,4,4-NA",0.5,,,,,3000.0,30.0,100.0,10.0,1000,5,5500,30,15,150,110,15,PDADI,0.5,,,,,,,5000.0,30.0,6.0,70.0,100.0,5.0,1.26233,24.9373,0.233428,21.6856,1647,CH2,20250609.csv,
49007,20250717,158,Cs0.05MA0.1FA0.85PbI3.0,1.65,MACl,15.0,p-F-PEACl,2.0,,,"4,4,4-NA",0.5,,,,,3000.0,30.0,100.0,10.0,1000,5,5500,30,15,150,110,15,PDADI,0.5,,,,,,,5000.0,30.0,6.0,70.0,100.0,5.0,24.4062,82.3634,1.16313,25.4763,1647,CH3,20250609.csv,
49008,20250717,158,Cs0.05MA0.1FA0.85PbI3.0,1.65,MACl,15.0,p-F-PEACl,2.0,,,"4,4,4-NA",0.5,,,,,3000.0,30.0,100.0,10.0,1000,5,5500,30,15,150,110,15,PDADI,0.5,,,,,,,5000.0,30.0,6.0,70.0,100.0,5.0,24.1966,82.2621,1.15882,25.3827,1647,CH4,20250609.csv,
49009,20250717,158,Cs0.05MA0.1FA0.85PbI3.0,1.65,MACl,15.0,p-F-PEACl,2.0,,,"4,4,4-NA",0.5,,,,,3000.0,30.0,100.0,10.0,1000,5,5500,30,15,150,110,15,PDADI,0.5,,,,,,,5000.0,30.0,6.0,70.0,100.0,5.0,24.4782,83.1827,1.17634,25.0157,1648,CH1,20250609.csv,
49010,20250717,158,Cs0.05MA0.1FA0.85PbI3.0,1.65,MACl,15.0,p-F-PEACl,2.0,,,"4,4,4-NA",0.5,,,,,3000.0,30.0,100.0,10.0,1000,5,5500,30,15,150,110,15,PDADI,0.5,,,,,,,5000.0,30.0,6.0,70.0,100.0,5.0,24.1516,82.1608,1.16641,25.2017,1648,CH2,20250609.csv,
49011,20250717,158,Cs0.05MA0.1FA0.85PbI3.0,1.65,MACl,15.0,p-F-PEACl,2.0,,,"4,4,4-NA",0.5,,,,,3000.0,30.0,100.0,10.0,1000,5,5500,30,15,150,110,15,PDADI,0.5,,,,,,,5000.0,30.0,6.0,70.0,100.0,5.0,23.7151,81.9574,1.1527,25.1026,1648,CH3,20250609.csv,
49012,20250717,158,Cs0.05MA0.1FA0.85PbI3.0,1.65,MACl,15.0,p-F-PEACl,2.0,,,"4,4,4-NA",0.5,,,,,3000.0,30.0,100.0,10.0,1000,5,5500,30,15,150,110,15,PDADI,0.5,,,,,,,5000.0,30.0,6.0,70.0,100.0,5.0,23.7849,82.4559,1.1548,24.9788,1648,CH4,20250609.csv,
49013,20250717,158,Cs0.05MA0.1FA0.85PbI3.0,1.65,MACl,15.0,p-F-PEACl,2.0,,,"4,4,4-NA",0.5,,,,,3000.0,30.0,100.0,10.0,1000,5,5500,30,15,150,110,15,PDADI,0.5,,,,,,,5000.0,30.0,6.0,70.0,100.0,5.0,22.4516,77.0706,1.16055,25.1011,1649,CH1,20250609.csv,
49014,20250717,158,Cs0.05MA0.1FA0.85PbI3.0,1.65,MACl,15.0,p-F-PEACl,2.0,,,"4,4,4-NA",0.5,,,,,3000.0,30.0,100.0,10.0,1000,5,5500,30,15,150,110,15,PDADI,0.5,,,,,,,5000.0,30.0,6.0,70.0,100.0,5.0,23.9914,82.4759,1.15569,25.1703,1649,CH2,20250609.csv,
49015,20250717,158,Cs0.05MA0.1FA0.85PbI3.0,1.65,MACl,15.0,p-F-PEACl,2.0,,,"4,4,4-NA",0.5,,,,,3000.0,30.0,100.0,10.0,1000,5,5500,30,15,150,110,15,PDADI,0.5,,,,,,,5000.0,30.0,6.0,70.0,100.0,5.0,23.6705,82.4217,1.14988,24.9754,1649,CH3,20250609.csv,
49016,20250717,158,Cs0.05MA0.1FA0.85PbI3.0,1.65,MACl,15.0,p-F-PEACl,2.0,,,"4,4,4-NA",0.5,,,,,3000.0,30.0,100.0,10.0,1000,5,5500,30,15,150,110,15,PDADI,0.5,,,,,,,5000.0,30.0,6.0,70.0,100.0,5.0,23.7912,83.2731,1.15587,24.7174,1649,CH4,20250609.csv,
49017,20250717,158,Cs0.05MA0.1FA0.85PbI3.0,1.65,MACl,15.0,p-F-PEACl,2.0,,,"4,4,4-NA",0.5,,,,,3000.0,30.0,100.0,10.0,1000,5,5500,30,15,150,110,15,PDADI,0.5,,,,,,,5000.0,30.0,6.0,70.0,100.0,5.0,24.5424,81.5431,1.15883,25.9723,1650,CH1,20250609.csv,
49018,20250717,158,Cs0.05MA0.1FA0.85PbI3.0,1.65,MACl,15.0,p-F-PEACl,2.0,,,"4,4,4-NA",0.5,,,,,3000.0,30.0,100.0,10.0,1000,5,5500,30,15,150,110,15,PDADI,0.5,,,,,,,5000.0,30.0,6.0,70.0,100.0,5.0,23.8545,80.2195,1.14327,26.01,1650,CH2,20250609.csv,
49019,20250717,158,Cs0.05MA0.1FA0.85PbI3.0,1.65,MACl,15.0,p-F-PEACl,2.0,,,"4,4,4-NA",0.5,,,,,3000.0,30.0,100.0,10.0,1000,5,5500,30,15,150,110,15,PDADI,0.5,,,,,,,5000.0,30.0,6.0,70.0,100.0,5.0,23.774,80.1826,1.1394,26.0224,1650,CH3,20250609.csv,
49020,20250717,158,Cs0.05MA0.1FA0.85PbI3.0,1.65,MACl,15.0,p-F-PEACl,2.0,,,"4,4,4-NA",0.5,,,,,3000.0,30.0,100.0,10.0,1000,5,5500,30,15,150,110,15,PDADI,0.5,,,,,,,5000.0,30.0,6.0,70.0,100.0,5.0,23.8658,80.8059,1.14315,25.8362,1650,CH4,20250609.csv,
49021,20250717,158,Cs0.05MA0.1FA0.85PbI3.0,1.65,MACl,15.0,p-F-PEACl,2.0,,,"4,4,4-NA",0.5,,,,,3000.0,30.0,100.0,10.0,1000,5,5500,30,15,150,110,15,PDADI,0.5,,,,,,,5000.0,30.0,6.0,70.0,100.0,5.0,24.9894,81.6817,1.17346,26.0713,1651,CH1,20250609.csv,
49022,20250717,158,Cs0.05MA0.1FA0.85PbI3.0,1.65,MACl,15.0,p-F-PEACl,2.0,,,"4,4,4-NA",0.5,,,,,3000.0,30.0,100.0,10.0,1000,5,5500,30,15,150,110,15,PDADI,0.5,,,,,,,5000.0,30.0,6.0,70.0,100.0,5.0,24.5095,80.7786,1.16679,26.0042,1651,CH2,20250609.csv,
49023,20250717,158,Cs0.05MA0.1FA0.85PbI3.0,1.65,MACl,15.0,p-F-PEACl,2.0,,,"4,4,4-NA",0.5,,,,,3000.0,30.0,100.0,10.0,1000,5,5500,30,15,150,110,15,PDADI,0.5,,,,,,,5000.0,30.0,6.0,70.0,100.0,5.0,23.2378,79.3231,1.15521,25.3591,1651,CH3,20250609.csv,
49024,20250717,158,Cs0.05MA0.1FA0.85PbI3.0,1.65,MACl,15.0,p-F-PEACl,2.0,,,"4,4,4-NA",0.5,,,,,3000.0,30.0,100.0,10.0,1000,5,5500,30,15,150,110,15,PDADI,0.5,,,,,,,5000.0,30.0,6.0,70.0,100.0,5.0,46.0428,79.0384,1.15157,50.5864,1651,CH4,20250609.csv,
49025,20250718,159,Cs0.05MA0.1FA0.85PbI3.0,1.65,MACl,15.0,p-F-PEACl,2.0,,,Me-4PACz,0.104,"4,4,4-NA",0.415,,,3000.0,30.0,100.0,10.0,1000,5,5500,30,15,150,110,15,PDADI,0.5,,,,,,,5000.0,30.0,6.0,70.0,100.0,5.0,24.057,78.2676,1.15623,26.5836,1652,CH1,20250610.csv,
49026,20250718,159,Cs0.05MA0.1FA0.85PbI3.0,1.65,MACl,15.0,p-F-PEACl,2.0,,,Me-4PACz,0.104,"4,4,4-NA",0.415,,,3000.0,30.0,100.0,10.0,1000,5,5500,30,15,150,110,15,PDADI,0.5,,,,,,,5000.0,30.0,6.0,70.0,100.0,5.0,23.2355,76.7337,1.14416,26.4653,1652,CH2,20250610.csv,
49027,20250718,159,Cs0.05MA0.1FA0.85PbI3.0,1.65,MACl,15.0,p-F-PEACl,2.0,,,Me-4PACz,0.104,"4,4,4-NA",0.415,,,3000.0,30.0,100.0,10.0,1000,5,5500,30,15,150,110,15,PDADI,0.5,,,,,,,5000.0,30.0,6.0,70.0,100.0,5.0,18.1626,61.7248,1.11683,26.3469,1652,CH3,20250610.csv,
49028,20250718,159,Cs0.05MA0.1FA0.85PbI3.0,1.65,MACl,15.0,p-F-PEACl,2.0,,,Me-4PACz,0.104,"4,4,4-NA",0.415,,,3000.0,30.0,100.0,10.0,1000,5,5500,30,15,150,110,15,PDADI,0.5,,,,,,,5000.0,30.0,6.0,70.0,100.0,5.0,22.8994,75.9694,1.14118,26.4137,1652,CH4,20250610.csv,
49029,20250718,159,Cs0.05MA0.1FA0.85PbI3.0,1.65,MACl,15.0,p-F-PEACl,2.0,,,Me-4PACz,0.104,"4,4,4-NA",0.415,,,3000.0,30.0,100.0,10.0,1000,5,5500,30,15,150,110,15,PDADI,0.5,,,,,,,5000.0,30.0,6.0,70.0,100.0,5.0,6.8637,29.7792,0.955305,24.127,1653,CH1,20250610.csv,
49030,20250718,159,Cs0.05MA0.1FA0.85PbI3.0,1.65,MACl,15.0,p-F-PEACl,2.0,,,Me-4PACz,0.104,"4,4,4-NA",0.415,,,3000.0,30.0,100.0,10.0,1000,5,5500,30,15,150,110,15,PDADI,0.5,,,,,,,5000.0,30.0,6.0,70.0,100.0,5.0,21.7193,76.5909,1.12821,25.1351,1653,CH2,20250610.csv,
49031,20250718,159,Cs0.05MA0.1FA0.85PbI3.0,1.65,MACl,15.0,p-F-PEACl,2.0,,,Me-4PACz,0.104,"4,4,4-NA",0.415,,,3000.0,30.0,100.0,10.0,1000,5,5500,30,15,150,110,15,PDADI,0.5,,,,,,,5000.0,30.0,6.0,70.0,100.0,5.0,21.2324,75.4677,1.12268,25.0601,1653,CH3,20250610.csv,
49032,20250718,159,Cs0.05MA0.1FA0.85PbI3.0,1.65,MACl,15.0,p-F-PEACl,2.0,,,Me-4PACz,0.104,"4,4,4-NA",0.415,,,3000.0,30.0,100.0,10.0,1000,5,5500,30,15,150,110,15,PDADI,0.5,,,,,,,5000.0,30.0,6.0,70.0,100.0,5.0,21.8902,77.5175,1.13112,24.9656,1653,CH4,20250610.csv,
49033,20250718,159,Cs0.05MA0.1FA0.85PbI3.0,1.65,MACl,15.0,p-F-PEACl,2.0,,,Me-4PACz,0.104,"4,4,4-NA",0.415,,,3000.0,30.0,100.0,10.0,1000,5,5500,30,15,150,110,15,PDADI,0.5,,,,,,,5000.0,30.0,6.0,70.0,100.0,5.0,1.81805,24.4518,0.332627,22.3531,1654,CH1,20250610.csv,
49034,20250718,159,Cs0.05MA0.1FA0.85PbI3.0,1.65,MACl,15.0,p-F-PEACl,2.0,,,Me-4PACz,0.104,"4,4,4-NA",0.415,,,3000.0,30.0,100.0,10.0,1000,5,5500,30,15,150,110,15,PDADI,0.5,,,,,,,5000.0,30.0,6.0,70.0,100.0,5.0,22.1207,75.4239,1.13475,25.8459,1654,CH2,20250610.csv,
49035,20250718,159,Cs0.05MA0.1FA0.85PbI3.0,1.65,MACl,15.0,p-F-PEACl,2.0,,,Me-4PACz,0.104,"4,4,4-NA",0.415,,,3000.0,30.0,100.0,10.0,1000,5,5500,30,15,150,110,15,PDADI,0.5,,,,,,,5000.0,30.0,6.0,70.0,100.0,5.0,21.9856,74.844,1.12643,26.0783,1654,CH3,20250610.csv,
49036,20250718,159,Cs0.05MA0.1FA0.85PbI3.0,1.65,MACl,15.0,p-F-PEACl,2.0,,,Me-4PACz,0.104,"4,4,4-NA",0.415,,,3000.0,30.0,100.0,10.0,1000,5,5500,30,15,150,110,15,PDADI,0.5,,,,,,,5000.0,30.0,6.0,70.0,100.0,5.0,22.8124,76.6294,1.13498,26.2293,1654,CH4,20250610.csv,
49037,20250718,159,Cs0.05MA0.1FA0.85PbI3.0,1.65,MACl,15.0,p-F-PEACl,2.0,,,4PADCB,0.104,"4,4,4-NA",0.415,,,3000.0,30.0,100.0,10.0,1000,5,5500,30,15,150,110,15,PDADI,0.5,,,,,,,5000.0,30.0,6.0,70.0,100.0,5.0,7.86715,31.8764,1.0322,23.9103,1655,CH1,20250610.csv,
49038,20250718,159,Cs0.05MA0.1FA0.85PbI3.0,1.65,MACl,15.0,p-F-PEACl,2.0,,,4PADCB,0.104,"4,4,4-NA",0.415,,,3000.0,30.0,100.0,10.0,1000,5,5500,30,15,150,110,15,PDADI,0.5,,,,,,,5000.0,30.0,6.0,70.0,100.0,5.0,22.094,77.5844,1.13841,25.015,1655,CH2,20250610.csv,
49039,20250718,159,Cs0.05MA0.1FA0.85PbI3.0,1.65,MACl,15.0,p-F-PEACl,2.0,,,4PADCB,0.104,"4,4,4-NA",0.415,,,3000.0,30.0,100.0,10.0,1000,5,5500,30,15,150,110,15,PDADI,0.5,,,,,,,5000.0,30.0,6.0,70.0,100.0,5.0,21.9807,77.2258,1.13088,25.1689,1655,CH3,20250610.csv,
49040,20250718,159,Cs0.05MA0.1FA0.85PbI3.0,1.65,MACl,15.0,p-F-PEACl,2.0,,,4PADCB,0.104,"4,4,4-NA",0.415,,,3000.0,30.0,100.0,10.0,1000,5,5500,30,15,150,110,15,PDADI,0.5,,,,,,,5000.0,30.0,6.0,70.0,100.0,5.0,21.6358,76.0629,1.1294,25.1855,1655,CH4,20250610.csv,
49041,20250718,159,Cs0.05MA0.1FA0.85PbI3.0,1.65,MACl,15.0,p-F-PEACl,2.0,,,4PADCB,0.104,"4,4,4-NA",0.415,,,3000.0,30.0,100.0,10.0,1000,5,5500,30,15,150,110,15,PDADI,0.5,,,,,,,5000.0,30.0,6.0,70.0,100.0,5.0,23.0543,78.9323,1.16047,25.1689,1656,CH1,20250610.csv,
49042,20250718,159,Cs0.05MA0.1FA0.85PbI3.0,1.65,MACl,15.0,p-F-PEACl,2.0,,,4PADCB,0.104,"4,4,4-NA",0.415,,,3000.0,30.0,100.0,10.0,1000,5,5500,30,15,150,110,15,PDADI,0.5,,,,,,,5000.0,30.0,6.0,70.0,100.0,5.0,22.5475,77.9604,1.14429,25.2749,1656,CH2,20250610.csv,
49043,20250718,159,Cs0.05MA0.1FA0.85PbI3.0,1.65,MACl,15.0,p-F-PEACl,2.0,,,4PADCB,0.104,"4,4,4-NA",0.415,,,3000.0,30.0,100.0,10.0,1000,5,5500,30,15,150,110,15,PDADI,0.5,,,,,,,5000.0,30.0,6.0,70.0,100.0,5.0,21.9836,76.3982,1.13606,25.3286,1656,CH3,20250610.csv,
49044,20250718,159,Cs0.05MA0.1FA0.85PbI3.0,1.65,MACl,15.0,p-F-PEACl,2.0,,,4PADCB,0.104,"4,4,4-NA",0.415,,,3000.0,30.0,100.0,10.0,1000,5,5500,30,15,150,110,15,PDADI,0.5,,,,,,,5000.0,30.0,6.0,70.0,100.0,5.0,22.37,77.4942,1.13569,25.4178,1656,CH4,20250610.csv,
49045,20250718,159,Cs0.05MA0.1FA0.85PbI3.0,1.65,MACl,15.0,p-F-PEACl,2.0,,,4PADCB,0.104,"4,4,4-NA",0.415,,,3000.0,30.0,100.0,10.0,1000,5,5500,30,15,150,110,15,PDADI,0.5,,,,,,,5000.0,30.0,6.0,70.0,100.0,5.0,15.4284,55.616,1.13194,24.5075,1657,CH1,20250610.csv,
49046,20250718,159,Cs0.05MA0.1FA0.85PbI3.0,1.65,MACl,15.0,p-F-PEACl,2.0,,,4PADCB,0.104,"4,4,4-NA",0.415,,,3000.0,30.0,100.0,10.0,1000,5,5500,30,15,150,110,15,PDADI,0.5,,,,,,,5000.0,30.0,6.0,70.0,100.0,5.0,22.1885,78.5327,1.1474,24.6242,1657,CH2,20250610.csv,
49047,20250718,159,Cs0.05MA0.1FA0.85PbI3.0,1.65,MACl,15.0,p-F-PEACl,2.0,,,4PADCB,0.104,"4,4,4-NA",0.415,,,3000.0,30.0,100.0,10.0,1000,5,5500,30,15,150,110,15,PDADI,0.5,,,,,,,5000.0,30.0,6.0,70.0,100.0,5.0,21.7459,77.9515,1.13491,24.5805,1657,CH3,20250610.csv,
49048,20250718,159,Cs0.05MA0.1FA0.85PbI3.0,1.65,MACl,15.0,p-F-PEACl,2.0,,,4PADCB,0.104,"4,4,4-NA",0.415,,,3000.0,30.0,100.0,10.0,1000,5,5500,30,15,150,110,15,PDADI,0.5,,,,,,,5000.0,30.0,6.0,70.0,100.0,5.0,21.4295,77.593,1.13154,24.4073,1657,CH4,20250610.csv,
49049,20250718,159,Cs0.05MA0.1FA0.85PbI3.0,1.65,MACl,15.0,p-F-PEACl,2.0,,,DMACPA,0.104,"4,4,4-NA",0.415,,,3000.0,30.0,100.0,10.0,1000,5,5500,30,15,150,110,15,PDADI,0.5,,,,,,,5000.0,30.0,6.0,70.0,100.0,5.0,23.2097,80.767,1.15112,24.9641,1658,CH1,20250610.csv,
49050,20250718,159,Cs0.05MA0.1FA0.85PbI3.0,1.65,MACl,15.0,p-F-PEACl,2.0,,,DMACPA,0.104,"4,4,4-NA",0.415,,,3000.0,30.0,100.0,10.0,1000,5,5500,30,15,150,110,15,PDADI,0.5,,,,,,,5000.0,30.0,6.0,70.0,100.0,5.0,22.3552,79.1625,1.12824,25.0298,1658,CH2,20250610.csv,
49051,20250718,159,Cs0.05MA0.1FA0.85PbI3.0,1.65,MACl,15.0,p-F-PEACl,2.0,,,DMACPA,0.104,"4,4,4-NA",0.415,,,3000.0,30.0,100.0,10.0,1000,5,5500,30,15,150,110,15,PDADI,0.5,,,,,,,5000.0,30.0,6.0,70.0,100.0,5.0,22.0269,78.5174,1.12115,25.0221,1658,CH3,20250610.csv,
49052,20250718,159,Cs0.05MA0.1FA0.85PbI3.0,1.65,MACl,15.0,p-F-PEACl,2.0,,,DMACPA,0.104,"4,4,4-NA",0.415,,,3000.0,30.0,100.0,10.0,1000,5,5500,30,15,150,110,15,PDADI,0.5,,,,,,,5000.0,30.0,6.0,70.0,100.0,5.0,22.1673,78.7122,1.12559,25.0203,1658,CH4,20250610.csv,
49053,20250718,159,Cs0.05MA0.1FA0.85PbI3.0,1.65,MACl,15.0,p-F-PEACl,2.0,,,DMACPA,0.104,"4,4,4-NA",0.415,,,3000.0,30.0,100.0,10.0,1000,5,5500,30,15,150,110,15,PDADI,0.5,,,,,,,5000.0,30.0,6.0,70.0,100.0,5.0,0.72918,25.0891,0.141761,20.5019,1659,CH1,20250610.csv,
49054,20250718,159,Cs0.05MA0.1FA0.85PbI3.0,1.65,MACl,15.0,p-F-PEACl,2.0,,,DMACPA,0.104,"4,4,4-NA",0.415,,,3000.0,30.0,100.0,10.0,1000,5,5500,30,15,150,110,15,PDADI,0.5,,,,,,,5000.0,30.0,6.0,70.0,100.0,5.0,22.4093,77.1915,1.13484,25.5813,1659,CH2,20250610.csv,
49055,20250718,159,Cs0.05MA0.1FA0.85PbI3.0,1.65,MACl,15.0,p-F-PEACl,2.0,,,DMACPA,0.104,"4,4,4-NA",0.415,,,3000.0,30.0,100.0,10.0,1000,5,5500,30,15,150,110,15,PDADI,0.5,,,,,,,5000.0,30.0,6.0,70.0,100.0,5.0,22.7272,78.3447,1.13121,25.6445,1659,CH3,20250610.csv,
49056,20250718,159,Cs0.05MA0.1FA0.85PbI3.0,1.65,MACl,15.0,p-F-PEACl,2.0,,,DMACPA,0.104,"4,4,4-NA",0.415,,,3000.0,30.0,100.0,10.0,1000,5,5500,30,15,150,110,15,PDADI,0.5,,,,,,,5000.0,30.0,6.0,70.0,100.0,5.0,22.3547,78.4328,1.13078,25.2052,1659,CH4,20250610.csv,
49057,20250718,159,Cs0.05MA0.1FA0.85PbI3.0,1.65,MACl,15.0,p-F-PEACl,2.0,,,2PACz,0.104,"4,4,4-NA",0.415,,,3000.0,30.0,100.0,10.0,1000,5,5500,30,15,150,110,15,PDADI,0.5,,,,,,,5000.0,30.0,6.0,70.0,100.0,5.0,23.8829,78.938,1.16052,26.0705,1660,CH1,20250610.csv,
