Repository: MI-Materials-Intelligence/Recipe-Language-Model

# Learning Layer

## Overview

In the learning layer, the formulas and parameters are encoded and then tokenised into recipes as inputs. Through atomic skills of data extraction, cleaning, and matching, these data are organised into standardised datasets, providing the basis for RLM training and iterative recipe refinement.

Key Atomic Skills:
- **Cleaning**: Preprocessing and outlier cleaning
- **Matching**: Matching data pairs based on variables
- **Extraction**: Data extraction from robotic boxes

File: seven_ai_layers_robotics/learning/data/data50764_from_db.csv (part 243 of 253)
No,date,rank,Formula PVK,Concentration PVK,Formula Additive 1,Concentration Additive 1,Formula Additive 2,Concentration Additive 2,Formula Additive 3,Concentration Additive 3,Formula SAM 1,Concentration SAM 1,Formula SAM 2,Concentration SAM 2,Formula SAM 3,Concentration SAM 3,Spin Coating Speed SAM,Spin Coating Time SAM,Annealed Temperature SAM,Annealed Time SAM,Spin Coating Speed PVK 1,Spin Coating Time PVK 1,Spin Coating Speed PVK 2,Spin Coating Time PVK 2,Antisolvent Dropping Timing,Antisolvent Volume,Annealed Temperature PVK,Annealed Time PVK,Formula Passivator 1,Concentration Passivator 1,Formula Passivator 2,Concentration Passivator 2,Formula Passivator 3,Concentration Passivator 3,Formula Passivator 4,Concentration Passivator 4,Spin Coating Speed Passivator,Spin Coating Time Passivator,Passivator Dropping Timing,Passivator Volume,Annealed Temperature Passivator,Annealed Time Passivator,PCE,FF,Voc,Jsc,Product,Channel,From,upload_time
49058,20250718,159,Cs0.05MA0.1FA0.85PbI3.0,1.65,MACl,15.0,p-F-PEACl,2.0,,,2PACz,0.104,"4,4,4-NA",0.415,,,3000.0,30.0,100.0,10.0,1000,5,5500,30,15,150,110,15,PDADI,0.5,,,,,,,5000.0,30.0,6.0,70.0,100.0,5.0,0.157629,24.1802,0.0488203,13.3529,1660,CH2,20250610.csv,
49059,20250718,159,Cs0.05MA0.1FA0.85PbI3.0,1.65,MACl,15.0,p-F-PEACl,2.0,,,2PACz,0.104,"4,4,4-NA",0.415,,,3000.0,30.0,100.0,10.0,1000,5,5500,30,15,150,110,15,PDADI,0.5,,,,,,,5000.0,30.0,6.0,70.0,100.0,5.0,8.87942,33.3717,1.05607,25.195,1660,CH3,20250610.csv,
49060,20250718,159,Cs0.05MA0.1FA0.85PbI3.0,1.65,MACl,15.0,p-F-PEACl,2.0,,,2PACz,0.104,"4,4,4-NA",0.415,,,3000.0,30.0,100.0,10.0,1000,5,5500,30,15,150,110,15,PDADI,0.5,,,,,,,5000.0,30.0,6.0,70.0,100.0,5.0,22.7868,77.6171,1.13782,25.802,1660,CH4,20250610.csv,
49061,20250718,159,Cs0.05MA0.1FA0.85PbI3.0,1.65,MACl,15.0,p-F-PEACl,2.0,,,2PACz,0.104,"4,4,4-NA",0.415,,,3000.0,30.0,100.0,10.0,1000,5,5500,30,15,150,110,15,PDADI,0.5,,,,,,,5000.0,30.0,6.0,70.0,100.0,5.0,23.5059,79.552,1.15455,25.5927,1661,CH1,20250610.csv,
49062,20250718,159,Cs0.05MA0.1FA0.85PbI3.0,1.65,MACl,15.0,p-F-PEACl,2.0,,,2PACz,0.104,"4,4,4-NA",0.415,,,3000.0,30.0,100.0,10.0,1000,5,5500,30,15,150,110,15,PDADI,0.5,,,,,,,5000.0,30.0,6.0,70.0,100.0,5.0,17.7783,62.6643,1.11637,25.4132,1661,CH2,20250610.csv,
49063,20250718,159,Cs0.05MA0.1FA0.85PbI3.0,1.65,MACl,15.0,p-F-PEACl,2.0,,,2PACz,0.104,"4,4,4-NA",0.415,,,3000.0,30.0,100.0,10.0,1000,5,5500,30,15,150,110,15,PDADI,0.5,,,,,,,5000.0,30.0,6.0,70.0,100.0,5.0,20.034,69.8306,1.11795,25.6625,1661,CH3,20250610.csv,
49064,20250718,159,Cs0.05MA0.1FA0.85PbI3.0,1.65,MACl,15.0,p-F-PEACl,2.0,,,2PACz,0.104,"4,4,4-NA",0.415,,,3000.0,30.0,100.0,10.0,1000,5,5500,30,15,150,110,15,PDADI,0.5,,,,,,,5000.0,30.0,6.0,70.0,100.0,5.0,6.17762,29.0255,0.859336,24.7673,1661,CH4,20250610.csv,
49065,20250718,159,Cs0.05MA0.1FA0.85PbI3.0,1.65,MACl,15.0,p-F-PEACl,2.0,,,2PACz,0.104,"4,4,4-NA",0.415,,,3000.0,30.0,100.0,10.0,1000,5,5500,30,15,150,110,15,PDADI,0.5,,,,,,,5000.0,30.0,6.0,70.0,100.0,5.0,5.31913,27.2402,0.755457,25.8476,1662,CH1,20250610.csv,
49066,20250718,159,Cs0.05MA0.1FA0.85PbI3.0,1.65,MACl,15.0,p-F-PEACl,2.0,,,2PACz,0.104,"4,4,4-NA",0.415,,,3000.0,30.0,100.0,10.0,1000,5,5500,30,15,150,110,15,PDADI,0.5,,,,,,,5000.0,30.0,6.0,70.0,100.0,5.0,15.8464,54.7798,1.1052,26.1741,1662,CH2,20250610.csv,
49067,20250718,159,Cs0.05MA0.1FA0.85PbI3.0,1.65,MACl,15.0,p-F-PEACl,2.0,,,2PACz,0.104,"4,4,4-NA",0.415,,,3000.0,30.0,100.0,10.0,1000,5,5500,30,15,150,110,15,PDADI,0.5,,,,,,,5000.0,30.0,6.0,70.0,100.0,5.0,20.967,71.4645,1.12402,26.102,1662,CH3,20250610.csv,
49068,20250718,159,Cs0.05MA0.1FA0.85PbI3.0,1.65,MACl,15.0,p-F-PEACl,2.0,,,2PACz,0.104,"4,4,4-NA",0.415,,,3000.0,30.0,100.0,10.0,1000,5,5500,30,15,150,110,15,PDADI,0.5,,,,,,,5000.0,30.0,6.0,70.0,100.0,5.0,22.3883,77.3683,1.13053,25.5961,1662,CH4,20250610.csv,
49069,20250718,159,Cs0.05MA0.1FA0.85PbI3.0,1.65,MACl,15.0,p-F-PEACl,2.0,,,MeO-2PACz,0.104,"4,4,4-NA",0.415,,,3000.0,30.0,100.0,10.0,1000,5,5500,30,15,150,110,15,PDADI,0.5,,,,,,,5000.0,30.0,6.0,70.0,100.0,5.0,24.2612,82.042,1.14865,25.7448,1663,CH1,20250610.csv,
49070,20250718,159,Cs0.05MA0.1FA0.85PbI3.0,1.65,MACl,15.0,p-F-PEACl,2.0,,,MeO-2PACz,0.104,"4,4,4-NA",0.415,,,3000.0,30.0,100.0,10.0,1000,5,5500,30,15,150,110,15,PDADI,0.5,,,,,,,5000.0,30.0,6.0,70.0,100.0,5.0,20.4106,71.1382,1.12113,25.5916,1663,CH2,20250610.csv,
49071,20250718,159,Cs0.05MA0.1FA0.85PbI3.0,1.65,MACl,15.0,p-F-PEACl,2.0,,,MeO-2PACz,0.104,"4,4,4-NA",0.415,,,3000.0,30.0,100.0,10.0,1000,5,5500,30,15,150,110,15,PDADI,0.5,,,,,,,5000.0,30.0,6.0,70.0,100.0,5.0,22.7705,79.2613,1.12127,25.6212,1663,CH3,20250610.csv,
49072,20250718,159,Cs0.05MA0.1FA0.85PbI3.0,1.65,MACl,15.0,p-F-PEACl,2.0,,,MeO-2PACz,0.104,"4,4,4-NA",0.415,,,3000.0,30.0,100.0,10.0,1000,5,5500,30,15,150,110,15,PDADI,0.5,,,,,,,5000.0,30.0,6.0,70.0,100.0,5.0,22.9403,80.0202,1.1238,25.5101,1663,CH4,20250610.csv,
49073,20250718,159,Cs0.05MA0.1FA0.85PbI3.0,1.65,MACl,15.0,p-F-PEACl,2.0,,,MeO-2PACz,0.104,"4,4,4-NA",0.415,,,3000.0,30.0,100.0,10.0,1000,5,5500,30,15,150,110,15,PDADI,0.5,,,,,,,5000.0,30.0,6.0,70.0,100.0,5.0,21.4502,73.5069,1.14716,25.4378,1664,CH1,20250610.csv,
49074,20250718,159,Cs0.05MA0.1FA0.85PbI3.0,1.65,MACl,15.0,p-F-PEACl,2.0,,,MeO-2PACz,0.104,"4,4,4-NA",0.415,,,3000.0,30.0,100.0,10.0,1000,5,5500,30,15,150,110,15,PDADI,0.5,,,,,,,5000.0,30.0,6.0,70.0,100.0,5.0,23.4684,79.8078,1.14572,25.6662,1664,CH2,20250610.csv,
49075,20250718,159,Cs0.05MA0.1FA0.85PbI3.0,1.65,MACl,15.0,p-F-PEACl,2.0,,,MeO-2PACz,0.104,"4,4,4-NA",0.415,,,3000.0,30.0,100.0,10.0,1000,5,5500,30,15,150,110,15,PDADI,0.5,,,,,,,5000.0,30.0,6.0,70.0,100.0,5.0,23.1408,79.2811,1.13543,25.7068,1664,CH3,20250610.csv,
49076,20250718,159,Cs0.05MA0.1FA0.85PbI3.0,1.65,MACl,15.0,p-F-PEACl,2.0,,,MeO-2PACz,0.104,"4,4,4-NA",0.415,,,3000.0,30.0,100.0,10.0,1000,5,5500,30,15,150,110,15,PDADI,0.5,,,,,,,5000.0,30.0,6.0,70.0,100.0,5.0,23.1446,79.6047,1.13689,25.5737,1664,CH4,20250610.csv,
49077,20250718,159,Cs0.05MA0.1FA0.85PbI3.0,1.65,MACl,15.0,p-F-PEACl,2.0,,,MeO-2PACz,0.104,"4,4,4-NA",0.415,,,3000.0,30.0,100.0,10.0,1000,5,5500,30,15,150,110,15,PDADI,0.5,,,,,,,5000.0,30.0,6.0,70.0,100.0,5.0,4.0474,25.9951,0.636134,24.4758,1665,CH1,20250610.csv,
49078,20250718,159,Cs0.05MA0.1FA0.85PbI3.0,1.65,MACl,15.0,p-F-PEACl,2.0,,,MeO-2PACz,0.104,"4,4,4-NA",0.415,,,3000.0,30.0,100.0,10.0,1000,5,5500,30,15,150,110,15,PDADI,0.5,,,,,,,5000.0,30.0,6.0,70.0,100.0,5.0,8.67983,32.9619,1.04473,25.2056,1665,CH2,20250610.csv,
49079,20250718,159,Cs0.05MA0.1FA0.85PbI3.0,1.65,MACl,15.0,p-F-PEACl,2.0,,,MeO-2PACz,0.104,"4,4,4-NA",0.415,,,3000.0,30.0,100.0,10.0,1000,5,5500,30,15,150,110,15,PDADI,0.5,,,,,,,5000.0,30.0,6.0,70.0,100.0,5.0,17.0042,58.9617,1.11673,25.825,1665,CH3,20250610.csv,
49080,20250718,159,Cs0.05MA0.1FA0.85PbI3.0,1.65,MACl,15.0,p-F-PEACl,2.0,,,MeO-2PACz,0.104,"4,4,4-NA",0.415,,,3000.0,30.0,100.0,10.0,1000,5,5500,30,15,150,110,15,PDADI,0.5,,,,,,,5000.0,30.0,6.0,70.0,100.0,5.0,14.7917,51.8061,1.10208,25.9074,1665,CH4,20250610.csv,
49081,20250718,159,Cs0.05MA0.1FA0.85PbI3.0,1.65,MACl,15.0,p-F-PEACl,2.0,,,"4,4,4-NA",0.5,,,,,3000.0,30.0,100.0,10.0,1000,5,5500,30,15,150,110,15,PDADI,0.5,,,,,,,5000.0,30.0,6.0,70.0,100.0,5.0,25.1058,83.6751,1.16653,25.7207,1666,CH1,20250610.csv,
49082,20250718,159,Cs0.05MA0.1FA0.85PbI3.0,1.65,MACl,15.0,p-F-PEACl,2.0,,,"4,4,4-NA",0.5,,,,,3000.0,30.0,100.0,10.0,1000,5,5500,30,15,150,110,15,PDADI,0.5,,,,,,,5000.0,30.0,6.0,70.0,100.0,5.0,24.6277,82.3607,1.15539,25.8807,1666,CH2,20250610.csv,
49083,20250718,159,Cs0.05MA0.1FA0.85PbI3.0,1.65,MACl,15.0,p-F-PEACl,2.0,,,"4,4,4-NA",0.5,,,,,3000.0,30.0,100.0,10.0,1000,5,5500,30,15,150,110,15,PDADI,0.5,,,,,,,5000.0,30.0,6.0,70.0,100.0,5.0,24.3183,81.3791,1.14647,26.065,1666,CH3,20250610.csv,
49084,20250718,159,Cs0.05MA0.1FA0.85PbI3.0,1.65,MACl,15.0,p-F-PEACl,2.0,,,"4,4,4-NA",0.5,,,,,3000.0,30.0,100.0,10.0,1000,5,5500,30,15,150,110,15,PDADI,0.5,,,,,,,5000.0,30.0,6.0,70.0,100.0,5.0,24.2152,81.1367,1.14431,26.0812,1666,CH4,20250610.csv,
49085,20250718,159,Cs0.05MA0.1FA0.85PbI3.0,1.65,MACl,15.0,p-F-PEACl,2.0,,,"4,4,4-NA",0.5,,,,,3000.0,30.0,100.0,10.0,1000,5,5500,30,15,150,110,15,PDADI,0.5,,,,,,,5000.0,30.0,6.0,70.0,100.0,5.0,24.3017,81.5094,1.15586,25.7943,1667,CH1,20250610.csv,
49086,20250718,159,Cs0.05MA0.1FA0.85PbI3.0,1.65,MACl,15.0,p-F-PEACl,2.0,,,"4,4,4-NA",0.5,,,,,3000.0,30.0,100.0,10.0,1000,5,5500,30,15,150,110,15,PDADI,0.5,,,,,,,5000.0,30.0,6.0,70.0,100.0,5.0,23.3677,79.8626,1.13743,25.7244,1667,CH2,20250610.csv,
49087,20250718,159,Cs0.05MA0.1FA0.85PbI3.0,1.65,MACl,15.0,p-F-PEACl,2.0,,,"4,4,4-NA",0.5,,,,,3000.0,30.0,100.0,10.0,1000,5,5500,30,15,150,110,15,PDADI,0.5,,,,,,,5000.0,30.0,6.0,70.0,100.0,5.0,20.8824,72.8131,1.12453,25.5034,1667,CH3,20250610.csv,
49088,20250718,159,Cs0.05MA0.1FA0.85PbI3.0,1.65,MACl,15.0,p-F-PEACl,2.0,,,"4,4,4-NA",0.5,,,,,3000.0,30.0,100.0,10.0,1000,5,5500,30,15,150,110,15,PDADI,0.5,,,,,,,5000.0,30.0,6.0,70.0,100.0,5.0,22.7019,79.188,1.12897,25.3933,1667,CH4,20250610.csv,
49089,20250718,159,Cs0.05MA0.1FA0.85PbI3.0,1.65,MACl,15.0,p-F-PEACl,2.0,,,"4,4,4-NA",0.5,,,,,3000.0,30.0,100.0,10.0,1000,5,5500,30,15,150,110,15,PDADI,0.5,,,,,,,5000.0,30.0,6.0,70.0,100.0,5.0,23.6508,80.5551,1.15727,25.3698,1668,CH1,20250610.csv,
49090,20250718,159,Cs0.05MA0.1FA0.85PbI3.0,1.65,MACl,15.0,p-F-PEACl,2.0,,,"4,4,4-NA",0.5,,,,,3000.0,30.0,100.0,10.0,1000,5,5500,30,15,150,110,15,PDADI,0.5,,,,,,,5000.0,30.0,6.0,70.0,100.0,5.0,23.3366,80.4613,1.1466,25.2951,1668,CH2,20250610.csv,
49091,20250718,159,Cs0.05MA0.1FA0.85PbI3.0,1.65,MACl,15.0,p-F-PEACl,2.0,,,"4,4,4-NA",0.5,,,,,3000.0,30.0,100.0,10.0,1000,5,5500,30,15,150,110,15,PDADI,0.5,,,,,,,5000.0,30.0,6.0,70.0,100.0,5.0,0.440224,24.9089,0.098136,18.009,1668,CH3,20250610.csv,
49092,20250718,159,Cs0.05MA0.1FA0.85PbI3.0,1.65,MACl,15.0,p-F-PEACl,2.0,,,"4,4,4-NA",0.5,,,,,3000.0,30.0,100.0,10.0,1000,5,5500,30,15,150,110,15,PDADI,0.5,,,,,,,5000.0,30.0,6.0,70.0,100.0,5.0,23.1383,80.9857,1.138,25.1061,1668,CH4,20250610.csv,
49093,20250718,159,Cs0.05MA0.1FA0.85PbI3.0,1.65,MACl,15.0,p-F-PEACl,2.0,,,"4,4,4-NA",0.5,,,,,3000.0,30.0,100.0,10.0,1000,5,5500,30,15,150,110,15,PDADI,0.5,,,,,,,5000.0,30.0,6.0,70.0,100.0,5.0,23.466,80.1703,1.15648,25.3097,1669,CH1,20250610.csv,
49094,20250718,159,Cs0.05MA0.1FA0.85PbI3.0,1.65,MACl,15.0,p-F-PEACl,2.0,,,"4,4,4-NA",0.5,,,,,3000.0,30.0,100.0,10.0,1000,5,5500,30,15,150,110,15,PDADI,0.5,,,,,,,5000.0,30.0,6.0,70.0,100.0,5.0,23.8314,82.2159,1.15435,25.1106,1669,CH2,20250610.csv,
49095,20250718,159,Cs0.05MA0.1FA0.85PbI3.0,1.65,MACl,15.0,p-F-PEACl,2.0,,,"4,4,4-NA",0.5,,,,,3000.0,30.0,100.0,10.0,1000,5,5500,30,15,150,110,15,PDADI,0.5,,,,,,,5000.0,30.0,6.0,70.0,100.0,5.0,22.5481,79.5487,1.1431,24.7967,1669,CH3,20250610.csv,
49096,20250718,159,Cs0.05MA0.1FA0.85PbI3.0,1.65,MACl,15.0,p-F-PEACl,2.0,,,"4,4,4-NA",0.5,,,,,3000.0,30.0,100.0,10.0,1000,5,5500,30,15,150,110,15,PDADI,0.5,,,,,,,5000.0,30.0,6.0,70.0,100.0,5.0,22.6994,80.8004,1.14464,24.5433,1669,CH4,20250610.csv,
49097,20250718,159,Cs0.05MA0.1FA0.85PbI3.0,1.65,MACl,15.0,p-F-PEACl,2.0,,,"4,4,4-NA",0.5,,,,,3000.0,30.0,100.0,10.0,1000,5,5500,30,15,150,110,15,PDADI,0.5,,,,,,,5000.0,30.0,6.0,70.0,100.0,5.0,23.2005,81.532,1.14971,24.7503,1670,CH1,20250610.csv,
49098,20250718,159,Cs0.05MA0.1FA0.85PbI3.0,1.65,MACl,15.0,p-F-PEACl,2.0,,,"4,4,4-NA",0.5,,,,,3000.0,30.0,100.0,10.0,1000,5,5500,30,15,150,110,15,PDADI,0.5,,,,,,,5000.0,30.0,6.0,70.0,100.0,5.0,23.3232,82.2406,1.14337,24.8036,1670,CH2,20250610.csv,
49099,20250718,159,Cs0.05MA0.1FA0.85PbI3.0,1.65,MACl,15.0,p-F-PEACl,2.0,,,"4,4,4-NA",0.5,,,,,3000.0,30.0,100.0,10.0,1000,5,5500,30,15,150,110,15,PDADI,0.5,,,,,,,5000.0,30.0,6.0,70.0,100.0,5.0,22.8944,80.9187,1.1357,24.9125,1670,CH3,20250610.csv,
49100,20250718,159,Cs0.05MA0.1FA0.85PbI3.0,1.65,MACl,15.0,p-F-PEACl,2.0,,,"4,4,4-NA",0.5,,,,,3000.0,30.0,100.0,10.0,1000,5,5500,30,15,150,110,15,PDADI,0.5,,,,,,,5000.0,30.0,6.0,70.0,100.0,5.0,20.4084,73.272,1.12642,24.7269,1670,CH4,20250610.csv,
49101,20250718,159,Cs0.05MA0.1FA0.85PbI3.0,1.65,MACl,15.0,p-F-PEACl,2.0,,,"4,4,4-NA",0.5,,,,,3000.0,30.0,100.0,10.0,1000,5,5500,30,15,150,110,15,PDADI,0.5,,,,,,,5000.0,30.0,6.0,70.0,100.0,5.0,24.4881,81.6886,1.15102,26.0441,1671,CH1,20250610.csv,
49102,20250718,159,Cs0.05MA0.1FA0.85PbI3.0,1.65,MACl,15.0,p-F-PEACl,2.0,,,"4,4,4-NA",0.5,,,,,3000.0,30.0,100.0,10.0,1000,5,5500,30,15,150,110,15,PDADI,0.5,,,,,,,5000.0,30.0,6.0,70.0,100.0,5.0,22.8514,78.5395,1.12598,25.8401,1671,CH2,20250610.csv,
49103,20250718,159,Cs0.05MA0.1FA0.85PbI3.0,1.65,MACl,15.0,p-F-PEACl,2.0,,,"4,4,4-NA",0.5,,,,,3000.0,30.0,100.0,10.0,1000,5,5500,30,15,150,110,15,PDADI,0.5,,,,,,,5000.0,30.0,6.0,70.0,100.0,5.0,22.5993,78.4464,1.12178,25.6812,1671,CH3,20250610.csv,
49104,20250718,159,Cs0.05MA0.1FA0.85PbI3.0,1.65,MACl,15.0,p-F-PEACl,2.0,,,"4,4,4-NA",0.5,,,,,3000.0,30.0,100.0,10.0,1000,5,5500,30,15,150,110,15,PDADI,0.5,,,,,,,5000.0,30.0,6.0,70.0,100.0,5.0,22.5289,78.4312,1.12629,25.5037,1671,CH4,20250610.csv,
49105,20250718,159,Cs0.05MA0.1FA0.85PbI3.0,1.65,MACl,15.0,p-F-PEACl,2.0,,,"4,4,4-NA",0.5,,,,,3000.0,30.0,100.0,10.0,1000,5,5500,30,15,150,110,15,PDADI,0.5,,,,,,,5000.0,30.0,6.0,70.0,100.0,5.0,24.1284,81.4937,1.15576,25.6174,1672,CH1,20250610.csv,
49106,20250718,159,Cs0.05MA0.1FA0.85PbI3.0,1.65,MACl,15.0,p-F-PEACl,2.0,,,"4,4,4-NA",0.5,,,,,3000.0,30.0,100.0,10.0,1000,5,5500,30,15,150,110,15,PDADI,0.5,,,,,,,5000.0,30.0,6.0,70.0,100.0,5.0,23.38,79.9824,1.13893,25.6657,1672,CH2,20250610.csv,
49107,20250718,159,Cs0.05MA0.1FA0.85PbI3.0,1.65,MACl,15.0,p-F-PEACl,2.0,,,"4,4,4-NA",0.5,,,,,3000.0,30.0,100.0,10.0,1000,5,5500,30,15,150,110,15,PDADI,0.5,,,,,,,5000.0,30.0,6.0,70.0,100.0,5.0,20.6226,71.7135,1.12519,25.5573,1672,CH3,20250610.csv,
49108,20250718,159,Cs0.05MA0.1FA0.85PbI3.0,1.65,MACl,15.0,p-F-PEACl,2.0,,,"4,4,4-NA",0.5,,,,,3000.0,30.0,100.0,10.0,1000,5,5500,30,15,150,110,15,PDADI,0.5,,,,,,,5000.0,30.0,6.0,70.0,100.0,5.0,22.1797,76.9235,1.12786,25.5647,1672,CH4,20250610.csv,
49109,20250719,160,Cs0.05MA0.1FA0.85PbI3.0,1.65,MACl,15.0,p-F-PEACl,2.0,,,Me-4PACz,0.104,"4,4,4-NA",0.415,,,3000.0,30.0,100.0,10.0,1000,5,5500,30,15,150,110,15,PDADI,0.5,,,,,,,5000.0,30.0,6.0,70.0,100.0,5.0,25.2036,80.1625,1.17332,26.7964,1673,CH1,20250611.csv,
49110,20250719,160,Cs0.05MA0.1FA0.85PbI3.0,1.65,MACl,15.0,p-F-PEACl,2.0,,,Me-4PACz,0.104,"4,4,4-NA",0.415,,,3000.0,30.0,100.0,10.0,1000,5,5500,30,15,150,110,15,PDADI,0.5,,,,,,,5000.0,30.0,6.0,70.0,100.0,5.0,24.5474,78.8148,1.16406,26.7562,1673,CH2,20250611.csv,
49111,20250719,160,Cs0.05MA0.1FA0.85PbI3.0,1.65,MACl,15.0,p-F-PEACl,2.0,,,Me-4PACz,0.104,"4,4,4-NA",0.415,,,3000.0,30.0,100.0,10.0,1000,5,5500,30,15,150,110,15,PDADI,0.5,,,,,,,5000.0,30.0,6.0,70.0,100.0,5.0,24.2103,78.0523,1.15899,26.7631,1673,CH3,20250611.csv,
49112,20250719,160,Cs0.05MA0.1FA0.85PbI3.0,1.65,MACl,15.0,p-F-PEACl,2.0,,,Me-4PACz,0.104,"4,4,4-NA",0.415,,,3000.0,30.0,100.0,10.0,1000,5,5500,30,15,150,110,15,PDADI,0.5,,,,,,,5000.0,30.0,6.0,70.0,100.0,5.0,23.9438,77.6932,1.1585,26.602,1673,CH4,20250611.csv,
49113,20250719,160,Cs0.05MA0.1FA0.85PbI3.0,1.65,MACl,15.0,p-F-PEACl,2.0,,,Me-4PACz,0.104,"4,4,4-NA",0.415,,,3000.0,30.0,100.0,10.0,1000,5,5500,30,15,150,110,15,PDADI,0.5,,,,,,,5000.0,30.0,6.0,70.0,100.0,5.0,24.104,81.2195,1.16698,25.4311,1674,CH1,20250611.csv,
49114,20250719,160,Cs0.05MA0.1FA0.85PbI3.0,1.65,MACl,15.0,p-F-PEACl,2.0,,,Me-4PACz,0.104,"4,4,4-NA",0.415,,,3000.0,30.0,100.0,10.0,1000,5,5500,30,15,150,110,15,PDADI,0.5,,,,,,,5000.0,30.0,6.0,70.0,100.0,5.0,22.4405,77.1045,1.14782,25.3559,1674,CH2,20250611.csv,
49115,20250719,160,Cs0.05MA0.1FA0.85PbI3.0,1.65,MACl,15.0,p-F-PEACl,2.0,,,Me-4PACz,0.104,"4,4,4-NA",0.415,,,3000.0,30.0,100.0,10.0,1000,5,5500,30,15,150,110,15,PDADI,0.5,,,,,,,5000.0,30.0,6.0,70.0,100.0,5.0,22.85,78.9521,1.14348,25.3101,1674,CH3,20250611.csv,
49116,20250719,160,Cs0.05MA0.1FA0.85PbI3.0,1.65,MACl,15.0,p-F-PEACl,2.0,,,Me-4PACz,0.104,"4,4,4-NA",0.415,,,3000.0,30.0,100.0,10.0,1000,5,5500,30,15,150,110,15,PDADI,0.5,,,,,,,5000.0,30.0,6.0,70.0,100.0,5.0,17.6161,63.109,1.11534,25.0272,1674,CH4,20250611.csv,
49117,20250719,160,Cs0.05MA0.1FA0.85PbI3.0,1.65,MACl,15.0,p-F-PEACl,2.0,,,Me-4PACz,0.104,"4,4,4-NA",0.415,,,3000.0,30.0,100.0,10.0,1000,5,5500,30,15,150,110,15,PDADI,0.5,,,,,,,5000.0,30.0,6.0,70.0,100.0,5.0,9.02184,34.6475,1.03534,25.1501,1675,CH1,20250611.csv,
49118,20250719,160,Cs0.05MA0.1FA0.85PbI3.0,1.65,MACl,15.0,p-F-PEACl,2.0,,,Me-4PACz,0.104,"4,4,4-NA",0.415,,,3000.0,30.0,100.0,10.0,1000,5,5500,30,15,150,110,15,PDADI,0.5,,,,,,,5000.0,30.0,6.0,70.0,100.0,5.0,22.8504,76.6806,1.1487,25.942,1675,CH2,20250611.csv,
49119,20250719,160,Cs0.05MA0.1FA0.85PbI3.0,1.65,MACl,15.0,p-F-PEACl,2.0,,,Me-4PACz,0.104,"4,4,4-NA",0.415,,,3000.0,30.0,100.0,10.0,1000,5,5500,30,15,150,110,15,PDADI,0.5,,,,,,,5000.0,30.0,6.0,70.0,100.0,5.0,22.9356,76.5786,1.13982,26.2764,1675,CH3,20250611.csv,
49120,20250719,160,Cs0.05MA0.1FA0.85PbI3.0,1.65,MACl,15.0,p-F-PEACl,2.0,,,Me-4PACz,0.104,"4,4,4-NA",0.415,,,3000.0,30.0,100.0,10.0,1000,5,5500,30,15,150,110,15,PDADI,0.5,,,,,,,5000.0,30.0,6.0,70.0,100.0,5.0,23.586,78.0125,1.14757,26.3459,1675,CH4,20250611.csv,
49121,20250719,160,Cs0.05MA0.1FA0.85PbI3.0,1.65,MACl,15.0,p-F-PEACl,2.0,,,4PADCB,0.104,"4,4,4-NA",0.415,,,3000.0,30.0,100.0,10.0,1000,5,5500,30,15,150,110,15,PDADI,0.5,,,,,,,5000.0,30.0,6.0,70.0,100.0,5.0,23.6221,78.5227,1.17343,25.6369,1676,CH1,20250611.csv,
49122,20250719,160,Cs0.05MA0.1FA0.85PbI3.0,1.65,MACl,15.0,p-F-PEACl,2.0,,,4PADCB,0.104,"4,4,4-NA",0.415,,,3000.0,30.0,100.0,10.0,1000,5,5500,30,15,150,110,15,PDADI,0.5,,,,,,,5000.0,30.0,6.0,70.0,100.0,5.0,22.904,78.9752,1.14658,25.2939,1676,CH2,20250611.csv,
49123,20250719,160,Cs0.05MA0.1FA0.85PbI3.0,1.65,MACl,15.0,p-F-PEACl,2.0,,,4PADCB,0.104,"4,4,4-NA",0.415,,,3000.0,30.0,100.0,10.0,1000,5,5500,30,15,150,110,15,PDADI,0.5,,,,,,,5000.0,30.0,6.0,70.0,100.0,5.0,22.4648,78.6647,1.14353,24.9732,1676,CH3,20250611.csv,
49124,20250719,160,Cs0.05MA0.1FA0.85PbI3.0,1.65,MACl,15.0,p-F-PEACl,2.0,,,4PADCB,0.104,"4,4,4-NA",0.415,,,3000.0,30.0,100.0,10.0,1000,5,5500,30,15,150,110,15,PDADI,0.5,,,,,,,5000.0,30.0,6.0,70.0,100.0,5.0,13.0239,50.0723,1.07079,24.2906,1676,CH4,20250611.csv,
49125,20250719,160,Cs0.05MA0.1FA0.85PbI3.0,1.65,MACl,15.0,p-F-PEACl,2.0,,,4PADCB,0.104,"4,4,4-NA",0.415,,,3000.0,30.0,100.0,10.0,1000,5,5500,30,15,150,110,15,PDADI,0.5,,,,,,,5000.0,30.0,6.0,70.0,100.0,5.0,24.1699,81.2207,1.17438,25.3396,1677,CH1,20250611.csv,
49126,20250719,160,Cs0.05MA0.1FA0.85PbI3.0,1.65,MACl,15.0,p-F-PEACl,2.0,,,4PADCB,0.104,"4,4,4-NA",0.415,,,3000.0,30.0,100.0,10.0,1000,5,5500,30,15,150,110,15,PDADI,0.5,,,,,,,5000.0,30.0,6.0,70.0,100.0,5.0,23.5998,79.7864,1.15881,25.525,1677,CH2,20250611.csv,
49127,20250719,160,Cs0.05MA0.1FA0.85PbI3.0,1.65,MACl,15.0,p-F-PEACl,2.0,,,4PADCB,0.104,"4,4,4-NA",0.415,,,3000.0,30.0,100.0,10.0,1000,5,5500,30,15,150,110,15,PDADI,0.5,,,,,,,5000.0,30.0,6.0,70.0,100.0,5.0,22.755,78.0764,1.14582,25.4357,1677,CH3,20250611.csv,
49128,20250719,160,Cs0.05MA0.1FA0.85PbI3.0,1.65,MACl,15.0,p-F-PEACl,2.0,,,4PADCB,0.104,"4,4,4-NA",0.415,,,3000.0,30.0,100.0,10.0,1000,5,5500,30,15,150,110,15,PDADI,0.5,,,,,,,5000.0,30.0,6.0,70.0,100.0,5.0,22.7267,78.1912,1.14302,25.4288,1677,CH4,20250611.csv,
49129,20250719,160,Cs0.05MA0.1FA0.85PbI3.0,1.65,MACl,15.0,p-F-PEACl,2.0,,,4PADCB,0.104,"4,4,4-NA",0.415,,,3000.0,30.0,100.0,10.0,1000,5,5500,30,15,150,110,15,PDADI,0.5,,,,,,,5000.0,30.0,6.0,70.0,100.0,5.0,23.8337,81.6194,1.17093,24.9383,1678,CH1,20250611.csv,
49130,20250719,160,Cs0.05MA0.1FA0.85PbI3.0,1.65,MACl,15.0,p-F-PEACl,2.0,,,4PADCB,0.104,"4,4,4-NA",0.415,,,3000.0,30.0,100.0,10.0,1000,5,5500,30,15,150,110,15,PDADI,0.5,,,,,,,5000.0,30.0,6.0,70.0,100.0,5.0,22.7136,79.5435,1.15055,24.8186,1678,CH2,20250611.csv,
49131,20250719,160,Cs0.05MA0.1FA0.85PbI3.0,1.65,MACl,15.0,p-F-PEACl,2.0,,,4PADCB,0.104,"4,4,4-NA",0.415,,,3000.0,30.0,100.0,10.0,1000,5,5500,30,15,150,110,15,PDADI,0.5,,,,,,,5000.0,30.0,6.0,70.0,100.0,5.0,22.3131,78.9239,1.14845,24.6173,1678,CH3,20250611.csv,
49132,20250719,160,Cs0.05MA0.1FA0.85PbI3.0,1.65,MACl,15.0,p-F-PEACl,2.0,,,4PADCB,0.104,"4,4,4-NA",0.415,,,3000.0,30.0,100.0,10.0,1000,5,5500,30,15,150,110,15,PDADI,0.5,,,,,,,5000.0,30.0,6.0,70.0,100.0,5.0,16.2526,59.9873,1.10944,24.4208,1678,CH4,20250611.csv,
49133,20250719,160,Cs0.05MA0.1FA0.85PbI3.0,1.65,MACl,15.0,p-F-PEACl,2.0,,,DMACPA,0.104,"4,4,4-NA",0.415,,,3000.0,30.0,100.0,10.0,1000,5,5500,30,15,150,110,15,PDADI,0.5,,,,,,,5000.0,30.0,6.0,70.0,100.0,5.0,24.1569,82.2592,1.16703,25.1637,1679,CH1,20250611.csv,
49134,20250719,160,Cs0.05MA0.1FA0.85PbI3.0,1.65,MACl,15.0,p-F-PEACl,2.0,,,DMACPA,0.104,"4,4,4-NA",0.415,,,3000.0,30.0,100.0,10.0,1000,5,5500,30,15,150,110,15,PDADI,0.5,,,,,,,5000.0,30.0,6.0,70.0,100.0,5.0,23.4842,80.9392,1.14721,25.2916,1679,CH2,20250611.csv,
49135,20250719,160,Cs0.05MA0.1FA0.85PbI3.0,1.65,MACl,15.0,p-F-PEACl,2.0,,,DMACPA,0.104,"4,4,4-NA",0.415,,,3000.0,30.0,100.0,10.0,1000,5,5500,30,15,150,110,15,PDADI,0.5,,,,,,,5000.0,30.0,6.0,70.0,100.0,5.0,22.9937,80.0085,1.13801,25.2538,1679,CH3,20250611.csv,
49136,20250719,160,Cs0.05MA0.1FA0.85PbI3.0,1.65,MACl,15.0,p-F-PEACl,2.0,,,DMACPA,0.104,"4,4,4-NA",0.415,,,3000.0,30.0,100.0,10.0,1000,5,5500,30,15,150,110,15,PDADI,0.5,,,,,,,5000.0,30.0,6.0,70.0,100.0,5.0,22.9378,80.0793,1.1384,25.1614,1679,CH4,20250611.csv,
49137,20250719,160,Cs0.05MA0.1FA0.85PbI3.0,1.65,MACl,15.0,p-F-PEACl,2.0,,,DMACPA,0.104,"4,4,4-NA",0.415,,,3000.0,30.0,100.0,10.0,1000,5,5500,30,15,150,110,15,PDADI,0.5,,,,,,,5000.0,30.0,6.0,70.0,100.0,5.0,24.7149,81.847,1.17326,25.7371,1680,CH1,20250611.csv,
49138,20250719,160,Cs0.05MA0.1FA0.85PbI3.0,1.65,MACl,15.0,p-F-PEACl,2.0,,,DMACPA,0.104,"4,4,4-NA",0.415,,,3000.0,30.0,100.0,10.0,1000,5,5500,30,15,150,110,15,PDADI,0.5,,,,,,,5000.0,30.0,6.0,70.0,100.0,5.0,24.2907,80.7649,1.15776,25.9777,1680,CH2,20250611.csv,
49139,20250719,160,Cs0.05MA0.1FA0.85PbI3.0,1.65,MACl,15.0,p-F-PEACl,2.0,,,DMACPA,0.104,"4,4,4-NA",0.415,,,3000.0,30.0,100.0,10.0,1000,5,5500,30,15,150,110,15,PDADI,0.5,,,,,,,5000.0,30.0,6.0,70.0,100.0,5.0,23.8538,80.0365,1.15498,25.8044,1680,CH3,20250611.csv,
49140,20250719,160,Cs0.05MA0.1FA0.85PbI3.0,1.65,MACl,15.0,p-F-PEACl,2.0,,,DMACPA,0.104,"4,4,4-NA",0.415,,,3000.0,30.0,100.0,10.0,1000,5,5500,30,15,150,110,15,PDADI,0.5,,,,,,,5000.0,30.0,6.0,70.0,100.0,5.0,0.504217,24.8749,0.107206,18.9077,1680,CH4,20250611.csv,
49141,20250719,160,Cs0.05MA0.1FA0.85PbI3.0,1.65,MACl,15.0,p-F-PEACl,2.0,,,2PACz,0.104,"4,4,4-NA",0.415,,,3000.0,30.0,100.0,10.0,1000,5,5500,30,15,150,110,15,PDADI,0.5,,,,,,,5000.0,30.0,6.0,70.0,100.0,5.0,24.8791,81.0653,1.17211,26.1837,1681,CH1,20250611.csv,
49142,20250719,160,Cs0.05MA0.1FA0.85PbI3.0,1.65,MACl,15.0,p-F-PEACl,2.0,,,2PACz,0.104,"4,4,4-NA",0.415,,,3000.0,30.0,100.0,10.0,1000,5,5500,30,15,150,110,15,PDADI,0.5,,,,,,,5000.0,30.0,6.0,70.0,100.0,5.0,0.759719,24.9853,0.15453,19.6768,1681,CH2,20250611.csv,
49143,20250719,160,Cs0.05MA0.1FA0.85PbI3.0,1.65,MACl,15.0,p-F-PEACl,2.0,,,2PACz,0.104,"4,4,4-NA",0.415,,,3000.0,30.0,100.0,10.0,1000,5,5500,30,15,150,110,15,PDADI,0.5,,,,,,,5000.0,30.0,6.0,70.0,100.0,5.0,20.675,69.05,1.14557,26.1372,1681,CH3,20250611.csv,
49144,20250719,160,Cs0.05MA0.1FA0.85PbI3.0,1.65,MACl,15.0,p-F-PEACl,2.0,,,2PACz,0.104,"4,4,4-NA",0.415,,,3000.0,30.0,100.0,10.0,1000,5,5500,30,15,150,110,15,PDADI,0.5,,,,,,,5000.0,30.0,6.0,70.0,100.0,5.0,22.6136,75.6616,1.14382,26.1297,1681,CH4,20250611.csv,
49145,20250719,160,Cs0.05MA0.1FA0.85PbI3.0,1.65,MACl,15.0,p-F-PEACl,2.0,,,2PACz,0.104,"4,4,4-NA",0.415,,,3000.0,30.0,100.0,10.0,1000,5,5500,30,15,150,110,15,PDADI,0.5,,,,,,,5000.0,30.0,6.0,70.0,100.0,5.0,23.355,75.746,1.16841,26.3891,1682,CH1,20250611.csv,
49146,20250719,160,Cs0.05MA0.1FA0.85PbI3.0,1.65,MACl,15.0,p-F-PEACl,2.0,,,2PACz,0.104,"4,4,4-NA",0.415,,,3000.0,30.0,100.0,10.0,1000,5,5500,30,15,150,110,15,PDADI,0.5,,,,,,,5000.0,30.0,6.0,70.0,100.0,5.0,62.1223,70.3487,1.14314,77.2491,1682,CH2,20250611.csv,
49147,20250719,160,Cs0.05MA0.1FA0.85PbI3.0,1.65,MACl,15.0,p-F-PEACl,2.0,,,2PACz,0.104,"4,4,4-NA",0.415,,,3000.0,30.0,100.0,10.0,1000,5,5500,30,15,150,110,15,PDADI,0.5,,,,,,,5000.0,30.0,6.0,70.0,100.0,5.0,22.0948,75.5656,1.12835,25.9133,1682,CH3,20250611.csv,
49148,20250719,160,Cs0.05MA0.1FA0.85PbI3.0,1.65,MACl,15.0,p-F-PEACl,2.0,,,2PACz,0.104,"4,4,4-NA",0.415,,,3000.0,30.0,100.0,10.0,1000,5,5500,30,15,150,110,15,PDADI,0.5,,,,,,,5000.0,30.0,6.0,70.0,100.0,5.0,16.2424,57.1775,1.10438,25.7221,1682,CH4,20250611.csv,
49149,20250719,160,Cs0.05MA0.1FA0.85PbI3.0,1.65,MACl,15.0,p-F-PEACl,2.0,,,2PACz,0.104,"4,4,4-NA",0.415,,,3000.0,30.0,100.0,10.0,1000,5,5500,30,15,150,110,15,PDADI,0.5,,,,,,,5000.0,30.0,6.0,70.0,100.0,5.0,24.1817,79.8679,1.16418,26.0072,1683,CH1,20250611.csv,
49150,20250719,160,Cs0.05MA0.1FA0.85PbI3.0,1.65,MACl,15.0,p-F-PEACl,2.0,,,2PACz,0.104,"4,4,4-NA",0.415,,,3000.0,30.0,100.0,10.0,1000,5,5500,30,15,150,110,15,PDADI,0.5,,,,,,,5000.0,30.0,6.0,70.0,100.0,5.0,23.7085,78.4473,1.14143,26.4774,1683,CH2,20250611.csv,
49151,20250719,160,Cs0.05MA0.1FA0.85PbI3.0,1.65,MACl,15.0,p-F-PEACl,2.0,,,2PACz,0.104,"4,4,4-NA",0.415,,,3000.0,30.0,100.0,10.0,1000,5,5500,30,15,150,110,15,PDADI,0.5,,,,,,,5000.0,30.0,6.0,70.0,100.0,5.0,17.9984,63.9569,1.05891,26.5758,1683,CH3,20250611.csv,
49152,20250719,160,Cs0.05MA0.1FA0.85PbI3.0,1.65,MACl,15.0,p-F-PEACl,2.0,,,2PACz,0.104,"4,4,4-NA",0.415,,,3000.0,30.0,100.0,10.0,1000,5,5500,30,15,150,110,15,PDADI,0.5,,,,,,,5000.0,30.0,6.0,70.0,100.0,5.0,15.2771,53.018,1.06909,26.9528,1683,CH4,20250611.csv,
49153,20250719,160,Cs0.05MA0.1FA0.85PbI3.0,1.65,MACl,15.0,p-F-PEACl,2.0,,,MeO-2PACz,0.104,"4,4,4-NA",0.415,,,3000.0,30.0,100.0,10.0,1000,5,5500,30,15,150,110,15,PDADI,0.5,,,,,,,5000.0,30.0,6.0,70.0,100.0,5.0,24.9943,82.6669,1.16605,25.9293,1684,CH1,20250611.csv,
49154,20250719,160,Cs0.05MA0.1FA0.85PbI3.0,1.65,MACl,15.0,p-F-PEACl,2.0,,,MeO-2PACz,0.104,"4,4,4-NA",0.415,,,3000.0,30.0,100.0,10.0,1000,5,5500,30,15,150,110,15,PDADI,0.5,,,,,,,5000.0,30.0,6.0,70.0,100.0,5.0,24.4686,81.5238,1.15381,26.0129,1684,CH2,20250611.csv,
49155,20250719,160,Cs0.05MA0.1FA0.85PbI3.0,1.65,MACl,15.0,p-F-PEACl,2.0,,,MeO-2PACz,0.104,"4,4,4-NA",0.415,,,3000.0,30.0,100.0,10.0,1000,5,5500,30,15,150,110,15,PDADI,0.5,,,,,,,5000.0,30.0,6.0,70.0,100.0,5.0,24.0972,81.3411,1.14412,25.8932,1684,CH3,20250611.csv,
49156,20250719,160,Cs0.05MA0.1FA0.85PbI3.0,1.65,MACl,15.0,p-F-PEACl,2.0,,,MeO-2PACz,0.104,"4,4,4-NA",0.415,,,3000.0,30.0,100.0,10.0,1000,5,5500,30,15,150,110,15,PDADI,0.5,,,,,,,5000.0,30.0,6.0,70.0,100.0,5.0,24.0366,81.8127,1.14394,25.6832,1684,CH4,20250611.csv,
49157,20250719,160,Cs0.05MA0.1FA0.85PbI3.0,1.65,MACl,15.0,p-F-PEACl,2.0,,,MeO-2PACz,0.104,"4,4,4-NA",0.415,,,3000.0,30.0,100.0,10.0,1000,5,5500,30,15,150,110,15,PDADI,0.5,,,,,,,5000.0,30.0,6.0,70.0,100.0,5.0,25.0095,82.2648,1.16859,26.0152,1685,CH1,20250611.csv,
49158,20250719,160,Cs0.05MA0.1FA0.85PbI3.0,1.65,MACl,15.0,p-F-PEACl,2.0,,,MeO-2PACz,0.104,"4,4,4-NA",0.415,,,3000.0,30.0,100.0,10.0,1000,5,5500,30,15,150,110,15,PDADI,0.5,,,,,,,5000.0,30.0,6.0,70.0,100.0,5.0,24.3257,81.0045,1.15413,26.0197,1685,CH2,20250611.csv,
49159,20250719,160,Cs0.05MA0.1FA0.85PbI3.0,1.65,MACl,15.0,p-F-PEACl,2.0,,,MeO-2PACz,0.104,"4,4,4-NA",0.415,,,3000.0,30.0,100.0,10.0,1000,5,5500,30,15,150,110,15,PDADI,0.5,,,,,,,5000.0,30.0,6.0,70.0,100.0,5.0,23.5586,79.9922,1.14486,25.7246,1685,CH3,20250611.csv,
49160,20250719,160,Cs0.05MA0.1FA0.85PbI3.0,1.65,MACl,15.0,p-F-PEACl,2.0,,,MeO-2PACz,0.104,"4,4,4-NA",0.415,,,3000.0,30.0,100.0,10.0,1000,5,5500,30,15,150,110,15,PDADI,0.5,,,,,,,5000.0,30.0,6.0,70.0,100.0,5.0,22.1395,76.4986,1.13818,25.4275,1685,CH4,20250611.csv,
49161,20250719,160,Cs0.05MA0.1FA0.85PbI3.0,1.65,MACl,15.0,p-F-PEACl,2.0,,,MeO-2PACz,0.104,"4,4,4-NA",0.415,,,3000.0,30.0,100.0,10.0,1000,5,5500,30,15,150,110,15,PDADI,0.5,,,,,,,5000.0,30.0,6.0,70.0,100.0,5.0,24.6219,80.5071,1.17653,25.9947,1686,CH1,20250611.csv,
49162,20250719,160,Cs0.05MA0.1FA0.85PbI3.0,1.65,MACl,15.0,p-F-PEACl,2.0,,,MeO-2PACz,0.104,"4,4,4-NA",0.415,,,3000.0,30.0,100.0,10.0,1000,5,5500,30,15,150,110,15,PDADI,0.5,,,,,,,5000.0,30.0,6.0,70.0,100.0,5.0,24.5089,80.5299,1.163,26.169,1686,CH2,20250611.csv,
49163,20250719,160,Cs0.05MA0.1FA0.85PbI3.0,1.65,MACl,15.0,p-F-PEACl,2.0,,,MeO-2PACz,0.104,"4,4,4-NA",0.415,,,3000.0,30.0,100.0,10.0,1000,5,5500,30,15,150,110,15,PDADI,0.5,,,,,,,5000.0,30.0,6.0,70.0,100.0,5.0,23.4655,77.8907,1.14754,26.2528,1686,CH3,20250611.csv,
49164,20250719,160,Cs0.05MA0.1FA0.85PbI3.0,1.65,MACl,15.0,p-F-PEACl,2.0,,,MeO-2PACz,0.104,"4,4,4-NA",0.415,,,3000.0,30.0,100.0,10.0,1000,5,5500,30,15,150,110,15,PDADI,0.5,,,,,,,5000.0,30.0,6.0,70.0,100.0,5.0,22.8541,76.8988,1.13729,26.132,1686,CH4,20250611.csv,
49165,20250719,160,Cs0.05MA0.1FA0.85PbI3.0,1.65,MACl,15.0,p-F-PEACl,2.0,,,"4,4,4-NA",0.5,,,,,3000.0,30.0,100.0,10.0,1000,5,5500,30,15,150,110,15,PDADI,0.5,,,,,,,5000.0,30.0,6.0,70.0,100.0,5.0,25.9217,83.0636,1.17661,26.5229,1687,CH1,20250611.csv,
49166,20250719,160,Cs0.05MA0.1FA0.85PbI3.0,1.65,MACl,15.0,p-F-PEACl,2.0,,,"4,4,4-NA",0.5,,,,,3000.0,30.0,100.0,10.0,1000,5,5500,30,15,150,110,15,PDADI,0.5,,,,,,,5000.0,30.0,6.0,70.0,100.0,5.0,25.3197,82.3907,1.1665,26.3449,1687,CH2,20250611.csv,
49167,20250719,160,Cs0.05MA0.1FA0.85PbI3.0,1.65,MACl,15.0,p-F-PEACl,2.0,,,"4,4,4-NA",0.5,,,,,3000.0,30.0,100.0,10.0,1000,5,5500,30,15,150,110,15,PDADI,0.5,,,,,,,5000.0,30.0,6.0,70.0,100.0,5.0,24.7508,82.363,1.15896,25.9291,1687,CH3,20250611.csv,
49168,20250719,160,Cs0.05MA0.1FA0.85PbI3.0,1.65,MACl,15.0,p-F-PEACl,2.0,,,"4,4,4-NA",0.5,,,,,3000.0,30.0,100.0,10.0,1000,5,5500,30,15,150,110,15,PDADI,0.5,,,,,,,5000.0,30.0,6.0,70.0,100.0,5.0,24.445,82.7141,1.15713,25.5405,1687,CH4,20250611.csv,
49169,20250719,160,Cs0.05MA0.1FA0.85PbI3.0,1.65,MACl,15.0,p-F-PEACl,2.0,,,"4,4,4-NA",0.5,,,,,3000.0,30.0,100.0,10.0,1000,5,5500,30,15,150,110,15,PDADI,0.5,,,,,,,5000.0,30.0,6.0,70.0,100.0,5.0,24.7049,81.8203,1.17134,25.7774,1688,CH1,20250611.csv,
49170,20250719,160,Cs0.05MA0.1FA0.85PbI3.0,1.65,MACl,15.0,p-F-PEACl,2.0,,,"4,4,4-NA",0.5,,,,,3000.0,30.0,100.0,10.0,1000,5,5500,30,15,150,110,15,PDADI,0.5,,,,,,,5000.0,30.0,6.0,70.0,100.0,5.0,23.9884,79.788,1.16111,25.8935,1688,CH2,20250611.csv,
49171,20250719,160,Cs0.05MA0.1FA0.85PbI3.0,1.65,MACl,15.0,p-F-PEACl,2.0,,,"4,4,4-NA",0.5,,,,,3000.0,30.0,100.0,10.0,1000,5,5500,30,15,150,110,15,PDADI,0.5,,,,,,,5000.0,30.0,6.0,70.0,100.0,5.0,25.0952,82.9669,1.17908,25.6531,1688,CH3,20250611.csv,
49172,20250719,160,Cs0.05MA0.1FA0.85PbI3.0,1.65,MACl,15.0,p-F-PEACl,2.0,,,"4,4,4-NA",0.5,,,,,3000.0,30.0,100.0,10.0,1000,5,5500,30,15,150,110,15,PDADI,0.5,,,,,,,5000.0,30.0,6.0,70.0,100.0,5.0,24.681,82.7628,1.17085,25.4698,1688,CH4,20250611.csv,
49173,20250719,160,Cs0.05MA0.1FA0.85PbI3.0,1.65,MACl,15.0,p-F-PEACl,2.0,,,"4,4,4-NA",0.5,,,,,3000.0,30.0,100.0,10.0,1000,5,5500,30,15,150,110,15,PDADI,0.5,,,,,,,5000.0,30.0,6.0,70.0,100.0,5.0,24.5799,83.3335,1.17845,25.0293,1689,CH1,20250611.csv,
49174,20250719,160,Cs0.05MA0.1FA0.85PbI3.0,1.65,MACl,15.0,p-F-PEACl,2.0,,,"4,4,4-NA",0.5,,,,,3000.0,30.0,100.0,10.0,1000,5,5500,30,15,150,110,15,PDADI,0.5,,,,,,,5000.0,30.0,6.0,70.0,100.0,5.0,23.5115,81.8333,1.15351,24.9074,1689,CH2,20250611.csv,
49175,20250719,160,Cs0.05MA0.1FA0.85PbI3.0,1.65,MACl,15.0,p-F-PEACl,2.0,,,"4,4,4-NA",0.5,,,,,3000.0,30.0,100.0,10.0,1000,5,5500,30,15,150,110,15,PDADI,0.5,,,,,,,5000.0,30.0,6.0,70.0,100.0,5.0,24.4724,83.0963,1.16739,25.2279,1689,CH3,20250611.csv,
49176,20250719,160,Cs0.05MA0.1FA0.85PbI3.0,1.65,MACl,15.0,p-F-PEACl,2.0,,,"4,4,4-NA",0.5,,,,,3000.0,30.0,100.0,10.0,1000,5,5500,30,15,150,110,15,PDADI,0.5,,,,,,,5000.0,30.0,6.0,70.0,100.0,5.0,23.6864,83.1179,1.15402,24.6939,1689,CH4,20250611.csv,
49177,20250719,160,Cs0.05MA0.1FA0.85PbI3.0,1.65,MACl,15.0,p-F-PEACl,2.0,,,"4,4,4-NA",0.5,,,,,3000.0,30.0,100.0,10.0,1000,5,5500,30,15,150,110,15,PDADI,0.5,,,,,,,5000.0,30.0,6.0,70.0,100.0,5.0,24.7407,81.6927,1.16466,26.0034,1690,CH1,20250611.csv,
49178,20250719,160,Cs0.05MA0.1FA0.85PbI3.0,1.65,MACl,15.0,p-F-PEACl,2.0,,,"4,4,4-NA",0.5,,,,,3000.0,30.0,100.0,10.0,1000,5,5500,30,15,150,110,15,PDADI,0.5,,,,,,,5000.0,30.0,6.0,70.0,100.0,5.0,24.106,80.5181,1.14854,26.0666,1690,CH2,20250611.csv,
49179,20250719,160,Cs0.05MA0.1FA0.85PbI3.0,1.65,MACl,15.0,p-F-PEACl,2.0,,,"4,4,4-NA",0.5,,,,,3000.0,30.0,100.0,10.0,1000,5,5500,30,15,150,110,15,PDADI,0.5,,,,,,,5000.0,30.0,6.0,70.0,100.0,5.0,25.0852,81.7889,1.17319,26.143,1690,CH3,20250611.csv,
49180,20250719,160,Cs0.05MA0.1FA0.85PbI3.0,1.65,MACl,15.0,p-F-PEACl,2.0,,,"4,4,4-NA",0.5,,,,,3000.0,30.0,100.0,10.0,1000,5,5500,30,15,150,110,15,PDADI,0.5,,,,,,,5000.0,30.0,6.0,70.0,100.0,5.0,24.391,81.598,1.16511,25.6556,1690,CH4,20250611.csv,
49181,20250720,161,Cs0.05MA0.1FA0.85PbI3.0,1.65,MACl,15.0,m-F-PEACl,0.5,,,"4,4,4-NA",0.5,,,,,3000.0,30.0,100.0,10.0,1000,5,5500,30,15,150,110,15,PDADI,0.5,,,,,,,5000.0,30.0,6.0,70.0,100.0,5.0,24.1475,82.7468,1.13117,25.7983,1691,CH1,20250612.csv,
49182,20250720,161,Cs0.05MA0.1FA0.85PbI3.0,1.65,MACl,15.0,m-F-PEACl,0.5,,,"4,4,4-NA",0.5,,,,,3000.0,30.0,100.0,10.0,1000,5,5500,30,15,150,110,15,PDADI,0.5,,,,,,,5000.0,30.0,6.0,70.0,100.0,5.0,23.6742,81.3557,1.13631,25.6089,1691,CH2,20250612.csv,
49183,20250720,161,Cs0.05MA0.1FA0.85PbI3.0,1.65,MACl,15.0,m-F-PEACl,0.5,,,"4,4,4-NA",0.5,,,,,3000.0,30.0,100.0,10.0,1000,5,5500,30,15,150,110,15,PDADI,0.5,,,,,,,5000.0,30.0,6.0,70.0,100.0,5.0,2.24327,26.1487,0.361672,23.7201,1691,CH3,20250612.csv,
49184,20250720,161,Cs0.05MA0.1FA0.85PbI3.0,1.65,MACl,15.0,m-F-PEACl,0.5,,,"4,4,4-NA",0.5,,,,,3000.0,30.0,100.0,10.0,1000,5,5500,30,15,150,110,15,PDADI,0.5,,,,,,,5000.0,30.0,6.0,70.0,100.0,5.0,23.9675,83.0835,1.1373,25.3649,1691,CH4,20250612.csv,
49185,20250720,161,Cs0.05MA0.1FA0.85PbI3.0,1.65,MACl,15.0,m-F-PEACl,0.5,,,"4,4,4-NA",0.5,,,,,3000.0,30.0,100.0,10.0,1000,5,5500,30,15,150,110,15,PDADI,0.5,,,,,,,5000.0,30.0,6.0,70.0,100.0,5.0,20.9821,75.0161,1.12198,24.9293,1692,CH1,20250612.csv,
49186,20250720,161,Cs0.05MA0.1FA0.85PbI3.0,1.65,MACl,15.0,m-F-PEACl,0.5,,,"4,4,4-NA",0.5,,,,,3000.0,30.0,100.0,10.0,1000,5,5500,30,15,150,110,15,PDADI,0.5,,,,,,,5000.0,30.0,6.0,70.0,100.0,5.0,23.2089,82.0304,1.1319,24.996,1692,CH2,20250612.csv,
49187,20250720,161,Cs0.05MA0.1FA0.85PbI3.0,1.65,MACl,15.0,m-F-PEACl,0.5,,,"4,4,4-NA",0.5,,,,,3000.0,30.0,100.0,10.0,1000,5,5500,30,15,150,110,15,PDADI,0.5,,,,,,,5000.0,30.0,6.0,70.0,100.0,5.0,23.0711,81.9123,1.13179,24.8858,1692,CH3,20250612.csv,
49188,20250720,161,Cs0.05MA0.1FA0.85PbI3.0,1.65,MACl,15.0,m-F-PEACl,0.5,,,"4,4,4-NA",0.5,,,,,3000.0,30.0,100.0,10.0,1000,5,5500,30,15,150,110,15,PDADI,0.5,,,,,,,5000.0,30.0,6.0,70.0,100.0,5.0,23.2873,82.6316,1.13338,24.8654,1692,CH4,20250612.csv,
49189,20250720,161,Cs0.05MA0.1FA0.85PbI3.0,1.65,MACl,15.0,m-F-PEACl,0.5,,,"4,4,4-NA",0.5,,,,,3000.0,30.0,100.0,10.0,1000,5,5500,30,15,150,110,15,PDADI,0.5,,,,,,,5000.0,30.0,6.0,70.0,100.0,5.0,23.5891,78.0436,1.12581,26.8477,1693,CH1,20250612.csv,
49190,20250720,161,Cs0.05MA0.1FA0.85PbI3.0,1.65,MACl,15.0,m-F-PEACl,0.5,,,"4,4,4-NA",0.5,,,,,3000.0,30.0,100.0,10.0,1000,5,5500,30,15,150,110,15,PDADI,0.5,,,,,,,5000.0,30.0,6.0,70.0,100.0,5.0,23.9616,79.1672,1.13315,26.7104,1693,CH2,20250612.csv,
49191,20250720,161,Cs0.05MA0.1FA0.85PbI3.0,1.65,MACl,15.0,m-F-PEACl,0.5,,,"4,4,4-NA",0.5,,,,,3000.0,30.0,100.0,10.0,1000,5,5500,30,15,150,110,15,PDADI,0.5,,,,,,,5000.0,30.0,6.0,70.0,100.0,5.0,23.2279,77.6943,1.12828,26.4976,1693,CH3,20250612.csv,
49192,20250720,161,Cs0.05MA0.1FA0.85PbI3.0,1.65,MACl,15.0,m-F-PEACl,0.5,,,"4,4,4-NA",0.5,,,,,3000.0,30.0,100.0,10.0,1000,5,5500,30,15,150,110,15,PDADI,0.5,,,,,,,5000.0,30.0,6.0,70.0,100.0,5.0,19.3876,66.0254,1.12058,26.2042,1693,CH4,20250612.csv,
49193,20250720,161,Cs0.05MA0.1FA0.85PbI3.0,1.65,MACl,15.0,m-F-PEACl,1.0,,,"4,4,4-NA",0.5,,,,,3000.0,30.0,100.0,10.0,1000,5,5500,30,15,150,110,15,PDADI,0.5,,,,,,,5000.0,30.0,6.0,70.0,100.0,5.0,18.2403,64.0603,1.16925,24.3521,1694,CH1,20250612.csv,
49194,20250720,161,Cs0.05MA0.1FA0.85PbI3.0,1.65,MACl,15.0,m-F-PEACl,1.0,,,"4,4,4-NA",0.5,,,,,3000.0,30.0,100.0,10.0,1000,5,5500,30,15,150,110,15,PDADI,0.5,,,,,,,5000.0,30.0,6.0,70.0,100.0,5.0,23.4451,81.9871,1.17134,24.4132,1694,CH2,20250612.csv,
49195,20250720,161,Cs0.05MA0.1FA0.85PbI3.0,1.65,MACl,15.0,m-F-PEACl,1.0,,,"4,4,4-NA",0.5,,,,,3000.0,30.0,100.0,10.0,1000,5,5500,30,15,150,110,15,PDADI,0.5,,,,,,,5000.0,30.0,6.0,70.0,100.0,5.0,20.944,74.0595,1.161,24.3583,1694,CH3,20250612.csv,
49196,20250720,161,Cs0.05MA0.1FA0.85PbI3.0,1.65,MACl,15.0,m-F-PEACl,1.0,,,"4,4,4-NA",0.5,,,,,3000.0,30.0,100.0,10.0,1000,5,5500,30,15,150,110,15,PDADI,0.5,,,,,,,5000.0,30.0,6.0,70.0,100.0,5.0,23.6488,83.7125,1.16619,24.2242,1694,CH4,20250612.csv,
49197,20250720,161,Cs0.05MA0.1FA0.85PbI3.0,1.65,MACl,15.0,m-F-PEACl,1.0,,,"4,4,4-NA",0.5,,,,,3000.0,30.0,100.0,10.0,1000,5,5500,30,15,150,110,15,PDADI,0.5,,,,,,,5000.0,30.0,6.0,70.0,100.0,5.0,21.7547,80.0069,1.17088,23.2228,1695,CH1,20250612.csv,
49198,20250720,161,Cs0.05MA0.1FA0.85PbI3.0,1.65,MACl,15.0,m-F-PEACl,1.0,,,"4,4,4-NA",0.5,,,,,3000.0,30.0,100.0,10.0,1000,5,5500,30,15,150,110,15,PDADI,0.5,,,,,,,5000.0,30.0,6.0,70.0,100.0,5.0,21.6682,81.148,1.15448,23.1292,1695,CH2,20250612.csv,
49199,20250720,161,Cs0.05MA0.1FA0.85PbI3.0,1.65,MACl,15.0,m-F-PEACl,1.0,,,"4,4,4-NA",0.5,,,,,3000.0,30.0,100.0,10.0,1000,5,5500,30,15,150,110,15,PDADI,0.5,,,,,,,5000.0,30.0,6.0,70.0,100.0,5.0,21.4194,81.6698,1.14213,22.963,1695,CH3,20250612.csv,
49200,20250720,161,Cs0.05MA0.1FA0.85PbI3.0,1.65,MACl,15.0,m-F-PEACl,1.0,,,"4,4,4-NA",0.5,,,,,3000.0,30.0,100.0,10.0,1000,5,5500,30,15,150,110,15,PDADI,0.5,,,,,,,5000.0,30.0,6.0,70.0,100.0,5.0,17.2486,66.5853,1.13575,22.8082,1695,CH4,20250612.csv,
49201,20250720,161,Cs0.05MA0.1FA0.85PbI3.0,1.65,MACl,15.0,m-F-PEACl,1.0,,,"4,4,4-NA",0.5,,,,,3000.0,30.0,100.0,10.0,1000,5,5500,30,15,150,110,15,PDADI,0.5,,,,,,,5000.0,30.0,6.0,70.0,100.0,5.0,23.0353,79.2428,1.17765,24.6842,1696,CH1,20250612.csv,
49202,20250720,161,Cs0.05MA0.1FA0.85PbI3.0,1.65,MACl,15.0,m-F-PEACl,1.0,,,"4,4,4-NA",0.5,,,,,3000.0,30.0,100.0,10.0,1000,5,5500,30,15,150,110,15,PDADI,0.5,,,,,,,5000.0,30.0,6.0,70.0,100.0,5.0,23.5555,81.8438,1.17066,24.5853,1696,CH2,20250612.csv,
49203,20250720,161,Cs0.05MA0.1FA0.85PbI3.0,1.65,MACl,15.0,m-F-PEACl,1.0,,,"4,4,4-NA",0.5,,,,,3000.0,30.0,100.0,10.0,1000,5,5500,30,15,150,110,15,PDADI,0.5,,,,,,,5000.0,30.0,6.0,70.0,100.0,5.0,23.5945,83.2268,1.16382,24.3591,1696,CH3,20250612.csv,
49204,20250720,161,Cs0.05MA0.1FA0.85PbI3.0,1.65,MACl,15.0,m-F-PEACl,1.0,,,"4,4,4-NA",0.5,,,,,3000.0,30.0,100.0,10.0,1000,5,5500,30,15,150,110,15,PDADI,0.5,,,,,,,5000.0,30.0,6.0,70.0,100.0,5.0,16.4496,59.8301,1.14578,23.9957,1696,CH4,20250612.csv,
49205,20250720,161,Cs0.05MA0.1FA0.85PbI3.0,1.65,MACl,15.0,m-F-PEACl,1.0,,,"4,4,4-NA",0.5,,,,,3000.0,30.0,100.0,10.0,1000,5,5500,30,15,150,110,15,PDADI,0.5,,,,,,,5000.0,30.0,6.0,70.0,100.0,5.0,1.38559,26.076,0.244965,21.6915,1697,CH1,20250612.csv,
49206,20250720,161,Cs0.05MA0.1FA0.85PbI3.0,1.65,MACl,15.0,m-F-PEACl,1.0,,,"4,4,4-NA",0.5,,,,,3000.0,30.0,100.0,10.0,1000,5,5500,30,15,150,110,15,PDADI,0.5,,,,,,,5000.0,30.0,6.0,70.0,100.0,5.0,23.6517,82.8512,1.16957,24.4082,1697,CH2,20250612.csv,
49207,20250720,161,Cs0.05MA0.1FA0.85PbI3.0,1.65,MACl,15.0,m-F-PEACl,1.0,,,"4,4,4-NA",0.5,,,,,3000.0,30.0,100.0,10.0,1000,5,5500,30,15,150,110,15,PDADI,0.5,,,,,,,5000.0,30.0,6.0,70.0,100.0,5.0,23.5663,82.9555,1.16455,24.3943,1697,CH3,20250612.csv,
49208,20250720,161,Cs0.05MA0.1FA0.85PbI3.0,1.65,MACl,15.0,m-F-PEACl,1.0,,,"4,4,4-NA",0.5,,,,,3000.0,30.0,100.0,10.0,1000,5,5500,30,15,150,110,15,PDADI,0.5,,,,,,,5000.0,30.0,6.0,70.0,100.0,5.0,23.4473,83.5002,1.16171,24.1718,1697,CH4,20250612.csv,
49209,20250720,161,Cs0.05MA0.1FA0.85PbI3.0,1.65,MACl,15.0,m-F-PEACl,1.5,,,"4,4,4-NA",0.5,,,,,3000.0,30.0,100.0,10.0,1000,5,5500,30,15,150,110,15,PDADI,0.5,,,,,,,5000.0,30.0,6.0,70.0,100.0,5.0,22.6851,81.0712,1.15178,24.2943,1698,CH1,20250612.csv,
49210,20250720,161,Cs0.05MA0.1FA0.85PbI3.0,1.65,MACl,15.0,m-F-PEACl,1.5,,,"4,4,4-NA",0.5,,,,,3000.0,30.0,100.0,10.0,1000,5,5500,30,15,150,110,15,PDADI,0.5,,,,,,,5000.0,30.0,6.0,70.0,100.0,5.0,22.5858,81.3249,1.14582,24.238,1698,CH2,20250612.csv,
49211,20250720,161,Cs0.05MA0.1FA0.85PbI3.0,1.65,MACl,15.0,m-F-PEACl,1.5,,,"4,4,4-NA",0.5,,,,,3000.0,30.0,100.0,10.0,1000,5,5500,30,15,150,110,15,PDADI,0.5,,,,,,,5000.0,30.0,6.0,70.0,100.0,5.0,22.666,81.6674,1.14287,24.2844,1698,CH3,20250612.csv,
49212,20250720,161,Cs0.05MA0.1FA0.85PbI3.0,1.65,MACl,15.0,m-F-PEACl,1.5,,,"4,4,4-NA",0.5,,,,,3000.0,30.0,100.0,10.0,1000,5,5500,30,15,150,110,15,PDADI,0.5,,,,,,,5000.0,30.0,6.0,70.0,100.0,5.0,22.714,82.3685,1.13923,24.2058,1698,CH4,20250612.csv,
49213,20250720,161,Cs0.05MA0.1FA0.85PbI3.0,1.65,MACl,15.0,m-F-PEACl,1.5,,,"4,4,4-NA",0.5,,,,,3000.0,30.0,100.0,10.0,1000,5,5500,30,15,150,110,15,PDADI,0.5,,,,,,,5000.0,30.0,6.0,70.0,100.0,5.0,21.8791,80.7781,1.14317,23.6932,1699,CH1,20250612.csv,
49214,20250720,161,Cs0.05MA0.1FA0.85PbI3.0,1.65,MACl,15.0,m-F-PEACl,1.5,,,"4,4,4-NA",0.5,,,,,3000.0,30.0,100.0,10.0,1000,5,5500,30,15,150,110,15,PDADI,0.5,,,,,,,5000.0,30.0,6.0,70.0,100.0,5.0,20.124,76.4591,1.12563,23.3826,1699,CH2,20250612.csv,
