Repository: MI-Materials-Intelligence/Recipe-Language-Model

# Learning Layer

## Overview

In the learning layer, the formulas and parameters are encoded and then tokenised into recipes as inputs. Through atomic skills of data extraction, cleaning, and matching, these data are organised into standardised datasets, providing the basis for RLM training and iterative recipe refinement.

Key Atomic Skills:
- **Cleaning**: Preprocessing and outlier cleaning
- **Matching**: Matching data pairs based on variables
- **Extraction**: Data extraction from robotic boxes

File: seven_ai_layers_robotics/learning/data/data50764_from_db.csv (part 244 of 253)
No,date,rank,Formula PVK,Concentration PVK,Formula Additive 1,Concentration Additive 1,Formula Additive 2,Concentration Additive 2,Formula Additive 3,Concentration Additive 3,Formula SAM 1,Concentration SAM 1,Formula SAM 2,Concentration SAM 2,Formula SAM 3,Concentration SAM 3,Spin Coating Speed SAM,Spin Coating Time SAM,Annealed Temperature SAM,Annealed Time SAM,Spin Coating Speed PVK 1,Spin Coating Time PVK 1,Spin Coating Speed PVK 2,Spin Coating Time PVK 2,Antisolvent Dropping Timing,Antisolvent Volume,Annealed Temperature PVK,Annealed Time PVK,Formula Passivator 1,Concentration Passivator 1,Formula Passivator 2,Concentration Passivator 2,Formula Passivator 3,Concentration Passivator 3,Formula Passivator 4,Concentration Passivator 4,Spin Coating Speed Passivator,Spin Coating Time Passivator,Passivator Dropping Timing,Passivator Volume,Annealed Temperature Passivator,Annealed Time Passivator,PCE,FF,Voc,Jsc,Product,Channel,From,upload_time
49215,20250720,161,Cs0.05MA0.1FA0.85PbI3.0,1.65,MACl,15.0,m-F-PEACl,1.5,,,"4,4,4-NA",0.5,,,,,3000.0,30.0,100.0,10.0,1000,5,5500,30,15,150,110,15,PDADI,0.5,,,,,,,5000.0,30.0,6.0,70.0,100.0,5.0,20.3375,78.0926,1.11938,23.2653,1699,CH3,20250612.csv,
49216,20250720,161,Cs0.05MA0.1FA0.85PbI3.0,1.65,MACl,15.0,m-F-PEACl,1.5,,,"4,4,4-NA",0.5,,,,,3000.0,30.0,100.0,10.0,1000,5,5500,30,15,150,110,15,PDADI,0.5,,,,,,,5000.0,30.0,6.0,70.0,100.0,5.0,21.1931,81.2317,1.12562,23.178,1699,CH4,20250612.csv,
49217,20250720,161,Cs0.05MA0.1FA0.85PbI3.0,1.65,MACl,15.0,m-F-PEACl,1.5,,,"4,4,4-NA",0.5,,,,,3000.0,30.0,100.0,10.0,1000,5,5500,30,15,150,110,15,PDADI,0.5,,,,,,,5000.0,30.0,6.0,70.0,100.0,5.0,0.00223724,2.97071,0.0103415,7.2823,1700,CH1,20250612.csv,
49218,20250720,161,Cs0.05MA0.1FA0.85PbI3.0,1.65,MACl,15.0,m-F-PEACl,1.5,,,"4,4,4-NA",0.5,,,,,3000.0,30.0,100.0,10.0,1000,5,5500,30,15,150,110,15,PDADI,0.5,,,,,,,5000.0,30.0,6.0,70.0,100.0,5.0,21.262,77.6589,1.13539,24.114,1700,CH2,20250612.csv,
49219,20250720,161,Cs0.05MA0.1FA0.85PbI3.0,1.65,MACl,15.0,m-F-PEACl,1.5,,,"4,4,4-NA",0.5,,,,,3000.0,30.0,100.0,10.0,1000,5,5500,30,15,150,110,15,PDADI,0.5,,,,,,,5000.0,30.0,6.0,70.0,100.0,5.0,22.0588,79.7422,1.1355,24.3617,1700,CH3,20250612.csv,
49220,20250720,161,Cs0.05MA0.1FA0.85PbI3.0,1.65,MACl,15.0,m-F-PEACl,1.5,,,"4,4,4-NA",0.5,,,,,3000.0,30.0,100.0,10.0,1000,5,5500,30,15,150,110,15,PDADI,0.5,,,,,,,5000.0,30.0,6.0,70.0,100.0,5.0,22.6636,81.4112,1.13527,24.5216,1700,CH4,20250612.csv,
49221,20250720,161,Cs0.05MA0.1FA0.85PbI3.0,1.65,MACl,15.0,m-F-PEACl,1.5,,,"4,4,4-NA",0.5,,,,,3000.0,30.0,100.0,10.0,1000,5,5500,30,15,150,110,15,PDADI,0.5,,,,,,,5000.0,30.0,6.0,70.0,100.0,5.0,23.4493,81.888,1.18548,24.1554,1701,CH1,20250612.csv,
49222,20250720,161,Cs0.05MA0.1FA0.85PbI3.0,1.65,MACl,15.0,m-F-PEACl,1.5,,,"4,4,4-NA",0.5,,,,,3000.0,30.0,100.0,10.0,1000,5,5500,30,15,150,110,15,PDADI,0.5,,,,,,,5000.0,30.0,6.0,70.0,100.0,5.0,0.9376,25.2296,0.182061,20.4122,1701,CH2,20250612.csv,
49223,20250720,161,Cs0.05MA0.1FA0.85PbI3.0,1.65,MACl,15.0,m-F-PEACl,1.5,,,"4,4,4-NA",0.5,,,,,3000.0,30.0,100.0,10.0,1000,5,5500,30,15,150,110,15,PDADI,0.5,,,,,,,5000.0,30.0,6.0,70.0,100.0,5.0,22.9849,82.3193,1.16188,24.0314,1701,CH3,20250612.csv,
49224,20250720,161,Cs0.05MA0.1FA0.85PbI3.0,1.65,MACl,15.0,m-F-PEACl,1.5,,,"4,4,4-NA",0.5,,,,,3000.0,30.0,100.0,10.0,1000,5,5500,30,15,150,110,15,PDADI,0.5,,,,,,,5000.0,30.0,6.0,70.0,100.0,5.0,22.0924,79.7261,1.1587,23.915,1701,CH4,20250612.csv,
49225,20250720,161,Cs0.05MA0.1FA0.85PbI3.0,1.65,MACl,15.0,m-F-PEACl,2.0,,,"4,4,4-NA",0.5,,,,,3000.0,30.0,100.0,10.0,1000,5,5500,30,15,150,110,15,PDADI,0.5,,,,,,,5000.0,30.0,6.0,70.0,100.0,5.0,5.53506,30.3434,0.676292,26.9726,1702,CH1,20250612.csv,
49226,20250720,161,Cs0.05MA0.1FA0.85PbI3.0,1.65,MACl,15.0,m-F-PEACl,2.0,,,"4,4,4-NA",0.5,,,,,3000.0,30.0,100.0,10.0,1000,5,5500,30,15,150,110,15,PDADI,0.5,,,,,,,5000.0,30.0,6.0,70.0,100.0,5.0,25.4593,81.7824,1.16398,26.7448,1702,CH2,20250612.csv,
49227,20250720,161,Cs0.05MA0.1FA0.85PbI3.0,1.65,MACl,15.0,m-F-PEACl,2.0,,,"4,4,4-NA",0.5,,,,,3000.0,30.0,100.0,10.0,1000,5,5500,30,15,150,110,15,PDADI,0.5,,,,,,,5000.0,30.0,6.0,70.0,100.0,5.0,4.51001,30.1018,0.586638,25.5396,1702,CH3,20250612.csv,
49228,20250720,161,Cs0.05MA0.1FA0.85PbI3.0,1.65,MACl,15.0,m-F-PEACl,2.0,,,"4,4,4-NA",0.5,,,,,3000.0,30.0,100.0,10.0,1000,5,5500,30,15,150,110,15,PDADI,0.5,,,,,,,5000.0,30.0,6.0,70.0,100.0,5.0,12.2557,43.7012,1.05798,26.5074,1702,CH4,20250612.csv,
49229,20250720,161,Cs0.05MA0.1FA0.85PbI3.0,1.65,MACl,15.0,m-F-PEACl,2.0,,,"4,4,4-NA",0.5,,,,,3000.0,30.0,100.0,10.0,1000,5,5500,30,15,150,110,15,PDADI,0.5,,,,,,,5000.0,30.0,6.0,70.0,100.0,5.0,9.49529,36.6785,1.09368,23.6704,1703,CH1,20250612.csv,
49230,20250720,161,Cs0.05MA0.1FA0.85PbI3.0,1.65,MACl,15.0,m-F-PEACl,2.0,,,"4,4,4-NA",0.5,,,,,3000.0,30.0,100.0,10.0,1000,5,5500,30,15,150,110,15,PDADI,0.5,,,,,,,5000.0,30.0,6.0,70.0,100.0,5.0,10.8468,41.5851,1.10035,23.7047,1703,CH2,20250612.csv,
49231,20250720,161,Cs0.05MA0.1FA0.85PbI3.0,1.65,MACl,15.0,m-F-PEACl,2.0,,,"4,4,4-NA",0.5,,,,,3000.0,30.0,100.0,10.0,1000,5,5500,30,15,150,110,15,PDADI,0.5,,,,,,,5000.0,30.0,6.0,70.0,100.0,5.0,16.7121,60.9846,1.14376,23.9594,1703,CH3,20250612.csv,
49232,20250720,161,Cs0.05MA0.1FA0.85PbI3.0,1.65,MACl,15.0,m-F-PEACl,2.0,,,"4,4,4-NA",0.5,,,,,3000.0,30.0,100.0,10.0,1000,5,5500,30,15,150,110,15,PDADI,0.5,,,,,,,5000.0,30.0,6.0,70.0,100.0,5.0,8.70716,34.6084,1.0614,23.7038,1703,CH4,20250612.csv,
49233,20250720,161,Cs0.05MA0.1FA0.85PbI3.0,1.65,MACl,15.0,m-F-PEACl,2.0,,,"4,4,4-NA",0.5,,,,,3000.0,30.0,100.0,10.0,1000,5,5500,30,15,150,110,15,PDADI,0.5,,,,,,,5000.0,30.0,6.0,70.0,100.0,5.0,14.7164,50.5228,1.14934,25.3434,1704,CH1,20250612.csv,
49234,20250720,161,Cs0.05MA0.1FA0.85PbI3.0,1.65,MACl,15.0,m-F-PEACl,2.0,,,"4,4,4-NA",0.5,,,,,3000.0,30.0,100.0,10.0,1000,5,5500,30,15,150,110,15,PDADI,0.5,,,,,,,5000.0,30.0,6.0,70.0,100.0,5.0,1.74917,27.7499,0.271055,23.2549,1704,CH2,20250612.csv,
49235,20250720,161,Cs0.05MA0.1FA0.85PbI3.0,1.65,MACl,15.0,m-F-PEACl,2.0,,,"4,4,4-NA",0.5,,,,,3000.0,30.0,100.0,10.0,1000,5,5500,30,15,150,110,15,PDADI,0.5,,,,,,,5000.0,30.0,6.0,70.0,100.0,5.0,23.626,81.7808,1.15898,24.9266,1704,CH3,20250612.csv,
49236,20250720,161,Cs0.05MA0.1FA0.85PbI3.0,1.65,MACl,15.0,m-F-PEACl,2.0,,,"4,4,4-NA",0.5,,,,,3000.0,30.0,100.0,10.0,1000,5,5500,30,15,150,110,15,PDADI,0.5,,,,,,,5000.0,30.0,6.0,70.0,100.0,5.0,23.6175,82.2578,1.15932,24.7658,1704,CH4,20250612.csv,
49237,20250720,161,Cs0.05MA0.1FA0.85PbI3.0,1.65,MACl,15.0,m-F-PEACl,2.0,,,"4,4,4-NA",0.5,,,,,3000.0,30.0,100.0,10.0,1000,5,5500,30,15,150,110,15,PDADI,0.5,,,,,,,5000.0,30.0,6.0,70.0,100.0,5.0,23.331,82.1519,1.17464,24.1775,1705,CH1,20250612.csv,
49238,20250720,161,Cs0.05MA0.1FA0.85PbI3.0,1.65,MACl,15.0,m-F-PEACl,2.0,,,"4,4,4-NA",0.5,,,,,3000.0,30.0,100.0,10.0,1000,5,5500,30,15,150,110,15,PDADI,0.5,,,,,,,5000.0,30.0,6.0,70.0,100.0,5.0,22.9806,82.674,1.15644,24.0365,1705,CH2,20250612.csv,
49239,20250720,161,Cs0.05MA0.1FA0.85PbI3.0,1.65,MACl,15.0,m-F-PEACl,2.0,,,"4,4,4-NA",0.5,,,,,3000.0,30.0,100.0,10.0,1000,5,5500,30,15,150,110,15,PDADI,0.5,,,,,,,5000.0,30.0,6.0,70.0,100.0,5.0,21.9848,79.8875,1.14697,23.9934,1705,CH3,20250612.csv,
49240,20250720,161,Cs0.05MA0.1FA0.85PbI3.0,1.65,MACl,15.0,m-F-PEACl,2.0,,,"4,4,4-NA",0.5,,,,,3000.0,30.0,100.0,10.0,1000,5,5500,30,15,150,110,15,PDADI,0.5,,,,,,,5000.0,30.0,6.0,70.0,100.0,5.0,22.7785,83.2933,1.15042,23.7716,1705,CH4,20250612.csv,
49241,20250720,161,Cs0.05MA0.1FA0.85PbI3.0,1.65,MACl,15.0,p-F-PEACl,2.0,,,"4,4,4-NA",0.5,,,,,3000.0,30.0,100.0,10.0,1000,5,5500,30,15,150,110,15,PDADI,0.5,,,,,,,5000.0,30.0,6.0,70.0,100.0,5.0,23.6462,82.6273,1.18313,24.1884,1706,CH1,20250612.csv,
49242,20250720,161,Cs0.05MA0.1FA0.85PbI3.0,1.65,MACl,15.0,p-F-PEACl,2.0,,,"4,4,4-NA",0.5,,,,,3000.0,30.0,100.0,10.0,1000,5,5500,30,15,150,110,15,PDADI,0.5,,,,,,,5000.0,30.0,6.0,70.0,100.0,5.0,22.4235,80.1898,1.1683,23.935,1706,CH2,20250612.csv,
49243,20250720,161,Cs0.05MA0.1FA0.85PbI3.0,1.65,MACl,15.0,p-F-PEACl,2.0,,,"4,4,4-NA",0.5,,,,,3000.0,30.0,100.0,10.0,1000,5,5500,30,15,150,110,15,PDADI,0.5,,,,,,,5000.0,30.0,6.0,70.0,100.0,5.0,22.7485,82.651,1.15926,23.7423,1706,CH3,20250612.csv,
49244,20250720,161,Cs0.05MA0.1FA0.85PbI3.0,1.65,MACl,15.0,p-F-PEACl,2.0,,,"4,4,4-NA",0.5,,,,,3000.0,30.0,100.0,10.0,1000,5,5500,30,15,150,110,15,PDADI,0.5,,,,,,,5000.0,30.0,6.0,70.0,100.0,5.0,23.0212,83.7615,1.15833,23.7275,1706,CH4,20250612.csv,
49245,20250720,161,Cs0.05MA0.1FA0.85PbI3.0,1.65,MACl,15.0,p-F-PEACl,2.0,,,"4,4,4-NA",0.5,,,,,3000.0,30.0,100.0,10.0,1000,5,5500,30,15,150,110,15,PDADI,0.5,,,,,,,5000.0,30.0,6.0,70.0,100.0,5.0,5.76513,30.2816,0.772287,24.652,1707,CH1,20250612.csv,
49246,20250720,161,Cs0.05MA0.1FA0.85PbI3.0,1.65,MACl,15.0,p-F-PEACl,2.0,,,"4,4,4-NA",0.5,,,,,3000.0,30.0,100.0,10.0,1000,5,5500,30,15,150,110,15,PDADI,0.5,,,,,,,5000.0,30.0,6.0,70.0,100.0,5.0,17.1082,60.1977,1.16017,24.4965,1707,CH2,20250612.csv,
49247,20250720,161,Cs0.05MA0.1FA0.85PbI3.0,1.65,MACl,15.0,p-F-PEACl,2.0,,,"4,4,4-NA",0.5,,,,,3000.0,30.0,100.0,10.0,1000,5,5500,30,15,150,110,15,PDADI,0.5,,,,,,,5000.0,30.0,6.0,70.0,100.0,5.0,22.996,80.5272,1.16816,24.4459,1707,CH3,20250612.csv,
49248,20250720,161,Cs0.05MA0.1FA0.85PbI3.0,1.65,MACl,15.0,p-F-PEACl,2.0,,,"4,4,4-NA",0.5,,,,,3000.0,30.0,100.0,10.0,1000,5,5500,30,15,150,110,15,PDADI,0.5,,,,,,,5000.0,30.0,6.0,70.0,100.0,5.0,0.0275304,21.8573,0.0151365,8.32128,1707,CH4,20250612.csv,
49249,20250720,161,Cs0.05MA0.1FA0.85PbI3.0,1.65,MACl,15.0,p-F-PEACl,2.0,,,"4,4,4-NA",0.5,,,,,3000.0,30.0,100.0,10.0,1000,5,5500,30,15,150,110,15,PDADI,0.5,,,,,,,5000.0,30.0,6.0,70.0,100.0,5.0,23.5807,82.0796,1.17724,24.4036,1708,CH1,20250612.csv,
49250,20250720,161,Cs0.05MA0.1FA0.85PbI3.0,1.65,MACl,15.0,p-F-PEACl,2.0,,,"4,4,4-NA",0.5,,,,,3000.0,30.0,100.0,10.0,1000,5,5500,30,15,150,110,15,PDADI,0.5,,,,,,,5000.0,30.0,6.0,70.0,100.0,5.0,23.2198,82.5986,1.16412,24.1484,1708,CH2,20250612.csv,
49251,20250720,161,Cs0.05MA0.1FA0.85PbI3.0,1.65,MACl,15.0,p-F-PEACl,2.0,,,"4,4,4-NA",0.5,,,,,3000.0,30.0,100.0,10.0,1000,5,5500,30,15,150,110,15,PDADI,0.5,,,,,,,5000.0,30.0,6.0,70.0,100.0,5.0,22.3911,81.1398,1.15321,23.9296,1708,CH3,20250612.csv,
49252,20250720,161,Cs0.05MA0.1FA0.85PbI3.0,1.65,MACl,15.0,p-F-PEACl,2.0,,,"4,4,4-NA",0.5,,,,,3000.0,30.0,100.0,10.0,1000,5,5500,30,15,150,110,15,PDADI,0.5,,,,,,,5000.0,30.0,6.0,70.0,100.0,5.0,21.7725,77.2385,1.15301,24.4479,1708,CH4,20250612.csv,
49253,20250720,161,Cs0.05MA0.1FA0.85PbI3.0,1.65,MACl,15.0,p-F-PEACl,2.0,,,"4,4,4-NA",0.5,,,,,3000.0,30.0,100.0,10.0,1000,5,5500,30,15,150,110,15,PDADI,0.5,,,,,,,5000.0,30.0,6.0,70.0,100.0,5.0,23.7643,82.0095,1.17942,24.5694,1709,CH1,20250612.csv,
49254,20250720,161,Cs0.05MA0.1FA0.85PbI3.0,1.65,MACl,15.0,p-F-PEACl,2.0,,,"4,4,4-NA",0.5,,,,,3000.0,30.0,100.0,10.0,1000,5,5500,30,15,150,110,15,PDADI,0.5,,,,,,,5000.0,30.0,6.0,70.0,100.0,5.0,23.407,82.2122,1.16862,24.3633,1709,CH2,20250612.csv,
49255,20250720,161,Cs0.05MA0.1FA0.85PbI3.0,1.65,MACl,15.0,p-F-PEACl,2.0,,,"4,4,4-NA",0.5,,,,,3000.0,30.0,100.0,10.0,1000,5,5500,30,15,150,110,15,PDADI,0.5,,,,,,,5000.0,30.0,6.0,70.0,100.0,5.0,23.337,82.5787,1.16208,24.3187,1709,CH3,20250612.csv,
49256,20250720,161,Cs0.05MA0.1FA0.85PbI3.0,1.65,MACl,15.0,p-F-PEACl,2.0,,,"4,4,4-NA",0.5,,,,,3000.0,30.0,100.0,10.0,1000,5,5500,30,15,150,110,15,PDADI,0.5,,,,,,,5000.0,30.0,6.0,70.0,100.0,5.0,23.1018,82.8244,1.15677,24.1125,1709,CH4,20250612.csv,
49257,20250720,161,Cs0.05MA0.1FA0.85PbI3.0,1.65,MACl,15.0,m-F-PEACl,0.5,,,"4,4,4-NA",0.5,,,,,3000.0,30.0,100.0,10.0,1000,5,5500,30,15,150,110,15,PDADI,0.5,,,,,,,5000.0,30.0,6.0,70.0,100.0,5.0,24.1027,83.5163,1.11706,25.8357,1710,CH1,20250612.csv,
49258,20250720,161,Cs0.05MA0.1FA0.85PbI3.0,1.65,MACl,15.0,m-F-PEACl,0.5,,,"4,4,4-NA",0.5,,,,,3000.0,30.0,100.0,10.0,1000,5,5500,30,15,150,110,15,PDADI,0.5,,,,,,,5000.0,30.0,6.0,70.0,100.0,5.0,23.8072,82.3876,1.12121,25.7727,1710,CH2,20250612.csv,
49259,20250720,161,Cs0.05MA0.1FA0.85PbI3.0,1.65,MACl,15.0,m-F-PEACl,0.5,,,"4,4,4-NA",0.5,,,,,3000.0,30.0,100.0,10.0,1000,5,5500,30,15,150,110,15,PDADI,0.5,,,,,,,5000.0,30.0,6.0,70.0,100.0,5.0,4.94392,29.526,0.67761,24.7108,1710,CH3,20250612.csv,
49260,20250720,161,Cs0.05MA0.1FA0.85PbI3.0,1.65,MACl,15.0,m-F-PEACl,0.5,,,"4,4,4-NA",0.5,,,,,3000.0,30.0,100.0,10.0,1000,5,5500,30,15,150,110,15,PDADI,0.5,,,,,,,5000.0,30.0,6.0,70.0,100.0,5.0,24.1208,83.53,1.12754,25.6105,1710,CH4,20250612.csv,
49261,20250720,161,Cs0.05MA0.1FA0.85PbI3.0,1.65,MACl,15.0,m-F-PEACl,0.5,,,"4,4,4-NA",0.5,,,,,3000.0,30.0,100.0,10.0,1000,5,5500,30,15,150,110,15,PDADI,0.5,,,,,,,5000.0,30.0,6.0,70.0,100.0,5.0,23.7569,83.1461,1.1066,25.8201,1711,CH1,20250612.csv,
49262,20250720,161,Cs0.05MA0.1FA0.85PbI3.0,1.65,MACl,15.0,m-F-PEACl,0.5,,,"4,4,4-NA",0.5,,,,,3000.0,30.0,100.0,10.0,1000,5,5500,30,15,150,110,15,PDADI,0.5,,,,,,,5000.0,30.0,6.0,70.0,100.0,5.0,23.4184,82.594,1.11524,25.4239,1711,CH2,20250612.csv,
49263,20250720,161,Cs0.05MA0.1FA0.85PbI3.0,1.65,MACl,15.0,m-F-PEACl,0.5,,,"4,4,4-NA",0.5,,,,,3000.0,30.0,100.0,10.0,1000,5,5500,30,15,150,110,15,PDADI,0.5,,,,,,,5000.0,30.0,6.0,70.0,100.0,5.0,23.1324,82.7729,1.11843,24.9875,1711,CH3,20250612.csv,
49264,20250720,161,Cs0.05MA0.1FA0.85PbI3.0,1.65,MACl,15.0,m-F-PEACl,0.5,,,"4,4,4-NA",0.5,,,,,3000.0,30.0,100.0,10.0,1000,5,5500,30,15,150,110,15,PDADI,0.5,,,,,,,5000.0,30.0,6.0,70.0,100.0,5.0,21.5544,77.9826,1.12009,24.6766,1711,CH4,20250612.csv,
49265,20250720,161,Cs0.05MA0.1FA0.85PbI3.0,1.65,MACl,15.0,m-F-PEACl,0.5,,,"4,4,4-NA",0.5,,,,,3000.0,30.0,100.0,10.0,1000,5,5500,30,15,150,110,15,PDADI,0.5,,,,,,,5000.0,30.0,6.0,70.0,100.0,5.0,23.6153,78.9402,1.10699,27.0241,1712,CH1,20250612.csv,
49266,20250720,161,Cs0.05MA0.1FA0.85PbI3.0,1.65,MACl,15.0,m-F-PEACl,0.5,,,"4,4,4-NA",0.5,,,,,3000.0,30.0,100.0,10.0,1000,5,5500,30,15,150,110,15,PDADI,0.5,,,,,,,5000.0,30.0,6.0,70.0,100.0,5.0,24.7555,81.6443,1.11896,27.0977,1712,CH2,20250612.csv,
49267,20250720,161,Cs0.05MA0.1FA0.85PbI3.0,1.65,MACl,15.0,m-F-PEACl,0.5,,,"4,4,4-NA",0.5,,,,,3000.0,30.0,100.0,10.0,1000,5,5500,30,15,150,110,15,PDADI,0.5,,,,,,,5000.0,30.0,6.0,70.0,100.0,5.0,24.0802,80.1085,1.11804,26.8859,1712,CH3,20250612.csv,
49268,20250720,161,Cs0.05MA0.1FA0.85PbI3.0,1.65,MACl,15.0,m-F-PEACl,0.5,,,"4,4,4-NA",0.5,,,,,3000.0,30.0,100.0,10.0,1000,5,5500,30,15,150,110,15,PDADI,0.5,,,,,,,5000.0,30.0,6.0,70.0,100.0,5.0,23.9842,79.9138,1.12466,26.6859,1712,CH4,20250612.csv,
49269,20250720,161,Cs0.05MA0.1FA0.85PbI3.0,1.65,MACl,15.0,m-F-PEACl,1.0,,,"4,4,4-NA",0.5,,,,,3000.0,30.0,100.0,10.0,1000,5,5500,30,15,150,110,15,PDADI,0.5,,,,,,,5000.0,30.0,6.0,70.0,100.0,5.0,24.2311,82.421,1.17751,24.9672,1713,CH1,20250612.csv,
49270,20250720,161,Cs0.05MA0.1FA0.85PbI3.0,1.65,MACl,15.0,m-F-PEACl,1.0,,,"4,4,4-NA",0.5,,,,,3000.0,30.0,100.0,10.0,1000,5,5500,30,15,150,110,15,PDADI,0.5,,,,,,,5000.0,30.0,6.0,70.0,100.0,5.0,22.9384,78.452,1.16653,25.0648,1713,CH2,20250612.csv,
49271,20250720,161,Cs0.05MA0.1FA0.85PbI3.0,1.65,MACl,15.0,m-F-PEACl,1.0,,,"4,4,4-NA",0.5,,,,,3000.0,30.0,100.0,10.0,1000,5,5500,30,15,150,110,15,PDADI,0.5,,,,,,,5000.0,30.0,6.0,70.0,100.0,5.0,23.4849,82.1042,1.15927,24.674,1713,CH3,20250612.csv,
49272,20250720,161,Cs0.05MA0.1FA0.85PbI3.0,1.65,MACl,15.0,m-F-PEACl,1.0,,,"4,4,4-NA",0.5,,,,,3000.0,30.0,100.0,10.0,1000,5,5500,30,15,150,110,15,PDADI,0.5,,,,,,,5000.0,30.0,6.0,70.0,100.0,5.0,22.4012,78.3814,1.16289,24.5764,1713,CH4,20250612.csv,
49273,20250720,161,Cs0.05MA0.1FA0.85PbI3.0,1.65,MACl,15.0,m-F-PEACl,1.0,,,"4,4,4-NA",0.5,,,,,3000.0,30.0,100.0,10.0,1000,5,5500,30,15,150,110,15,PDADI,0.5,,,,,,,5000.0,30.0,6.0,70.0,100.0,5.0,22.4064,81.6198,1.16891,23.4853,1714,CH1,20250612.csv,
49274,20250720,161,Cs0.05MA0.1FA0.85PbI3.0,1.65,MACl,15.0,m-F-PEACl,1.0,,,"4,4,4-NA",0.5,,,,,3000.0,30.0,100.0,10.0,1000,5,5500,30,15,150,110,15,PDADI,0.5,,,,,,,5000.0,30.0,6.0,70.0,100.0,5.0,21.8422,81.3462,1.14902,23.3686,1714,CH2,20250612.csv,
49275,20250720,161,Cs0.05MA0.1FA0.85PbI3.0,1.65,MACl,15.0,m-F-PEACl,1.0,,,"4,4,4-NA",0.5,,,,,3000.0,30.0,100.0,10.0,1000,5,5500,30,15,150,110,15,PDADI,0.5,,,,,,,5000.0,30.0,6.0,70.0,100.0,5.0,21.6147,81.1558,1.13879,23.3877,1714,CH3,20250612.csv,
49276,20250720,161,Cs0.05MA0.1FA0.85PbI3.0,1.65,MACl,15.0,m-F-PEACl,1.0,,,"4,4,4-NA",0.5,,,,,3000.0,30.0,100.0,10.0,1000,5,5500,30,15,150,110,15,PDADI,0.5,,,,,,,5000.0,30.0,6.0,70.0,100.0,5.0,21.8831,81.0545,1.14676,23.5429,1714,CH4,20250612.csv,
49277,20250720,161,Cs0.05MA0.1FA0.85PbI3.0,1.65,MACl,15.0,m-F-PEACl,1.0,,,"4,4,4-NA",0.5,,,,,3000.0,30.0,100.0,10.0,1000,5,5500,30,15,150,110,15,PDADI,0.5,,,,,,,5000.0,30.0,6.0,70.0,100.0,5.0,21.1892,72.1168,1.17483,25.0094,1715,CH1,20250612.csv,
49278,20250720,161,Cs0.05MA0.1FA0.85PbI3.0,1.65,MACl,15.0,m-F-PEACl,1.0,,,"4,4,4-NA",0.5,,,,,3000.0,30.0,100.0,10.0,1000,5,5500,30,15,150,110,15,PDADI,0.5,,,,,,,5000.0,30.0,6.0,70.0,100.0,5.0,23.6856,82.5459,1.16038,24.728,1715,CH2,20250612.csv,
49279,20250720,161,Cs0.05MA0.1FA0.85PbI3.0,1.65,MACl,15.0,m-F-PEACl,1.0,,,"4,4,4-NA",0.5,,,,,3000.0,30.0,100.0,10.0,1000,5,5500,30,15,150,110,15,PDADI,0.5,,,,,,,5000.0,30.0,6.0,70.0,100.0,5.0,23.4415,82.4566,1.15541,24.6051,1715,CH3,20250612.csv,
49280,20250720,161,Cs0.05MA0.1FA0.85PbI3.0,1.65,MACl,15.0,m-F-PEACl,1.0,,,"4,4,4-NA",0.5,,,,,3000.0,30.0,100.0,10.0,1000,5,5500,30,15,150,110,15,PDADI,0.5,,,,,,,5000.0,30.0,6.0,70.0,100.0,5.0,23.5394,82.8309,1.15901,24.5197,1715,CH4,20250612.csv,
49281,20250720,161,Cs0.05MA0.1FA0.85PbI3.0,1.65,MACl,15.0,m-F-PEACl,1.0,,,"4,4,4-NA",0.5,,,,,3000.0,30.0,100.0,10.0,1000,5,5500,30,15,150,110,15,PDADI,0.5,,,,,,,5000.0,30.0,6.0,70.0,100.0,5.0,0.45931,24.9888,0.102651,17.906,1716,CH1,20250612.csv,
49282,20250720,161,Cs0.05MA0.1FA0.85PbI3.0,1.65,MACl,15.0,m-F-PEACl,1.0,,,"4,4,4-NA",0.5,,,,,3000.0,30.0,100.0,10.0,1000,5,5500,30,15,150,110,15,PDADI,0.5,,,,,,,5000.0,30.0,6.0,70.0,100.0,5.0,23.6632,82.1141,1.16429,24.751,1716,CH2,20250612.csv,
49283,20250720,161,Cs0.05MA0.1FA0.85PbI3.0,1.65,MACl,15.0,m-F-PEACl,1.0,,,"4,4,4-NA",0.5,,,,,3000.0,30.0,100.0,10.0,1000,5,5500,30,15,150,110,15,PDADI,0.5,,,,,,,5000.0,30.0,6.0,70.0,100.0,5.0,23.5708,82.1106,1.15717,24.8072,1716,CH3,20250612.csv,
49284,20250720,161,Cs0.05MA0.1FA0.85PbI3.0,1.65,MACl,15.0,m-F-PEACl,1.0,,,"4,4,4-NA",0.5,,,,,3000.0,30.0,100.0,10.0,1000,5,5500,30,15,150,110,15,PDADI,0.5,,,,,,,5000.0,30.0,6.0,70.0,100.0,5.0,23.5811,82.7757,1.15665,24.6298,1716,CH4,20250612.csv,
49285,20250720,161,Cs0.05MA0.1FA0.85PbI3.0,1.65,MACl,15.0,m-F-PEACl,1.5,,,"4,4,4-NA",0.5,,,,,3000.0,30.0,100.0,10.0,1000,5,5500,30,15,150,110,15,PDADI,0.5,,,,,,,5000.0,30.0,6.0,70.0,100.0,5.0,23.4718,82.3004,1.14429,24.9235,1717,CH1,20250612.csv,
49286,20250720,161,Cs0.05MA0.1FA0.85PbI3.0,1.65,MACl,15.0,m-F-PEACl,1.5,,,"4,4,4-NA",0.5,,,,,3000.0,30.0,100.0,10.0,1000,5,5500,30,15,150,110,15,PDADI,0.5,,,,,,,5000.0,30.0,6.0,70.0,100.0,5.0,22.7741,81.535,1.13608,24.586,1717,CH2,20250612.csv,
49287,20250720,161,Cs0.05MA0.1FA0.85PbI3.0,1.65,MACl,15.0,m-F-PEACl,1.5,,,"4,4,4-NA",0.5,,,,,3000.0,30.0,100.0,10.0,1000,5,5500,30,15,150,110,15,PDADI,0.5,,,,,,,5000.0,30.0,6.0,70.0,100.0,5.0,22.1225,81.4565,1.12723,24.0933,1717,CH3,20250612.csv,
49288,20250720,161,Cs0.05MA0.1FA0.85PbI3.0,1.65,MACl,15.0,m-F-PEACl,1.5,,,"4,4,4-NA",0.5,,,,,3000.0,30.0,100.0,10.0,1000,5,5500,30,15,150,110,15,PDADI,0.5,,,,,,,5000.0,30.0,6.0,70.0,100.0,5.0,22.0978,82.1738,1.12884,23.8224,1717,CH4,20250612.csv,
49289,20250720,161,Cs0.05MA0.1FA0.85PbI3.0,1.65,MACl,15.0,m-F-PEACl,1.5,,,"4,4,4-NA",0.5,,,,,3000.0,30.0,100.0,10.0,1000,5,5500,30,15,150,110,15,PDADI,0.5,,,,,,,5000.0,30.0,6.0,70.0,100.0,5.0,21.9212,81.6583,1.13112,23.7332,1718,CH1,20250612.csv,
49290,20250720,161,Cs0.05MA0.1FA0.85PbI3.0,1.65,MACl,15.0,m-F-PEACl,1.5,,,"4,4,4-NA",0.5,,,,,3000.0,30.0,100.0,10.0,1000,5,5500,30,15,150,110,15,PDADI,0.5,,,,,,,5000.0,30.0,6.0,70.0,100.0,5.0,21.1743,79.7552,1.1165,23.7789,1718,CH2,20250612.csv,
49291,20250720,161,Cs0.05MA0.1FA0.85PbI3.0,1.65,MACl,15.0,m-F-PEACl,1.5,,,"4,4,4-NA",0.5,,,,,3000.0,30.0,100.0,10.0,1000,5,5500,30,15,150,110,15,PDADI,0.5,,,,,,,5000.0,30.0,6.0,70.0,100.0,5.0,20.9717,79.856,1.10884,23.6842,1718,CH3,20250612.csv,
49292,20250720,161,Cs0.05MA0.1FA0.85PbI3.0,1.65,MACl,15.0,m-F-PEACl,1.5,,,"4,4,4-NA",0.5,,,,,3000.0,30.0,100.0,10.0,1000,5,5500,30,15,150,110,15,PDADI,0.5,,,,,,,5000.0,30.0,6.0,70.0,100.0,5.0,21.5318,81.9289,1.11705,23.5272,1718,CH4,20250612.csv,
49293,20250720,161,Cs0.05MA0.1FA0.85PbI3.0,1.65,MACl,15.0,m-F-PEACl,1.5,,,"4,4,4-NA",0.5,,,,,3000.0,30.0,100.0,10.0,1000,5,5500,30,15,150,110,15,PDADI,0.5,,,,,,,5000.0,30.0,6.0,70.0,100.0,5.0,23.4867,81.7081,1.13273,25.3763,1719,CH1,20250612.csv,
49294,20250720,161,Cs0.05MA0.1FA0.85PbI3.0,1.65,MACl,15.0,m-F-PEACl,1.5,,,"4,4,4-NA",0.5,,,,,3000.0,30.0,100.0,10.0,1000,5,5500,30,15,150,110,15,PDADI,0.5,,,,,,,5000.0,30.0,6.0,70.0,100.0,5.0,22.4268,80.0581,1.12641,24.8695,1719,CH2,20250612.csv,
49295,20250720,161,Cs0.05MA0.1FA0.85PbI3.0,1.65,MACl,15.0,m-F-PEACl,1.5,,,"4,4,4-NA",0.5,,,,,3000.0,30.0,100.0,10.0,1000,5,5500,30,15,150,110,15,PDADI,0.5,,,,,,,5000.0,30.0,6.0,70.0,100.0,5.0,22.2019,81.1468,1.12341,24.3545,1719,CH3,20250612.csv,
49296,20250720,161,Cs0.05MA0.1FA0.85PbI3.0,1.65,MACl,15.0,m-F-PEACl,1.5,,,"4,4,4-NA",0.5,,,,,3000.0,30.0,100.0,10.0,1000,5,5500,30,15,150,110,15,PDADI,0.5,,,,,,,5000.0,30.0,6.0,70.0,100.0,5.0,0.31269,24.5993,0.0733479,17.3302,1719,CH4,20250612.csv,
49297,20250720,161,Cs0.05MA0.1FA0.85PbI3.0,1.65,MACl,15.0,m-F-PEACl,1.5,,,"4,4,4-NA",0.5,,,,,3000.0,30.0,100.0,10.0,1000,5,5500,30,15,150,110,15,PDADI,0.5,,,,,,,5000.0,30.0,6.0,70.0,100.0,5.0,23.624,82.5378,1.17786,24.3,1720,CH1,20250612.csv,
49298,20250720,161,Cs0.05MA0.1FA0.85PbI3.0,1.65,MACl,15.0,m-F-PEACl,1.5,,,"4,4,4-NA",0.5,,,,,3000.0,30.0,100.0,10.0,1000,5,5500,30,15,150,110,15,PDADI,0.5,,,,,,,5000.0,30.0,6.0,70.0,100.0,5.0,1.59134,25.2809,0.30081,20.9256,1720,CH2,20250612.csv,
49299,20250720,161,Cs0.05MA0.1FA0.85PbI3.0,1.65,MACl,15.0,m-F-PEACl,1.5,,,"4,4,4-NA",0.5,,,,,3000.0,30.0,100.0,10.0,1000,5,5500,30,15,150,110,15,PDADI,0.5,,,,,,,5000.0,30.0,6.0,70.0,100.0,5.0,23.2059,82.0474,1.15699,24.4458,1720,CH3,20250612.csv,
49300,20250720,161,Cs0.05MA0.1FA0.85PbI3.0,1.65,MACl,15.0,m-F-PEACl,1.5,,,"4,4,4-NA",0.5,,,,,3000.0,30.0,100.0,10.0,1000,5,5500,30,15,150,110,15,PDADI,0.5,,,,,,,5000.0,30.0,6.0,70.0,100.0,5.0,23.6189,82.6918,1.16185,24.5836,1720,CH4,20250612.csv,
49301,20250720,161,Cs0.05MA0.1FA0.85PbI3.0,1.65,MACl,15.0,m-F-PEACl,2.0,,,"4,4,4-NA",0.5,,,,,3000.0,30.0,100.0,10.0,1000,5,5500,30,15,150,110,15,PDADI,0.5,,,,,,,5000.0,30.0,6.0,70.0,100.0,5.0,19.6024,60.6951,1.15646,27.927,1721,CH1,20250612.csv,
49302,20250720,161,Cs0.05MA0.1FA0.85PbI3.0,1.65,MACl,15.0,m-F-PEACl,2.0,,,"4,4,4-NA",0.5,,,,,3000.0,30.0,100.0,10.0,1000,5,5500,30,15,150,110,15,PDADI,0.5,,,,,,,5000.0,30.0,6.0,70.0,100.0,5.0,25.9508,81.3376,1.16127,27.4743,1721,CH2,20250612.csv,
49303,20250720,161,Cs0.05MA0.1FA0.85PbI3.0,1.65,MACl,15.0,m-F-PEACl,2.0,,,"4,4,4-NA",0.5,,,,,3000.0,30.0,100.0,10.0,1000,5,5500,30,15,150,110,15,PDADI,0.5,,,,,,,5000.0,30.0,6.0,70.0,100.0,5.0,8.41289,37.7988,0.814674,27.3202,1721,CH3,20250612.csv,
49304,20250720,161,Cs0.05MA0.1FA0.85PbI3.0,1.65,MACl,15.0,m-F-PEACl,2.0,,,"4,4,4-NA",0.5,,,,,3000.0,30.0,100.0,10.0,1000,5,5500,30,15,150,110,15,PDADI,0.5,,,,,,,5000.0,30.0,6.0,70.0,100.0,5.0,25.2432,79.4582,1.15398,27.5302,1721,CH4,20250612.csv,
49305,20250720,161,Cs0.05MA0.1FA0.85PbI3.0,1.65,MACl,15.0,m-F-PEACl,2.0,,,"4,4,4-NA",0.5,,,,,3000.0,30.0,100.0,10.0,1000,5,5500,30,15,150,110,15,PDADI,0.5,,,,,,,5000.0,30.0,6.0,70.0,100.0,5.0,22.6126,77.1415,1.16812,25.0943,1722,CH1,20250612.csv,
49306,20250720,161,Cs0.05MA0.1FA0.85PbI3.0,1.65,MACl,15.0,m-F-PEACl,2.0,,,"4,4,4-NA",0.5,,,,,3000.0,30.0,100.0,10.0,1000,5,5500,30,15,150,110,15,PDADI,0.5,,,,,,,5000.0,30.0,6.0,70.0,100.0,5.0,22.5982,79.2785,1.15058,24.7743,1722,CH2,20250612.csv,
49307,20250720,161,Cs0.05MA0.1FA0.85PbI3.0,1.65,MACl,15.0,m-F-PEACl,2.0,,,"4,4,4-NA",0.5,,,,,3000.0,30.0,100.0,10.0,1000,5,5500,30,15,150,110,15,PDADI,0.5,,,,,,,5000.0,30.0,6.0,70.0,100.0,5.0,22.7089,81.357,1.14649,24.3463,1722,CH3,20250612.csv,
49308,20250720,161,Cs0.05MA0.1FA0.85PbI3.0,1.65,MACl,15.0,m-F-PEACl,2.0,,,"4,4,4-NA",0.5,,,,,3000.0,30.0,100.0,10.0,1000,5,5500,30,15,150,110,15,PDADI,0.5,,,,,,,5000.0,30.0,6.0,70.0,100.0,5.0,17.1806,63.126,1.13442,23.9915,1722,CH4,20250612.csv,
49309,20250720,161,Cs0.05MA0.1FA0.85PbI3.0,1.65,MACl,15.0,m-F-PEACl,2.0,,,"4,4,4-NA",0.5,,,,,3000.0,30.0,100.0,10.0,1000,5,5500,30,15,150,110,15,PDADI,0.5,,,,,,,5000.0,30.0,6.0,70.0,100.0,5.0,23.0888,74.1013,1.1784,26.4413,1723,CH1,20250612.csv,
49310,20250720,161,Cs0.05MA0.1FA0.85PbI3.0,1.65,MACl,15.0,m-F-PEACl,2.0,,,"4,4,4-NA",0.5,,,,,3000.0,30.0,100.0,10.0,1000,5,5500,30,15,150,110,15,PDADI,0.5,,,,,,,5000.0,30.0,6.0,70.0,100.0,5.0,24.6145,80.3292,1.16906,26.2107,1723,CH2,20250612.csv,
49311,20250720,161,Cs0.05MA0.1FA0.85PbI3.0,1.65,MACl,15.0,m-F-PEACl,2.0,,,"4,4,4-NA",0.5,,,,,3000.0,30.0,100.0,10.0,1000,5,5500,30,15,150,110,15,PDADI,0.5,,,,,,,5000.0,30.0,6.0,70.0,100.0,5.0,24.5819,80.848,1.16073,26.1947,1723,CH3,20250612.csv,
49312,20250720,161,Cs0.05MA0.1FA0.85PbI3.0,1.65,MACl,15.0,m-F-PEACl,2.0,,,"4,4,4-NA",0.5,,,,,3000.0,30.0,100.0,10.0,1000,5,5500,30,15,150,110,15,PDADI,0.5,,,,,,,5000.0,30.0,6.0,70.0,100.0,5.0,24.5458,81.3559,1.16098,25.9875,1723,CH4,20250612.csv,
49313,20250720,161,Cs0.05MA0.1FA0.85PbI3.0,1.65,MACl,15.0,m-F-PEACl,2.0,,,"4,4,4-NA",0.5,,,,,3000.0,30.0,100.0,10.0,1000,5,5500,30,15,150,110,15,PDADI,0.5,,,,,,,5000.0,30.0,6.0,70.0,100.0,5.0,23.7882,82.5686,1.16883,24.6487,1724,CH1,20250612.csv,
49314,20250720,161,Cs0.05MA0.1FA0.85PbI3.0,1.65,MACl,15.0,m-F-PEACl,2.0,,,"4,4,4-NA",0.5,,,,,3000.0,30.0,100.0,10.0,1000,5,5500,30,15,150,110,15,PDADI,0.5,,,,,,,5000.0,30.0,6.0,70.0,100.0,5.0,22.7854,79.8086,1.1559,24.6994,1724,CH2,20250612.csv,
49315,20250720,161,Cs0.05MA0.1FA0.85PbI3.0,1.65,MACl,15.0,m-F-PEACl,2.0,,,"4,4,4-NA",0.5,,,,,3000.0,30.0,100.0,10.0,1000,5,5500,30,15,150,110,15,PDADI,0.5,,,,,,,5000.0,30.0,6.0,70.0,100.0,5.0,22.9511,82.1955,1.14968,24.2874,1724,CH3,20250612.csv,
49316,20250720,161,Cs0.05MA0.1FA0.85PbI3.0,1.65,MACl,15.0,m-F-PEACl,2.0,,,"4,4,4-NA",0.5,,,,,3000.0,30.0,100.0,10.0,1000,5,5500,30,15,150,110,15,PDADI,0.5,,,,,,,5000.0,30.0,6.0,70.0,100.0,5.0,22.9889,83.0209,1.15687,23.9357,1724,CH4,20250612.csv,
49317,20250720,161,Cs0.05MA0.1FA0.85PbI3.0,1.65,MACl,15.0,p-F-PEACl,2.0,,,"4,4,4-NA",0.5,,,,,3000.0,30.0,100.0,10.0,1000,5,5500,30,15,150,110,15,PDADI,0.5,,,,,,,5000.0,30.0,6.0,70.0,100.0,5.0,23.5326,82.3814,1.17579,24.2947,1725,CH1,20250612.csv,
49318,20250720,161,Cs0.05MA0.1FA0.85PbI3.0,1.65,MACl,15.0,p-F-PEACl,2.0,,,"4,4,4-NA",0.5,,,,,3000.0,30.0,100.0,10.0,1000,5,5500,30,15,150,110,15,PDADI,0.5,,,,,,,5000.0,30.0,6.0,70.0,100.0,5.0,22.5598,79.2663,1.16134,24.5069,1725,CH2,20250612.csv,
49319,20250720,161,Cs0.05MA0.1FA0.85PbI3.0,1.65,MACl,15.0,p-F-PEACl,2.0,,,"4,4,4-NA",0.5,,,,,3000.0,30.0,100.0,10.0,1000,5,5500,30,15,150,110,15,PDADI,0.5,,,,,,,5000.0,30.0,6.0,70.0,100.0,5.0,22.857,81.7058,1.15397,24.2422,1725,CH3,20250612.csv,
49320,20250720,161,Cs0.05MA0.1FA0.85PbI3.0,1.65,MACl,15.0,p-F-PEACl,2.0,,,"4,4,4-NA",0.5,,,,,3000.0,30.0,100.0,10.0,1000,5,5500,30,15,150,110,15,PDADI,0.5,,,,,,,5000.0,30.0,6.0,70.0,100.0,5.0,23.2724,82.8338,1.157,24.2829,1725,CH4,20250612.csv,
49321,20250720,161,Cs0.05MA0.1FA0.85PbI3.0,1.65,MACl,15.0,p-F-PEACl,2.0,,,"4,4,4-NA",0.5,,,,,3000.0,30.0,100.0,10.0,1000,5,5500,30,15,150,110,15,PDADI,0.5,,,,,,,5000.0,30.0,6.0,70.0,100.0,5.0,0.0259376,21.5562,0.0149271,8.06089,1726,CH1,20250612.csv,
49322,20250720,161,Cs0.05MA0.1FA0.85PbI3.0,1.65,MACl,15.0,p-F-PEACl,2.0,,,"4,4,4-NA",0.5,,,,,3000.0,30.0,100.0,10.0,1000,5,5500,30,15,150,110,15,PDADI,0.5,,,,,,,5000.0,30.0,6.0,70.0,100.0,5.0,23.224,78.4981,1.1669,25.3539,1726,CH2,20250612.csv,
49323,20250720,161,Cs0.05MA0.1FA0.85PbI3.0,1.65,MACl,15.0,p-F-PEACl,2.0,,,"4,4,4-NA",0.5,,,,,3000.0,30.0,100.0,10.0,1000,5,5500,30,15,150,110,15,PDADI,0.5,,,,,,,5000.0,30.0,6.0,70.0,100.0,5.0,20.4597,70.751,1.15352,25.0692,1726,CH3,20250612.csv,
49324,20250720,161,Cs0.05MA0.1FA0.85PbI3.0,1.65,MACl,15.0,p-F-PEACl,2.0,,,"4,4,4-NA",0.5,,,,,3000.0,30.0,100.0,10.0,1000,5,5500,30,15,150,110,15,PDADI,0.5,,,,,,,5000.0,30.0,6.0,70.0,100.0,5.0,23.755,82.2605,1.16043,24.8856,1726,CH4,20250612.csv,
49325,20250720,161,Cs0.05MA0.1FA0.85PbI3.0,1.65,MACl,15.0,p-F-PEACl,2.0,,,"4,4,4-NA",0.5,,,,,3000.0,30.0,100.0,10.0,1000,5,5500,30,15,150,110,15,PDADI,0.5,,,,,,,5000.0,30.0,6.0,70.0,100.0,5.0,23.8229,81.7259,1.17587,24.7899,1727,CH1,20250612.csv,
49326,20250720,161,Cs0.05MA0.1FA0.85PbI3.0,1.65,MACl,15.0,p-F-PEACl,2.0,,,"4,4,4-NA",0.5,,,,,3000.0,30.0,100.0,10.0,1000,5,5500,30,15,150,110,15,PDADI,0.5,,,,,,,5000.0,30.0,6.0,70.0,100.0,5.0,23.6325,81.724,1.16708,24.7777,1727,CH2,20250612.csv,
49327,20250720,161,Cs0.05MA0.1FA0.85PbI3.0,1.65,MACl,15.0,p-F-PEACl,2.0,,,"4,4,4-NA",0.5,,,,,3000.0,30.0,100.0,10.0,1000,5,5500,30,15,150,110,15,PDADI,0.5,,,,,,,5000.0,30.0,6.0,70.0,100.0,5.0,23.4302,81.4606,1.16139,24.7658,1727,CH3,20250612.csv,
49328,20250720,161,Cs0.05MA0.1FA0.85PbI3.0,1.65,MACl,15.0,p-F-PEACl,2.0,,,"4,4,4-NA",0.5,,,,,3000.0,30.0,100.0,10.0,1000,5,5500,30,15,150,110,15,PDADI,0.5,,,,,,,5000.0,30.0,6.0,70.0,100.0,5.0,23.5608,82.6898,1.16357,24.4876,1727,CH4,20250612.csv,
49329,20250720,161,Cs0.05MA0.1FA0.85PbI3.0,1.65,MACl,15.0,p-F-PEACl,2.0,,,"4,4,4-NA",0.5,,,,,3000.0,30.0,100.0,10.0,1000,5,5500,30,15,150,110,15,PDADI,0.5,,,,,,,5000.0,30.0,6.0,70.0,100.0,5.0,24.3115,81.7882,1.17535,25.2903,1728,CH1,20250612.csv,
49330,20250720,161,Cs0.05MA0.1FA0.85PbI3.0,1.65,MACl,15.0,p-F-PEACl,2.0,,,"4,4,4-NA",0.5,,,,,3000.0,30.0,100.0,10.0,1000,5,5500,30,15,150,110,15,PDADI,0.5,,,,,,,5000.0,30.0,6.0,70.0,100.0,5.0,23.5023,81.6653,1.15652,24.8839,1728,CH2,20250612.csv,
49331,20250720,161,Cs0.05MA0.1FA0.85PbI3.0,1.65,MACl,15.0,p-F-PEACl,2.0,,,"4,4,4-NA",0.5,,,,,3000.0,30.0,100.0,10.0,1000,5,5500,30,15,150,110,15,PDADI,0.5,,,,,,,5000.0,30.0,6.0,70.0,100.0,5.0,22.9499,81.7251,1.14903,24.4395,1728,CH3,20250612.csv,
49332,20250720,161,Cs0.05MA0.1FA0.85PbI3.0,1.65,MACl,15.0,p-F-PEACl,2.0,,,"4,4,4-NA",0.5,,,,,3000.0,30.0,100.0,10.0,1000,5,5500,30,15,150,110,15,PDADI,0.5,,,,,,,5000.0,30.0,6.0,70.0,100.0,5.0,22.894,82.2038,1.15423,24.129,1728,CH4,20250612.csv,
49333,20250613,124,Cs0.05MA0.1FA0.85PbI3.0,1.65,MACl,15.0,p-F-PEACl,2.0,,,"4,4,4-NA",0.5,,,,,3000.0,30.0,100.0,10.0,1000,5,5500,30,15,150,110,15,PDADI,0.5,,,,,,,5000.0,30.0,6.0,70.0,100.0,5.0,15.7965,57.1845,1.09134,25.3117,1729,CH1,20250613.csv,
49334,20250613,124,Cs0.05MA0.1FA0.85PbI3.0,1.65,MACl,15.0,p-F-PEACl,2.0,,,"4,4,4-NA",0.5,,,,,3000.0,30.0,100.0,10.0,1000,5,5500,30,15,150,110,15,PDADI,0.5,,,,,,,5000.0,30.0,6.0,70.0,100.0,5.0,13.0594,50.6583,1.00684,25.6043,1729,CH2,20250613.csv,
49335,20250613,124,Cs0.05MA0.1FA0.85PbI3.0,1.65,MACl,15.0,p-F-PEACl,2.0,,,"4,4,4-NA",0.5,,,,,3000.0,30.0,100.0,10.0,1000,5,5500,30,15,150,110,15,PDADI,0.5,,,,,,,5000.0,30.0,6.0,70.0,100.0,5.0,15.3186,55.6686,1.07303,25.6446,1729,CH3,20250613.csv,
49336,20250613,124,Cs0.05MA0.1FA0.85PbI3.0,1.65,MACl,15.0,p-F-PEACl,2.0,,,"4,4,4-NA",0.5,,,,,3000.0,30.0,100.0,10.0,1000,5,5500,30,15,150,110,15,PDADI,0.5,,,,,,,5000.0,30.0,6.0,70.0,100.0,5.0,19.4259,67.5499,1.11983,25.6805,1729,CH4,20250613.csv,
49337,20250613,124,Cs0.05MA0.1FA0.85PbI3.0,1.65,MACl,15.0,p-F-PEACl,2.0,,,"4,4,4-NA",0.5,,,,,3000.0,30.0,100.0,10.0,1000,5,5500,30,15,150,110,15,PDADI,0.5,,,,,,,5000.0,30.0,6.0,70.0,100.0,5.0,14.3367,49.7928,1.09391,26.3211,1730,CH1,20250613.csv,
49338,20250613,124,Cs0.05MA0.1FA0.85PbI3.0,1.65,MACl,15.0,p-F-PEACl,2.0,,,"4,4,4-NA",0.5,,,,,3000.0,30.0,100.0,10.0,1000,5,5500,30,15,150,110,15,PDADI,0.5,,,,,,,5000.0,30.0,6.0,70.0,100.0,5.0,18.7826,62.6721,1.13691,26.3607,1730,CH2,20250613.csv,
49339,20250613,124,Cs0.05MA0.1FA0.85PbI3.0,1.65,MACl,15.0,p-F-PEACl,2.0,,,"4,4,4-NA",0.5,,,,,3000.0,30.0,100.0,10.0,1000,5,5500,30,15,150,110,15,PDADI,0.5,,,,,,,5000.0,30.0,6.0,70.0,100.0,5.0,9.44876,38.0292,0.944346,26.3103,1730,CH3,20250613.csv,
49340,20250613,124,Cs0.05MA0.1FA0.85PbI3.0,1.65,MACl,15.0,p-F-PEACl,2.0,,,"4,4,4-NA",0.5,,,,,3000.0,30.0,100.0,10.0,1000,5,5500,30,15,150,110,15,PDADI,0.5,,,,,,,5000.0,30.0,6.0,70.0,100.0,5.0,18.9202,64.6881,1.11716,26.1809,1730,CH4,20250613.csv,
49341,20250613,124,Cs0.05MA0.1FA0.85PbI3.0,1.65,MACl,15.0,p-F-PEACl,2.0,,,"4,4,4-NA",0.5,,,,,3000.0,30.0,100.0,10.0,1000,5,5500,30,15,150,110,15,PDADI,0.5,,,,,,,5000.0,30.0,6.0,70.0,100.0,5.0,2.43507,28.1586,0.354873,24.3683,1731,CH1,20250613.csv,
49342,20250613,124,Cs0.05MA0.1FA0.85PbI3.0,1.65,MACl,15.0,p-F-PEACl,2.0,,,"4,4,4-NA",0.5,,,,,3000.0,30.0,100.0,10.0,1000,5,5500,30,15,150,110,15,PDADI,0.5,,,,,,,5000.0,30.0,6.0,70.0,100.0,5.0,14.263,51.4431,1.04991,26.4078,1731,CH2,20250613.csv,
49343,20250613,124,Cs0.05MA0.1FA0.85PbI3.0,1.65,MACl,15.0,p-F-PEACl,2.0,,,"4,4,4-NA",0.5,,,,,3000.0,30.0,100.0,10.0,1000,5,5500,30,15,150,110,15,PDADI,0.5,,,,,,,5000.0,30.0,6.0,70.0,100.0,5.0,17.7985,62.3358,1.095,26.0755,1731,CH3,20250613.csv,
49344,20250613,124,Cs0.05MA0.1FA0.85PbI3.0,1.65,MACl,15.0,p-F-PEACl,2.0,,,"4,4,4-NA",0.5,,,,,3000.0,30.0,100.0,10.0,1000,5,5500,30,15,150,110,15,PDADI,0.5,,,,,,,5000.0,30.0,6.0,70.0,100.0,5.0,15.1604,55.5919,1.04714,26.0432,1731,CH4,20250613.csv,
49345,20250613,124,Cs0.05MA0.1FA0.85PbI3.0,1.65,MACl,15.0,p-F-PEACl,2.0,,,"4,4,4-NA",0.5,,,,,3000.0,30.0,100.0,10.0,1000,5,5500,30,15,150,110,15,PDADI,1.0,,,,,,,5000.0,30.0,6.0,70.0,100.0,5.0,1.55e-06,0.104482,0.00133912,1.10675,1732,CH1,20250613.csv,
49346,20250613,124,Cs0.05MA0.1FA0.85PbI3.0,1.65,MACl,15.0,p-F-PEACl,2.0,,,"4,4,4-NA",0.5,,,,,3000.0,30.0,100.0,10.0,1000,5,5500,30,15,150,110,15,PDADI,1.0,,,,,,,5000.0,30.0,6.0,70.0,100.0,5.0,0.0256858,22.8432,0.0157459,7.14115,1732,CH2,20250613.csv,
49347,20250613,124,Cs0.05MA0.1FA0.85PbI3.0,1.65,MACl,15.0,p-F-PEACl,2.0,,,"4,4,4-NA",0.5,,,,,3000.0,30.0,100.0,10.0,1000,5,5500,30,15,150,110,15,PDADI,1.0,,,,,,,5000.0,30.0,6.0,70.0,100.0,5.0,0.139384,25.4088,0.0436435,12.5692,1732,CH3,20250613.csv,
49348,20250613,124,Cs0.05MA0.1FA0.85PbI3.0,1.65,MACl,15.0,p-F-PEACl,2.0,,,"4,4,4-NA",0.5,,,,,3000.0,30.0,100.0,10.0,1000,5,5500,30,15,150,110,15,PDADI,1.0,,,,,,,5000.0,30.0,6.0,70.0,100.0,5.0,0.340396,26.5558,0.0735287,17.4328,1732,CH4,20250613.csv,
49349,20250613,124,Cs0.05MA0.1FA0.85PbI3.0,1.65,MACl,15.0,p-F-PEACl,2.0,,,"4,4,4-NA",0.5,,,,,3000.0,30.0,100.0,10.0,1000,5,5500,30,15,150,110,15,PDADI,1.0,,,,,,,5000.0,30.0,6.0,70.0,100.0,5.0,2.39513,31.0169,0.31845,24.2488,1733,CH1,20250613.csv,
49350,20250613,124,Cs0.05MA0.1FA0.85PbI3.0,1.65,MACl,15.0,p-F-PEACl,2.0,,,"4,4,4-NA",0.5,,,,,3000.0,30.0,100.0,10.0,1000,5,5500,30,15,150,110,15,PDADI,1.0,,,,,,,5000.0,30.0,6.0,70.0,100.0,5.0,2.19182,31.3053,0.302939,23.1117,1733,CH2,20250613.csv,
49351,20250613,124,Cs0.05MA0.1FA0.85PbI3.0,1.65,MACl,15.0,p-F-PEACl,2.0,,,"4,4,4-NA",0.5,,,,,3000.0,30.0,100.0,10.0,1000,5,5500,30,15,150,110,15,PDADI,1.0,,,,,,,5000.0,30.0,6.0,70.0,100.0,5.0,11.6711,46.8775,0.974199,25.5565,1733,CH3,20250613.csv,
49352,20250613,124,Cs0.05MA0.1FA0.85PbI3.0,1.65,MACl,15.0,p-F-PEACl,2.0,,,"4,4,4-NA",0.5,,,,,3000.0,30.0,100.0,10.0,1000,5,5500,30,15,150,110,15,PDADI,1.0,,,,,,,5000.0,30.0,6.0,70.0,100.0,5.0,13.4829,50.7782,1.0387,25.5633,1733,CH4,20250613.csv,
49353,20250613,124,Cs0.05MA0.1FA0.85PbI3.0,1.65,MACl,15.0,p-F-PEACl,2.0,,,"4,4,4-NA",0.5,,,,,3000.0,30.0,100.0,10.0,1000,5,5500,30,15,150,110,15,PDADI,1.0,,,,,,,5000.0,30.0,6.0,70.0,100.0,5.0,13.6943,50.0868,1.09215,25.0341,1734,CH1,20250613.csv,
49354,20250613,124,Cs0.05MA0.1FA0.85PbI3.0,1.65,MACl,15.0,p-F-PEACl,2.0,,,"4,4,4-NA",0.5,,,,,3000.0,30.0,100.0,10.0,1000,5,5500,30,15,150,110,15,PDADI,1.0,,,,,,,5000.0,30.0,6.0,70.0,100.0,5.0,3.72305,33.1379,0.474135,23.6959,1734,CH2,20250613.csv,
49355,20250613,124,Cs0.05MA0.1FA0.85PbI3.0,1.65,MACl,15.0,p-F-PEACl,2.0,,,"4,4,4-NA",0.5,,,,,3000.0,30.0,100.0,10.0,1000,5,5500,30,15,150,110,15,PDADI,1.0,,,,,,,5000.0,30.0,6.0,70.0,100.0,5.0,5.24103,35.454,0.603125,24.5101,1734,CH3,20250613.csv,
49356,20250613,124,Cs0.05MA0.1FA0.85PbI3.0,1.65,MACl,15.0,p-F-PEACl,2.0,,,"4,4,4-NA",0.5,,,,,3000.0,30.0,100.0,10.0,1000,5,5500,30,15,150,110,15,PDADI,1.0,,,,,,,5000.0,30.0,6.0,70.0,100.0,5.0,4.05073,33.8596,0.492923,24.2701,1734,CH4,20250613.csv,
49357,20250613,124,Cs0.05MA0.1FA0.85PbI3.0,1.65,MACl,15.0,p-F-PEACl,2.0,,,"4,4,4-NA",0.5,,,,,3000.0,30.0,100.0,10.0,1000,5,5500,30,15,150,110,15,PEAI,1.0,PDADI,0.5,,,,,5000.0,30.0,6.0,70.0,100.0,5.0,15.4499,56.9388,1.10236,24.6146,1735,CH1,20250613.csv,
49358,20250613,124,Cs0.05MA0.1FA0.85PbI3.0,1.65,MACl,15.0,p-F-PEACl,2.0,,,"4,4,4-NA",0.5,,,,,3000.0,30.0,100.0,10.0,1000,5,5500,30,15,150,110,15,PEAI,1.0,PDADI,0.5,,,,,5000.0,30.0,6.0,70.0,100.0,5.0,7.66997,35.3051,0.902006,24.085,1735,CH2,20250613.csv,
49359,20250613,124,Cs0.05MA0.1FA0.85PbI3.0,1.65,MACl,15.0,p-F-PEACl,2.0,,,"4,4,4-NA",0.5,,,,,3000.0,30.0,100.0,10.0,1000,5,5500,30,15,150,110,15,PEAI,1.0,PDADI,0.5,,,,,5000.0,30.0,6.0,70.0,100.0,5.0,14.8647,55.9932,1.0727,24.7481,1735,CH3,20250613.csv,
49360,20250613,124,Cs0.05MA0.1FA0.85PbI3.0,1.65,MACl,15.0,p-F-PEACl,2.0,,,"4,4,4-NA",0.5,,,,,3000.0,30.0,100.0,10.0,1000,5,5500,30,15,150,110,15,PEAI,1.0,PDADI,0.5,,,,,5000.0,30.0,6.0,70.0,100.0,5.0,15.5496,58.5652,1.0733,24.7378,1735,CH4,20250613.csv,
49361,20250613,124,Cs0.05MA0.1FA0.85PbI3.0,1.65,MACl,15.0,p-F-PEACl,2.0,,,"4,4,4-NA",0.5,,,,,3000.0,30.0,100.0,10.0,1000,5,5500,30,15,150,110,15,PEAI,1.0,PDADI,0.5,,,,,5000.0,30.0,6.0,70.0,100.0,5.0,16.0848,59.6578,1.10291,24.4461,1736,CH1,20250613.csv,
49362,20250613,124,Cs0.05MA0.1FA0.85PbI3.0,1.65,MACl,15.0,p-F-PEACl,2.0,,,"4,4,4-NA",0.5,,,,,3000.0,30.0,100.0,10.0,1000,5,5500,30,15,150,110,15,PEAI,1.0,PDADI,0.5,,,,,5000.0,30.0,6.0,70.0,100.0,5.0,13.2948,52.0308,1.05366,24.2504,1736,CH2,20250613.csv,
49363,20250613,124,Cs0.05MA0.1FA0.85PbI3.0,1.65,MACl,15.0,p-F-PEACl,2.0,,,"4,4,4-NA",0.5,,,,,3000.0,30.0,100.0,10.0,1000,5,5500,30,15,150,110,15,PEAI,1.0,PDADI,0.5,,,,,5000.0,30.0,6.0,70.0,100.0,5.0,17.1675,64.4259,1.08569,24.5436,1736,CH3,20250613.csv,
49364,20250613,124,Cs0.05MA0.1FA0.85PbI3.0,1.65,MACl,15.0,p-F-PEACl,2.0,,,"4,4,4-NA",0.5,,,,,3000.0,30.0,100.0,10.0,1000,5,5500,30,15,150,110,15,PEAI,1.0,PDADI,0.5,,,,,5000.0,30.0,6.0,70.0,100.0,5.0,16.5577,63.295,1.06489,24.5656,1736,CH4,20250613.csv,
49365,20250613,124,Cs0.05MA0.1FA0.85PbI3.0,1.65,MACl,15.0,p-F-PEACl,2.0,,,"4,4,4-NA",0.5,,,,,3000.0,30.0,100.0,10.0,1000,5,5500,30,15,150,110,15,PEAI,1.0,PDADI,0.5,,,,,5000.0,30.0,6.0,70.0,100.0,5.0,21.3319,73.7864,1.15108,25.1158,1737,CH1,20250613.csv,
49366,20250613,124,Cs0.05MA0.1FA0.85PbI3.0,1.65,MACl,15.0,p-F-PEACl,2.0,,,"4,4,4-NA",0.5,,,,,3000.0,30.0,100.0,10.0,1000,5,5500,30,15,150,110,15,PEAI,1.0,PDADI,0.5,,,,,5000.0,30.0,6.0,70.0,100.0,5.0,4.27059,34.5889,0.511248,24.1501,1737,CH2,20250613.csv,
49367,20250613,124,Cs0.05MA0.1FA0.85PbI3.0,1.65,MACl,15.0,p-F-PEACl,2.0,,,"4,4,4-NA",0.5,,,,,3000.0,30.0,100.0,10.0,1000,5,5500,30,15,150,110,15,PEAI,1.0,PDADI,0.5,,,,,5000.0,30.0,6.0,70.0,100.0,5.0,14.0939,54.12,1.03617,25.1328,1737,CH3,20250613.csv,
49368,20250613,124,Cs0.05MA0.1FA0.85PbI3.0,1.65,MACl,15.0,p-F-PEACl,2.0,,,"4,4,4-NA",0.5,,,,,3000.0,30.0,100.0,10.0,1000,5,5500,30,15,150,110,15,PEAI,1.0,PDADI,0.5,,,,,5000.0,30.0,6.0,70.0,100.0,5.0,15.5522,58.4026,1.05766,25.1775,1737,CH4,20250613.csv,
49369,20250613,124,Cs0.05MA0.1FA0.85PbI3.0,1.65,MACl,15.0,p-F-PEACl,2.0,,,"4,4,4-NA",0.5,,,,,3000.0,30.0,100.0,10.0,1000,5,5500,30,15,150,110,15,PDADI,0.5,m-F-PEAI,1.0,,,,,5000.0,30.0,6.0,70.0,100.0,5.0,14.6149,54.4248,1.06146,25.2986,1738,CH1,20250613.csv,
49370,20250613,124,Cs0.05MA0.1FA0.85PbI3.0,1.65,MACl,15.0,p-F-PEACl,2.0,,,"4,4,4-NA",0.5,,,,,3000.0,30.0,100.0,10.0,1000,5,5500,30,15,150,110,15,PDADI,0.5,m-F-PEAI,1.0,,,,,5000.0,30.0,6.0,70.0,100.0,5.0,12.0676,49.6352,0.965124,25.1912,1738,CH2,20250613.csv,
49371,20250613,124,Cs0.05MA0.1FA0.85PbI3.0,1.65,MACl,15.0,p-F-PEACl,2.0,,,"4,4,4-NA",0.5,,,,,3000.0,30.0,100.0,10.0,1000,5,5500,30,15,150,110,15,PDADI,0.5,m-F-PEAI,1.0,,,,,5000.0,30.0,6.0,70.0,100.0,5.0,15.8565,59.8117,1.05154,25.2112,1738,CH3,20250613.csv,
49372,20250613,124,Cs0.05MA0.1FA0.85PbI3.0,1.65,MACl,15.0,p-F-PEACl,2.0,,,"4,4,4-NA",0.5,,,,,3000.0,30.0,100.0,10.0,1000,5,5500,30,15,150,110,15,PDADI,0.5,m-F-PEAI,1.0,,,,,5000.0,30.0,6.0,70.0,100.0,5.0,15.1,58.9672,1.01927,25.1233,1738,CH4,20250613.csv,
49373,20250613,124,Cs0.05MA0.1FA0.85PbI3.0,1.65,MACl,15.0,p-F-PEACl,2.0,,,"4,4,4-NA",0.5,,,,,3000.0,30.0,100.0,10.0,1000,5,5500,30,15,150,110,15,PDADI,0.5,m-F-PEAI,1.0,,,,,5000.0,30.0,6.0,70.0,100.0,5.0,11.2237,47.0644,0.975667,24.4424,1739,CH1,20250613.csv,
49374,20250613,124,Cs0.05MA0.1FA0.85PbI3.0,1.65,MACl,15.0,p-F-PEACl,2.0,,,"4,4,4-NA",0.5,,,,,3000.0,30.0,100.0,10.0,1000,5,5500,30,15,150,110,15,PDADI,0.5,m-F-PEAI,1.0,,,,,5000.0,30.0,6.0,70.0,100.0,5.0,15.669,60.0321,1.06216,24.5735,1739,CH2,20250613.csv,
49375,20250613,124,Cs0.05MA0.1FA0.85PbI3.0,1.65,MACl,15.0,p-F-PEACl,2.0,,,"4,4,4-NA",0.5,,,,,3000.0,30.0,100.0,10.0,1000,5,5500,30,15,150,110,15,PDADI,0.5,m-F-PEAI,1.0,,,,,5000.0,30.0,6.0,70.0,100.0,5.0,15.8346,61.4151,1.0574,24.3833,1739,CH3,20250613.csv,
