Repository: MI-Materials-Intelligence/Recipe-Language-Model

# Learning Layer

## Overview

In the learning layer, the formulas and parameters are encoded and then tokenised into recipes as inputs. Through atomic skills of data extraction, cleaning, and matching, these data are organised into standardised datasets, providing the basis for RLM training and iterative recipe refinement.

Key Atomic Skills:
- **Cleaning**: Preprocessing and outlier cleaning
- **Matching**: Matching data pairs based on variables
- **Extraction**: Data extraction from robotic boxes

File: seven_ai_layers_robotics/learning/data/data50764_from_db.csv (part 245 of 253)
No,date,rank,Formula PVK,Concentration PVK,Formula Additive 1,Concentration Additive 1,Formula Additive 2,Concentration Additive 2,Formula Additive 3,Concentration Additive 3,Formula SAM 1,Concentration SAM 1,Formula SAM 2,Concentration SAM 2,Formula SAM 3,Concentration SAM 3,Spin Coating Speed SAM,Spin Coating Time SAM,Annealed Temperature SAM,Annealed Time SAM,Spin Coating Speed PVK 1,Spin Coating Time PVK 1,Spin Coating Speed PVK 2,Spin Coating Time PVK 2,Antisolvent Dropping Timing,Antisolvent Volume,Annealed Temperature PVK,Annealed Time PVK,Formula Passivator 1,Concentration Passivator 1,Formula Passivator 2,Concentration Passivator 2,Formula Passivator 3,Concentration Passivator 3,Formula Passivator 4,Concentration Passivator 4,Spin Coating Speed Passivator,Spin Coating Time Passivator,Passivator Dropping Timing,Passivator Volume,Annealed Temperature Passivator,Annealed Time Passivator,PCE,FF,Voc,Jsc,Product,Channel,From,upload_time
49376,20250613,124,Cs0.05MA0.1FA0.85PbI3.0,1.65,MACl,15.0,p-F-PEACl,2.0,,,"4,4,4-NA",0.5,,,,,3000.0,30.0,100.0,10.0,1000,5,5500,30,15,150,110,15,PDADI,0.5,m-F-PEAI,1.0,,,,,5000.0,30.0,6.0,70.0,100.0,5.0,12.2069,52.2197,0.971228,24.0684,1739,CH4,20250613.csv,
49377,20250613,124,Cs0.05MA0.1FA0.85PbI3.0,1.65,MACl,15.0,p-F-PEACl,2.0,,,"4,4,4-NA",0.5,,,,,3000.0,30.0,100.0,10.0,1000,5,5500,30,15,150,110,15,PDADI,0.5,m-F-PEAI,1.0,,,,,5000.0,30.0,6.0,70.0,100.0,5.0,20.6208,68.8612,1.13838,26.3052,1740,CH1,20250613.csv,
49378,20250613,124,Cs0.05MA0.1FA0.85PbI3.0,1.65,MACl,15.0,p-F-PEACl,2.0,,,"4,4,4-NA",0.5,,,,,3000.0,30.0,100.0,10.0,1000,5,5500,30,15,150,110,15,PDADI,0.5,m-F-PEAI,1.0,,,,,5000.0,30.0,6.0,70.0,100.0,5.0,19.423,66.3424,1.11189,26.3309,1740,CH2,20250613.csv,
49379,20250613,124,Cs0.05MA0.1FA0.85PbI3.0,1.65,MACl,15.0,p-F-PEACl,2.0,,,"4,4,4-NA",0.5,,,,,3000.0,30.0,100.0,10.0,1000,5,5500,30,15,150,110,15,PDADI,0.5,m-F-PEAI,1.0,,,,,5000.0,30.0,6.0,70.0,100.0,5.0,20.376,69.9449,1.10506,26.362,1740,CH3,20250613.csv,
49380,20250613,124,Cs0.05MA0.1FA0.85PbI3.0,1.65,MACl,15.0,p-F-PEACl,2.0,,,"4,4,4-NA",0.5,,,,,3000.0,30.0,100.0,10.0,1000,5,5500,30,15,150,110,15,PDADI,0.5,m-F-PEAI,1.0,,,,,5000.0,30.0,6.0,70.0,100.0,5.0,19.8516,69.2149,1.0917,26.2721,1740,CH4,20250613.csv,
49381,20250613,124,Cs0.05MA0.1FA0.85PbI3.0,1.65,MACl,15.0,p-F-PEACl,2.0,,,"4,4,4-NA",0.5,,,,,3000.0,30.0,100.0,10.0,1000,5,5500,30,15,150,110,15,PDADI,0.5,m-Br-PEAI,1.0,,,,,5000.0,30.0,6.0,70.0,100.0,5.0,1.15768,27.0005,0.18701,22.9272,1741,CH1,20250613.csv,
49382,20250613,124,Cs0.05MA0.1FA0.85PbI3.0,1.65,MACl,15.0,p-F-PEACl,2.0,,,"4,4,4-NA",0.5,,,,,3000.0,30.0,100.0,10.0,1000,5,5500,30,15,150,110,15,PDADI,0.5,m-Br-PEAI,1.0,,,,,5000.0,30.0,6.0,70.0,100.0,5.0,0.13315,25.1419,0.0407323,13.0018,1741,CH2,20250613.csv,
49383,20250613,124,Cs0.05MA0.1FA0.85PbI3.0,1.65,MACl,15.0,p-F-PEACl,2.0,,,"4,4,4-NA",0.5,,,,,3000.0,30.0,100.0,10.0,1000,5,5500,30,15,150,110,15,PDADI,0.5,m-Br-PEAI,1.0,,,,,5000.0,30.0,6.0,70.0,100.0,5.0,0.0348499,23.3407,0.0164124,9.09737,1741,CH3,20250613.csv,
49384,20250613,124,Cs0.05MA0.1FA0.85PbI3.0,1.65,MACl,15.0,p-F-PEACl,2.0,,,"4,4,4-NA",0.5,,,,,3000.0,30.0,100.0,10.0,1000,5,5500,30,15,150,110,15,PDADI,0.5,m-Br-PEAI,1.0,,,,,5000.0,30.0,6.0,70.0,100.0,5.0,1.58963,26.5458,0.251825,23.7793,1741,CH4,20250613.csv,
49385,20250613,124,Cs0.05MA0.1FA0.85PbI3.0,1.65,MACl,15.0,p-F-PEACl,2.0,,,"4,4,4-NA",0.5,,,,,3000.0,30.0,100.0,10.0,1000,5,5500,30,15,150,110,15,PDADI,0.5,m-Br-PEAI,1.0,,,,,5000.0,30.0,6.0,70.0,100.0,5.0,21.3333,71.7249,1.15079,25.846,1742,CH1,20250613.csv,
49386,20250613,124,Cs0.05MA0.1FA0.85PbI3.0,1.65,MACl,15.0,p-F-PEACl,2.0,,,"4,4,4-NA",0.5,,,,,3000.0,30.0,100.0,10.0,1000,5,5500,30,15,150,110,15,PDADI,0.5,m-Br-PEAI,1.0,,,,,5000.0,30.0,6.0,70.0,100.0,5.0,16.1987,57.8804,1.0897,25.6826,1742,CH2,20250613.csv,
49387,20250613,124,Cs0.05MA0.1FA0.85PbI3.0,1.65,MACl,15.0,p-F-PEACl,2.0,,,"4,4,4-NA",0.5,,,,,3000.0,30.0,100.0,10.0,1000,5,5500,30,15,150,110,15,PDADI,0.5,m-Br-PEAI,1.0,,,,,5000.0,30.0,6.0,70.0,100.0,5.0,14.9615,57.931,1.01758,25.3803,1742,CH3,20250613.csv,
49388,20250613,124,Cs0.05MA0.1FA0.85PbI3.0,1.65,MACl,15.0,p-F-PEACl,2.0,,,"4,4,4-NA",0.5,,,,,3000.0,30.0,100.0,10.0,1000,5,5500,30,15,150,110,15,PDADI,0.5,m-Br-PEAI,1.0,,,,,5000.0,30.0,6.0,70.0,100.0,5.0,3.60766,28.0531,0.520199,24.7216,1742,CH4,20250613.csv,
49389,20250613,124,Cs0.05MA0.1FA0.85PbI3.0,1.65,MACl,15.0,p-F-PEACl,2.0,,,"4,4,4-NA",0.5,,,,,3000.0,30.0,100.0,10.0,1000,5,5500,30,15,150,110,15,PDADI,0.5,m-Br-PEAI,1.0,,,,,5000.0,30.0,6.0,70.0,100.0,5.0,21.4411,69.8198,1.12782,27.2288,1743,CH1,20250613.csv,
49390,20250613,124,Cs0.05MA0.1FA0.85PbI3.0,1.65,MACl,15.0,p-F-PEACl,2.0,,,"4,4,4-NA",0.5,,,,,3000.0,30.0,100.0,10.0,1000,5,5500,30,15,150,110,15,PDADI,0.5,m-Br-PEAI,1.0,,,,,5000.0,30.0,6.0,70.0,100.0,5.0,20.1623,67.4677,1.09883,27.1966,1743,CH2,20250613.csv,
49391,20250613,124,Cs0.05MA0.1FA0.85PbI3.0,1.65,MACl,15.0,p-F-PEACl,2.0,,,"4,4,4-NA",0.5,,,,,3000.0,30.0,100.0,10.0,1000,5,5500,30,15,150,110,15,PDADI,0.5,m-Br-PEAI,1.0,,,,,5000.0,30.0,6.0,70.0,100.0,5.0,13.1427,48.8806,0.987473,27.2284,1743,CH3,20250613.csv,
49392,20250613,124,Cs0.05MA0.1FA0.85PbI3.0,1.65,MACl,15.0,p-F-PEACl,2.0,,,"4,4,4-NA",0.5,,,,,3000.0,30.0,100.0,10.0,1000,5,5500,30,15,150,110,15,PDADI,0.5,m-Br-PEAI,1.0,,,,,5000.0,30.0,6.0,70.0,100.0,5.0,18.7743,63.9299,1.08158,27.1519,1743,CH4,20250613.csv,
49393,20250721,162,Cs0.05MA0.1FA0.85PbI3.0,1.65,MACl,15.0,p-F-PEACl,2.0,,,"4,4,4-NA",0.5,,,,,3000.0,30.0,100.0,10.0,1000,5,5500,30,15,150,110,15,PDADI,0.5,,,,,,,5000.0,30.0,6.0,70.0,100.0,5.0,8.10993,78.838,0.64195,16.0244,1744,CH1,20250617.csv,
49394,20250721,162,Cs0.05MA0.1FA0.85PbI3.0,1.65,MACl,15.0,p-F-PEACl,2.0,,,"4,4,4-NA",0.5,,,,,3000.0,30.0,100.0,10.0,1000,5,5500,30,15,150,110,15,PDADI,0.5,,,,,,,5000.0,30.0,6.0,70.0,100.0,5.0,23.9385,82.4478,1.18874,24.4248,1744,CH2,20250617.csv,
49395,20250721,162,Cs0.05MA0.1FA0.85PbI3.0,1.65,MACl,15.0,p-F-PEACl,2.0,,,"4,4,4-NA",0.5,,,,,3000.0,30.0,100.0,10.0,1000,5,5500,30,15,150,110,15,PDADI,0.5,,,,,,,5000.0,30.0,6.0,70.0,100.0,5.0,16.5756,61.0531,1.15359,23.5348,1744,CH3,20250617.csv,
49396,20250721,162,Cs0.05MA0.1FA0.85PbI3.0,1.65,MACl,15.0,p-F-PEACl,2.0,,,"4,4,4-NA",0.5,,,,,3000.0,30.0,100.0,10.0,1000,5,5500,30,15,150,110,15,PDADI,0.5,,,,,,,5000.0,30.0,6.0,70.0,100.0,5.0,20.2342,75.2293,1.15925,23.2017,1744,CH4,20250617.csv,
49397,20250721,162,Cs0.05MA0.1FA0.85PbI3.0,1.65,MACl,15.0,p-F-PEACl,2.0,,,"4,4,4-NA",0.5,,,,,3000.0,30.0,100.0,10.0,1000,5,5500,30,15,150,110,15,PDADI,0.5,,,,,,,5000.0,30.0,6.0,70.0,100.0,5.0,4.45619,30.6919,0.612021,23.7232,1745,CH1,20250617.csv,
49398,20250721,162,Cs0.05MA0.1FA0.85PbI3.0,1.65,MACl,15.0,p-F-PEACl,2.0,,,"4,4,4-NA",0.5,,,,,3000.0,30.0,100.0,10.0,1000,5,5500,30,15,150,110,15,PDADI,0.5,,,,,,,5000.0,30.0,6.0,70.0,100.0,5.0,24.5983,83.6084,1.19136,24.6951,1745,CH2,20250617.csv,
49399,20250721,162,Cs0.05MA0.1FA0.85PbI3.0,1.65,MACl,15.0,p-F-PEACl,2.0,,,"4,4,4-NA",0.5,,,,,3000.0,30.0,100.0,10.0,1000,5,5500,30,15,150,110,15,PDADI,0.5,,,,,,,5000.0,30.0,6.0,70.0,100.0,5.0,22.9041,79.7181,1.17861,24.3775,1745,CH3,20250617.csv,
49400,20250721,162,Cs0.05MA0.1FA0.85PbI3.0,1.65,MACl,15.0,p-F-PEACl,2.0,,,"4,4,4-NA",0.5,,,,,3000.0,30.0,100.0,10.0,1000,5,5500,30,15,150,110,15,PDADI,0.5,,,,,,,5000.0,30.0,6.0,70.0,100.0,5.0,20.7515,73.9039,1.1686,24.028,1745,CH4,20250617.csv,
49401,20250721,162,Cs0.05MA0.1FA0.85PbI3.0,1.65,MACl,15.0,p-F-PEACl,2.0,,,"4,4,4-NA",0.5,,,,,3000.0,30.0,100.0,10.0,1000,5,5500,30,15,150,110,15,PDADI,0.5,,,,,,,5000.0,30.0,6.0,70.0,100.0,5.0,19.1986,70.1485,1.15811,23.632,1746,CH1,20250617.csv,
49402,20250721,162,Cs0.05MA0.1FA0.85PbI3.0,1.65,MACl,15.0,p-F-PEACl,2.0,,,"4,4,4-NA",0.5,,,,,3000.0,30.0,100.0,10.0,1000,5,5500,30,15,150,110,15,PDADI,0.5,,,,,,,5000.0,30.0,6.0,70.0,100.0,5.0,24.0425,82.5154,1.19262,24.4311,1746,CH2,20250617.csv,
49403,20250721,162,Cs0.05MA0.1FA0.85PbI3.0,1.65,MACl,15.0,p-F-PEACl,2.0,,,"4,4,4-NA",0.5,,,,,3000.0,30.0,100.0,10.0,1000,5,5500,30,15,150,110,15,PDADI,0.5,,,,,,,5000.0,30.0,6.0,70.0,100.0,5.0,21.7,78.4985,1.1775,23.4766,1746,CH3,20250617.csv,
49404,20250721,162,Cs0.05MA0.1FA0.85PbI3.0,1.65,MACl,15.0,p-F-PEACl,2.0,,,"4,4,4-NA",0.5,,,,,3000.0,30.0,100.0,10.0,1000,5,5500,30,15,150,110,15,PDADI,0.5,,,,,,,5000.0,30.0,6.0,70.0,100.0,5.0,19.2569,74.1698,1.1648,22.2899,1746,CH4,20250617.csv,
49405,20250721,162,Cs0.05MA0.1FA0.85PbI3.0,1.65,MACl,15.0,p-F-PEACl,2.0,,,"4,4,4-NA",0.5,,,,,3000.0,30.0,100.0,10.0,1000,5,5500,30,15,150,110,15,PDADI,0.5,,,,,,,5000.0,30.0,6.0,70.0,100.0,5.0,21.4557,71.663,1.18455,25.2752,1747,CH1,20250617.csv,
49406,20250721,162,Cs0.05MA0.1FA0.85PbI3.0,1.65,MACl,15.0,p-F-PEACl,2.0,,,"4,4,4-NA",0.5,,,,,3000.0,30.0,100.0,10.0,1000,5,5500,30,15,150,110,15,PDADI,0.5,,,,,,,5000.0,30.0,6.0,70.0,100.0,5.0,6.16903,32.1515,0.744673,25.7662,1747,CH2,20250617.csv,
49407,20250721,162,Cs0.05MA0.1FA0.85PbI3.0,1.65,MACl,15.0,p-F-PEACl,2.0,,,"4,4,4-NA",0.5,,,,,3000.0,30.0,100.0,10.0,1000,5,5500,30,15,150,110,15,PDADI,0.5,,,,,,,5000.0,30.0,6.0,70.0,100.0,5.0,16.0918,55.6801,1.14973,25.1367,1747,CH3,20250617.csv,
49408,20250721,162,Cs0.05MA0.1FA0.85PbI3.0,1.65,MACl,15.0,p-F-PEACl,2.0,,,"4,4,4-NA",0.5,,,,,3000.0,30.0,100.0,10.0,1000,5,5500,30,15,150,110,15,PDADI,0.5,,,,,,,5000.0,30.0,6.0,70.0,100.0,5.0,22.3179,77.0369,1.1733,24.6914,1747,CH4,20250617.csv,
49409,20250721,162,Cs0.05MA0.1FA0.85PbI3.0,1.65,MACl,15.0,p-F-PEACl,2.0,,,"4,4,4-NA",0.5,,,,,3000.0,30.0,100.0,10.0,1000,5,5500,30,15,150,110,15,PDADI,0.5,,,,,,,5000.0,30.0,6.0,70.0,100.0,5.0,24.4783,83.5994,1.19343,24.5348,1748,CH1,20250617.csv,
49410,20250721,162,Cs0.05MA0.1FA0.85PbI3.0,1.65,MACl,15.0,p-F-PEACl,2.0,,,"4,4,4-NA",0.5,,,,,3000.0,30.0,100.0,10.0,1000,5,5500,30,15,150,110,15,PDADI,0.5,,,,,,,5000.0,30.0,6.0,70.0,100.0,5.0,23.9053,82.7549,1.1877,24.3216,1748,CH2,20250617.csv,
49411,20250721,162,Cs0.05MA0.1FA0.85PbI3.0,1.65,MACl,15.0,p-F-PEACl,2.0,,,"4,4,4-NA",0.5,,,,,3000.0,30.0,100.0,10.0,1000,5,5500,30,15,150,110,15,PDADI,0.5,,,,,,,5000.0,30.0,6.0,70.0,100.0,5.0,23.7945,83.5337,1.17976,24.1447,1748,CH3,20250617.csv,
49412,20250721,162,Cs0.05MA0.1FA0.85PbI3.0,1.65,MACl,15.0,p-F-PEACl,2.0,,,"4,4,4-NA",0.5,,,,,3000.0,30.0,100.0,10.0,1000,5,5500,30,15,150,110,15,PDADI,0.5,,,,,,,5000.0,30.0,6.0,70.0,100.0,5.0,23.4022,83.4548,1.17756,23.8136,1748,CH4,20250617.csv,
49413,20250721,162,Cs0.05MA0.1FA0.85PbI3.0,1.65,MACl,15.0,p-F-PEACl,2.0,,,"4,4,4-NA",0.5,,,,,3000.0,30.0,100.0,10.0,1000,5,5500,30,15,150,110,15,PDADI,0.5,,,,,,,5000.0,30.0,6.0,70.0,100.0,5.0,23.078,83.6051,1.19309,23.1363,1749,CH1,20250617.csv,
49414,20250721,162,Cs0.05MA0.1FA0.85PbI3.0,1.65,MACl,15.0,p-F-PEACl,2.0,,,"4,4,4-NA",0.5,,,,,3000.0,30.0,100.0,10.0,1000,5,5500,30,15,150,110,15,PDADI,0.5,,,,,,,5000.0,30.0,6.0,70.0,100.0,5.0,1.28344,26.6205,0.214306,22.4971,1749,CH2,20250617.csv,
49415,20250721,162,Cs0.05MA0.1FA0.85PbI3.0,1.65,MACl,15.0,p-F-PEACl,2.0,,,"4,4,4-NA",0.5,,,,,3000.0,30.0,100.0,10.0,1000,5,5500,30,15,150,110,15,PDADI,0.5,,,,,,,5000.0,30.0,6.0,70.0,100.0,5.0,0.907441,24.7757,0.168221,21.7727,1749,CH3,20250617.csv,
49416,20250721,162,Cs0.05MA0.1FA0.85PbI3.0,1.65,MACl,15.0,p-F-PEACl,2.0,,,"4,4,4-NA",0.5,,,,,3000.0,30.0,100.0,10.0,1000,5,5500,30,15,150,110,15,PDADI,0.5,,,,,,,5000.0,30.0,6.0,70.0,100.0,5.0,22.678,84.1407,1.17758,22.888,1749,CH4,20250617.csv,
49417,20250721,162,Cs0.05MA0.1FA0.85PbI3.0,1.65,MACl,15.0,p-F-PEACl,2.0,,,"4,4,4-NA",0.5,,,,,3000.0,30.0,100.0,10.0,1000,5,5500,30,15,150,110,15,PDADI,0.5,,,,,,,5000.0,30.0,6.0,70.0,100.0,5.0,3.94582,28.9113,0.572526,23.8382,1750,CH1,20250617.csv,
49418,20250721,162,Cs0.05MA0.1FA0.85PbI3.0,1.65,MACl,15.0,p-F-PEACl,2.0,,,"4,4,4-NA",0.5,,,,,3000.0,30.0,100.0,10.0,1000,5,5500,30,15,150,110,15,PDADI,0.5,,,,,,,5000.0,30.0,6.0,70.0,100.0,5.0,23.6883,84.0895,1.1907,23.6585,1750,CH2,20250617.csv,
49419,20250721,162,Cs0.05MA0.1FA0.85PbI3.0,1.65,MACl,15.0,p-F-PEACl,2.0,,,"4,4,4-NA",0.5,,,,,3000.0,30.0,100.0,10.0,1000,5,5500,30,15,150,110,15,PDADI,0.5,,,,,,,5000.0,30.0,6.0,70.0,100.0,5.0,14.5246,53.2689,1.15547,23.5977,1750,CH3,20250617.csv,
49420,20250721,162,Cs0.05MA0.1FA0.85PbI3.0,1.65,MACl,15.0,p-F-PEACl,2.0,,,"4,4,4-NA",0.5,,,,,3000.0,30.0,100.0,10.0,1000,5,5500,30,15,150,110,15,PDADI,0.5,,,,,,,5000.0,30.0,6.0,70.0,100.0,5.0,22.7242,83.8512,1.17975,22.9714,1750,CH4,20250617.csv,
49421,20250721,162,Cs0.05MA0.1FA0.85PbI3.0,1.65,MACl,15.0,PEACl,2.0,,,"4,4,4-NA",0.5,,,,,3000.0,30.0,100.0,10.0,1000,5,5500,30,15,150,110,15,PDADI,0.5,,,,,,,5000.0,30.0,6.0,70.0,100.0,5.0,24.3115,84.5164,1.1799,24.3796,1751,CH1,20250617.csv,
49422,20250721,162,Cs0.05MA0.1FA0.85PbI3.0,1.65,MACl,15.0,PEACl,2.0,,,"4,4,4-NA",0.5,,,,,3000.0,30.0,100.0,10.0,1000,5,5500,30,15,150,110,15,PDADI,0.5,,,,,,,5000.0,30.0,6.0,70.0,100.0,5.0,24.3832,84.532,1.17787,24.4891,1751,CH2,20250617.csv,
49423,20250721,162,Cs0.05MA0.1FA0.85PbI3.0,1.65,MACl,15.0,PEACl,2.0,,,"4,4,4-NA",0.5,,,,,3000.0,30.0,100.0,10.0,1000,5,5500,30,15,150,110,15,PDADI,0.5,,,,,,,5000.0,30.0,6.0,70.0,100.0,5.0,22.6492,81.1186,1.16678,23.93,1751,CH3,20250617.csv,
49424,20250721,162,Cs0.05MA0.1FA0.85PbI3.0,1.65,MACl,15.0,PEACl,2.0,,,"4,4,4-NA",0.5,,,,,3000.0,30.0,100.0,10.0,1000,5,5500,30,15,150,110,15,PDADI,0.5,,,,,,,5000.0,30.0,6.0,70.0,100.0,5.0,23.7675,84.4285,1.17252,24.009,1751,CH4,20250617.csv,
49425,20250721,162,Cs0.05MA0.1FA0.85PbI3.0,1.65,MACl,15.0,PEACl,2.0,,,"4,4,4-NA",0.5,,,,,3000.0,30.0,100.0,10.0,1000,5,5500,30,15,150,110,15,PDADI,0.5,,,,,,,5000.0,30.0,6.0,70.0,100.0,5.0,24.6215,83.2882,1.1786,25.0821,1752,CH1,20250617.csv,
49426,20250721,162,Cs0.05MA0.1FA0.85PbI3.0,1.65,MACl,15.0,PEACl,2.0,,,"4,4,4-NA",0.5,,,,,3000.0,30.0,100.0,10.0,1000,5,5500,30,15,150,110,15,PDADI,0.5,,,,,,,5000.0,30.0,6.0,70.0,100.0,5.0,24.3272,83.7261,1.17466,24.7354,1752,CH2,20250617.csv,
49427,20250721,162,Cs0.05MA0.1FA0.85PbI3.0,1.65,MACl,15.0,PEACl,2.0,,,"4,4,4-NA",0.5,,,,,3000.0,30.0,100.0,10.0,1000,5,5500,30,15,150,110,15,PDADI,0.5,,,,,,,5000.0,30.0,6.0,70.0,100.0,5.0,23.8393,83.9614,1.16988,24.2701,1752,CH3,20250617.csv,
49428,20250721,162,Cs0.05MA0.1FA0.85PbI3.0,1.65,MACl,15.0,PEACl,2.0,,,"4,4,4-NA",0.5,,,,,3000.0,30.0,100.0,10.0,1000,5,5500,30,15,150,110,15,PDADI,0.5,,,,,,,5000.0,30.0,6.0,70.0,100.0,5.0,23.0483,83.7746,1.16655,23.5843,1752,CH4,20250617.csv,
49429,20250721,162,Cs0.05MA0.1FA0.85PbI3.0,1.65,MACl,15.0,PEACl,2.0,,,"4,4,4-NA",0.5,,,,,3000.0,30.0,100.0,10.0,1000,5,5500,30,15,150,110,15,PDADI,0.5,,,,,,,5000.0,30.0,6.0,70.0,100.0,5.0,23.237,83.9389,1.18499,23.3616,1753,CH1,20250617.csv,
49430,20250721,162,Cs0.05MA0.1FA0.85PbI3.0,1.65,MACl,15.0,PEACl,2.0,,,"4,4,4-NA",0.5,,,,,3000.0,30.0,100.0,10.0,1000,5,5500,30,15,150,110,15,PDADI,0.5,,,,,,,5000.0,30.0,6.0,70.0,100.0,5.0,23.3363,84.0531,1.18052,23.5182,1753,CH2,20250617.csv,
49431,20250721,162,Cs0.05MA0.1FA0.85PbI3.0,1.65,MACl,15.0,PEACl,2.0,,,"4,4,4-NA",0.5,,,,,3000.0,30.0,100.0,10.0,1000,5,5500,30,15,150,110,15,PDADI,0.5,,,,,,,5000.0,30.0,6.0,70.0,100.0,5.0,23.2193,83.8441,1.17662,23.5364,1753,CH3,20250617.csv,
49432,20250721,162,Cs0.05MA0.1FA0.85PbI3.0,1.65,MACl,15.0,PEACl,2.0,,,"4,4,4-NA",0.5,,,,,3000.0,30.0,100.0,10.0,1000,5,5500,30,15,150,110,15,PDADI,0.5,,,,,,,5000.0,30.0,6.0,70.0,100.0,5.0,22.9451,84.2593,1.17362,23.203,1753,CH4,20250617.csv,
49433,20250721,162,Cs0.05MA0.1FA0.85PbI3.0,1.65,MACl,15.0,m-F-PEACl,2.0,,,"4,4,4-NA",0.5,,,,,3000.0,30.0,100.0,10.0,1000,5,5500,30,15,150,110,15,PDADI,0.5,,,,,,,5000.0,30.0,6.0,70.0,100.0,5.0,24.6849,82.524,1.19288,25.0757,1754,CH1,20250617.csv,
49434,20250721,162,Cs0.05MA0.1FA0.85PbI3.0,1.65,MACl,15.0,m-F-PEACl,2.0,,,"4,4,4-NA",0.5,,,,,3000.0,30.0,100.0,10.0,1000,5,5500,30,15,150,110,15,PDADI,0.5,,,,,,,5000.0,30.0,6.0,70.0,100.0,5.0,6.64014,30.5494,0.868214,25.035,1754,CH2,20250617.csv,
49435,20250721,162,Cs0.05MA0.1FA0.85PbI3.0,1.65,MACl,15.0,m-F-PEACl,2.0,,,"4,4,4-NA",0.5,,,,,3000.0,30.0,100.0,10.0,1000,5,5500,30,15,150,110,15,PDADI,0.5,,,,,,,5000.0,30.0,6.0,70.0,100.0,5.0,22.1515,77.1066,1.18147,24.3157,1754,CH3,20250617.csv,
49436,20250721,162,Cs0.05MA0.1FA0.85PbI3.0,1.65,MACl,15.0,m-F-PEACl,2.0,,,"4,4,4-NA",0.5,,,,,3000.0,30.0,100.0,10.0,1000,5,5500,30,15,150,110,15,PDADI,0.5,,,,,,,5000.0,30.0,6.0,70.0,100.0,5.0,23.4698,83.4466,1.18087,23.8176,1754,CH4,20250617.csv,
49437,20250721,162,Cs0.05MA0.1FA0.85PbI3.0,1.65,MACl,15.0,m-F-PEACl,2.0,,,"4,4,4-NA",0.5,,,,,3000.0,30.0,100.0,10.0,1000,5,5500,30,15,150,110,15,PDADI,0.5,,,,,,,5000.0,30.0,6.0,70.0,100.0,5.0,24.8933,84.7929,1.19574,24.552,1755,CH1,20250617.csv,
49438,20250721,162,Cs0.05MA0.1FA0.85PbI3.0,1.65,MACl,15.0,m-F-PEACl,2.0,,,"4,4,4-NA",0.5,,,,,3000.0,30.0,100.0,10.0,1000,5,5500,30,15,150,110,15,PDADI,0.5,,,,,,,5000.0,30.0,6.0,70.0,100.0,5.0,22.565,77.5656,1.18486,24.5526,1755,CH2,20250617.csv,
49439,20250721,162,Cs0.05MA0.1FA0.85PbI3.0,1.65,MACl,15.0,m-F-PEACl,2.0,,,"4,4,4-NA",0.5,,,,,3000.0,30.0,100.0,10.0,1000,5,5500,30,15,150,110,15,PDADI,0.5,,,,,,,5000.0,30.0,6.0,70.0,100.0,5.0,24.5537,84.8387,1.18349,24.4546,1755,CH3,20250617.csv,
49440,20250721,162,Cs0.05MA0.1FA0.85PbI3.0,1.65,MACl,15.0,m-F-PEACl,2.0,,,"4,4,4-NA",0.5,,,,,3000.0,30.0,100.0,10.0,1000,5,5500,30,15,150,110,15,PDADI,0.5,,,,,,,5000.0,30.0,6.0,70.0,100.0,5.0,24.1823,84.7197,1.17939,24.2024,1755,CH4,20250617.csv,
49441,20250721,162,Cs0.05MA0.1FA0.85PbI3.0,1.65,MACl,15.0,m-F-PEACl,2.0,,,"4,4,4-NA",0.5,,,,,3000.0,30.0,100.0,10.0,1000,5,5500,30,15,150,110,15,PDADI,0.5,,,,,,,5000.0,30.0,6.0,70.0,100.0,5.0,25.0953,83.6845,1.19786,25.0346,1756,CH1,20250617.csv,
49442,20250721,162,Cs0.05MA0.1FA0.85PbI3.0,1.65,MACl,15.0,m-F-PEACl,2.0,,,"4,4,4-NA",0.5,,,,,3000.0,30.0,100.0,10.0,1000,5,5500,30,15,150,110,15,PDADI,0.5,,,,,,,5000.0,30.0,6.0,70.0,100.0,5.0,24.9605,84.3651,1.19216,24.8173,1756,CH2,20250617.csv,
49443,20250721,162,Cs0.05MA0.1FA0.85PbI3.0,1.65,MACl,15.0,m-F-PEACl,2.0,,,"4,4,4-NA",0.5,,,,,3000.0,30.0,100.0,10.0,1000,5,5500,30,15,150,110,15,PDADI,0.5,,,,,,,5000.0,30.0,6.0,70.0,100.0,5.0,24.463,83.8815,1.18694,24.5706,1756,CH3,20250617.csv,
49444,20250721,162,Cs0.05MA0.1FA0.85PbI3.0,1.65,MACl,15.0,m-F-PEACl,2.0,,,"4,4,4-NA",0.5,,,,,3000.0,30.0,100.0,10.0,1000,5,5500,30,15,150,110,15,PDADI,0.5,,,,,,,5000.0,30.0,6.0,70.0,100.0,5.0,23.8733,84.188,1.17975,24.0365,1756,CH4,20250617.csv,
49445,20250721,162,Cs0.05MA0.1FA0.85PbI3.0,1.65,MACl,15.0,p-F-PEACl,2.0,,,"4,4,4-NA",0.5,,,,,3000.0,30.0,100.0,10.0,1000,5,5500,30,15,150,110,15,PDADI,1.0,,,,,,,5000.0,30.0,6.0,70.0,100.0,5.0,22.4159,80.1912,1.1893,23.5039,1757,CH1,20250617.csv,
49446,20250721,162,Cs0.05MA0.1FA0.85PbI3.0,1.65,MACl,15.0,p-F-PEACl,2.0,,,"4,4,4-NA",0.5,,,,,3000.0,30.0,100.0,10.0,1000,5,5500,30,15,150,110,15,PDADI,1.0,,,,,,,5000.0,30.0,6.0,70.0,100.0,5.0,2.3726,27.0017,0.368546,23.8419,1757,CH2,20250617.csv,
49447,20250721,162,Cs0.05MA0.1FA0.85PbI3.0,1.65,MACl,15.0,p-F-PEACl,2.0,,,"4,4,4-NA",0.5,,,,,3000.0,30.0,100.0,10.0,1000,5,5500,30,15,150,110,15,PDADI,1.0,,,,,,,5000.0,30.0,6.0,70.0,100.0,5.0,11.8525,55.2989,1.13879,18.8213,1757,CH3,20250617.csv,
49448,20250721,162,Cs0.05MA0.1FA0.85PbI3.0,1.65,MACl,15.0,p-F-PEACl,2.0,,,"4,4,4-NA",0.5,,,,,3000.0,30.0,100.0,10.0,1000,5,5500,30,15,150,110,15,PDADI,1.0,,,,,,,5000.0,30.0,6.0,70.0,100.0,5.0,14.097,62.275,1.14673,19.7402,1757,CH4,20250617.csv,
49449,20250721,162,Cs0.05MA0.1FA0.85PbI3.0,1.65,MACl,15.0,p-F-PEACl,2.0,,,"4,4,4-NA",0.5,,,,,3000.0,30.0,100.0,10.0,1000,5,5500,30,15,150,110,15,PDADI,1.0,,,,,,,5000.0,30.0,6.0,70.0,100.0,5.0,8.84298,33.6814,1.05819,24.811,1758,CH1,20250617.csv,
49450,20250721,162,Cs0.05MA0.1FA0.85PbI3.0,1.65,MACl,15.0,p-F-PEACl,2.0,,,"4,4,4-NA",0.5,,,,,3000.0,30.0,100.0,10.0,1000,5,5500,30,15,150,110,15,PDADI,1.0,,,,,,,5000.0,30.0,6.0,70.0,100.0,5.0,9.67368,36.6816,1.07634,24.5016,1758,CH2,20250617.csv,
49451,20250721,162,Cs0.05MA0.1FA0.85PbI3.0,1.65,MACl,15.0,p-F-PEACl,2.0,,,"4,4,4-NA",0.5,,,,,3000.0,30.0,100.0,10.0,1000,5,5500,30,15,150,110,15,PDADI,1.0,,,,,,,5000.0,30.0,6.0,70.0,100.0,5.0,4.86477,29.7114,0.661242,24.7616,1758,CH3,20250617.csv,
49452,20250721,162,Cs0.05MA0.1FA0.85PbI3.0,1.65,MACl,15.0,p-F-PEACl,2.0,,,"4,4,4-NA",0.5,,,,,3000.0,30.0,100.0,10.0,1000,5,5500,30,15,150,110,15,PDADI,1.0,,,,,,,5000.0,30.0,6.0,70.0,100.0,5.0,2.96224,27.7084,0.441562,24.2112,1758,CH4,20250617.csv,
49453,20250721,162,Cs0.05MA0.1FA0.85PbI3.0,1.65,MACl,15.0,p-F-PEACl,2.0,,,"4,4,4-NA",0.5,,,,,3000.0,30.0,100.0,10.0,1000,5,5500,30,15,150,110,15,PEABr,0.5,,,,,,,5000.0,30.0,6.0,70.0,100.0,5.0,17.2778,66.8231,1.10782,23.3396,1759,CH1,20250617.csv,
49454,20250721,162,Cs0.05MA0.1FA0.85PbI3.0,1.65,MACl,15.0,p-F-PEACl,2.0,,,"4,4,4-NA",0.5,,,,,3000.0,30.0,100.0,10.0,1000,5,5500,30,15,150,110,15,PEABr,0.5,,,,,,,5000.0,30.0,6.0,70.0,100.0,5.0,16.7257,66.0126,1.10519,22.9256,1759,CH2,20250617.csv,
49455,20250721,162,Cs0.05MA0.1FA0.85PbI3.0,1.65,MACl,15.0,p-F-PEACl,2.0,,,"4,4,4-NA",0.5,,,,,3000.0,30.0,100.0,10.0,1000,5,5500,30,15,150,110,15,PEABr,0.5,,,,,,,5000.0,30.0,6.0,70.0,100.0,5.0,6.31519,31.8941,0.85263,23.2228,1759,CH3,20250617.csv,
49456,20250721,162,Cs0.05MA0.1FA0.85PbI3.0,1.65,MACl,15.0,p-F-PEACl,2.0,,,"4,4,4-NA",0.5,,,,,3000.0,30.0,100.0,10.0,1000,5,5500,30,15,150,110,15,PEABr,0.5,,,,,,,5000.0,30.0,6.0,70.0,100.0,5.0,16.4344,66.5854,1.09879,22.4627,1759,CH4,20250617.csv,
49457,20250721,162,Cs0.05MA0.1FA0.85PbI3.0,1.65,MACl,15.0,p-F-PEACl,2.0,,,"4,4,4-NA",0.5,,,,,3000.0,30.0,100.0,10.0,1000,5,5500,30,15,150,110,15,PEABr,0.5,,,,,,,5000.0,30.0,6.0,70.0,100.0,5.0,2.09088,26.5079,0.333329,23.6636,1760,CH1,20250617.csv,
49458,20250721,162,Cs0.05MA0.1FA0.85PbI3.0,1.65,MACl,15.0,p-F-PEACl,2.0,,,"4,4,4-NA",0.5,,,,,3000.0,30.0,100.0,10.0,1000,5,5500,30,15,150,110,15,PEABr,0.5,,,,,,,5000.0,30.0,6.0,70.0,100.0,5.0,13.1384,53.7707,1.08461,22.5281,1760,CH2,20250617.csv,
49459,20250721,162,Cs0.05MA0.1FA0.85PbI3.0,1.65,MACl,15.0,p-F-PEACl,2.0,,,"4,4,4-NA",0.5,,,,,3000.0,30.0,100.0,10.0,1000,5,5500,30,15,150,110,15,PEABr,0.5,,,,,,,5000.0,30.0,6.0,70.0,100.0,5.0,2.95193,27.5003,0.461876,23.2404,1760,CH3,20250617.csv,
49460,20250721,162,Cs0.05MA0.1FA0.85PbI3.0,1.65,MACl,15.0,p-F-PEACl,2.0,,,"4,4,4-NA",0.5,,,,,3000.0,30.0,100.0,10.0,1000,5,5500,30,15,150,110,15,PEABr,0.5,,,,,,,5000.0,30.0,6.0,70.0,100.0,5.0,2.29342,27.8937,0.347131,23.6855,1760,CH4,20250617.csv,
49461,20250721,162,Cs0.05MA0.1FA0.85PbI3.0,1.65,MACl,15.0,p-F-PEACl,2.0,,,"4,4,4-NA",0.5,,,,,3000.0,30.0,100.0,10.0,1000,5,5500,30,15,150,110,15,PEAI,1.0,,,,,,,5000.0,30.0,6.0,70.0,100.0,5.0,22.6333,82.0752,1.16275,23.7164,1761,CH1,20250617.csv,
49462,20250721,162,Cs0.05MA0.1FA0.85PbI3.0,1.65,MACl,15.0,p-F-PEACl,2.0,,,"4,4,4-NA",0.5,,,,,3000.0,30.0,100.0,10.0,1000,5,5500,30,15,150,110,15,PEAI,1.0,,,,,,,5000.0,30.0,6.0,70.0,100.0,5.0,22.3865,81.7535,1.15803,23.6461,1761,CH2,20250617.csv,
49463,20250721,162,Cs0.05MA0.1FA0.85PbI3.0,1.65,MACl,15.0,p-F-PEACl,2.0,,,"4,4,4-NA",0.5,,,,,3000.0,30.0,100.0,10.0,1000,5,5500,30,15,150,110,15,PEAI,1.0,,,,,,,5000.0,30.0,6.0,70.0,100.0,5.0,22.122,82.1598,1.1522,23.3689,1761,CH3,20250617.csv,
49464,20250721,162,Cs0.05MA0.1FA0.85PbI3.0,1.65,MACl,15.0,p-F-PEACl,2.0,,,"4,4,4-NA",0.5,,,,,3000.0,30.0,100.0,10.0,1000,5,5500,30,15,150,110,15,PEAI,1.0,,,,,,,5000.0,30.0,6.0,70.0,100.0,5.0,21.888,82.7403,1.14811,23.0413,1761,CH4,20250617.csv,
49465,20250721,162,Cs0.05MA0.1FA0.85PbI3.0,1.65,MACl,15.0,p-F-PEACl,2.0,,,"4,4,4-NA",0.5,,,,,3000.0,30.0,100.0,10.0,1000,5,5500,30,15,150,110,15,PEAI,1.0,,,,,,,5000.0,30.0,6.0,70.0,100.0,5.0,23.9551,84.3458,1.16122,24.458,1762,CH1,20250617.csv,
49466,20250721,162,Cs0.05MA0.1FA0.85PbI3.0,1.65,MACl,15.0,p-F-PEACl,2.0,,,"4,4,4-NA",0.5,,,,,3000.0,30.0,100.0,10.0,1000,5,5500,30,15,150,110,15,PEAI,1.0,,,,,,,5000.0,30.0,6.0,70.0,100.0,5.0,24.0249,84.4583,1.15508,24.6268,1762,CH2,20250617.csv,
49467,20250721,162,Cs0.05MA0.1FA0.85PbI3.0,1.65,MACl,15.0,p-F-PEACl,2.0,,,"4,4,4-NA",0.5,,,,,3000.0,30.0,100.0,10.0,1000,5,5500,30,15,150,110,15,PEAI,1.0,,,,,,,5000.0,30.0,6.0,70.0,100.0,5.0,23.8583,84.3814,1.14815,24.6259,1762,CH3,20250617.csv,
49468,20250721,162,Cs0.05MA0.1FA0.85PbI3.0,1.65,MACl,15.0,p-F-PEACl,2.0,,,"4,4,4-NA",0.5,,,,,3000.0,30.0,100.0,10.0,1000,5,5500,30,15,150,110,15,PEAI,1.0,,,,,,,5000.0,30.0,6.0,70.0,100.0,5.0,23.6679,84.4505,1.14745,24.4244,1762,CH4,20250617.csv,
49469,20250721,162,Cs0.05MA0.1FA0.85PbI3.0,1.65,MACl,15.0,p-F-PEACl,2.0,,,"4,4,4-NA",0.5,,,,,3000.0,30.0,100.0,10.0,1000,5,5500,30,15,150,110,15,m-F-PEAI,2.0,,,,,,,5000.0,30.0,6.0,70.0,100.0,5.0,4.65836,32.1564,0.61589,23.5214,1763,CH1,20250617.csv,
49470,20250721,162,Cs0.05MA0.1FA0.85PbI3.0,1.65,MACl,15.0,p-F-PEACl,2.0,,,"4,4,4-NA",0.5,,,,,3000.0,30.0,100.0,10.0,1000,5,5500,30,15,150,110,15,m-F-PEAI,2.0,,,,,,,5000.0,30.0,6.0,70.0,100.0,5.0,1.17525,24.9027,0.215806,21.8686,1763,CH2,20250617.csv,
49471,20250721,162,Cs0.05MA0.1FA0.85PbI3.0,1.65,MACl,15.0,p-F-PEACl,2.0,,,"4,4,4-NA",0.5,,,,,3000.0,30.0,100.0,10.0,1000,5,5500,30,15,150,110,15,m-F-PEAI,2.0,,,,,,,5000.0,30.0,6.0,70.0,100.0,5.0,14.6064,59.3877,1.08991,22.566,1763,CH3,20250617.csv,
49472,20250721,162,Cs0.05MA0.1FA0.85PbI3.0,1.65,MACl,15.0,p-F-PEACl,2.0,,,"4,4,4-NA",0.5,,,,,3000.0,30.0,100.0,10.0,1000,5,5500,30,15,150,110,15,m-F-PEAI,2.0,,,,,,,5000.0,30.0,6.0,70.0,100.0,5.0,19.6307,76.376,1.11486,23.0547,1763,CH4,20250617.csv,
49473,20250721,162,Cs0.05MA0.1FA0.85PbI3.0,1.65,MACl,15.0,p-F-PEACl,2.0,,,"4,4,4-NA",0.5,,,,,3000.0,30.0,100.0,10.0,1000,5,5500,30,15,150,110,15,m-F-PEAI,2.0,,,,,,,5000.0,30.0,6.0,70.0,100.0,5.0,13.0081,52.5071,1.07941,22.9513,1764,CH1,20250617.csv,
49474,20250721,162,Cs0.05MA0.1FA0.85PbI3.0,1.65,MACl,15.0,p-F-PEACl,2.0,,,"4,4,4-NA",0.5,,,,,3000.0,30.0,100.0,10.0,1000,5,5500,30,15,150,110,15,m-F-PEAI,2.0,,,,,,,5000.0,30.0,6.0,70.0,100.0,5.0,10.0063,42.8393,1.07234,21.782,1764,CH2,20250617.csv,
49475,20250721,162,Cs0.05MA0.1FA0.85PbI3.0,1.65,MACl,15.0,p-F-PEACl,2.0,,,"4,4,4-NA",0.5,,,,,3000.0,30.0,100.0,10.0,1000,5,5500,30,15,150,110,15,m-F-PEAI,2.0,,,,,,,5000.0,30.0,6.0,70.0,100.0,5.0,14.4338,57.0578,1.09238,23.1575,1764,CH3,20250617.csv,
49476,20250721,162,Cs0.05MA0.1FA0.85PbI3.0,1.65,MACl,15.0,p-F-PEACl,2.0,,,"4,4,4-NA",0.5,,,,,3000.0,30.0,100.0,10.0,1000,5,5500,30,15,150,110,15,m-F-PEAI,2.0,,,,,,,5000.0,30.0,6.0,70.0,100.0,5.0,16.0255,62.5037,1.09628,23.3875,1764,CH4,20250617.csv,
49477,20250722,163,Cs0.05MA0.1FA0.85PbI3.0,1.65,MACl,15.0,p-F-PEACl,2.0,,,"4,4,4-NA",0.5,,,,,3000.0,30.0,100.0,10.0,1000,5,5500,30,15,150,110,15,PDADI,0.5,,,,,,,5000.0,30.0,6.0,70.0,100.0,5.0,24.8378,83.5765,1.19504,24.8683,1765,CH1,20250618.csv,
49478,20250722,163,Cs0.05MA0.1FA0.85PbI3.0,1.65,MACl,15.0,p-F-PEACl,2.0,,,"4,4,4-NA",0.5,,,,,3000.0,30.0,100.0,10.0,1000,5,5500,30,15,150,110,15,PDADI,0.5,,,,,,,5000.0,30.0,6.0,70.0,100.0,5.0,23.8197,80.4704,1.19413,24.7883,1765,CH2,20250618.csv,
49479,20250722,163,Cs0.05MA0.1FA0.85PbI3.0,1.65,MACl,15.0,p-F-PEACl,2.0,,,"4,4,4-NA",0.5,,,,,3000.0,30.0,100.0,10.0,1000,5,5500,30,15,150,110,15,PDADI,0.5,,,,,,,5000.0,30.0,6.0,70.0,100.0,5.0,23.9305,82.1539,1.18681,24.5437,1765,CH3,20250618.csv,
49480,20250722,163,Cs0.05MA0.1FA0.85PbI3.0,1.65,MACl,15.0,p-F-PEACl,2.0,,,"4,4,4-NA",0.5,,,,,3000.0,30.0,100.0,10.0,1000,5,5500,30,15,150,110,15,PDADI,0.5,,,,,,,5000.0,30.0,6.0,70.0,100.0,5.0,12.2887,46.2349,1.09469,24.2796,1765,CH4,20250618.csv,
49481,20250722,163,Cs0.05MA0.1FA0.85PbI3.0,1.65,MACl,15.0,p-F-PEACl,2.0,,,"4,4,4-NA",0.5,,,,,3000.0,30.0,100.0,10.0,1000,5,5500,30,15,150,110,15,PDADI,0.5,,,,,,,5000.0,30.0,6.0,70.0,100.0,5.0,25.5436,85.0291,1.19863,25.0627,1766,CH1,20250618.csv,
49482,20250722,163,Cs0.05MA0.1FA0.85PbI3.0,1.65,MACl,15.0,p-F-PEACl,2.0,,,"4,4,4-NA",0.5,,,,,3000.0,30.0,100.0,10.0,1000,5,5500,30,15,150,110,15,PDADI,0.5,,,,,,,5000.0,30.0,6.0,70.0,100.0,5.0,25.3943,84.4366,1.19288,25.2121,1766,CH2,20250618.csv,
49483,20250722,163,Cs0.05MA0.1FA0.85PbI3.0,1.65,MACl,15.0,p-F-PEACl,2.0,,,"4,4,4-NA",0.5,,,,,3000.0,30.0,100.0,10.0,1000,5,5500,30,15,150,110,15,PDADI,0.5,,,,,,,5000.0,30.0,6.0,70.0,100.0,5.0,25.1076,83.6541,1.19445,25.1275,1766,CH3,20250618.csv,
49484,20250722,163,Cs0.05MA0.1FA0.85PbI3.0,1.65,MACl,15.0,p-F-PEACl,2.0,,,"4,4,4-NA",0.5,,,,,3000.0,30.0,100.0,10.0,1000,5,5500,30,15,150,110,15,PDADI,0.5,,,,,,,5000.0,30.0,6.0,70.0,100.0,5.0,24.2335,82.4554,1.18468,24.8084,1766,CH4,20250618.csv,
49485,20250722,163,Cs0.05MA0.1FA0.85PbI3.0,1.65,MACl,15.0,p-F-PEACl,2.0,,,"4,4,4-NA",0.5,,,,,3000.0,30.0,100.0,10.0,1000,5,5500,30,15,150,110,15,PDADI,0.5,,,,,,,5000.0,30.0,6.0,70.0,100.0,5.0,24.97,83.8809,1.1968,24.8735,1767,CH1,20250618.csv,
49486,20250722,163,Cs0.05MA0.1FA0.85PbI3.0,1.65,MACl,15.0,p-F-PEACl,2.0,,,"4,4,4-NA",0.5,,,,,3000.0,30.0,100.0,10.0,1000,5,5500,30,15,150,110,15,PDADI,0.5,,,,,,,5000.0,30.0,6.0,70.0,100.0,5.0,23.488,81.9588,1.18374,24.2098,1767,CH2,20250618.csv,
49487,20250722,163,Cs0.05MA0.1FA0.85PbI3.0,1.65,MACl,15.0,p-F-PEACl,2.0,,,"4,4,4-NA",0.5,,,,,3000.0,30.0,100.0,10.0,1000,5,5500,30,15,150,110,15,PDADI,0.5,,,,,,,5000.0,30.0,6.0,70.0,100.0,5.0,22.2336,79.2418,1.17704,23.8376,1767,CH3,20250618.csv,
49488,20250722,163,Cs0.05MA0.1FA0.85PbI3.0,1.65,MACl,15.0,p-F-PEACl,2.0,,,"4,4,4-NA",0.5,,,,,3000.0,30.0,100.0,10.0,1000,5,5500,30,15,150,110,15,PDADI,0.5,,,,,,,5000.0,30.0,6.0,70.0,100.0,5.0,21.6224,79.408,1.1786,23.1033,1767,CH4,20250618.csv,
49489,20250722,163,Cs0.05MA0.1FA0.85PbI3.0,1.65,MACl,15.0,p-F-PEACl,2.0,,,"4,4,4-NA",0.5,,,,,3000.0,30.0,100.0,10.0,1000,5,5500,30,15,150,110,15,PDADI,0.5,,,,,,,5000.0,30.0,6.0,70.0,100.0,5.0,22.8585,75.0371,1.19304,25.5338,1768,CH1,20250618.csv,
49490,20250722,163,Cs0.05MA0.1FA0.85PbI3.0,1.65,MACl,15.0,p-F-PEACl,2.0,,,"4,4,4-NA",0.5,,,,,3000.0,30.0,100.0,10.0,1000,5,5500,30,15,150,110,15,PDADI,0.5,,,,,,,5000.0,30.0,6.0,70.0,100.0,5.0,11.9089,42.7975,1.07611,25.858,1768,CH2,20250618.csv,
49491,20250722,163,Cs0.05MA0.1FA0.85PbI3.0,1.65,MACl,15.0,p-F-PEACl,2.0,,,"4,4,4-NA",0.5,,,,,3000.0,30.0,100.0,10.0,1000,5,5500,30,15,150,110,15,PDADI,0.5,,,,,,,5000.0,30.0,6.0,70.0,100.0,5.0,17.7555,59.4451,1.15698,25.816,1768,CH3,20250618.csv,
49492,20250722,163,Cs0.05MA0.1FA0.85PbI3.0,1.65,MACl,15.0,p-F-PEACl,2.0,,,"4,4,4-NA",0.5,,,,,3000.0,30.0,100.0,10.0,1000,5,5500,30,15,150,110,15,PDADI,0.5,,,,,,,5000.0,30.0,6.0,70.0,100.0,5.0,21.9766,74.1971,1.16553,25.4126,1768,CH4,20250618.csv,
49493,20250722,163,Cs0.05MA0.1FA0.85PbI3.0,1.65,MACl,15.0,p-F-PEACl,2.0,,,"4,4,4-NA",0.5,,,,,3000.0,30.0,100.0,10.0,1000,5,5500,30,15,150,110,15,PDADI,0.5,,,,,,,5000.0,30.0,6.0,70.0,100.0,5.0,24.8638,84.592,1.19638,24.5679,1769,CH1,20250618.csv,
49494,20250722,163,Cs0.05MA0.1FA0.85PbI3.0,1.65,MACl,15.0,p-F-PEACl,2.0,,,"4,4,4-NA",0.5,,,,,3000.0,30.0,100.0,10.0,1000,5,5500,30,15,150,110,15,PDADI,0.5,,,,,,,5000.0,30.0,6.0,70.0,100.0,5.0,24.6782,84.5173,1.19207,24.4943,1769,CH2,20250618.csv,
49495,20250722,163,Cs0.05MA0.1FA0.85PbI3.0,1.65,MACl,15.0,p-F-PEACl,2.0,,,"4,4,4-NA",0.5,,,,,3000.0,30.0,100.0,10.0,1000,5,5500,30,15,150,110,15,PDADI,0.5,,,,,,,5000.0,30.0,6.0,70.0,100.0,5.0,24.5267,84.4965,1.18529,24.4893,1769,CH3,20250618.csv,
49496,20250722,163,Cs0.05MA0.1FA0.85PbI3.0,1.65,MACl,15.0,p-F-PEACl,2.0,,,"4,4,4-NA",0.5,,,,,3000.0,30.0,100.0,10.0,1000,5,5500,30,15,150,110,15,PDADI,0.5,,,,,,,5000.0,30.0,6.0,70.0,100.0,5.0,24.1349,84.3526,1.18395,24.1665,1769,CH4,20250618.csv,
49497,20250722,163,Cs0.05MA0.1FA0.85PbI3.0,1.65,MACl,15.0,p-F-PEACl,2.0,,,"4,4,4-NA",0.5,,,,,3000.0,30.0,100.0,10.0,1000,5,5500,30,15,150,110,15,PDADI,0.5,,,,,,,5000.0,30.0,6.0,70.0,100.0,5.0,23.501,84.0014,1.19194,23.4718,1770,CH1,20250618.csv,
49498,20250722,163,Cs0.05MA0.1FA0.85PbI3.0,1.65,MACl,15.0,p-F-PEACl,2.0,,,"4,4,4-NA",0.5,,,,,3000.0,30.0,100.0,10.0,1000,5,5500,30,15,150,110,15,PDADI,0.5,,,,,,,5000.0,30.0,6.0,70.0,100.0,5.0,3.39412,34.4439,0.423119,23.2891,1770,CH2,20250618.csv,
49499,20250722,163,Cs0.05MA0.1FA0.85PbI3.0,1.65,MACl,15.0,p-F-PEACl,2.0,,,"4,4,4-NA",0.5,,,,,3000.0,30.0,100.0,10.0,1000,5,5500,30,15,150,110,15,PDADI,0.5,,,,,,,5000.0,30.0,6.0,70.0,100.0,5.0,2.79699,30.3482,0.399143,23.0903,1770,CH3,20250618.csv,
49500,20250722,163,Cs0.05MA0.1FA0.85PbI3.0,1.65,MACl,15.0,p-F-PEACl,2.0,,,"4,4,4-NA",0.5,,,,,3000.0,30.0,100.0,10.0,1000,5,5500,30,15,150,110,15,PDADI,0.5,,,,,,,5000.0,30.0,6.0,70.0,100.0,5.0,23.3731,84.2204,1.18272,23.4649,1770,CH4,20250618.csv,
49501,20250722,163,Cs0.05MA0.1FA0.85PbI3.0,1.65,MACl,15.0,p-F-PEACl,2.0,,,"4,4,4-NA",0.5,,,,,3000.0,30.0,100.0,10.0,1000,5,5500,30,15,150,110,15,PDADI,0.5,,,,,,,5000.0,30.0,6.0,70.0,100.0,5.0,19.2452,67.4408,1.18596,24.0619,1771,CH1,20250618.csv,
49502,20250722,163,Cs0.05MA0.1FA0.85PbI3.0,1.65,MACl,15.0,p-F-PEACl,2.0,,,"4,4,4-NA",0.5,,,,,3000.0,30.0,100.0,10.0,1000,5,5500,30,15,150,110,15,PDADI,0.5,,,,,,,5000.0,30.0,6.0,70.0,100.0,5.0,24.0263,83.818,1.1909,24.07,1771,CH2,20250618.csv,
49503,20250722,163,Cs0.05MA0.1FA0.85PbI3.0,1.65,MACl,15.0,p-F-PEACl,2.0,,,"4,4,4-NA",0.5,,,,,3000.0,30.0,100.0,10.0,1000,5,5500,30,15,150,110,15,PDADI,0.5,,,,,,,5000.0,30.0,6.0,70.0,100.0,5.0,17.9101,63.7916,1.17366,23.9217,1771,CH3,20250618.csv,
49504,20250722,163,Cs0.05MA0.1FA0.85PbI3.0,1.65,MACl,15.0,p-F-PEACl,2.0,,,"4,4,4-NA",0.5,,,,,3000.0,30.0,100.0,10.0,1000,5,5500,30,15,150,110,15,PDADI,0.5,,,,,,,5000.0,30.0,6.0,70.0,100.0,5.0,23.4339,83.7933,1.18596,23.5811,1771,CH4,20250618.csv,
49505,20250722,163,Cs0.05MA0.1FA0.85PbI3.0,1.65,MACl,15.0,PEACl,2.0,,,"4,4,4-NA",0.5,,,,,3000.0,30.0,100.0,10.0,1000,5,5500,30,15,150,110,15,PDADI,0.5,,,,,,,5000.0,30.0,6.0,70.0,100.0,5.0,24.5295,84.5445,1.18445,24.4954,1772,CH1,20250618.csv,
49506,20250722,163,Cs0.05MA0.1FA0.85PbI3.0,1.65,MACl,15.0,PEACl,2.0,,,"4,4,4-NA",0.5,,,,,3000.0,30.0,100.0,10.0,1000,5,5500,30,15,150,110,15,PDADI,0.5,,,,,,,5000.0,30.0,6.0,70.0,100.0,5.0,24.5928,84.305,1.18198,24.68,1772,CH2,20250618.csv,
49507,20250722,163,Cs0.05MA0.1FA0.85PbI3.0,1.65,MACl,15.0,PEACl,2.0,,,"4,4,4-NA",0.5,,,,,3000.0,30.0,100.0,10.0,1000,5,5500,30,15,150,110,15,PDADI,0.5,,,,,,,5000.0,30.0,6.0,70.0,100.0,5.0,23.1243,81.4952,1.1726,24.1983,1772,CH3,20250618.csv,
49508,20250722,163,Cs0.05MA0.1FA0.85PbI3.0,1.65,MACl,15.0,PEACl,2.0,,,"4,4,4-NA",0.5,,,,,3000.0,30.0,100.0,10.0,1000,5,5500,30,15,150,110,15,PDADI,0.5,,,,,,,5000.0,30.0,6.0,70.0,100.0,5.0,23.9821,83.8837,1.17692,24.292,1772,CH4,20250618.csv,
49509,20250722,163,Cs0.05MA0.1FA0.85PbI3.0,1.65,MACl,15.0,PEACl,2.0,,,"4,4,4-NA",0.5,,,,,3000.0,30.0,100.0,10.0,1000,5,5500,30,15,150,110,15,PDADI,0.5,,,,,,,5000.0,30.0,6.0,70.0,100.0,5.0,25.1376,83.6522,1.1826,25.4104,1773,CH1,20250618.csv,
49510,20250722,163,Cs0.05MA0.1FA0.85PbI3.0,1.65,MACl,15.0,PEACl,2.0,,,"4,4,4-NA",0.5,,,,,3000.0,30.0,100.0,10.0,1000,5,5500,30,15,150,110,15,PDADI,0.5,,,,,,,5000.0,30.0,6.0,70.0,100.0,5.0,24.7739,83.2861,1.17853,25.2395,1773,CH2,20250618.csv,
49511,20250722,163,Cs0.05MA0.1FA0.85PbI3.0,1.65,MACl,15.0,PEACl,2.0,,,"4,4,4-NA",0.5,,,,,3000.0,30.0,100.0,10.0,1000,5,5500,30,15,150,110,15,PDADI,0.5,,,,,,,5000.0,30.0,6.0,70.0,100.0,5.0,24.312,83.1884,1.17521,24.8681,1773,CH3,20250618.csv,
49512,20250722,163,Cs0.05MA0.1FA0.85PbI3.0,1.65,MACl,15.0,PEACl,2.0,,,"4,4,4-NA",0.5,,,,,3000.0,30.0,100.0,10.0,1000,5,5500,30,15,150,110,15,PDADI,0.5,,,,,,,5000.0,30.0,6.0,70.0,100.0,5.0,23.599,83.0395,1.17308,24.226,1773,CH4,20250618.csv,
49513,20250722,163,Cs0.05MA0.1FA0.85PbI3.0,1.65,MACl,15.0,PEACl,2.0,,,"4,4,4-NA",0.5,,,,,3000.0,30.0,100.0,10.0,1000,5,5500,30,15,150,110,15,PDADI,0.5,,,,,,,5000.0,30.0,6.0,70.0,100.0,5.0,23.5434,84.0059,1.18673,23.6161,1774,CH1,20250618.csv,
49514,20250722,163,Cs0.05MA0.1FA0.85PbI3.0,1.65,MACl,15.0,PEACl,2.0,,,"4,4,4-NA",0.5,,,,,3000.0,30.0,100.0,10.0,1000,5,5500,30,15,150,110,15,PDADI,0.5,,,,,,,5000.0,30.0,6.0,70.0,100.0,5.0,23.5646,83.6645,1.1829,23.8106,1774,CH2,20250618.csv,
49515,20250722,163,Cs0.05MA0.1FA0.85PbI3.0,1.65,MACl,15.0,PEACl,2.0,,,"4,4,4-NA",0.5,,,,,3000.0,30.0,100.0,10.0,1000,5,5500,30,15,150,110,15,PDADI,0.5,,,,,,,5000.0,30.0,6.0,70.0,100.0,5.0,23.4392,83.2939,1.1802,23.8437,1774,CH3,20250618.csv,
49516,20250722,163,Cs0.05MA0.1FA0.85PbI3.0,1.65,MACl,15.0,PEACl,2.0,,,"4,4,4-NA",0.5,,,,,3000.0,30.0,100.0,10.0,1000,5,5500,30,15,150,110,15,PDADI,0.5,,,,,,,5000.0,30.0,6.0,70.0,100.0,5.0,23.2269,83.626,1.17755,23.5869,1774,CH4,20250618.csv,
49517,20250722,163,Cs0.05MA0.1FA0.85PbI3.0,1.65,MACl,15.0,m-F-PEACl,2.0,,,"4,4,4-NA",0.5,,,,,3000.0,30.0,100.0,10.0,1000,5,5500,30,15,150,110,15,PDADI,0.5,,,,,,,5000.0,30.0,6.0,70.0,100.0,5.0,25.2862,83.7014,1.19298,25.3232,1775,CH1,20250618.csv,
49518,20250722,163,Cs0.05MA0.1FA0.85PbI3.0,1.65,MACl,15.0,m-F-PEACl,2.0,,,"4,4,4-NA",0.5,,,,,3000.0,30.0,100.0,10.0,1000,5,5500,30,15,150,110,15,PDADI,0.5,,,,,,,5000.0,30.0,6.0,70.0,100.0,5.0,20.6549,69.6571,1.18435,25.0368,1775,CH2,20250618.csv,
49519,20250722,163,Cs0.05MA0.1FA0.85PbI3.0,1.65,MACl,15.0,m-F-PEACl,2.0,,,"4,4,4-NA",0.5,,,,,3000.0,30.0,100.0,10.0,1000,5,5500,30,15,150,110,15,PDADI,0.5,,,,,,,5000.0,30.0,6.0,70.0,100.0,5.0,24.7725,83.4248,1.19047,24.9434,1775,CH3,20250618.csv,
49520,20250722,163,Cs0.05MA0.1FA0.85PbI3.0,1.65,MACl,15.0,m-F-PEACl,2.0,,,"4,4,4-NA",0.5,,,,,3000.0,30.0,100.0,10.0,1000,5,5500,30,15,150,110,15,PDADI,0.5,,,,,,,5000.0,30.0,6.0,70.0,100.0,5.0,24.4604,84.39,1.18635,24.4321,1775,CH4,20250618.csv,
49521,20250722,163,Cs0.05MA0.1FA0.85PbI3.0,1.65,MACl,15.0,m-F-PEACl,2.0,,,"4,4,4-NA",0.5,,,,,3000.0,30.0,100.0,10.0,1000,5,5500,30,15,150,110,15,PDADI,0.5,,,,,,,5000.0,30.0,6.0,70.0,100.0,5.0,25.1649,84.9302,1.19607,24.7728,1776,CH1,20250618.csv,
49522,20250722,163,Cs0.05MA0.1FA0.85PbI3.0,1.65,MACl,15.0,m-F-PEACl,2.0,,,"4,4,4-NA",0.5,,,,,3000.0,30.0,100.0,10.0,1000,5,5500,30,15,150,110,15,PDADI,0.5,,,,,,,5000.0,30.0,6.0,70.0,100.0,5.0,25.1722,84.371,1.19465,24.9738,1776,CH2,20250618.csv,
49523,20250722,163,Cs0.05MA0.1FA0.85PbI3.0,1.65,MACl,15.0,m-F-PEACl,2.0,,,"4,4,4-NA",0.5,,,,,3000.0,30.0,100.0,10.0,1000,5,5500,30,15,150,110,15,PDADI,0.5,,,,,,,5000.0,30.0,6.0,70.0,100.0,5.0,25.247,84.9849,1.18991,24.9662,1776,CH3,20250618.csv,
49524,20250722,163,Cs0.05MA0.1FA0.85PbI3.0,1.65,MACl,15.0,m-F-PEACl,2.0,,,"4,4,4-NA",0.5,,,,,3000.0,30.0,100.0,10.0,1000,5,5500,30,15,150,110,15,PDADI,0.5,,,,,,,5000.0,30.0,6.0,70.0,100.0,5.0,25.0445,85.3165,1.18778,24.714,1776,CH4,20250618.csv,
49525,20250722,163,Cs0.05MA0.1FA0.85PbI3.0,1.65,MACl,15.0,m-F-PEACl,2.0,,,"4,4,4-NA",0.5,,,,,3000.0,30.0,100.0,10.0,1000,5,5500,30,15,150,110,15,PDADI,0.5,,,,,,,5000.0,30.0,6.0,70.0,100.0,5.0,25.398,83.9994,1.19676,25.2647,1777,CH1,20250618.csv,
49526,20250722,163,Cs0.05MA0.1FA0.85PbI3.0,1.65,MACl,15.0,m-F-PEACl,2.0,,,"4,4,4-NA",0.5,,,,,3000.0,30.0,100.0,10.0,1000,5,5500,30,15,150,110,15,PDADI,0.5,,,,,,,5000.0,30.0,6.0,70.0,100.0,5.0,25.3776,84.2786,1.19404,25.2183,1777,CH2,20250618.csv,
49527,20250722,163,Cs0.05MA0.1FA0.85PbI3.0,1.65,MACl,15.0,m-F-PEACl,2.0,,,"4,4,4-NA",0.5,,,,,3000.0,30.0,100.0,10.0,1000,5,5500,30,15,150,110,15,PDADI,0.5,,,,,,,5000.0,30.0,6.0,70.0,100.0,5.0,24.9629,83.9933,1.19017,24.9712,1777,CH3,20250618.csv,
49528,20250722,163,Cs0.05MA0.1FA0.85PbI3.0,1.65,MACl,15.0,m-F-PEACl,2.0,,,"4,4,4-NA",0.5,,,,,3000.0,30.0,100.0,10.0,1000,5,5500,30,15,150,110,15,PDADI,0.5,,,,,,,5000.0,30.0,6.0,70.0,100.0,5.0,24.7355,84.8652,1.18732,24.5484,1777,CH4,20250618.csv,
49529,20250722,163,Cs0.05MA0.1FA0.85PbI3.0,1.65,MACl,15.0,p-F-PEACl,2.0,,,"4,4,4-NA",0.5,,,,,3000.0,30.0,100.0,10.0,1000,5,5500,30,15,150,110,15,PDADI,1.0,,,,,,,5000.0,30.0,6.0,70.0,100.0,5.0,21.3084,75.1678,1.17901,24.0436,1778,CH1,20250618.csv,
49530,20250722,163,Cs0.05MA0.1FA0.85PbI3.0,1.65,MACl,15.0,p-F-PEACl,2.0,,,"4,4,4-NA",0.5,,,,,3000.0,30.0,100.0,10.0,1000,5,5500,30,15,150,110,15,PDADI,1.0,,,,,,,5000.0,30.0,6.0,70.0,100.0,5.0,18.7173,70.7986,1.16781,22.6385,1778,CH2,20250618.csv,
49531,20250722,163,Cs0.05MA0.1FA0.85PbI3.0,1.65,MACl,15.0,p-F-PEACl,2.0,,,"4,4,4-NA",0.5,,,,,3000.0,30.0,100.0,10.0,1000,5,5500,30,15,150,110,15,PDADI,1.0,,,,,,,5000.0,30.0,6.0,70.0,100.0,5.0,5.74096,36.8071,0.643064,24.2549,1778,CH3,20250618.csv,
49532,20250722,163,Cs0.05MA0.1FA0.85PbI3.0,1.65,MACl,15.0,p-F-PEACl,2.0,,,"4,4,4-NA",0.5,,,,,3000.0,30.0,100.0,10.0,1000,5,5500,30,15,150,110,15,PDADI,1.0,,,,,,,5000.0,30.0,6.0,70.0,100.0,5.0,22.5947,81.4121,1.17925,23.5349,1778,CH4,20250618.csv,
49533,20250722,163,Cs0.05MA0.1FA0.85PbI3.0,1.65,MACl,15.0,p-F-PEACl,2.0,,,"4,4,4-NA",0.5,,,,,3000.0,30.0,100.0,10.0,1000,5,5500,30,15,150,110,15,PDADI,1.0,,,,,,,5000.0,30.0,6.0,70.0,100.0,5.0,7.79764,34.0092,0.927855,24.7108,1779,CH1,20250618.csv,
49534,20250722,163,Cs0.05MA0.1FA0.85PbI3.0,1.65,MACl,15.0,p-F-PEACl,2.0,,,"4,4,4-NA",0.5,,,,,3000.0,30.0,100.0,10.0,1000,5,5500,30,15,150,110,15,PDADI,1.0,,,,,,,5000.0,30.0,6.0,70.0,100.0,5.0,13.6446,49.2707,1.14274,24.234,1779,CH2,20250618.csv,
49535,20250722,163,Cs0.05MA0.1FA0.85PbI3.0,1.65,MACl,15.0,p-F-PEACl,2.0,,,"4,4,4-NA",0.5,,,,,3000.0,30.0,100.0,10.0,1000,5,5500,30,15,150,110,15,PDADI,1.0,,,,,,,5000.0,30.0,6.0,70.0,100.0,5.0,17.2655,62.0605,1.15636,24.0586,1779,CH3,20250618.csv,
49536,20250722,163,Cs0.05MA0.1FA0.85PbI3.0,1.65,MACl,15.0,p-F-PEACl,2.0,,,"4,4,4-NA",0.5,,,,,3000.0,30.0,100.0,10.0,1000,5,5500,30,15,150,110,15,PDADI,1.0,,,,,,,5000.0,30.0,6.0,70.0,100.0,5.0,20.6373,74.0456,1.16871,23.8477,1779,CH4,20250618.csv,
