Repository: MI-Materials-Intelligence/Recipe-Language-Model

# Learning Layer

## Overview

In the learning layer, the formulas and parameters are encoded and then tokenised into recipes as inputs. Through atomic skills of data extraction, cleaning, and matching, these data are organised into standardised datasets, providing the basis for RLM training and iterative recipe refinement.

Key Atomic Skills:
- **Cleaning**: Preprocessing and outlier cleaning
- **Matching**: Matching data pairs based on variables
- **Extraction**: Data extraction from robotic boxes

File: seven_ai_layers_robotics/learning/data/data50764_from_db.csv (part 246 of 253)
No,date,rank,Formula PVK,Concentration PVK,Formula Additive 1,Concentration Additive 1,Formula Additive 2,Concentration Additive 2,Formula Additive 3,Concentration Additive 3,Formula SAM 1,Concentration SAM 1,Formula SAM 2,Concentration SAM 2,Formula SAM 3,Concentration SAM 3,Spin Coating Speed SAM,Spin Coating Time SAM,Annealed Temperature SAM,Annealed Time SAM,Spin Coating Speed PVK 1,Spin Coating Time PVK 1,Spin Coating Speed PVK 2,Spin Coating Time PVK 2,Antisolvent Dropping Timing,Antisolvent Volume,Annealed Temperature PVK,Annealed Time PVK,Formula Passivator 1,Concentration Passivator 1,Formula Passivator 2,Concentration Passivator 2,Formula Passivator 3,Concentration Passivator 3,Formula Passivator 4,Concentration Passivator 4,Spin Coating Speed Passivator,Spin Coating Time Passivator,Passivator Dropping Timing,Passivator Volume,Annealed Temperature Passivator,Annealed Time Passivator,PCE,FF,Voc,Jsc,Product,Channel,From,upload_time
49537,20250722,163,Cs0.05MA0.1FA0.85PbI3.0,1.65,MACl,15.0,p-F-PEACl,2.0,,,"4,4,4-NA",0.5,,,,,3000.0,30.0,100.0,10.0,1000,5,5500,30,15,150,110,15,PEABr,0.5,,,,,,,5000.0,30.0,6.0,70.0,100.0,5.0,20.5789,75.5974,1.12534,24.1898,1780,CH1,20250618.csv,
49538,20250722,163,Cs0.05MA0.1FA0.85PbI3.0,1.65,MACl,15.0,p-F-PEACl,2.0,,,"4,4,4-NA",0.5,,,,,3000.0,30.0,100.0,10.0,1000,5,5500,30,15,150,110,15,PEABr,0.5,,,,,,,5000.0,30.0,6.0,70.0,100.0,5.0,18.2433,68.3358,1.10469,24.1666,1780,CH2,20250618.csv,
49539,20250722,163,Cs0.05MA0.1FA0.85PbI3.0,1.65,MACl,15.0,p-F-PEACl,2.0,,,"4,4,4-NA",0.5,,,,,3000.0,30.0,100.0,10.0,1000,5,5500,30,15,150,110,15,PEABr,0.5,,,,,,,5000.0,30.0,6.0,70.0,100.0,5.0,20.808,76.1682,1.12642,24.2526,1780,CH3,20250618.csv,
49540,20250722,163,Cs0.05MA0.1FA0.85PbI3.0,1.65,MACl,15.0,p-F-PEACl,2.0,,,"4,4,4-NA",0.5,,,,,3000.0,30.0,100.0,10.0,1000,5,5500,30,15,150,110,15,PEABr,0.5,,,,,,,5000.0,30.0,6.0,70.0,100.0,5.0,20.5458,76.2228,1.12649,23.9284,1780,CH4,20250618.csv,
49541,20250722,163,Cs0.05MA0.1FA0.85PbI3.0,1.65,MACl,15.0,p-F-PEACl,2.0,,,"4,4,4-NA",0.5,,,,,3000.0,30.0,100.0,10.0,1000,5,5500,30,15,150,110,15,PEABr,0.5,,,,,,,5000.0,30.0,6.0,70.0,100.0,5.0,18.1945,64.6607,1.13157,24.8667,1781,CH1,20250618.csv,
49542,20250722,163,Cs0.05MA0.1FA0.85PbI3.0,1.65,MACl,15.0,p-F-PEACl,2.0,,,"4,4,4-NA",0.5,,,,,3000.0,30.0,100.0,10.0,1000,5,5500,30,15,150,110,15,PEABr,0.5,,,,,,,5000.0,30.0,6.0,70.0,100.0,5.0,4.78775,29.6827,0.676029,23.8596,1781,CH2,20250618.csv,
49543,20250722,163,Cs0.05MA0.1FA0.85PbI3.0,1.65,MACl,15.0,p-F-PEACl,2.0,,,"4,4,4-NA",0.5,,,,,3000.0,30.0,100.0,10.0,1000,5,5500,30,15,150,110,15,PEABr,0.5,,,,,,,5000.0,30.0,6.0,70.0,100.0,5.0,17.4557,66.0277,1.07608,24.5679,1781,CH3,20250618.csv,
49544,20250722,163,Cs0.05MA0.1FA0.85PbI3.0,1.65,MACl,15.0,p-F-PEACl,2.0,,,"4,4,4-NA",0.5,,,,,3000.0,30.0,100.0,10.0,1000,5,5500,30,15,150,110,15,PEABr,0.5,,,,,,,5000.0,30.0,6.0,70.0,100.0,5.0,6.15226,38.5136,0.664932,24.0238,1781,CH4,20250618.csv,
49545,20250722,163,Cs0.05MA0.1FA0.85PbI3.0,1.65,MACl,15.0,p-F-PEACl,2.0,,,"4,4,4-NA",0.5,,,,,3000.0,30.0,100.0,10.0,1000,5,5500,30,15,150,110,15,PEAI,1.0,,,,,,,5000.0,30.0,6.0,70.0,100.0,5.0,19.2286,71.0308,1.15501,23.4377,1782,CH1,20250618.csv,
49546,20250722,163,Cs0.05MA0.1FA0.85PbI3.0,1.65,MACl,15.0,p-F-PEACl,2.0,,,"4,4,4-NA",0.5,,,,,3000.0,30.0,100.0,10.0,1000,5,5500,30,15,150,110,15,PEAI,1.0,,,,,,,5000.0,30.0,6.0,70.0,100.0,5.0,20.6913,77.2097,1.14244,23.4575,1782,CH2,20250618.csv,
49547,20250722,163,Cs0.05MA0.1FA0.85PbI3.0,1.65,MACl,15.0,p-F-PEACl,2.0,,,"4,4,4-NA",0.5,,,,,3000.0,30.0,100.0,10.0,1000,5,5500,30,15,150,110,15,PEAI,1.0,,,,,,,5000.0,30.0,6.0,70.0,100.0,5.0,18.7088,69.9087,1.13713,23.5345,1782,CH3,20250618.csv,
49548,20250722,163,Cs0.05MA0.1FA0.85PbI3.0,1.65,MACl,15.0,p-F-PEACl,2.0,,,"4,4,4-NA",0.5,,,,,3000.0,30.0,100.0,10.0,1000,5,5500,30,15,150,110,15,PEAI,1.0,,,,,,,5000.0,30.0,6.0,70.0,100.0,5.0,22.2372,82.4762,1.14792,23.4876,1782,CH4,20250618.csv,
49549,20250722,163,Cs0.05MA0.1FA0.85PbI3.0,1.65,MACl,15.0,p-F-PEACl,2.0,,,"4,4,4-NA",0.5,,,,,3000.0,30.0,100.0,10.0,1000,5,5500,30,15,150,110,15,PEAI,1.0,,,,,,,5000.0,30.0,6.0,70.0,100.0,5.0,24.5056,84.748,1.16698,24.7784,1783,CH1,20250618.csv,
49550,20250722,163,Cs0.05MA0.1FA0.85PbI3.0,1.65,MACl,15.0,p-F-PEACl,2.0,,,"4,4,4-NA",0.5,,,,,3000.0,30.0,100.0,10.0,1000,5,5500,30,15,150,110,15,PEAI,1.0,,,,,,,5000.0,30.0,6.0,70.0,100.0,5.0,24.5039,84.7968,1.16069,24.8966,1783,CH2,20250618.csv,
49551,20250722,163,Cs0.05MA0.1FA0.85PbI3.0,1.65,MACl,15.0,p-F-PEACl,2.0,,,"4,4,4-NA",0.5,,,,,3000.0,30.0,100.0,10.0,1000,5,5500,30,15,150,110,15,PEAI,1.0,,,,,,,5000.0,30.0,6.0,70.0,100.0,5.0,24.1771,84.6606,1.15271,24.7745,1783,CH3,20250618.csv,
49552,20250722,163,Cs0.05MA0.1FA0.85PbI3.0,1.65,MACl,15.0,p-F-PEACl,2.0,,,"4,4,4-NA",0.5,,,,,3000.0,30.0,100.0,10.0,1000,5,5500,30,15,150,110,15,PEAI,1.0,,,,,,,5000.0,30.0,6.0,70.0,100.0,5.0,23.8539,84.8488,1.14925,24.4625,1783,CH4,20250618.csv,
49553,20250722,163,Cs0.05MA0.1FA0.85PbI3.0,1.65,MACl,15.0,p-F-PEACl,2.0,,,"4,4,4-NA",0.5,,,,,3000.0,30.0,100.0,10.0,1000,5,5500,30,15,150,110,15,m-F-PEAI,2.0,,,,,,,5000.0,30.0,6.0,70.0,100.0,5.0,22.0808,80.5662,1.14446,23.9474,1784,CH1,20250618.csv,
49554,20250722,163,Cs0.05MA0.1FA0.85PbI3.0,1.65,MACl,15.0,p-F-PEACl,2.0,,,"4,4,4-NA",0.5,,,,,3000.0,30.0,100.0,10.0,1000,5,5500,30,15,150,110,15,m-F-PEAI,2.0,,,,,,,5000.0,30.0,6.0,70.0,100.0,5.0,20.8363,76.6372,1.12869,24.0884,1784,CH2,20250618.csv,
49555,20250722,163,Cs0.05MA0.1FA0.85PbI3.0,1.65,MACl,15.0,p-F-PEACl,2.0,,,"4,4,4-NA",0.5,,,,,3000.0,30.0,100.0,10.0,1000,5,5500,30,15,150,110,15,m-F-PEAI,2.0,,,,,,,5000.0,30.0,6.0,70.0,100.0,5.0,4.92571,32.445,0.645776,23.5093,1784,CH3,20250618.csv,
49556,20250722,163,Cs0.05MA0.1FA0.85PbI3.0,1.65,MACl,15.0,p-F-PEACl,2.0,,,"4,4,4-NA",0.5,,,,,3000.0,30.0,100.0,10.0,1000,5,5500,30,15,150,110,15,m-F-PEAI,2.0,,,,,,,5000.0,30.0,6.0,70.0,100.0,5.0,8.6426,43.5519,0.835752,23.7443,1784,CH4,20250618.csv,
49557,20250722,163,Cs0.05MA0.1FA0.85PbI3.0,1.65,MACl,15.0,p-F-PEACl,2.0,,,"4,4,4-NA",0.5,,,,,3000.0,30.0,100.0,10.0,1000,5,5500,30,15,150,110,15,m-F-PEAI,2.0,,,,,,,5000.0,30.0,6.0,70.0,100.0,5.0,21.7718,77.144,1.13457,24.8749,1785,CH1,20250618.csv,
49558,20250722,163,Cs0.05MA0.1FA0.85PbI3.0,1.65,MACl,15.0,p-F-PEACl,2.0,,,"4,4,4-NA",0.5,,,,,3000.0,30.0,100.0,10.0,1000,5,5500,30,15,150,110,15,m-F-PEAI,2.0,,,,,,,5000.0,30.0,6.0,70.0,100.0,5.0,21.0075,74.7698,1.1266,24.9391,1785,CH2,20250618.csv,
49559,20250722,163,Cs0.05MA0.1FA0.85PbI3.0,1.65,MACl,15.0,p-F-PEACl,2.0,,,"4,4,4-NA",0.5,,,,,3000.0,30.0,100.0,10.0,1000,5,5500,30,15,150,110,15,m-F-PEAI,2.0,,,,,,,5000.0,30.0,6.0,70.0,100.0,5.0,18.678,68.1268,1.10942,24.7124,1785,CH3,20250618.csv,
49560,20250722,163,Cs0.05MA0.1FA0.85PbI3.0,1.65,MACl,15.0,p-F-PEACl,2.0,,,"4,4,4-NA",0.5,,,,,3000.0,30.0,100.0,10.0,1000,5,5500,30,15,150,110,15,m-F-PEAI,2.0,,,,,,,5000.0,30.0,6.0,70.0,100.0,5.0,18.0578,67.3968,1.09874,24.3853,1785,CH4,20250618.csv,
49561,20250723,164,Cs0.05MA0.1FA0.85PbI3.0,1.65,MACl,15.0,m-F-PEACl,2.0,,,"4,4,4-NA",0.5,,,,,3000.0,30.0,100.0,10.0,1000,5,5500,30,15,150,110,15,PDADI,0.5,,,,,,,5000.0,30.0,6.0,70.0,100.0,5.0,23.5629,78.3999,1.14077,26.3461,1786,CH1,20250619.csv,
49562,20250723,164,Cs0.05MA0.1FA0.85PbI3.0,1.65,MACl,15.0,m-F-PEACl,2.0,,,"4,4,4-NA",0.5,,,,,3000.0,30.0,100.0,10.0,1000,5,5500,30,15,150,110,15,PDADI,0.5,,,,,,,5000.0,30.0,6.0,70.0,100.0,5.0,23.2598,78.0177,1.12686,26.4572,1786,CH2,20250619.csv,
49563,20250723,164,Cs0.05MA0.1FA0.85PbI3.0,1.65,MACl,15.0,m-F-PEACl,2.0,,,"4,4,4-NA",0.5,,,,,3000.0,30.0,100.0,10.0,1000,5,5500,30,15,150,110,15,PDADI,0.5,,,,,,,5000.0,30.0,6.0,70.0,100.0,5.0,23.06,77.6658,1.12216,26.459,1786,CH3,20250619.csv,
49564,20250723,164,Cs0.05MA0.1FA0.85PbI3.0,1.65,MACl,15.0,m-F-PEACl,2.0,,,"4,4,4-NA",0.5,,,,,3000.0,30.0,100.0,10.0,1000,5,5500,30,15,150,110,15,PDADI,0.5,,,,,,,5000.0,30.0,6.0,70.0,100.0,5.0,23.3107,78.3037,1.13081,26.3259,1786,CH4,20250619.csv,
49565,20250723,164,Cs0.05MA0.1FA0.85PbI3.0,1.65,MACl,15.0,m-F-PEACl,2.0,,,"4,4,4-NA",0.5,,,,,3000.0,30.0,100.0,10.0,1000,5,5500,30,15,150,110,15,PDADI,0.5,,,,,,,5000.0,30.0,6.0,70.0,100.0,5.0,23.6202,82.2542,1.16481,24.653,1787,CH1,20250619.csv,
49566,20250723,164,Cs0.05MA0.1FA0.85PbI3.0,1.65,MACl,15.0,m-F-PEACl,2.0,,,"4,4,4-NA",0.5,,,,,3000.0,30.0,100.0,10.0,1000,5,5500,30,15,150,110,15,PDADI,0.5,,,,,,,5000.0,30.0,6.0,70.0,100.0,5.0,22.6503,79.9469,1.14338,24.7789,1787,CH2,20250619.csv,
49567,20250723,164,Cs0.05MA0.1FA0.85PbI3.0,1.65,MACl,15.0,m-F-PEACl,2.0,,,"4,4,4-NA",0.5,,,,,3000.0,30.0,100.0,10.0,1000,5,5500,30,15,150,110,15,PDADI,0.5,,,,,,,5000.0,30.0,6.0,70.0,100.0,5.0,22.0841,78.5606,1.13605,24.7444,1787,CH3,20250619.csv,
49568,20250723,164,Cs0.05MA0.1FA0.85PbI3.0,1.65,MACl,15.0,m-F-PEACl,2.0,,,"4,4,4-NA",0.5,,,,,3000.0,30.0,100.0,10.0,1000,5,5500,30,15,150,110,15,PDADI,0.5,,,,,,,5000.0,30.0,6.0,70.0,100.0,5.0,21.4636,76.9849,1.13763,24.5074,1787,CH4,20250619.csv,
49569,20250723,164,Cs0.05MA0.1FA0.85PbI3.0,1.65,MACl,15.0,m-F-PEACl,2.0,,,"4,4,4-NA",0.5,,,,,3000.0,30.0,100.0,10.0,1000,5,5500,30,15,150,110,15,PDADI,0.5,,,,,,,5000.0,30.0,6.0,70.0,100.0,5.0,0.65185,24.9183,0.13033,20.0717,1788,CH1,20250619.csv,
49570,20250723,164,Cs0.05MA0.1FA0.85PbI3.0,1.65,MACl,15.0,m-F-PEACl,2.0,,,"4,4,4-NA",0.5,,,,,3000.0,30.0,100.0,10.0,1000,5,5500,30,15,150,110,15,PDADI,0.5,,,,,,,5000.0,30.0,6.0,70.0,100.0,5.0,23.5535,77.8282,1.12866,26.8135,1788,CH2,20250619.csv,
49571,20250723,164,Cs0.05MA0.1FA0.85PbI3.0,1.65,MACl,15.0,m-F-PEACl,2.0,,,"4,4,4-NA",0.5,,,,,3000.0,30.0,100.0,10.0,1000,5,5500,30,15,150,110,15,PDADI,0.5,,,,,,,5000.0,30.0,6.0,70.0,100.0,5.0,23.445,77.8282,1.12436,26.7922,1788,CH3,20250619.csv,
49572,20250723,164,Cs0.05MA0.1FA0.85PbI3.0,1.65,MACl,15.0,m-F-PEACl,2.0,,,"4,4,4-NA",0.5,,,,,3000.0,30.0,100.0,10.0,1000,5,5500,30,15,150,110,15,PDADI,0.5,,,,,,,5000.0,30.0,6.0,70.0,100.0,5.0,23.1048,76.706,1.1269,26.7292,1788,CH4,20250619.csv,
49573,20250723,164,Cs0.05MA0.1FA0.85PbI3.0,1.65,MACl,15.0,m-F-PEACl,2.0,,,"4,4,4-NA",0.5,,,,,3000.0,30.0,100.0,10.0,1000,5,5500,30,15,150,110,15,PDADI,0.5,,,,,,,5000.0,30.0,6.0,70.0,100.0,5.0,23.2616,78.7463,1.16576,25.3396,1789,CH1,20250619.csv,
49574,20250723,164,Cs0.05MA0.1FA0.85PbI3.0,1.65,MACl,15.0,m-F-PEACl,2.0,,,"4,4,4-NA",0.5,,,,,3000.0,30.0,100.0,10.0,1000,5,5500,30,15,150,110,15,PDADI,0.5,,,,,,,5000.0,30.0,6.0,70.0,100.0,5.0,23.1521,79.5672,1.15171,25.2647,1789,CH2,20250619.csv,
49575,20250723,164,Cs0.05MA0.1FA0.85PbI3.0,1.65,MACl,15.0,m-F-PEACl,2.0,,,"4,4,4-NA",0.5,,,,,3000.0,30.0,100.0,10.0,1000,5,5500,30,15,150,110,15,PDADI,0.5,,,,,,,5000.0,30.0,6.0,70.0,100.0,5.0,22.662,78.9062,1.14527,25.0772,1789,CH3,20250619.csv,
49576,20250723,164,Cs0.05MA0.1FA0.85PbI3.0,1.65,MACl,15.0,m-F-PEACl,2.0,,,"4,4,4-NA",0.5,,,,,3000.0,30.0,100.0,10.0,1000,5,5500,30,15,150,110,15,PDADI,0.5,,,,,,,5000.0,30.0,6.0,70.0,100.0,5.0,18.9495,68.2396,1.12224,24.7445,1789,CH4,20250619.csv,
49577,20250723,164,Cs0.05MA0.1FA0.85PbI3.0,1.65,MACl,15.0,m-F-PEACl,2.0,,,"4,4,4-NA",0.5,,,,,3000.0,30.0,100.0,10.0,1000,5,5500,30,15,150,110,15,PDADI,0.5,,,,,,,5000.0,30.0,6.0,70.0,100.0,5.0,23.2287,79.348,1.16212,25.1905,1790,CH1,20250619.csv,
49578,20250723,164,Cs0.05MA0.1FA0.85PbI3.0,1.65,MACl,15.0,m-F-PEACl,2.0,,,"4,4,4-NA",0.5,,,,,3000.0,30.0,100.0,10.0,1000,5,5500,30,15,150,110,15,PDADI,0.5,,,,,,,5000.0,30.0,6.0,70.0,100.0,5.0,22.0525,77.3086,1.13955,25.0322,1790,CH2,20250619.csv,
49579,20250723,164,Cs0.05MA0.1FA0.85PbI3.0,1.65,MACl,15.0,m-F-PEACl,2.0,,,"4,4,4-NA",0.5,,,,,3000.0,30.0,100.0,10.0,1000,5,5500,30,15,150,110,15,PDADI,0.5,,,,,,,5000.0,30.0,6.0,70.0,100.0,5.0,22.5067,78.4259,1.13847,25.2077,1790,CH3,20250619.csv,
49580,20250723,164,Cs0.05MA0.1FA0.85PbI3.0,1.65,MACl,15.0,m-F-PEACl,2.0,,,"4,4,4-NA",0.5,,,,,3000.0,30.0,100.0,10.0,1000,5,5500,30,15,150,110,15,PDADI,0.5,,,,,,,5000.0,30.0,6.0,70.0,100.0,5.0,22.7521,79.0359,1.14355,25.1734,1790,CH4,20250619.csv,
49581,20250723,164,Cs0.05MA0.1FA0.85PbI3.0,1.65,MACl,15.0,p-F-PEACl,2.0,,,"4,4,4-NA",0.5,,,,,3000.0,30.0,100.0,10.0,1000,5,5500,30,15,150,110,15,PDADI,0.5,,,,,,,5000.0,30.0,6.0,70.0,100.0,5.0,23.0155,81.1282,1.15847,24.4886,1791,CH1,20250619.csv,
49582,20250723,164,Cs0.05MA0.1FA0.85PbI3.0,1.65,MACl,15.0,p-F-PEACl,2.0,,,"4,4,4-NA",0.5,,,,,3000.0,30.0,100.0,10.0,1000,5,5500,30,15,150,110,15,PDADI,0.5,,,,,,,5000.0,30.0,6.0,70.0,100.0,5.0,21.9937,79.196,1.13697,24.4256,1791,CH2,20250619.csv,
49583,20250723,164,Cs0.05MA0.1FA0.85PbI3.0,1.65,MACl,15.0,p-F-PEACl,2.0,,,"4,4,4-NA",0.5,,,,,3000.0,30.0,100.0,10.0,1000,5,5500,30,15,150,110,15,PDADI,0.5,,,,,,,5000.0,30.0,6.0,70.0,100.0,5.0,21.3677,78.099,1.12678,24.2814,1791,CH3,20250619.csv,
49584,20250723,164,Cs0.05MA0.1FA0.85PbI3.0,1.65,MACl,15.0,p-F-PEACl,2.0,,,"4,4,4-NA",0.5,,,,,3000.0,30.0,100.0,10.0,1000,5,5500,30,15,150,110,15,PDADI,0.5,,,,,,,5000.0,30.0,6.0,70.0,100.0,5.0,21.349,78.4872,1.13129,24.044,1791,CH4,20250619.csv,
49585,20250723,164,Cs0.05MA0.1FA0.85PbI3.0,1.65,MACl,15.0,p-F-PEACl,2.0,,,"4,4,4-NA",0.5,,,,,3000.0,30.0,100.0,10.0,1000,5,5500,30,15,150,110,15,PDADI,0.5,,,,,,,5000.0,30.0,6.0,70.0,100.0,5.0,24.0686,80.434,1.15309,25.9507,1792,CH1,20250619.csv,
49586,20250723,164,Cs0.05MA0.1FA0.85PbI3.0,1.65,MACl,15.0,p-F-PEACl,2.0,,,"4,4,4-NA",0.5,,,,,3000.0,30.0,100.0,10.0,1000,5,5500,30,15,150,110,15,PDADI,0.5,,,,,,,5000.0,30.0,6.0,70.0,100.0,5.0,23.1884,79.0474,1.13419,25.8641,1792,CH2,20250619.csv,
49587,20250723,164,Cs0.05MA0.1FA0.85PbI3.0,1.65,MACl,15.0,p-F-PEACl,2.0,,,"4,4,4-NA",0.5,,,,,3000.0,30.0,100.0,10.0,1000,5,5500,30,15,150,110,15,PDADI,0.5,,,,,,,5000.0,30.0,6.0,70.0,100.0,5.0,22.7934,78.5992,1.1263,25.7476,1792,CH3,20250619.csv,
49588,20250723,164,Cs0.05MA0.1FA0.85PbI3.0,1.65,MACl,15.0,p-F-PEACl,2.0,,,"4,4,4-NA",0.5,,,,,3000.0,30.0,100.0,10.0,1000,5,5500,30,15,150,110,15,PDADI,0.5,,,,,,,5000.0,30.0,6.0,70.0,100.0,5.0,22.8688,79.1196,1.12646,25.6592,1792,CH4,20250619.csv,
49589,20250723,164,Cs0.05MA0.1FA0.85PbI3.0,1.65,MACl,15.0,p-F-PEACl,2.0,,,"4,4,4-NA",0.5,,,,,3000.0,30.0,100.0,10.0,1000,5,5500,30,15,150,110,15,PDADI,0.5,,,,,,,5000.0,30.0,6.0,70.0,100.0,5.0,9.17695,38.9293,0.93822,25.1256,1793,CH1,20250619.csv,
49590,20250723,164,Cs0.05MA0.1FA0.85PbI3.0,1.65,MACl,15.0,p-F-PEACl,2.0,,,"4,4,4-NA",0.5,,,,,3000.0,30.0,100.0,10.0,1000,5,5500,30,15,150,110,15,PDADI,0.5,,,,,,,5000.0,30.0,6.0,70.0,100.0,5.0,22.8837,79.4076,1.13464,25.3983,1793,CH2,20250619.csv,
49591,20250723,164,Cs0.05MA0.1FA0.85PbI3.0,1.65,MACl,15.0,p-F-PEACl,2.0,,,"4,4,4-NA",0.5,,,,,3000.0,30.0,100.0,10.0,1000,5,5500,30,15,150,110,15,PDADI,0.5,,,,,,,5000.0,30.0,6.0,70.0,100.0,5.0,22.431,78.843,1.12702,25.2437,1793,CH3,20250619.csv,
49592,20250723,164,Cs0.05MA0.1FA0.85PbI3.0,1.65,MACl,15.0,p-F-PEACl,2.0,,,"4,4,4-NA",0.5,,,,,3000.0,30.0,100.0,10.0,1000,5,5500,30,15,150,110,15,PDADI,0.5,,,,,,,5000.0,30.0,6.0,70.0,100.0,5.0,22.5611,79.3789,1.13353,25.0738,1793,CH4,20250619.csv,
49593,20250723,164,Cs0.05MA0.1FA0.85PbI3.0,1.65,MACl,15.0,p-F-PEACl,2.0,,,"4,4,4-NA",0.5,,,,,3000.0,30.0,100.0,10.0,1000,5,5500,30,15,150,110,15,PDADI,0.5,,,,,,,5000.0,30.0,6.0,70.0,100.0,5.0,24.2482,80.6569,1.16115,25.891,1794,CH1,20250619.csv,
49594,20250723,164,Cs0.05MA0.1FA0.85PbI3.0,1.65,MACl,15.0,p-F-PEACl,2.0,,,"4,4,4-NA",0.5,,,,,3000.0,30.0,100.0,10.0,1000,5,5500,30,15,150,110,15,PDADI,0.5,,,,,,,5000.0,30.0,6.0,70.0,100.0,5.0,23.6277,79.269,1.13978,26.1515,1794,CH2,20250619.csv,
49595,20250723,164,Cs0.05MA0.1FA0.85PbI3.0,1.65,MACl,15.0,p-F-PEACl,2.0,,,"4,4,4-NA",0.5,,,,,3000.0,30.0,100.0,10.0,1000,5,5500,30,15,150,110,15,PDADI,0.5,,,,,,,5000.0,30.0,6.0,70.0,100.0,5.0,23.4052,78.7491,1.133,26.2324,1794,CH3,20250619.csv,
49596,20250723,164,Cs0.05MA0.1FA0.85PbI3.0,1.65,MACl,15.0,p-F-PEACl,2.0,,,"4,4,4-NA",0.5,,,,,3000.0,30.0,100.0,10.0,1000,5,5500,30,15,150,110,15,PDADI,0.5,,,,,,,5000.0,30.0,6.0,70.0,100.0,5.0,23.4165,78.837,1.13352,26.2038,1794,CH4,20250619.csv,
49597,20250723,164,Cs0.05MA0.1FA0.85PbI3.0,1.65,MACl,15.0,p-F-PEACl,2.0,,,"4,4,4-NA",0.5,,,,,3000.0,30.0,100.0,10.0,1000,5,5500,30,15,150,110,15,PEAI,1.0,,,,,,,5000.0,30.0,6.0,70.0,100.0,5.0,22.9444,79.7859,1.12827,25.488,1795,CH1,20250619.csv,
49598,20250723,164,Cs0.05MA0.1FA0.85PbI3.0,1.65,MACl,15.0,p-F-PEACl,2.0,,,"4,4,4-NA",0.5,,,,,3000.0,30.0,100.0,10.0,1000,5,5500,30,15,150,110,15,PEAI,1.0,,,,,,,5000.0,30.0,6.0,70.0,100.0,5.0,22.3425,78.5087,1.11479,25.5283,1795,CH2,20250619.csv,
49599,20250723,164,Cs0.05MA0.1FA0.85PbI3.0,1.65,MACl,15.0,p-F-PEACl,2.0,,,"4,4,4-NA",0.5,,,,,3000.0,30.0,100.0,10.0,1000,5,5500,30,15,150,110,15,PEAI,1.0,,,,,,,5000.0,30.0,6.0,70.0,100.0,5.0,21.8425,78.0369,1.10424,25.3478,1795,CH3,20250619.csv,
49600,20250723,164,Cs0.05MA0.1FA0.85PbI3.0,1.65,MACl,15.0,p-F-PEACl,2.0,,,"4,4,4-NA",0.5,,,,,3000.0,30.0,100.0,10.0,1000,5,5500,30,15,150,110,15,PEAI,1.0,,,,,,,5000.0,30.0,6.0,70.0,100.0,5.0,21.5194,77.7591,1.09847,25.1936,1795,CH4,20250619.csv,
49601,20250723,164,Cs0.05MA0.1FA0.85PbI3.0,1.65,MACl,15.0,p-F-PEACl,2.0,,,"4,4,4-NA",0.5,,,,,3000.0,30.0,100.0,10.0,1000,5,5500,30,15,150,110,15,PEAI,1.0,,,,,,,5000.0,30.0,6.0,70.0,100.0,5.0,22.0956,79.5248,1.11769,24.8588,1796,CH1,20250619.csv,
49602,20250723,164,Cs0.05MA0.1FA0.85PbI3.0,1.65,MACl,15.0,p-F-PEACl,2.0,,,"4,4,4-NA",0.5,,,,,3000.0,30.0,100.0,10.0,1000,5,5500,30,15,150,110,15,PEAI,1.0,,,,,,,5000.0,30.0,6.0,70.0,100.0,5.0,21.4542,78.2641,1.10311,24.8502,1796,CH2,20250619.csv,
49603,20250723,164,Cs0.05MA0.1FA0.85PbI3.0,1.65,MACl,15.0,p-F-PEACl,2.0,,,"4,4,4-NA",0.5,,,,,3000.0,30.0,100.0,10.0,1000,5,5500,30,15,150,110,15,PEAI,1.0,,,,,,,5000.0,30.0,6.0,70.0,100.0,5.0,21.1331,77.8197,1.09653,24.7657,1796,CH3,20250619.csv,
49604,20250723,164,Cs0.05MA0.1FA0.85PbI3.0,1.65,MACl,15.0,p-F-PEACl,2.0,,,"4,4,4-NA",0.5,,,,,3000.0,30.0,100.0,10.0,1000,5,5500,30,15,150,110,15,PEAI,1.0,,,,,,,5000.0,30.0,6.0,70.0,100.0,5.0,21.1609,78.2088,1.0974,24.6554,1796,CH4,20250619.csv,
49605,20250723,164,Cs0.05MA0.1FA0.85PbI3.0,1.65,MACl,15.0,p-F-PEACl,2.0,,,"4,4,4-NA",0.5,,,,,3000.0,30.0,100.0,10.0,1000,5,5500,30,15,150,110,15,PEAI,1.0,,,,,,,5000.0,30.0,6.0,70.0,100.0,5.0,23.2659,79.9612,1.13465,25.6435,1797,CH1,20250619.csv,
49606,20250723,164,Cs0.05MA0.1FA0.85PbI3.0,1.65,MACl,15.0,p-F-PEACl,2.0,,,"4,4,4-NA",0.5,,,,,3000.0,30.0,100.0,10.0,1000,5,5500,30,15,150,110,15,PEAI,1.0,,,,,,,5000.0,30.0,6.0,70.0,100.0,5.0,22.4951,78.793,1.11881,25.5178,1797,CH2,20250619.csv,
49607,20250723,164,Cs0.05MA0.1FA0.85PbI3.0,1.65,MACl,15.0,p-F-PEACl,2.0,,,"4,4,4-NA",0.5,,,,,3000.0,30.0,100.0,10.0,1000,5,5500,30,15,150,110,15,PEAI,1.0,,,,,,,5000.0,30.0,6.0,70.0,100.0,5.0,22.0687,78.4208,1.10899,25.3757,1797,CH3,20250619.csv,
49608,20250723,164,Cs0.05MA0.1FA0.85PbI3.0,1.65,MACl,15.0,p-F-PEACl,2.0,,,"4,4,4-NA",0.5,,,,,3000.0,30.0,100.0,10.0,1000,5,5500,30,15,150,110,15,PEAI,1.0,,,,,,,5000.0,30.0,6.0,70.0,100.0,5.0,22.1051,79.196,1.1063,25.23,1797,CH4,20250619.csv,
49609,20250723,164,Cs0.05MA0.1FA0.85PbI3.0,1.65,MACl,15.0,p-F-PEACl,2.0,,,"4,4,4-NA",0.5,,,,,3000.0,30.0,100.0,10.0,1000,5,5500,30,15,150,110,15,PEAI,0.5,PDADI,0.5,,,,,5000.0,30.0,6.0,70.0,100.0,5.0,22.7114,79.783,1.16323,24.4719,1798,CH1,20250619.csv,
49610,20250723,164,Cs0.05MA0.1FA0.85PbI3.0,1.65,MACl,15.0,p-F-PEACl,2.0,,,"4,4,4-NA",0.5,,,,,3000.0,30.0,100.0,10.0,1000,5,5500,30,15,150,110,15,PEAI,0.5,PDADI,0.5,,,,,5000.0,30.0,6.0,70.0,100.0,5.0,22.6554,80.2371,1.1461,24.6362,1798,CH2,20250619.csv,
49611,20250723,164,Cs0.05MA0.1FA0.85PbI3.0,1.65,MACl,15.0,p-F-PEACl,2.0,,,"4,4,4-NA",0.5,,,,,3000.0,30.0,100.0,10.0,1000,5,5500,30,15,150,110,15,PEAI,0.5,PDADI,0.5,,,,,5000.0,30.0,6.0,70.0,100.0,5.0,22.289,79.4585,1.13569,24.6997,1798,CH3,20250619.csv,
49612,20250723,164,Cs0.05MA0.1FA0.85PbI3.0,1.65,MACl,15.0,p-F-PEACl,2.0,,,"4,4,4-NA",0.5,,,,,3000.0,30.0,100.0,10.0,1000,5,5500,30,15,150,110,15,PEAI,0.5,PDADI,0.5,,,,,5000.0,30.0,6.0,70.0,100.0,5.0,21.7495,78.1059,1.1308,24.6253,1798,CH4,20250619.csv,
49613,20250723,164,Cs0.05MA0.1FA0.85PbI3.0,1.65,MACl,15.0,p-F-PEACl,2.0,,,"4,4,4-NA",0.5,,,,,3000.0,30.0,100.0,10.0,1000,5,5500,30,15,150,110,15,PEAI,0.5,PDADI,0.5,,,,,5000.0,30.0,6.0,70.0,100.0,5.0,24.5527,80.7585,1.15697,26.2777,1799,CH1,20250619.csv,
49614,20250723,164,Cs0.05MA0.1FA0.85PbI3.0,1.65,MACl,15.0,p-F-PEACl,2.0,,,"4,4,4-NA",0.5,,,,,3000.0,30.0,100.0,10.0,1000,5,5500,30,15,150,110,15,PEAI,0.5,PDADI,0.5,,,,,5000.0,30.0,6.0,70.0,100.0,5.0,23.5422,79.3316,1.13533,26.1383,1799,CH2,20250619.csv,
49615,20250723,164,Cs0.05MA0.1FA0.85PbI3.0,1.65,MACl,15.0,p-F-PEACl,2.0,,,"4,4,4-NA",0.5,,,,,3000.0,30.0,100.0,10.0,1000,5,5500,30,15,150,110,15,PEAI,0.5,PDADI,0.5,,,,,5000.0,30.0,6.0,70.0,100.0,5.0,22.892,78.6461,1.12582,25.8546,1799,CH3,20250619.csv,
49616,20250723,164,Cs0.05MA0.1FA0.85PbI3.0,1.65,MACl,15.0,p-F-PEACl,2.0,,,"4,4,4-NA",0.5,,,,,3000.0,30.0,100.0,10.0,1000,5,5500,30,15,150,110,15,PEAI,0.5,PDADI,0.5,,,,,5000.0,30.0,6.0,70.0,100.0,5.0,22.951,79.2224,1.13271,25.5761,1799,CH4,20250619.csv,
49617,20250723,164,Cs0.05MA0.08FA0.87PbI3.0,1.73,MACl,14.6,PEAI,0.517,,,4PADCB,0.248,2PACz,0.083,,,3000.0,30.0,100.0,10.0,1000,5,5500,30,15,150,110,15,m-F-PEAI,2.0,,,,,,,5000.0,30.0,6.0,70.0,100.0,5.0,17.6719,62.8954,1.08855,25.8116,1800,CH1,20250619.csv,
49618,20250723,164,Cs0.05MA0.08FA0.87PbI3.0,1.73,MACl,14.6,PEAI,0.517,,,4PADCB,0.248,2PACz,0.083,,,3000.0,30.0,100.0,10.0,1000,5,5500,30,15,150,110,15,m-F-PEAI,2.0,,,,,,,5000.0,30.0,6.0,70.0,100.0,5.0,21.4879,78.2261,1.07792,25.4833,1800,CH2,20250619.csv,
49619,20250723,164,Cs0.05MA0.08FA0.87PbI3.0,1.73,MACl,14.6,PEAI,0.517,,,4PADCB,0.248,2PACz,0.083,,,3000.0,30.0,100.0,10.0,1000,5,5500,30,15,150,110,15,m-F-PEAI,2.0,,,,,,,5000.0,30.0,6.0,70.0,100.0,5.0,21.1454,77.83,1.07099,25.3678,1800,CH3,20250619.csv,
49620,20250723,164,Cs0.05MA0.08FA0.87PbI3.0,1.73,MACl,14.6,PEAI,0.517,,,4PADCB,0.248,2PACz,0.083,,,3000.0,30.0,100.0,10.0,1000,5,5500,30,15,150,110,15,m-F-PEAI,2.0,,,,,,,5000.0,30.0,6.0,70.0,100.0,5.0,21.1259,78.0162,1.07481,25.1942,1800,CH4,20250619.csv,
49621,20250723,164,Cs0.05MA0.08FA0.87PbI3.0,1.73,MACl,14.6,PEAI,0.517,,,4PADCB,0.248,2PACz,0.083,,,3000.0,30.0,100.0,10.0,1000,5,5500,30,15,150,110,15,m-F-PEAI,2.0,,,,,,,5000.0,30.0,6.0,70.0,100.0,5.0,14.9397,56.1418,1.08522,24.5209,1801,CH1,20250619.csv,
49622,20250723,164,Cs0.05MA0.08FA0.87PbI3.0,1.73,MACl,14.6,PEAI,0.517,,,4PADCB,0.248,2PACz,0.083,,,3000.0,30.0,100.0,10.0,1000,5,5500,30,15,150,110,15,m-F-PEAI,2.0,,,,,,,5000.0,30.0,6.0,70.0,100.0,5.0,21.0827,78.4514,1.08422,24.786,1801,CH2,20250619.csv,
49623,20250723,164,Cs0.05MA0.08FA0.87PbI3.0,1.73,MACl,14.6,PEAI,0.517,,,4PADCB,0.248,2PACz,0.083,,,3000.0,30.0,100.0,10.0,1000,5,5500,30,15,150,110,15,m-F-PEAI,2.0,,,,,,,5000.0,30.0,6.0,70.0,100.0,5.0,21.2917,79.854,1.07855,24.7213,1801,CH3,20250619.csv,
49624,20250723,164,Cs0.05MA0.08FA0.87PbI3.0,1.73,MACl,14.6,PEAI,0.517,,,4PADCB,0.248,2PACz,0.083,,,3000.0,30.0,100.0,10.0,1000,5,5500,30,15,150,110,15,m-F-PEAI,2.0,,,,,,,5000.0,30.0,6.0,70.0,100.0,5.0,21.4088,80.7383,1.07885,24.5782,1801,CH4,20250619.csv,
49625,20250723,164,Cs0.05MA0.08FA0.87PbI3.0,1.73,MACl,14.6,PEAI,0.517,,,4PADCB,0.248,2PACz,0.083,,,3000.0,30.0,100.0,10.0,1000,5,5500,30,15,150,110,15,m-F-PEAI,2.0,,,,,,,5000.0,30.0,6.0,70.0,100.0,5.0,22.585,78.6013,1.10271,26.0573,1802,CH1,20250619.csv,
49626,20250723,164,Cs0.05MA0.08FA0.87PbI3.0,1.73,MACl,14.6,PEAI,0.517,,,4PADCB,0.248,2PACz,0.083,,,3000.0,30.0,100.0,10.0,1000,5,5500,30,15,150,110,15,m-F-PEAI,2.0,,,,,,,5000.0,30.0,6.0,70.0,100.0,5.0,10.4089,39.7948,1.04639,24.9969,1802,CH2,20250619.csv,
49627,20250723,164,Cs0.05MA0.08FA0.87PbI3.0,1.73,MACl,14.6,PEAI,0.517,,,4PADCB,0.248,2PACz,0.083,,,3000.0,30.0,100.0,10.0,1000,5,5500,30,15,150,110,15,m-F-PEAI,2.0,,,,,,,5000.0,30.0,6.0,70.0,100.0,5.0,22.3204,80.159,1.07708,25.8525,1802,CH3,20250619.csv,
49628,20250723,164,Cs0.05MA0.08FA0.87PbI3.0,1.73,MACl,14.6,PEAI,0.517,,,4PADCB,0.248,2PACz,0.083,,,3000.0,30.0,100.0,10.0,1000,5,5500,30,15,150,110,15,m-F-PEAI,2.0,,,,,,,5000.0,30.0,6.0,70.0,100.0,5.0,18.8528,68.882,1.07342,25.4977,1802,CH4,20250619.csv,
49629,20250723,164,Cs0.05MA0.08FA0.87PbI3.0,1.63,MACl,14.6,PEAI,0.517,,,4PADCB,0.248,2PACz,0.083,,,3000.0,30.0,100.0,10.0,1000,5,5500,30,15,150,110,15,PEAI,1.0,,,,,,,5000.0,30.0,6.0,70.0,100.0,5.0,7.57327,30.4102,1.00526,24.7733,1803,CH1,20250619.csv,
49630,20250723,164,Cs0.05MA0.08FA0.87PbI3.0,1.63,MACl,14.6,PEAI,0.517,,,4PADCB,0.248,2PACz,0.083,,,3000.0,30.0,100.0,10.0,1000,5,5500,30,15,150,110,15,PEAI,1.0,,,,,,,5000.0,30.0,6.0,70.0,100.0,5.0,21.3895,76.052,1.10073,25.551,1803,CH2,20250619.csv,
49631,20250723,164,Cs0.05MA0.08FA0.87PbI3.0,1.63,MACl,14.6,PEAI,0.517,,,4PADCB,0.248,2PACz,0.083,,,3000.0,30.0,100.0,10.0,1000,5,5500,30,15,150,110,15,PEAI,1.0,,,,,,,5000.0,30.0,6.0,70.0,100.0,5.0,22.1079,79.4187,1.09706,25.3743,1803,CH3,20250619.csv,
49632,20250723,164,Cs0.05MA0.08FA0.87PbI3.0,1.63,MACl,14.6,PEAI,0.517,,,4PADCB,0.248,2PACz,0.083,,,3000.0,30.0,100.0,10.0,1000,5,5500,30,15,150,110,15,PEAI,1.0,,,,,,,5000.0,30.0,6.0,70.0,100.0,5.0,22.061,79.1885,1.10131,25.2961,1803,CH4,20250619.csv,
49633,20250723,164,Cs0.05MA0.08FA0.87PbI3.0,1.63,MACl,14.6,PEAI,0.517,,,4PADCB,0.248,2PACz,0.083,,,3000.0,30.0,100.0,10.0,1000,5,5500,30,15,150,110,15,PEAI,1.0,,,,,,,5000.0,30.0,6.0,70.0,100.0,5.0,0.164771,24.5781,0.0459563,14.5877,1804,CH1,20250619.csv,
49634,20250723,164,Cs0.05MA0.08FA0.87PbI3.0,1.63,MACl,14.6,PEAI,0.517,,,4PADCB,0.248,2PACz,0.083,,,3000.0,30.0,100.0,10.0,1000,5,5500,30,15,150,110,15,PEAI,1.0,,,,,,,5000.0,30.0,6.0,70.0,100.0,5.0,19.279,70.5686,1.08815,25.1064,1804,CH2,20250619.csv,
49635,20250723,164,Cs0.05MA0.08FA0.87PbI3.0,1.63,MACl,14.6,PEAI,0.517,,,4PADCB,0.248,2PACz,0.083,,,3000.0,30.0,100.0,10.0,1000,5,5500,30,15,150,110,15,PEAI,1.0,,,,,,,5000.0,30.0,6.0,70.0,100.0,5.0,20.3344,74.3422,1.09143,25.0611,1804,CH3,20250619.csv,
49636,20250723,164,Cs0.05MA0.08FA0.87PbI3.0,1.63,MACl,14.6,PEAI,0.517,,,4PADCB,0.248,2PACz,0.083,,,3000.0,30.0,100.0,10.0,1000,5,5500,30,15,150,110,15,PEAI,1.0,,,,,,,5000.0,30.0,6.0,70.0,100.0,5.0,20.1704,74.1766,1.09033,24.9396,1804,CH4,20250619.csv,
49637,20250723,164,Cs0.05MA0.08FA0.87PbI3.0,1.63,MACl,14.6,PEAI,0.517,,,4PADCB,0.248,2PACz,0.083,,,3000.0,30.0,100.0,10.0,1000,5,5500,30,15,150,110,15,PEAI,1.0,,,,,,,5000.0,30.0,6.0,70.0,100.0,5.0,10.8622,41.6173,1.0589,24.6483,1805,CH1,20250619.csv,
49638,20250723,164,Cs0.05MA0.08FA0.87PbI3.0,1.63,MACl,14.6,PEAI,0.517,,,4PADCB,0.248,2PACz,0.083,,,3000.0,30.0,100.0,10.0,1000,5,5500,30,15,150,110,15,PEAI,1.0,,,,,,,5000.0,30.0,6.0,70.0,100.0,5.0,19.8789,72.949,1.08915,25.0199,1805,CH2,20250619.csv,
49639,20250723,164,Cs0.05MA0.08FA0.87PbI3.0,1.63,MACl,14.6,PEAI,0.517,,,4PADCB,0.248,2PACz,0.083,,,3000.0,30.0,100.0,10.0,1000,5,5500,30,15,150,110,15,PEAI,1.0,,,,,,,5000.0,30.0,6.0,70.0,100.0,5.0,19.3836,72.1669,1.08476,24.7606,1805,CH3,20250619.csv,
49640,20250723,164,Cs0.05MA0.08FA0.87PbI3.0,1.63,MACl,14.6,PEAI,0.517,,,4PADCB,0.248,2PACz,0.083,,,3000.0,30.0,100.0,10.0,1000,5,5500,30,15,150,110,15,PEAI,1.0,,,,,,,5000.0,30.0,6.0,70.0,100.0,5.0,20.0786,75.196,1.08914,24.5164,1805,CH4,20250619.csv,
49641,20250723,164,Cs0.05MA0.08FA0.87PbI3.0,1.63,MACl,14.6,PEAI,0.517,,,4PADCB,0.248,2PACz,0.083,,,3000.0,30.0,100.0,10.0,1000,5,5500,30,15,150,110,15,PEABr,0.5,,,,,,,5000.0,30.0,6.0,70.0,100.0,5.0,22.7298,79.1624,1.08741,26.4047,1806,CH1,20250619.csv,
49642,20250723,164,Cs0.05MA0.08FA0.87PbI3.0,1.63,MACl,14.6,PEAI,0.517,,,4PADCB,0.248,2PACz,0.083,,,3000.0,30.0,100.0,10.0,1000,5,5500,30,15,150,110,15,PEABr,0.5,,,,,,,5000.0,30.0,6.0,70.0,100.0,5.0,15.6938,56.9511,1.06404,25.8981,1806,CH2,20250619.csv,
49643,20250723,164,Cs0.05MA0.08FA0.87PbI3.0,1.63,MACl,14.6,PEAI,0.517,,,4PADCB,0.248,2PACz,0.083,,,3000.0,30.0,100.0,10.0,1000,5,5500,30,15,150,110,15,PEABr,0.5,,,,,,,5000.0,30.0,6.0,70.0,100.0,5.0,12.8823,49.1886,1.0111,25.9022,1806,CH3,20250619.csv,
49644,20250723,164,Cs0.05MA0.08FA0.87PbI3.0,1.63,MACl,14.6,PEAI,0.517,,,4PADCB,0.248,2PACz,0.083,,,3000.0,30.0,100.0,10.0,1000,5,5500,30,15,150,110,15,PEABr,0.5,,,,,,,5000.0,30.0,6.0,70.0,100.0,5.0,2.4707,24.7631,0.424867,23.4834,1806,CH4,20250619.csv,
49645,20250723,164,Cs0.05MA0.08FA0.87PbI3.0,1.63,MACl,14.6,PEAI,0.517,,,4PADCB,0.248,2PACz,0.083,,,3000.0,30.0,100.0,10.0,1000,5,5500,30,15,150,110,15,PEABr,0.5,,,,,,,5000.0,30.0,6.0,70.0,100.0,5.0,22.1635,78.2318,1.07585,26.3331,1807,CH1,20250619.csv,
49646,20250723,164,Cs0.05MA0.08FA0.87PbI3.0,1.63,MACl,14.6,PEAI,0.517,,,4PADCB,0.248,2PACz,0.083,,,3000.0,30.0,100.0,10.0,1000,5,5500,30,15,150,110,15,PEABr,0.5,,,,,,,5000.0,30.0,6.0,70.0,100.0,5.0,20.6605,75.3508,1.0504,26.1034,1807,CH2,20250619.csv,
49647,20250723,164,Cs0.05MA0.08FA0.87PbI3.0,1.63,MACl,14.6,PEAI,0.517,,,4PADCB,0.248,2PACz,0.083,,,3000.0,30.0,100.0,10.0,1000,5,5500,30,15,150,110,15,PEABr,0.5,,,,,,,5000.0,30.0,6.0,70.0,100.0,5.0,20.4975,76.0958,1.04337,25.8167,1807,CH3,20250619.csv,
49648,20250723,164,Cs0.05MA0.08FA0.87PbI3.0,1.63,MACl,14.6,PEAI,0.517,,,4PADCB,0.248,2PACz,0.083,,,3000.0,30.0,100.0,10.0,1000,5,5500,30,15,150,110,15,PEABr,0.5,,,,,,,5000.0,30.0,6.0,70.0,100.0,5.0,12.7615,61.9277,1.01293,20.3439,1807,CH4,20250619.csv,
49649,20250723,164,Cs0.05MA0.08FA0.87PbI3.0,1.63,MACl,14.6,PEAI,0.517,,,4PADCB,0.248,2PACz,0.083,,,3000.0,30.0,100.0,10.0,1000,5,5500,30,15,150,110,15,PEABr,0.5,,,,,,,5000.0,30.0,6.0,70.0,100.0,5.0,23.021,80.8686,1.09611,25.9712,1808,CH1,20250619.csv,
49650,20250723,164,Cs0.05MA0.08FA0.87PbI3.0,1.63,MACl,14.6,PEAI,0.517,,,4PADCB,0.248,2PACz,0.083,,,3000.0,30.0,100.0,10.0,1000,5,5500,30,15,150,110,15,PEABr,0.5,,,,,,,5000.0,30.0,6.0,70.0,100.0,5.0,21.0698,75.5232,1.07638,25.9188,1808,CH2,20250619.csv,
49651,20250723,164,Cs0.05MA0.08FA0.87PbI3.0,1.63,MACl,14.6,PEAI,0.517,,,4PADCB,0.248,2PACz,0.083,,,3000.0,30.0,100.0,10.0,1000,5,5500,30,15,150,110,15,PEABr,0.5,,,,,,,5000.0,30.0,6.0,70.0,100.0,5.0,21.7718,78.2287,1.06823,26.0534,1808,CH3,20250619.csv,
49652,20250723,164,Cs0.05MA0.08FA0.87PbI3.0,1.63,MACl,14.6,PEAI,0.517,,,4PADCB,0.248,2PACz,0.083,,,3000.0,30.0,100.0,10.0,1000,5,5500,30,15,150,110,15,PEABr,0.5,,,,,,,5000.0,30.0,6.0,70.0,100.0,5.0,21.6548,78.2907,1.06212,26.0417,1808,CH4,20250619.csv,
49653,20250724,165,Cs0.05MA0.1FA0.85PbI3.0,1.65,MACl,15.0,m-F-PEACl,2.0,,,"4,4,4-NA",0.5,,,,,3000.0,30.0,100.0,10.0,1000,5,5500,30,15,150,110,15,PDADI,0.5,,,,,,,5000.0,30.0,6.0,70.0,100.0,5.0,25.4537,80.8457,1.15887,27.1682,1809,CH1,20250620.csv,
49654,20250724,165,Cs0.05MA0.1FA0.85PbI3.0,1.65,MACl,15.0,m-F-PEACl,2.0,,,"4,4,4-NA",0.5,,,,,3000.0,30.0,100.0,10.0,1000,5,5500,30,15,150,110,15,PDADI,0.5,,,,,,,5000.0,30.0,6.0,70.0,100.0,5.0,25.1051,80.1636,1.1445,27.3633,1809,CH2,20250620.csv,
49655,20250724,165,Cs0.05MA0.1FA0.85PbI3.0,1.65,MACl,15.0,m-F-PEACl,2.0,,,"4,4,4-NA",0.5,,,,,3000.0,30.0,100.0,10.0,1000,5,5500,30,15,150,110,15,PDADI,0.5,,,,,,,5000.0,30.0,6.0,70.0,100.0,5.0,24.6323,79.0798,1.13711,27.3929,1809,CH3,20250620.csv,
49656,20250724,165,Cs0.05MA0.1FA0.85PbI3.0,1.65,MACl,15.0,m-F-PEACl,2.0,,,"4,4,4-NA",0.5,,,,,3000.0,30.0,100.0,10.0,1000,5,5500,30,15,150,110,15,PDADI,0.5,,,,,,,5000.0,30.0,6.0,70.0,100.0,5.0,24.7321,79.4504,1.1438,27.2154,1809,CH4,20250620.csv,
49657,20250724,165,Cs0.05MA0.1FA0.85PbI3.0,1.65,MACl,15.0,m-F-PEACl,2.0,,,"4,4,4-NA",0.5,,,,,3000.0,30.0,100.0,10.0,1000,5,5500,30,15,150,110,15,PDADI,0.5,,,,,,,5000.0,30.0,6.0,70.0,100.0,5.0,23.8372,82.542,1.15858,24.9261,1810,CH1,20250620.csv,
49658,20250724,165,Cs0.05MA0.1FA0.85PbI3.0,1.65,MACl,15.0,m-F-PEACl,2.0,,,"4,4,4-NA",0.5,,,,,3000.0,30.0,100.0,10.0,1000,5,5500,30,15,150,110,15,PDADI,0.5,,,,,,,5000.0,30.0,6.0,70.0,100.0,5.0,22.5905,79.3117,1.13671,25.0576,1810,CH2,20250620.csv,
49659,20250724,165,Cs0.05MA0.1FA0.85PbI3.0,1.65,MACl,15.0,m-F-PEACl,2.0,,,"4,4,4-NA",0.5,,,,,3000.0,30.0,100.0,10.0,1000,5,5500,30,15,150,110,15,PDADI,0.5,,,,,,,5000.0,30.0,6.0,70.0,100.0,5.0,21.8519,77.6625,1.12621,24.9837,1810,CH3,20250620.csv,
49660,20250724,165,Cs0.05MA0.1FA0.85PbI3.0,1.65,MACl,15.0,m-F-PEACl,2.0,,,"4,4,4-NA",0.5,,,,,3000.0,30.0,100.0,10.0,1000,5,5500,30,15,150,110,15,PDADI,0.5,,,,,,,5000.0,30.0,6.0,70.0,100.0,5.0,22.0748,78.2323,1.13726,24.8113,1810,CH4,20250620.csv,
49661,20250724,165,Cs0.05MA0.1FA0.85PbI3.0,1.65,MACl,15.0,m-F-PEACl,2.0,,,"4,4,4-NA",0.5,,,,,3000.0,30.0,100.0,10.0,1000,5,5500,30,15,150,110,15,PDADI,0.5,,,,,,,5000.0,30.0,6.0,70.0,100.0,5.0,25.1175,80.2011,1.15093,27.2111,1811,CH1,20250620.csv,
49662,20250724,165,Cs0.05MA0.1FA0.85PbI3.0,1.65,MACl,15.0,m-F-PEACl,2.0,,,"4,4,4-NA",0.5,,,,,3000.0,30.0,100.0,10.0,1000,5,5500,30,15,150,110,15,PDADI,0.5,,,,,,,5000.0,30.0,6.0,70.0,100.0,5.0,24.9212,79.6961,1.13915,27.4507,1811,CH2,20250620.csv,
49663,20250724,165,Cs0.05MA0.1FA0.85PbI3.0,1.65,MACl,15.0,m-F-PEACl,2.0,,,"4,4,4-NA",0.5,,,,,3000.0,30.0,100.0,10.0,1000,5,5500,30,15,150,110,15,PDADI,0.5,,,,,,,5000.0,30.0,6.0,70.0,100.0,5.0,24.431,78.6638,1.13101,27.4599,1811,CH3,20250620.csv,
49664,20250724,165,Cs0.05MA0.1FA0.85PbI3.0,1.65,MACl,15.0,m-F-PEACl,2.0,,,"4,4,4-NA",0.5,,,,,3000.0,30.0,100.0,10.0,1000,5,5500,30,15,150,110,15,PDADI,0.5,,,,,,,5000.0,30.0,6.0,70.0,100.0,5.0,24.0363,77.8312,1.13372,27.2401,1811,CH4,20250620.csv,
49665,20250724,165,Cs0.05MA0.1FA0.85PbI3.0,1.65,MACl,15.0,m-F-PEACl,2.0,,,"4,4,4-NA",0.5,,,,,3000.0,30.0,100.0,10.0,1000,5,5500,30,15,150,110,15,PDADI,0.5,,,,,,,5000.0,30.0,6.0,70.0,100.0,5.0,24.263,80.9988,1.17308,25.535,1812,CH1,20250620.csv,
49666,20250724,165,Cs0.05MA0.1FA0.85PbI3.0,1.65,MACl,15.0,m-F-PEACl,2.0,,,"4,4,4-NA",0.5,,,,,3000.0,30.0,100.0,10.0,1000,5,5500,30,15,150,110,15,PDADI,0.5,,,,,,,5000.0,30.0,6.0,70.0,100.0,5.0,23.8271,80.5423,1.15568,25.5981,1812,CH2,20250620.csv,
49667,20250724,165,Cs0.05MA0.1FA0.85PbI3.0,1.65,MACl,15.0,m-F-PEACl,2.0,,,"4,4,4-NA",0.5,,,,,3000.0,30.0,100.0,10.0,1000,5,5500,30,15,150,110,15,PDADI,0.5,,,,,,,5000.0,30.0,6.0,70.0,100.0,5.0,23.2559,79.8033,1.14874,25.3682,1812,CH3,20250620.csv,
49668,20250724,165,Cs0.05MA0.1FA0.85PbI3.0,1.65,MACl,15.0,m-F-PEACl,2.0,,,"4,4,4-NA",0.5,,,,,3000.0,30.0,100.0,10.0,1000,5,5500,30,15,150,110,15,PDADI,0.5,,,,,,,5000.0,30.0,6.0,70.0,100.0,5.0,16.5667,61.8036,1.08227,24.7678,1812,CH4,20250620.csv,
49669,20250724,165,Cs0.05MA0.1FA0.85PbI3.0,1.65,MACl,15.0,m-F-PEACl,2.0,,,"4,4,4-NA",0.5,,,,,3000.0,30.0,100.0,10.0,1000,5,5500,30,15,150,110,15,PDADI,0.5,,,,,,,5000.0,30.0,6.0,70.0,100.0,5.0,24.4802,81.8575,1.16569,25.6551,1813,CH1,20250620.csv,
49670,20250724,165,Cs0.05MA0.1FA0.85PbI3.0,1.65,MACl,15.0,m-F-PEACl,2.0,,,"4,4,4-NA",0.5,,,,,3000.0,30.0,100.0,10.0,1000,5,5500,30,15,150,110,15,PDADI,0.5,,,,,,,5000.0,30.0,6.0,70.0,100.0,5.0,22.9151,78.2651,1.14322,25.6108,1813,CH2,20250620.csv,
49671,20250724,165,Cs0.05MA0.1FA0.85PbI3.0,1.65,MACl,15.0,m-F-PEACl,2.0,,,"4,4,4-NA",0.5,,,,,3000.0,30.0,100.0,10.0,1000,5,5500,30,15,150,110,15,PDADI,0.5,,,,,,,5000.0,30.0,6.0,70.0,100.0,5.0,23.2905,79.4686,1.14122,25.6812,1813,CH3,20250620.csv,
49672,20250724,165,Cs0.05MA0.1FA0.85PbI3.0,1.65,MACl,15.0,m-F-PEACl,2.0,,,"4,4,4-NA",0.5,,,,,3000.0,30.0,100.0,10.0,1000,5,5500,30,15,150,110,15,PDADI,0.5,,,,,,,5000.0,30.0,6.0,70.0,100.0,5.0,23.2917,79.7958,1.14499,25.493,1813,CH4,20250620.csv,
49673,20250724,165,Cs0.05MA0.1FA0.85PbI3.0,1.65,MACl,15.0,p-F-PEACl,2.0,,,"4,4,4-NA",0.5,,,,,3000.0,30.0,100.0,10.0,1000,5,5500,30,15,150,110,15,PDADI,0.5,,,,,,,5000.0,30.0,6.0,70.0,100.0,5.0,23.6295,82.2514,1.15905,24.7861,1814,CH1,20250620.csv,
49674,20250724,165,Cs0.05MA0.1FA0.85PbI3.0,1.65,MACl,15.0,p-F-PEACl,2.0,,,"4,4,4-NA",0.5,,,,,3000.0,30.0,100.0,10.0,1000,5,5500,30,15,150,110,15,PDADI,0.5,,,,,,,5000.0,30.0,6.0,70.0,100.0,5.0,22.3663,79.8775,1.13416,24.6886,1814,CH2,20250620.csv,
49675,20250724,165,Cs0.05MA0.1FA0.85PbI3.0,1.65,MACl,15.0,p-F-PEACl,2.0,,,"4,4,4-NA",0.5,,,,,3000.0,30.0,100.0,10.0,1000,5,5500,30,15,150,110,15,PDADI,0.5,,,,,,,5000.0,30.0,6.0,70.0,100.0,5.0,21.7493,78.6704,1.12595,24.5536,1814,CH3,20250620.csv,
49676,20250724,165,Cs0.05MA0.1FA0.85PbI3.0,1.65,MACl,15.0,p-F-PEACl,2.0,,,"4,4,4-NA",0.5,,,,,3000.0,30.0,100.0,10.0,1000,5,5500,30,15,150,110,15,PDADI,0.5,,,,,,,5000.0,30.0,6.0,70.0,100.0,5.0,21.7206,78.9669,1.13296,24.2779,1814,CH4,20250620.csv,
49677,20250724,165,Cs0.05MA0.1FA0.85PbI3.0,1.65,MACl,15.0,p-F-PEACl,2.0,,,"4,4,4-NA",0.5,,,,,3000.0,30.0,100.0,10.0,1000,5,5500,30,15,150,110,15,PDADI,0.5,,,,,,,5000.0,30.0,6.0,70.0,100.0,5.0,25.0672,81.805,1.15768,26.469,1815,CH1,20250620.csv,
49678,20250724,165,Cs0.05MA0.1FA0.85PbI3.0,1.65,MACl,15.0,p-F-PEACl,2.0,,,"4,4,4-NA",0.5,,,,,3000.0,30.0,100.0,10.0,1000,5,5500,30,15,150,110,15,PDADI,0.5,,,,,,,5000.0,30.0,6.0,70.0,100.0,5.0,24.219,80.3705,1.13824,26.4742,1815,CH2,20250620.csv,
49679,20250724,165,Cs0.05MA0.1FA0.85PbI3.0,1.65,MACl,15.0,p-F-PEACl,2.0,,,"4,4,4-NA",0.5,,,,,3000.0,30.0,100.0,10.0,1000,5,5500,30,15,150,110,15,PDADI,0.5,,,,,,,5000.0,30.0,6.0,70.0,100.0,5.0,23.8295,79.8482,1.13143,26.3768,1815,CH3,20250620.csv,
49680,20250724,165,Cs0.05MA0.1FA0.85PbI3.0,1.65,MACl,15.0,p-F-PEACl,2.0,,,"4,4,4-NA",0.5,,,,,3000.0,30.0,100.0,10.0,1000,5,5500,30,15,150,110,15,PDADI,0.5,,,,,,,5000.0,30.0,6.0,70.0,100.0,5.0,23.8751,80.1533,1.13536,26.2356,1815,CH4,20250620.csv,
49681,20250724,165,Cs0.05MA0.1FA0.85PbI3.0,1.65,MACl,15.0,p-F-PEACl,2.0,,,"4,4,4-NA",0.5,,,,,3000.0,30.0,100.0,10.0,1000,5,5500,30,15,150,110,15,PDADI,0.5,,,,,,,5000.0,30.0,6.0,70.0,100.0,5.0,24.7813,82.175,1.1639,25.91,1816,CH1,20250620.csv,
49682,20250724,165,Cs0.05MA0.1FA0.85PbI3.0,1.65,MACl,15.0,p-F-PEACl,2.0,,,"4,4,4-NA",0.5,,,,,3000.0,30.0,100.0,10.0,1000,5,5500,30,15,150,110,15,PDADI,0.5,,,,,,,5000.0,30.0,6.0,70.0,100.0,5.0,24.1342,81.0459,1.14618,25.9806,1816,CH2,20250620.csv,
49683,20250724,165,Cs0.05MA0.1FA0.85PbI3.0,1.65,MACl,15.0,p-F-PEACl,2.0,,,"4,4,4-NA",0.5,,,,,3000.0,30.0,100.0,10.0,1000,5,5500,30,15,150,110,15,PDADI,0.5,,,,,,,5000.0,30.0,6.0,70.0,100.0,5.0,23.6914,80.6264,1.13884,25.8018,1816,CH3,20250620.csv,
49684,20250724,165,Cs0.05MA0.1FA0.85PbI3.0,1.65,MACl,15.0,p-F-PEACl,2.0,,,"4,4,4-NA",0.5,,,,,3000.0,30.0,100.0,10.0,1000,5,5500,30,15,150,110,15,PDADI,0.5,,,,,,,5000.0,30.0,6.0,70.0,100.0,5.0,23.5364,80.6789,1.14174,25.5514,1816,CH4,20250620.csv,
49685,20250724,165,Cs0.05MA0.1FA0.85PbI3.0,1.65,MACl,15.0,p-F-PEACl,2.0,,,"4,4,4-NA",0.5,,,,,3000.0,30.0,100.0,10.0,1000,5,5500,30,15,150,110,15,PDADI,0.5,,,,,,,5000.0,30.0,6.0,70.0,100.0,5.0,25.009,81.5195,1.16612,26.3083,1817,CH1,20250620.csv,
49686,20250724,165,Cs0.05MA0.1FA0.85PbI3.0,1.65,MACl,15.0,p-F-PEACl,2.0,,,"4,4,4-NA",0.5,,,,,3000.0,30.0,100.0,10.0,1000,5,5500,30,15,150,110,15,PDADI,0.5,,,,,,,5000.0,30.0,6.0,70.0,100.0,5.0,24.4346,80.1843,1.14698,26.5682,1817,CH2,20250620.csv,
49687,20250724,165,Cs0.05MA0.1FA0.85PbI3.0,1.65,MACl,15.0,p-F-PEACl,2.0,,,"4,4,4-NA",0.5,,,,,3000.0,30.0,100.0,10.0,1000,5,5500,30,15,150,110,15,PDADI,0.5,,,,,,,5000.0,30.0,6.0,70.0,100.0,5.0,24.0243,79.2679,1.13679,26.6608,1817,CH3,20250620.csv,
49688,20250724,165,Cs0.05MA0.1FA0.85PbI3.0,1.65,MACl,15.0,p-F-PEACl,2.0,,,"4,4,4-NA",0.5,,,,,3000.0,30.0,100.0,10.0,1000,5,5500,30,15,150,110,15,PDADI,0.5,,,,,,,5000.0,30.0,6.0,70.0,100.0,5.0,24.0422,79.3528,1.13833,26.6161,1817,CH4,20250620.csv,
49689,20250724,165,Cs0.05MA0.1FA0.85PbI3.0,1.65,MACl,15.0,p-F-PEACl,2.0,,,"4,4,4-NA",0.5,,,,,3000.0,30.0,100.0,10.0,1000,5,5500,30,15,150,110,15,PEAI,1.0,,,,,,,5000.0,30.0,6.0,70.0,100.0,5.0,23.2402,80.9878,1.12296,25.5539,1818,CH1,20250620.csv,
49690,20250724,165,Cs0.05MA0.1FA0.85PbI3.0,1.65,MACl,15.0,p-F-PEACl,2.0,,,"4,4,4-NA",0.5,,,,,3000.0,30.0,100.0,10.0,1000,5,5500,30,15,150,110,15,PEAI,1.0,,,,,,,5000.0,30.0,6.0,70.0,100.0,5.0,22.5496,79.5912,1.10681,25.5978,1818,CH2,20250620.csv,
49691,20250724,165,Cs0.05MA0.1FA0.85PbI3.0,1.65,MACl,15.0,p-F-PEACl,2.0,,,"4,4,4-NA",0.5,,,,,3000.0,30.0,100.0,10.0,1000,5,5500,30,15,150,110,15,PEAI,1.0,,,,,,,5000.0,30.0,6.0,70.0,100.0,5.0,22.0374,78.9291,1.09625,25.4691,1818,CH3,20250620.csv,
49692,20250724,165,Cs0.05MA0.1FA0.85PbI3.0,1.65,MACl,15.0,p-F-PEACl,2.0,,,"4,4,4-NA",0.5,,,,,3000.0,30.0,100.0,10.0,1000,5,5500,30,15,150,110,15,PEAI,1.0,,,,,,,5000.0,30.0,6.0,70.0,100.0,5.0,21.534,77.8477,1.09228,25.3247,1818,CH4,20250620.csv,
49693,20250724,165,Cs0.05MA0.1FA0.85PbI3.0,1.65,MACl,15.0,p-F-PEACl,2.0,,,"4,4,4-NA",0.5,,,,,3000.0,30.0,100.0,10.0,1000,5,5500,30,15,150,110,15,PEAI,1.0,,,,,,,5000.0,30.0,6.0,70.0,100.0,5.0,21.5627,77.7131,1.11316,24.926,1819,CH1,20250620.csv,
49694,20250724,165,Cs0.05MA0.1FA0.85PbI3.0,1.65,MACl,15.0,p-F-PEACl,2.0,,,"4,4,4-NA",0.5,,,,,3000.0,30.0,100.0,10.0,1000,5,5500,30,15,150,110,15,PEAI,1.0,,,,,,,5000.0,30.0,6.0,70.0,100.0,5.0,21.8479,79.7617,1.09633,24.9846,1819,CH2,20250620.csv,
49695,20250724,165,Cs0.05MA0.1FA0.85PbI3.0,1.65,MACl,15.0,p-F-PEACl,2.0,,,"4,4,4-NA",0.5,,,,,3000.0,30.0,100.0,10.0,1000,5,5500,30,15,150,110,15,PEAI,1.0,,,,,,,5000.0,30.0,6.0,70.0,100.0,5.0,21.4536,79.1357,1.08803,24.9164,1819,CH3,20250620.csv,
49696,20250724,165,Cs0.05MA0.1FA0.85PbI3.0,1.65,MACl,15.0,p-F-PEACl,2.0,,,"4,4,4-NA",0.5,,,,,3000.0,30.0,100.0,10.0,1000,5,5500,30,15,150,110,15,PEAI,1.0,,,,,,,5000.0,30.0,6.0,70.0,100.0,5.0,21.5228,79.4603,1.09123,24.8218,1819,CH4,20250620.csv,
49697,20250724,165,Cs0.05MA0.1FA0.85PbI3.0,1.65,MACl,15.0,p-F-PEACl,2.0,,,"4,4,4-NA",0.5,,,,,3000.0,30.0,100.0,10.0,1000,5,5500,30,15,150,110,15,PEAI,1.0,,,,,,,5000.0,30.0,6.0,70.0,100.0,5.0,23.4061,81.3717,1.11908,25.7037,1820,CH1,20250620.csv,
