Repository: MI-Materials-Intelligence/Recipe-Language-Model

# Learning Layer

## Overview

In the learning layer, the formulas and parameters are encoded and then tokenised into recipes as inputs. Through atomic skills of data extraction, cleaning, and matching, these data are organised into standardised datasets, providing the basis for RLM training and iterative recipe refinement.

Key Atomic Skills:
- **Cleaning**: Preprocessing and outlier cleaning
- **Matching**: Matching data pairs based on variables
- **Extraction**: Data extraction from robotic boxes

File: seven_ai_layers_robotics/learning/data/data50764_from_db.csv (part 247 of 253)
No,date,rank,Formula PVK,Concentration PVK,Formula Additive 1,Concentration Additive 1,Formula Additive 2,Concentration Additive 2,Formula Additive 3,Concentration Additive 3,Formula SAM 1,Concentration SAM 1,Formula SAM 2,Concentration SAM 2,Formula SAM 3,Concentration SAM 3,Spin Coating Speed SAM,Spin Coating Time SAM,Annealed Temperature SAM,Annealed Time SAM,Spin Coating Speed PVK 1,Spin Coating Time PVK 1,Spin Coating Speed PVK 2,Spin Coating Time PVK 2,Antisolvent Dropping Timing,Antisolvent Volume,Annealed Temperature PVK,Annealed Time PVK,Formula Passivator 1,Concentration Passivator 1,Formula Passivator 2,Concentration Passivator 2,Formula Passivator 3,Concentration Passivator 3,Formula Passivator 4,Concentration Passivator 4,Spin Coating Speed Passivator,Spin Coating Time Passivator,Passivator Dropping Timing,Passivator Volume,Annealed Temperature Passivator,Annealed Time Passivator,PCE,FF,Voc,Jsc,Product,Channel,From,upload_time
49698,20250724,165,Cs0.05MA0.1FA0.85PbI3.0,1.65,MACl,15.0,p-F-PEACl,2.0,,,"4,4,4-NA",0.5,,,,,3000.0,30.0,100.0,10.0,1000,5,5500,30,15,150,110,15,PEAI,1.0,,,,,,,5000.0,30.0,6.0,70.0,100.0,5.0,22.649,80.1141,1.10386,25.611,1820,CH2,20250620.csv,
49699,20250724,165,Cs0.05MA0.1FA0.85PbI3.0,1.65,MACl,15.0,p-F-PEACl,2.0,,,"4,4,4-NA",0.5,,,,,3000.0,30.0,100.0,10.0,1000,5,5500,30,15,150,110,15,PEAI,1.0,,,,,,,5000.0,30.0,6.0,70.0,100.0,5.0,22.1704,79.4076,1.0951,25.4952,1820,CH3,20250620.csv,
49700,20250724,165,Cs0.05MA0.1FA0.85PbI3.0,1.65,MACl,15.0,p-F-PEACl,2.0,,,"4,4,4-NA",0.5,,,,,3000.0,30.0,100.0,10.0,1000,5,5500,30,15,150,110,15,PEAI,1.0,,,,,,,5000.0,30.0,6.0,70.0,100.0,5.0,22.2663,80.0764,1.09582,25.3749,1820,CH4,20250620.csv,
49701,20250724,165,Cs0.05MA0.1FA0.85PbI3.0,1.65,MACl,15.0,p-F-PEACl,2.0,,,"4,4,4-NA",0.5,,,,,3000.0,30.0,100.0,10.0,1000,5,5500,30,15,150,110,15,PEAI,0.5,PDADI,0.5,,,,,5000.0,30.0,6.0,70.0,100.0,5.0,23.6046,82.0192,1.16624,24.677,1821,CH1,20250620.csv,
49702,20250724,165,Cs0.05MA0.1FA0.85PbI3.0,1.65,MACl,15.0,p-F-PEACl,2.0,,,"4,4,4-NA",0.5,,,,,3000.0,30.0,100.0,10.0,1000,5,5500,30,15,150,110,15,PEAI,0.5,PDADI,0.5,,,,,5000.0,30.0,6.0,70.0,100.0,5.0,23.2277,81.2105,1.1486,24.9016,1821,CH2,20250620.csv,
49703,20250724,165,Cs0.05MA0.1FA0.85PbI3.0,1.65,MACl,15.0,p-F-PEACl,2.0,,,"4,4,4-NA",0.5,,,,,3000.0,30.0,100.0,10.0,1000,5,5500,30,15,150,110,15,PEAI,0.5,PDADI,0.5,,,,,5000.0,30.0,6.0,70.0,100.0,5.0,22.8124,80.2405,1.13851,24.9713,1821,CH3,20250620.csv,
49704,20250724,165,Cs0.05MA0.1FA0.85PbI3.0,1.65,MACl,15.0,p-F-PEACl,2.0,,,"4,4,4-NA",0.5,,,,,3000.0,30.0,100.0,10.0,1000,5,5500,30,15,150,110,15,PEAI,0.5,PDADI,0.5,,,,,5000.0,30.0,6.0,70.0,100.0,5.0,22.0596,78.5183,1.13215,24.8155,1821,CH4,20250620.csv,
49705,20250724,165,Cs0.05MA0.1FA0.85PbI3.0,1.65,MACl,15.0,p-F-PEACl,2.0,,,"4,4,4-NA",0.5,,,,,3000.0,30.0,100.0,10.0,1000,5,5500,30,15,150,110,15,PEAI,0.5,PDADI,0.5,,,,,5000.0,30.0,6.0,70.0,100.0,5.0,25.0942,81.8073,1.15831,26.4823,1822,CH1,20250620.csv,
49706,20250724,165,Cs0.05MA0.1FA0.85PbI3.0,1.65,MACl,15.0,p-F-PEACl,2.0,,,"4,4,4-NA",0.5,,,,,3000.0,30.0,100.0,10.0,1000,5,5500,30,15,150,110,15,PEAI,0.5,PDADI,0.5,,,,,5000.0,30.0,6.0,70.0,100.0,5.0,24.2771,80.4442,1.14225,26.4204,1822,CH2,20250620.csv,
49707,20250724,165,Cs0.05MA0.1FA0.85PbI3.0,1.65,MACl,15.0,p-F-PEACl,2.0,,,"4,4,4-NA",0.5,,,,,3000.0,30.0,100.0,10.0,1000,5,5500,30,15,150,110,15,PEAI,0.5,PDADI,0.5,,,,,5000.0,30.0,6.0,70.0,100.0,5.0,23.3844,79.2225,1.1307,26.1054,1822,CH3,20250620.csv,
49708,20250724,165,Cs0.05MA0.1FA0.85PbI3.0,1.65,MACl,15.0,p-F-PEACl,2.0,,,"4,4,4-NA",0.5,,,,,3000.0,30.0,100.0,10.0,1000,5,5500,30,15,150,110,15,PEAI,0.5,PDADI,0.5,,,,,5000.0,30.0,6.0,70.0,100.0,5.0,23.3966,79.6819,1.13806,25.8005,1822,CH4,20250620.csv,
49709,20250724,165,Cs0.05MA0.08FA0.87PbI3.0,1.73,MACl,14.6,PEAI,0.517,,,4PADCB,0.248,2PACz,0.083,,,3000.0,30.0,100.0,10.0,1000,5,5500,30,15,150,110,15,m-F-PEAI,2.0,,,,,,,5000.0,30.0,6.0,70.0,100.0,5.0,20.675,71.4607,1.10309,26.2283,1823,CH1,20250620.csv,
49710,20250724,165,Cs0.05MA0.08FA0.87PbI3.0,1.73,MACl,14.6,PEAI,0.517,,,4PADCB,0.248,2PACz,0.083,,,3000.0,30.0,100.0,10.0,1000,5,5500,30,15,150,110,15,m-F-PEAI,2.0,,,,,,,5000.0,30.0,6.0,70.0,100.0,5.0,22.0724,77.9209,1.08674,26.0658,1823,CH2,20250620.csv,
49711,20250724,165,Cs0.05MA0.08FA0.87PbI3.0,1.73,MACl,14.6,PEAI,0.517,,,4PADCB,0.248,2PACz,0.083,,,3000.0,30.0,100.0,10.0,1000,5,5500,30,15,150,110,15,m-F-PEAI,2.0,,,,,,,5000.0,30.0,6.0,70.0,100.0,5.0,21.8263,77.6519,1.0807,26.0089,1823,CH3,20250620.csv,
49712,20250724,165,Cs0.05MA0.08FA0.87PbI3.0,1.73,MACl,14.6,PEAI,0.517,,,4PADCB,0.248,2PACz,0.083,,,3000.0,30.0,100.0,10.0,1000,5,5500,30,15,150,110,15,m-F-PEAI,2.0,,,,,,,5000.0,30.0,6.0,70.0,100.0,5.0,21.5692,77.5512,1.07963,25.7615,1823,CH4,20250620.csv,
49713,20250724,165,Cs0.05MA0.08FA0.87PbI3.0,1.73,MACl,14.6,PEAI,0.517,,,4PADCB,0.248,2PACz,0.083,,,3000.0,30.0,100.0,10.0,1000,5,5500,30,15,150,110,15,m-F-PEAI,2.0,,,,,,,5000.0,30.0,6.0,70.0,100.0,5.0,19.7897,71.8594,1.10168,24.9978,1824,CH1,20250620.csv,
49714,20250724,165,Cs0.05MA0.08FA0.87PbI3.0,1.73,MACl,14.6,PEAI,0.517,,,4PADCB,0.248,2PACz,0.083,,,3000.0,30.0,100.0,10.0,1000,5,5500,30,15,150,110,15,m-F-PEAI,2.0,,,,,,,5000.0,30.0,6.0,70.0,100.0,5.0,20.2772,74.7042,1.08971,24.9086,1824,CH2,20250620.csv,
49715,20250724,165,Cs0.05MA0.08FA0.87PbI3.0,1.73,MACl,14.6,PEAI,0.517,,,4PADCB,0.248,2PACz,0.083,,,3000.0,30.0,100.0,10.0,1000,5,5500,30,15,150,110,15,m-F-PEAI,2.0,,,,,,,5000.0,30.0,6.0,70.0,100.0,5.0,21.2685,79.1878,1.07932,24.8844,1824,CH3,20250620.csv,
49716,20250724,165,Cs0.05MA0.08FA0.87PbI3.0,1.73,MACl,14.6,PEAI,0.517,,,4PADCB,0.248,2PACz,0.083,,,3000.0,30.0,100.0,10.0,1000,5,5500,30,15,150,110,15,m-F-PEAI,2.0,,,,,,,5000.0,30.0,6.0,70.0,100.0,5.0,21.6312,80.7245,1.08133,24.7809,1824,CH4,20250620.csv,
49717,20250724,165,Cs0.05MA0.08FA0.87PbI3.0,1.73,MACl,14.6,PEAI,0.517,,,4PADCB,0.248,2PACz,0.083,,,3000.0,30.0,100.0,10.0,1000,5,5500,30,15,150,110,15,m-F-PEAI,2.0,,,,,,,5000.0,30.0,6.0,70.0,100.0,5.0,22.4711,78.5595,1.09333,26.1623,1825,CH1,20250620.csv,
49718,20250724,165,Cs0.05MA0.08FA0.87PbI3.0,1.73,MACl,14.6,PEAI,0.517,,,4PADCB,0.248,2PACz,0.083,,,3000.0,30.0,100.0,10.0,1000,5,5500,30,15,150,110,15,m-F-PEAI,2.0,,,,,,,5000.0,30.0,6.0,70.0,100.0,5.0,21.0196,74.5685,1.07881,26.1291,1825,CH2,20250620.csv,
49719,20250724,165,Cs0.05MA0.08FA0.87PbI3.0,1.73,MACl,14.6,PEAI,0.517,,,4PADCB,0.248,2PACz,0.083,,,3000.0,30.0,100.0,10.0,1000,5,5500,30,15,150,110,15,m-F-PEAI,2.0,,,,,,,5000.0,30.0,6.0,70.0,100.0,5.0,21.9436,79.039,1.06546,26.0573,1825,CH3,20250620.csv,
49720,20250724,165,Cs0.05MA0.08FA0.87PbI3.0,1.73,MACl,14.6,PEAI,0.517,,,4PADCB,0.248,2PACz,0.083,,,3000.0,30.0,100.0,10.0,1000,5,5500,30,15,150,110,15,m-F-PEAI,2.0,,,,,,,5000.0,30.0,6.0,70.0,100.0,5.0,21.8181,78.8183,1.06671,25.9505,1825,CH4,20250620.csv,
49721,20250724,165,Cs0.05MA0.08FA0.87PbI3.0,1.63,MACl,14.6,PEAI,0.517,,,4PADCB,0.248,2PACz,0.083,,,3000.0,30.0,100.0,10.0,1000,5,5500,30,15,150,110,15,PEAI,1.0,,,,,,,5000.0,30.0,6.0,70.0,100.0,5.0,19.0642,67.0377,1.10654,25.7,1826,CH1,20250620.csv,
49722,20250724,165,Cs0.05MA0.08FA0.87PbI3.0,1.63,MACl,14.6,PEAI,0.517,,,4PADCB,0.248,2PACz,0.083,,,3000.0,30.0,100.0,10.0,1000,5,5500,30,15,150,110,15,PEAI,1.0,,,,,,,5000.0,30.0,6.0,70.0,100.0,5.0,22.5797,79.6363,1.10175,25.735,1826,CH2,20250620.csv,
49723,20250724,165,Cs0.05MA0.08FA0.87PbI3.0,1.63,MACl,14.6,PEAI,0.517,,,4PADCB,0.248,2PACz,0.083,,,3000.0,30.0,100.0,10.0,1000,5,5500,30,15,150,110,15,PEAI,1.0,,,,,,,5000.0,30.0,6.0,70.0,100.0,5.0,22.2692,79.3487,1.09758,25.5699,1826,CH3,20250620.csv,
49724,20250724,165,Cs0.05MA0.08FA0.87PbI3.0,1.63,MACl,14.6,PEAI,0.517,,,4PADCB,0.248,2PACz,0.083,,,3000.0,30.0,100.0,10.0,1000,5,5500,30,15,150,110,15,PEAI,1.0,,,,,,,5000.0,30.0,6.0,70.0,100.0,5.0,22.1935,79.1861,1.09933,25.4946,1826,CH4,20250620.csv,
49725,20250724,165,Cs0.05MA0.08FA0.87PbI3.0,1.63,MACl,14.6,PEAI,0.517,,,4PADCB,0.248,2PACz,0.083,,,3000.0,30.0,100.0,10.0,1000,5,5500,30,15,150,110,15,PEAI,1.0,,,,,,,5000.0,30.0,6.0,70.0,100.0,5.0,21.5154,76.4627,1.10881,25.3772,1827,CH1,20250620.csv,
49726,20250724,165,Cs0.05MA0.08FA0.87PbI3.0,1.63,MACl,14.6,PEAI,0.517,,,4PADCB,0.248,2PACz,0.083,,,3000.0,30.0,100.0,10.0,1000,5,5500,30,15,150,110,15,PEAI,1.0,,,,,,,5000.0,30.0,6.0,70.0,100.0,5.0,21.1653,76.0429,1.10099,25.2803,1827,CH2,20250620.csv,
49727,20250724,165,Cs0.05MA0.08FA0.87PbI3.0,1.63,MACl,14.6,PEAI,0.517,,,4PADCB,0.248,2PACz,0.083,,,3000.0,30.0,100.0,10.0,1000,5,5500,30,15,150,110,15,PEAI,1.0,,,,,,,5000.0,30.0,6.0,70.0,100.0,5.0,20.9565,75.8683,1.09397,25.2496,1827,CH3,20250620.csv,
49728,20250724,165,Cs0.05MA0.08FA0.87PbI3.0,1.63,MACl,14.6,PEAI,0.517,,,4PADCB,0.248,2PACz,0.083,,,3000.0,30.0,100.0,10.0,1000,5,5500,30,15,150,110,15,PEAI,1.0,,,,,,,5000.0,30.0,6.0,70.0,100.0,5.0,21.155,76.8052,1.09498,25.1546,1827,CH4,20250620.csv,
49729,20250724,165,Cs0.05MA0.08FA0.87PbI3.0,1.63,MACl,14.6,PEAI,0.517,,,4PADCB,0.248,2PACz,0.083,,,3000.0,30.0,100.0,10.0,1000,5,5500,30,15,150,110,15,PEAI,1.0,,,,,,,5000.0,30.0,6.0,70.0,100.0,5.0,19.3498,69.0199,1.10527,25.365,1828,CH1,20250620.csv,
49730,20250724,165,Cs0.05MA0.08FA0.87PbI3.0,1.63,MACl,14.6,PEAI,0.517,,,4PADCB,0.248,2PACz,0.083,,,3000.0,30.0,100.0,10.0,1000,5,5500,30,15,150,110,15,PEAI,1.0,,,,,,,5000.0,30.0,6.0,70.0,100.0,5.0,21.3317,77.8591,1.08731,25.1979,1828,CH2,20250620.csv,
49731,20250724,165,Cs0.05MA0.08FA0.87PbI3.0,1.63,MACl,14.6,PEAI,0.517,,,4PADCB,0.248,2PACz,0.083,,,3000.0,30.0,100.0,10.0,1000,5,5500,30,15,150,110,15,PEAI,1.0,,,,,,,5000.0,30.0,6.0,70.0,100.0,5.0,20.1542,74.3822,1.08481,24.9772,1828,CH3,20250620.csv,
49732,20250724,165,Cs0.05MA0.08FA0.87PbI3.0,1.63,MACl,14.6,PEAI,0.517,,,4PADCB,0.248,2PACz,0.083,,,3000.0,30.0,100.0,10.0,1000,5,5500,30,15,150,110,15,PEAI,1.0,,,,,,,5000.0,30.0,6.0,70.0,100.0,5.0,19.9283,74.3059,1.08954,24.6152,1828,CH4,20250620.csv,
49733,20250724,165,Cs0.05MA0.08FA0.87PbI3.0,1.63,MACl,14.6,PEAI,0.517,,,4PADCB,0.248,2PACz,0.083,,,3000.0,30.0,100.0,10.0,1000,5,5500,30,15,150,110,15,PEABr,0.5,,,,,,,5000.0,30.0,6.0,70.0,100.0,5.0,20.8456,71.7449,1.0962,26.5053,1829,CH1,20250620.csv,
49734,20250724,165,Cs0.05MA0.08FA0.87PbI3.0,1.63,MACl,14.6,PEAI,0.517,,,4PADCB,0.248,2PACz,0.083,,,3000.0,30.0,100.0,10.0,1000,5,5500,30,15,150,110,15,PEABr,0.5,,,,,,,5000.0,30.0,6.0,70.0,100.0,5.0,20.6121,72.1681,1.0798,26.4505,1829,CH2,20250620.csv,
49735,20250724,165,Cs0.05MA0.08FA0.87PbI3.0,1.63,MACl,14.6,PEAI,0.517,,,4PADCB,0.248,2PACz,0.083,,,3000.0,30.0,100.0,10.0,1000,5,5500,30,15,150,110,15,PEABr,0.5,,,,,,,5000.0,30.0,6.0,70.0,100.0,5.0,21.4729,76.6383,1.06237,26.3736,1829,CH3,20250620.csv,
49736,20250724,165,Cs0.05MA0.08FA0.87PbI3.0,1.63,MACl,14.6,PEAI,0.517,,,4PADCB,0.248,2PACz,0.083,,,3000.0,30.0,100.0,10.0,1000,5,5500,30,15,150,110,15,PEABr,0.5,,,,,,,5000.0,30.0,6.0,70.0,100.0,5.0,14.0475,52.3017,1.0471,25.6505,1829,CH4,20250620.csv,
49737,20250724,165,Cs0.05MA0.08FA0.87PbI3.0,1.63,MACl,14.6,PEAI,0.517,,,4PADCB,0.248,2PACz,0.083,,,3000.0,30.0,100.0,10.0,1000,5,5500,30,15,150,110,15,PEABr,0.5,,,,,,,5000.0,30.0,6.0,70.0,100.0,5.0,22.2437,78.3194,1.07041,26.5332,1830,CH1,20250620.csv,
49738,20250724,165,Cs0.05MA0.08FA0.87PbI3.0,1.63,MACl,14.6,PEAI,0.517,,,4PADCB,0.248,2PACz,0.083,,,3000.0,30.0,100.0,10.0,1000,5,5500,30,15,150,110,15,PEABr,0.5,,,,,,,5000.0,30.0,6.0,70.0,100.0,5.0,21.4853,76.8846,1.05681,26.4425,1830,CH2,20250620.csv,
49739,20250724,165,Cs0.05MA0.08FA0.87PbI3.0,1.63,MACl,14.6,PEAI,0.517,,,4PADCB,0.248,2PACz,0.083,,,3000.0,30.0,100.0,10.0,1000,5,5500,30,15,150,110,15,PEABr,0.5,,,,,,,5000.0,30.0,6.0,70.0,100.0,5.0,21.5203,77.3064,1.05916,26.2827,1830,CH3,20250620.csv,
49740,20250724,165,Cs0.05MA0.08FA0.87PbI3.0,1.63,MACl,14.6,PEAI,0.517,,,4PADCB,0.248,2PACz,0.083,,,3000.0,30.0,100.0,10.0,1000,5,5500,30,15,150,110,15,PEABr,0.5,,,,,,,5000.0,30.0,6.0,70.0,100.0,5.0,21.1542,76.2202,1.06451,26.0722,1830,CH4,20250620.csv,
49741,20250724,165,Cs0.05MA0.08FA0.87PbI3.0,1.63,MACl,14.6,PEAI,0.517,,,4PADCB,0.248,2PACz,0.083,,,3000.0,30.0,100.0,10.0,1000,5,5500,30,15,150,110,15,PEABr,0.5,,,,,,,5000.0,30.0,6.0,70.0,100.0,5.0,23.1961,80.9637,1.09917,26.0651,1831,CH1,20250620.csv,
49742,20250724,165,Cs0.05MA0.08FA0.87PbI3.0,1.63,MACl,14.6,PEAI,0.517,,,4PADCB,0.248,2PACz,0.083,,,3000.0,30.0,100.0,10.0,1000,5,5500,30,15,150,110,15,PEABr,0.5,,,,,,,5000.0,30.0,6.0,70.0,100.0,5.0,21.523,75.604,1.09175,26.0757,1831,CH2,20250620.csv,
49743,20250724,165,Cs0.05MA0.08FA0.87PbI3.0,1.63,MACl,14.6,PEAI,0.517,,,4PADCB,0.248,2PACz,0.083,,,3000.0,30.0,100.0,10.0,1000,5,5500,30,15,150,110,15,PEABr,0.5,,,,,,,5000.0,30.0,6.0,70.0,100.0,5.0,22.3836,79.5584,1.07526,26.1656,1831,CH3,20250620.csv,
49744,20250724,165,Cs0.05MA0.08FA0.87PbI3.0,1.63,MACl,14.6,PEAI,0.517,,,4PADCB,0.248,2PACz,0.083,,,3000.0,30.0,100.0,10.0,1000,5,5500,30,15,150,110,15,PEABr,0.5,,,,,,,5000.0,30.0,6.0,70.0,100.0,5.0,22.2356,79.3932,1.06994,26.1763,1831,CH4,20250620.csv,
49745,20250725,166,Cs0.05MA0.1FA0.85PbI3.0,1.65,MACl,15.0,p-F-PEACl,2.0,,,"4,4,4-NA",0.5,,,,,3000.0,30.0,100.0,10.0,1000,5,5500,30,15,150,110,15,PDADI,0.5,,,,,,,5000.0,30.0,6.0,70.0,100.0,5.0,23.7644,78.5146,1.18443,25.5545,1832,CH1,20250623.csv,
49746,20250725,166,Cs0.05MA0.1FA0.85PbI3.0,1.65,MACl,15.0,p-F-PEACl,2.0,,,"4,4,4-NA",0.5,,,,,3000.0,30.0,100.0,10.0,1000,5,5500,30,15,150,110,15,PDADI,0.5,,,,,,,5000.0,30.0,6.0,70.0,100.0,5.0,19.3716,64.0815,1.16883,25.8632,1832,CH2,20250623.csv,
49747,20250725,166,Cs0.05MA0.1FA0.85PbI3.0,1.65,MACl,15.0,p-F-PEACl,2.0,,,"4,4,4-NA",0.5,,,,,3000.0,30.0,100.0,10.0,1000,5,5500,30,15,150,110,15,PDADI,0.5,,,,,,,5000.0,30.0,6.0,70.0,100.0,5.0,25.3861,83.2841,1.17886,25.8566,1832,CH3,20250623.csv,
49748,20250725,166,Cs0.05MA0.1FA0.85PbI3.0,1.65,MACl,15.0,p-F-PEACl,2.0,,,"4,4,4-NA",0.5,,,,,3000.0,30.0,100.0,10.0,1000,5,5500,30,15,150,110,15,PDADI,0.5,,,,,,,5000.0,30.0,6.0,70.0,100.0,5.0,25.6433,83.7523,1.18042,25.9383,1832,CH4,20250623.csv,
49749,20250725,166,Cs0.05MA0.1FA0.85PbI3.0,1.65,MACl,15.0,p-F-PEACl,2.0,,,"4,4,4-NA",0.5,,,,,3000.0,30.0,100.0,10.0,1000,5,5500,30,15,150,110,15,PDADI,0.5,,,,,,,5000.0,30.0,6.0,70.0,100.0,5.0,25.7614,84.8668,1.1862,25.5903,1833,CH1,20250623.csv,
49750,20250725,166,Cs0.05MA0.1FA0.85PbI3.0,1.65,MACl,15.0,p-F-PEACl,2.0,,,"4,4,4-NA",0.5,,,,,3000.0,30.0,100.0,10.0,1000,5,5500,30,15,150,110,15,PDADI,0.5,,,,,,,5000.0,30.0,6.0,70.0,100.0,5.0,25.4942,83.5568,1.18657,25.7138,1833,CH2,20250623.csv,
49751,20250725,166,Cs0.05MA0.1FA0.85PbI3.0,1.65,MACl,15.0,p-F-PEACl,2.0,,,"4,4,4-NA",0.5,,,,,3000.0,30.0,100.0,10.0,1000,5,5500,30,15,150,110,15,PDADI,0.5,,,,,,,5000.0,30.0,6.0,70.0,100.0,5.0,25.3091,84.4265,1.17859,25.4352,1833,CH3,20250623.csv,
49752,20250725,166,Cs0.05MA0.1FA0.85PbI3.0,1.65,MACl,15.0,p-F-PEACl,2.0,,,"4,4,4-NA",0.5,,,,,3000.0,30.0,100.0,10.0,1000,5,5500,30,15,150,110,15,PDADI,0.5,,,,,,,5000.0,30.0,6.0,70.0,100.0,5.0,24.6399,83.0607,1.18232,25.0903,1833,CH4,20250623.csv,
49753,20250725,166,Cs0.05MA0.1FA0.85PbI3.0,1.65,MACl,15.0,p-F-PEACl,2.0,,,"4,4,4-NA",0.5,,,,,3000.0,30.0,100.0,10.0,1000,5,5500,30,15,150,110,15,PDADI,0.5,,,,,,,5000.0,30.0,6.0,70.0,100.0,5.0,23.3493,83.3394,1.18044,23.7346,1834,CH1,20250623.csv,
49754,20250725,166,Cs0.05MA0.1FA0.85PbI3.0,1.65,MACl,15.0,p-F-PEACl,2.0,,,"4,4,4-NA",0.5,,,,,3000.0,30.0,100.0,10.0,1000,5,5500,30,15,150,110,15,PDADI,0.5,,,,,,,5000.0,30.0,6.0,70.0,100.0,5.0,23.7147,83.5328,1.17682,24.1242,1834,CH2,20250623.csv,
49755,20250725,166,Cs0.05MA0.1FA0.85PbI3.0,1.65,MACl,15.0,p-F-PEACl,2.0,,,"4,4,4-NA",0.5,,,,,3000.0,30.0,100.0,10.0,1000,5,5500,30,15,150,110,15,PDADI,0.5,,,,,,,5000.0,30.0,6.0,70.0,100.0,5.0,23.7304,83.371,1.17769,24.169,1834,CH3,20250623.csv,
49756,20250725,166,Cs0.05MA0.1FA0.85PbI3.0,1.65,MACl,15.0,p-F-PEACl,2.0,,,"4,4,4-NA",0.5,,,,,3000.0,30.0,100.0,10.0,1000,5,5500,30,15,150,110,15,PDADI,0.5,,,,,,,5000.0,30.0,6.0,70.0,100.0,5.0,23.4937,83.2235,1.17773,23.9694,1834,CH4,20250623.csv,
49757,20250725,166,Cs0.05MA0.1FA0.85PbI3.0,1.65,MACl,15.0,p-F-PEACl,2.0,,,"4,4,4-NA",0.5,,,,,3000.0,30.0,100.0,10.0,1000,5,5500,30,15,150,110,15,PDADI,0.5,,,,,,,5000.0,30.0,6.0,70.0,100.0,5.0,21.0475,74.4875,1.19656,23.6148,1835,CH1,20250623.csv,
49758,20250725,166,Cs0.05MA0.1FA0.85PbI3.0,1.65,MACl,15.0,p-F-PEACl,2.0,,,"4,4,4-NA",0.5,,,,,3000.0,30.0,100.0,10.0,1000,5,5500,30,15,150,110,15,PDADI,0.5,,,,,,,5000.0,30.0,6.0,70.0,100.0,5.0,19.0536,68.6956,1.17882,23.5289,1835,CH2,20250623.csv,
49759,20250725,166,Cs0.05MA0.1FA0.85PbI3.0,1.65,MACl,15.0,p-F-PEACl,2.0,,,"4,4,4-NA",0.5,,,,,3000.0,30.0,100.0,10.0,1000,5,5500,30,15,150,110,15,PDADI,0.5,,,,,,,5000.0,30.0,6.0,70.0,100.0,5.0,22.9819,82.5861,1.18562,23.4711,1835,CH3,20250623.csv,
49760,20250725,166,Cs0.05MA0.1FA0.85PbI3.0,1.65,MACl,15.0,p-F-PEACl,2.0,,,"4,4,4-NA",0.5,,,,,3000.0,30.0,100.0,10.0,1000,5,5500,30,15,150,110,15,PDADI,0.5,,,,,,,5000.0,30.0,6.0,70.0,100.0,5.0,21.3474,78.1192,1.18577,23.0456,1835,CH4,20250623.csv,
49761,20250725,166,Cs0.05MA0.1FA0.85PbI3.0,1.65,MACl,15.0,p-F-PEACl,2.0,,,"4,4,4-NA",0.5,,,,,3000.0,30.0,100.0,10.0,1000,5,5500,30,15,150,110,15,PDADI,0.5,,,,,,,5000.0,30.0,6.0,70.0,100.0,5.0,22.6871,79.6825,1.19852,23.7559,1836,CH1,20250623.csv,
49762,20250725,166,Cs0.05MA0.1FA0.85PbI3.0,1.65,MACl,15.0,p-F-PEACl,2.0,,,"4,4,4-NA",0.5,,,,,3000.0,30.0,100.0,10.0,1000,5,5500,30,15,150,110,15,PDADI,0.5,,,,,,,5000.0,30.0,6.0,70.0,100.0,5.0,24.0109,83.5694,1.19174,24.109,1836,CH2,20250623.csv,
49763,20250725,166,Cs0.05MA0.1FA0.85PbI3.0,1.65,MACl,15.0,p-F-PEACl,2.0,,,"4,4,4-NA",0.5,,,,,3000.0,30.0,100.0,10.0,1000,5,5500,30,15,150,110,15,PDADI,0.5,,,,,,,5000.0,30.0,6.0,70.0,100.0,5.0,21.0632,73.891,1.18487,24.0581,1836,CH3,20250623.csv,
49764,20250725,166,Cs0.05MA0.1FA0.85PbI3.0,1.65,MACl,15.0,p-F-PEACl,2.0,,,"4,4,4-NA",0.5,,,,,3000.0,30.0,100.0,10.0,1000,5,5500,30,15,150,110,15,PDADI,0.5,,,,,,,5000.0,30.0,6.0,70.0,100.0,5.0,22.6698,79.4057,1.1862,24.0678,1836,CH4,20250623.csv,
49765,20250725,166,Cs0.05MA0.1FA0.85PbI3.0,1.65,MACl,15.0,p-F-PEACl,2.0,,,"4,4,4-NA",0.5,,,,,3000.0,30.0,100.0,10.0,1000,5,5500,30,15,150,110,15,PDADI,0.5,,,,,,,5000.0,30.0,6.0,70.0,100.0,5.0,24.7429,82.921,1.18438,25.1939,1837,CH1,20250623.csv,
49766,20250725,166,Cs0.05MA0.1FA0.85PbI3.0,1.65,MACl,15.0,p-F-PEACl,2.0,,,"4,4,4-NA",0.5,,,,,3000.0,30.0,100.0,10.0,1000,5,5500,30,15,150,110,15,PDADI,0.5,,,,,,,5000.0,30.0,6.0,70.0,100.0,5.0,24.604,83.3298,1.17454,25.1384,1837,CH2,20250623.csv,
49767,20250725,166,Cs0.05MA0.1FA0.85PbI3.0,1.65,MACl,15.0,p-F-PEACl,2.0,,,"4,4,4-NA",0.5,,,,,3000.0,30.0,100.0,10.0,1000,5,5500,30,15,150,110,15,PDADI,0.5,,,,,,,5000.0,30.0,6.0,70.0,100.0,5.0,24.3596,83.275,1.1698,25.006,1837,CH3,20250623.csv,
49768,20250725,166,Cs0.05MA0.1FA0.85PbI3.0,1.65,MACl,15.0,p-F-PEACl,2.0,,,"4,4,4-NA",0.5,,,,,3000.0,30.0,100.0,10.0,1000,5,5500,30,15,150,110,15,PDADI,0.5,,,,,,,5000.0,30.0,6.0,70.0,100.0,5.0,24.1137,83.2816,1.16976,24.7524,1837,CH4,20250623.csv,
49769,20250725,166,Cs0.05MA0.1FA0.85PbI3.0,1.65,MACl,15.0,p-F-PEACl,2.0,,,"4,4,4-NA",0.5,,,,,3000.0,30.0,100.0,10.0,1000,5,5500,30,15,150,110,15,PDADI,0.5,,,,,,,5000.0,30.0,6.0,70.0,100.0,5.0,23.5999,81.5369,1.18728,24.3783,1838,CH1,20250623.csv,
49770,20250725,166,Cs0.05MA0.1FA0.85PbI3.0,1.65,MACl,15.0,p-F-PEACl,2.0,,,"4,4,4-NA",0.5,,,,,3000.0,30.0,100.0,10.0,1000,5,5500,30,15,150,110,15,PDADI,0.5,,,,,,,5000.0,30.0,6.0,70.0,100.0,5.0,23.7821,82.8093,1.17916,24.3555,1838,CH2,20250623.csv,
49771,20250725,166,Cs0.05MA0.1FA0.85PbI3.0,1.65,MACl,15.0,p-F-PEACl,2.0,,,"4,4,4-NA",0.5,,,,,3000.0,30.0,100.0,10.0,1000,5,5500,30,15,150,110,15,PDADI,0.5,,,,,,,5000.0,30.0,6.0,70.0,100.0,5.0,23.4502,82.8809,1.17145,24.1529,1838,CH3,20250623.csv,
49772,20250725,166,Cs0.05MA0.1FA0.85PbI3.0,1.65,MACl,15.0,p-F-PEACl,2.0,,,"4,4,4-NA",0.5,,,,,3000.0,30.0,100.0,10.0,1000,5,5500,30,15,150,110,15,PDADI,0.5,,,,,,,5000.0,30.0,6.0,70.0,100.0,5.0,23.1749,82.8561,1.16786,23.9499,1838,CH4,20250623.csv,
49773,20250725,166,Cs0.05MA0.1FA0.85PbI3.0,1.65,MACl,15.0,p-F-PEACl,2.0,,,"4,4,4-NA",0.5,,,,,3000.0,30.0,100.0,10.0,1000,5,5500,30,15,150,110,15,PDADI,0.5,,,,,,,5000.0,30.0,6.0,70.0,100.0,5.0,25.4115,83.1531,1.18602,25.7668,1839,CH1,20250623.csv,
49774,20250725,166,Cs0.05MA0.1FA0.85PbI3.0,1.65,MACl,15.0,p-F-PEACl,2.0,,,"4,4,4-NA",0.5,,,,,3000.0,30.0,100.0,10.0,1000,5,5500,30,15,150,110,15,PDADI,0.5,,,,,,,5000.0,30.0,6.0,70.0,100.0,5.0,25.1578,82.9327,1.17669,25.7801,1839,CH2,20250623.csv,
49775,20250725,166,Cs0.05MA0.1FA0.85PbI3.0,1.65,MACl,15.0,p-F-PEACl,2.0,,,"4,4,4-NA",0.5,,,,,3000.0,30.0,100.0,10.0,1000,5,5500,30,15,150,110,15,PDADI,0.5,,,,,,,5000.0,30.0,6.0,70.0,100.0,5.0,24.8188,82.7153,1.17033,25.6383,1839,CH3,20250623.csv,
49776,20250725,166,Cs0.05MA0.1FA0.85PbI3.0,1.65,MACl,15.0,p-F-PEACl,2.0,,,"4,4,4-NA",0.5,,,,,3000.0,30.0,100.0,10.0,1000,5,5500,30,15,150,110,15,PDADI,0.5,,,,,,,5000.0,30.0,6.0,70.0,100.0,5.0,24.2278,81.8164,1.16519,25.4141,1839,CH4,20250623.csv,
49777,20250725,166,Cs0.05MA0.1FA0.85PbI3.0,1.65,MACl,15.0,p-F-PEACl,2.0,,,"4,4,4-NA",0.5,,,,,3000.0,30.0,100.0,10.0,1000,5,6000,30,15,150,110,15,PDADI,0.5,,,,,,,5000.0,30.0,6.0,70.0,100.0,5.0,25.0784,83.5026,1.18911,25.2568,1840,CH1,20250623.csv,
49778,20250725,166,Cs0.05MA0.1FA0.85PbI3.0,1.65,MACl,15.0,p-F-PEACl,2.0,,,"4,4,4-NA",0.5,,,,,3000.0,30.0,100.0,10.0,1000,5,6000,30,15,150,110,15,PDADI,0.5,,,,,,,5000.0,30.0,6.0,70.0,100.0,5.0,25.0105,82.8592,1.1867,25.4354,1840,CH2,20250623.csv,
49779,20250725,166,Cs0.05MA0.1FA0.85PbI3.0,1.65,MACl,15.0,p-F-PEACl,2.0,,,"4,4,4-NA",0.5,,,,,3000.0,30.0,100.0,10.0,1000,5,6000,30,15,150,110,15,PDADI,0.5,,,,,,,5000.0,30.0,6.0,70.0,100.0,5.0,22.1419,74.6038,1.17382,25.2843,1840,CH3,20250623.csv,
49780,20250725,166,Cs0.05MA0.1FA0.85PbI3.0,1.65,MACl,15.0,p-F-PEACl,2.0,,,"4,4,4-NA",0.5,,,,,3000.0,30.0,100.0,10.0,1000,5,6000,30,15,150,110,15,PDADI,0.5,,,,,,,5000.0,30.0,6.0,70.0,100.0,5.0,24.7897,83.4708,1.17621,25.2496,1840,CH4,20250623.csv,
49781,20250725,166,Cs0.05MA0.1FA0.85PbI3.0,1.65,MACl,15.0,p-F-PEACl,2.0,,,"4,4,4-NA",0.5,,,,,3000.0,30.0,100.0,10.0,1000,5,6000,30,15,150,110,15,PDADI,0.5,,,,,,,5000.0,30.0,6.0,70.0,100.0,5.0,19.9597,66.8607,1.16633,25.5954,1841,CH1,20250623.csv,
49782,20250725,166,Cs0.05MA0.1FA0.85PbI3.0,1.65,MACl,15.0,p-F-PEACl,2.0,,,"4,4,4-NA",0.5,,,,,3000.0,30.0,100.0,10.0,1000,5,6000,30,15,150,110,15,PDADI,0.5,,,,,,,5000.0,30.0,6.0,70.0,100.0,5.0,25.4599,83.7852,1.18522,25.6384,1841,CH2,20250623.csv,
49783,20250725,166,Cs0.05MA0.1FA0.85PbI3.0,1.65,MACl,15.0,p-F-PEACl,2.0,,,"4,4,4-NA",0.5,,,,,3000.0,30.0,100.0,10.0,1000,5,6000,30,15,150,110,15,PDADI,0.5,,,,,,,5000.0,30.0,6.0,70.0,100.0,5.0,25.3255,83.8438,1.18104,25.5753,1841,CH3,20250623.csv,
49784,20250725,166,Cs0.05MA0.1FA0.85PbI3.0,1.65,MACl,15.0,p-F-PEACl,2.0,,,"4,4,4-NA",0.5,,,,,3000.0,30.0,100.0,10.0,1000,5,6000,30,15,150,110,15,PDADI,0.5,,,,,,,5000.0,30.0,6.0,70.0,100.0,5.0,23.1985,77.6495,1.17924,25.3349,1841,CH4,20250623.csv,
49785,20250725,166,Cs0.05MA0.1FA0.85PbI3.0,1.65,MACl,15.0,p-F-PEACl,2.0,,,"4,4,4-NA",0.5,,,,,3000.0,30.0,100.0,10.0,1000,5,6000,30,15,150,110,15,PDADI,0.5,,,,,,,5000.0,30.0,6.0,70.0,100.0,5.0,24.736,79.8901,1.19601,25.8881,1842,CH1,20250623.csv,
49786,20250725,166,Cs0.05MA0.1FA0.85PbI3.0,1.65,MACl,15.0,p-F-PEACl,2.0,,,"4,4,4-NA",0.5,,,,,3000.0,30.0,100.0,10.0,1000,5,6000,30,15,150,110,15,PDADI,0.5,,,,,,,5000.0,30.0,6.0,70.0,100.0,5.0,23.5997,76.964,1.18839,25.8023,1842,CH2,20250623.csv,
49787,20250725,166,Cs0.05MA0.1FA0.85PbI3.0,1.65,MACl,15.0,p-F-PEACl,2.0,,,"4,4,4-NA",0.5,,,,,3000.0,30.0,100.0,10.0,1000,5,6000,30,15,150,110,15,PDADI,0.5,,,,,,,5000.0,30.0,6.0,70.0,100.0,5.0,20.6049,68.6491,1.16718,25.7155,1842,CH3,20250623.csv,
49788,20250725,166,Cs0.05MA0.1FA0.85PbI3.0,1.65,MACl,15.0,p-F-PEACl,2.0,,,"4,4,4-NA",0.5,,,,,3000.0,30.0,100.0,10.0,1000,5,6000,30,15,150,110,15,PDADI,0.5,,,,,,,5000.0,30.0,6.0,70.0,100.0,5.0,25.0288,83.339,1.17722,25.5114,1842,CH4,20250623.csv,
49789,20250725,166,Cs0.05MA0.1FA0.85PbI3.0,1.65,MACl,15.0,p-F-PEACl,2.0,,,"4,4,4-NA",0.5,,,,,3000.0,30.0,100.0,10.0,1000,5,6000,30,15,150,110,15,PDADI,0.5,,,,,,,5000.0,30.0,6.0,70.0,100.0,5.0,24.6165,81.6467,1.15681,26.0632,1843,CH1,20250623.csv,
49790,20250725,166,Cs0.05MA0.1FA0.85PbI3.0,1.65,MACl,15.0,p-F-PEACl,2.0,,,"4,4,4-NA",0.5,,,,,3000.0,30.0,100.0,10.0,1000,5,6000,30,15,150,110,15,PDADI,0.5,,,,,,,5000.0,30.0,6.0,70.0,100.0,5.0,24.1346,80.8949,1.14634,26.0259,1843,CH2,20250623.csv,
49791,20250725,166,Cs0.05MA0.1FA0.85PbI3.0,1.65,MACl,15.0,p-F-PEACl,2.0,,,"4,4,4-NA",0.5,,,,,3000.0,30.0,100.0,10.0,1000,5,6000,30,15,150,110,15,PDADI,0.5,,,,,,,5000.0,30.0,6.0,70.0,100.0,5.0,24.1023,81.2371,1.14439,25.9257,1843,CH3,20250623.csv,
49792,20250725,166,Cs0.05MA0.1FA0.85PbI3.0,1.65,MACl,15.0,p-F-PEACl,2.0,,,"4,4,4-NA",0.5,,,,,3000.0,30.0,100.0,10.0,1000,5,6000,30,15,150,110,15,PDADI,0.5,,,,,,,5000.0,30.0,6.0,70.0,100.0,5.0,24.0527,81.5558,1.1441,25.7777,1843,CH4,20250623.csv,
49793,20250725,166,Cs0.05MA0.1FA0.85PbI3.0,1.65,MACl,15.0,p-F-PEACl,2.0,,,"4,4,4-NA",0.5,,,,,3000.0,30.0,100.0,10.0,1000,5,6000,30,15,150,110,15,PDADI,0.5,,,,,,,5000.0,30.0,6.0,70.0,100.0,5.0,24.9686,82.308,1.15646,26.2314,1844,CH1,20250623.csv,
49794,20250725,166,Cs0.05MA0.1FA0.85PbI3.0,1.65,MACl,15.0,p-F-PEACl,2.0,,,"4,4,4-NA",0.5,,,,,3000.0,30.0,100.0,10.0,1000,5,6000,30,15,150,110,15,PDADI,0.5,,,,,,,5000.0,30.0,6.0,70.0,100.0,5.0,24.2024,81.0469,1.14341,26.1168,1844,CH2,20250623.csv,
49795,20250725,166,Cs0.05MA0.1FA0.85PbI3.0,1.65,MACl,15.0,p-F-PEACl,2.0,,,"4,4,4-NA",0.5,,,,,3000.0,30.0,100.0,10.0,1000,5,6000,30,15,150,110,15,PDADI,0.5,,,,,,,5000.0,30.0,6.0,70.0,100.0,5.0,23.4721,79.7945,1.1347,25.9237,1844,CH3,20250623.csv,
49796,20250725,166,Cs0.05MA0.1FA0.85PbI3.0,1.65,MACl,15.0,p-F-PEACl,2.0,,,"4,4,4-NA",0.5,,,,,3000.0,30.0,100.0,10.0,1000,5,6000,30,15,150,110,15,PDADI,0.5,,,,,,,5000.0,30.0,6.0,70.0,100.0,5.0,23.5002,79.9938,1.13427,25.8999,1844,CH4,20250623.csv,
49797,20250725,166,Cs0.05MA0.1FA0.85PbI3.0,1.65,MACl,15.0,p-F-PEACl,2.0,,,"4,4,4-NA",0.5,,,,,3000.0,30.0,100.0,10.0,1000,5,6000,30,15,150,110,15,PDADI,0.5,,,,,,,5000.0,30.0,6.0,70.0,100.0,5.0,24.9388,81.2826,1.16085,26.4302,1845,CH1,20250623.csv,
49798,20250725,166,Cs0.05MA0.1FA0.85PbI3.0,1.65,MACl,15.0,p-F-PEACl,2.0,,,"4,4,4-NA",0.5,,,,,3000.0,30.0,100.0,10.0,1000,5,6000,30,15,150,110,15,PDADI,0.5,,,,,,,5000.0,30.0,6.0,70.0,100.0,5.0,23.7323,79.3727,1.14613,26.0878,1845,CH2,20250623.csv,
49799,20250725,166,Cs0.05MA0.1FA0.85PbI3.0,1.65,MACl,15.0,p-F-PEACl,2.0,,,"4,4,4-NA",0.5,,,,,3000.0,30.0,100.0,10.0,1000,5,6000,30,15,150,110,15,PDADI,0.5,,,,,,,5000.0,30.0,6.0,70.0,100.0,5.0,24.0732,80.1685,1.14936,26.126,1845,CH3,20250623.csv,
49800,20250725,166,Cs0.05MA0.1FA0.85PbI3.0,1.65,MACl,15.0,p-F-PEACl,2.0,,,"4,4,4-NA",0.5,,,,,3000.0,30.0,100.0,10.0,1000,5,6000,30,15,150,110,15,PDADI,0.5,,,,,,,5000.0,30.0,6.0,70.0,100.0,5.0,24.0016,80.9851,1.14652,25.8495,1845,CH4,20250623.csv,
49801,20250725,166,Cs0.05MA0.1FA0.85PbI3.0,1.65,MACl,15.0,p-F-PEACl,2.0,,,"4,4,4-NA",0.5,,,,,3000.0,30.0,100.0,10.0,1000,5,6000,30,15,150,110,15,PDADI,0.5,,,,,,,5000.0,30.0,6.0,70.0,100.0,5.0,16.6161,57.7784,1.1489,25.0312,1846,CH1,20250623.csv,
49802,20250725,166,Cs0.05MA0.1FA0.85PbI3.0,1.65,MACl,15.0,p-F-PEACl,2.0,,,"4,4,4-NA",0.5,,,,,3000.0,30.0,100.0,10.0,1000,5,6000,30,15,150,110,15,PDADI,0.5,,,,,,,5000.0,30.0,6.0,70.0,100.0,5.0,20.5392,68.8257,1.1577,25.7773,1846,CH2,20250623.csv,
49803,20250725,166,Cs0.05MA0.1FA0.85PbI3.0,1.65,MACl,15.0,p-F-PEACl,2.0,,,"4,4,4-NA",0.5,,,,,3000.0,30.0,100.0,10.0,1000,5,6000,30,15,150,110,15,PDADI,0.5,,,,,,,5000.0,30.0,6.0,70.0,100.0,5.0,20.1598,68.5493,1.14907,25.5939,1846,CH3,20250623.csv,
49804,20250725,166,Cs0.05MA0.1FA0.85PbI3.0,1.65,MACl,15.0,p-F-PEACl,2.0,,,"4,4,4-NA",0.5,,,,,3000.0,30.0,100.0,10.0,1000,5,6000,30,15,150,110,15,PDADI,0.5,,,,,,,5000.0,30.0,6.0,70.0,100.0,5.0,21.8582,73.1162,1.1457,26.0933,1846,CH4,20250623.csv,
49805,20250725,166,Cs0.05MA0.1FA0.85PbI3.0,1.65,MACl,15.0,p-F-PEACl,2.0,,,"4,4,4-NA",0.5,,,,,3000.0,30.0,100.0,10.0,1000,5,6000,30,15,150,110,15,PDADI,0.5,,,,,,,5000.0,30.0,6.0,70.0,100.0,5.0,19.2297,62.7812,1.15834,26.4428,1847,CH1,20250623.csv,
49806,20250725,166,Cs0.05MA0.1FA0.85PbI3.0,1.65,MACl,15.0,p-F-PEACl,2.0,,,"4,4,4-NA",0.5,,,,,3000.0,30.0,100.0,10.0,1000,5,6000,30,15,150,110,15,PDADI,0.5,,,,,,,5000.0,30.0,6.0,70.0,100.0,5.0,23.5809,77.6756,1.15747,26.2281,1847,CH2,20250623.csv,
49807,20250725,166,Cs0.05MA0.1FA0.85PbI3.0,1.65,MACl,15.0,p-F-PEACl,2.0,,,"4,4,4-NA",0.5,,,,,3000.0,30.0,100.0,10.0,1000,5,6000,30,15,150,110,15,PDADI,0.5,,,,,,,5000.0,30.0,6.0,70.0,100.0,5.0,23.3912,79.1945,1.14815,25.7252,1847,CH3,20250623.csv,
49808,20250725,166,Cs0.05MA0.1FA0.85PbI3.0,1.65,MACl,15.0,p-F-PEACl,2.0,,,"4,4,4-NA",0.5,,,,,3000.0,30.0,100.0,10.0,1000,5,6000,30,15,150,110,15,PDADI,0.5,,,,,,,5000.0,30.0,6.0,70.0,100.0,5.0,23.3704,79.223,1.149,25.6741,1847,CH4,20250623.csv,
49809,20250726,167,Cs0.05MA0.1FA0.85PbI3.0,1.65,MACl,15.0,p-F-PEACl,2.0,,,"4,4,4-NA",0.5,,,,,3000.0,30.0,100.0,10.0,1000,5,5500,30,12,150,110,15,PDADI,0.5,,,,,,,5000.0,30.0,6.0,70.0,100.0,5.0,23.1627,79.3545,1.1778,24.7826,1848,CH1,20250624.csv,
49810,20250726,167,Cs0.05MA0.1FA0.85PbI3.0,1.65,MACl,15.0,p-F-PEACl,2.0,,,"4,4,4-NA",0.5,,,,,3000.0,30.0,100.0,10.0,1000,5,5500,30,12,150,110,15,PDADI,0.5,,,,,,,5000.0,30.0,6.0,70.0,100.0,5.0,23.8443,81.0213,1.17361,25.0762,1848,CH2,20250624.csv,
49811,20250726,167,Cs0.05MA0.1FA0.85PbI3.0,1.65,MACl,15.0,p-F-PEACl,2.0,,,"4,4,4-NA",0.5,,,,,3000.0,30.0,100.0,10.0,1000,5,5500,30,12,150,110,15,PDADI,0.5,,,,,,,5000.0,30.0,6.0,70.0,100.0,5.0,23.8674,80.8575,1.17081,25.2114,1848,CH3,20250624.csv,
49812,20250726,167,Cs0.05MA0.1FA0.85PbI3.0,1.65,MACl,15.0,p-F-PEACl,2.0,,,"4,4,4-NA",0.5,,,,,3000.0,30.0,100.0,10.0,1000,5,5500,30,12,150,110,15,PDADI,0.5,,,,,,,5000.0,30.0,6.0,70.0,100.0,5.0,24.0206,81.1071,1.17107,25.2896,1848,CH4,20250624.csv,
49813,20250726,167,Cs0.05MA0.1FA0.85PbI3.0,1.65,MACl,15.0,p-F-PEACl,2.0,,,"4,4,4-NA",0.5,,,,,3000.0,30.0,100.0,10.0,1000,5,5500,30,12,150,110,15,PDADI,0.5,,,,,,,5000.0,30.0,6.0,70.0,100.0,5.0,23.3727,79.47,1.17644,24.9998,1849,CH1,20250624.csv,
49814,20250726,167,Cs0.05MA0.1FA0.85PbI3.0,1.65,MACl,15.0,p-F-PEACl,2.0,,,"4,4,4-NA",0.5,,,,,3000.0,30.0,100.0,10.0,1000,5,5500,30,12,150,110,15,PDADI,0.5,,,,,,,5000.0,30.0,6.0,70.0,100.0,5.0,23.5687,80.1885,1.17294,25.0582,1849,CH2,20250624.csv,
49815,20250726,167,Cs0.05MA0.1FA0.85PbI3.0,1.65,MACl,15.0,p-F-PEACl,2.0,,,"4,4,4-NA",0.5,,,,,3000.0,30.0,100.0,10.0,1000,5,5500,30,12,150,110,15,PDADI,0.5,,,,,,,5000.0,30.0,6.0,70.0,100.0,5.0,23.5745,80.5686,1.16912,25.0275,1849,CH3,20250624.csv,
49816,20250726,167,Cs0.05MA0.1FA0.85PbI3.0,1.65,MACl,15.0,p-F-PEACl,2.0,,,"4,4,4-NA",0.5,,,,,3000.0,30.0,100.0,10.0,1000,5,5500,30,12,150,110,15,PDADI,0.5,,,,,,,5000.0,30.0,6.0,70.0,100.0,5.0,23.4785,80.7929,1.1684,24.8717,1849,CH4,20250624.csv,
49817,20250726,167,Cs0.05MA0.1FA0.85PbI3.0,1.65,MACl,15.0,p-F-PEACl,2.0,,,"4,4,4-NA",0.5,,,,,3000.0,30.0,100.0,10.0,1000,5,5500,30,12,150,110,15,PDADI,0.5,,,,,,,5000.0,30.0,6.0,70.0,100.0,5.0,23.1409,71.7518,1.17804,27.3772,1850,CH1,20250624.csv,
49818,20250726,167,Cs0.05MA0.1FA0.85PbI3.0,1.65,MACl,15.0,p-F-PEACl,2.0,,,"4,4,4-NA",0.5,,,,,3000.0,30.0,100.0,10.0,1000,5,5500,30,12,150,110,15,PDADI,0.5,,,,,,,5000.0,30.0,6.0,70.0,100.0,5.0,23.7248,73.9298,1.17238,27.3725,1850,CH2,20250624.csv,
49819,20250726,167,Cs0.05MA0.1FA0.85PbI3.0,1.65,MACl,15.0,p-F-PEACl,2.0,,,"4,4,4-NA",0.5,,,,,3000.0,30.0,100.0,10.0,1000,5,5500,30,12,150,110,15,PDADI,0.5,,,,,,,5000.0,30.0,6.0,70.0,100.0,5.0,23.6863,74.7064,1.16343,27.2521,1850,CH3,20250624.csv,
49820,20250726,167,Cs0.05MA0.1FA0.85PbI3.0,1.65,MACl,15.0,p-F-PEACl,2.0,,,"4,4,4-NA",0.5,,,,,3000.0,30.0,100.0,10.0,1000,5,5500,30,12,150,110,15,PDADI,0.5,,,,,,,5000.0,30.0,6.0,70.0,100.0,5.0,23.6892,75.6385,1.15874,27.0283,1850,CH4,20250624.csv,
49821,20250726,167,Cs0.05MA0.1FA0.85PbI3.0,1.65,MACl,15.0,p-F-PEACl,2.0,,,"4,4,4-NA",0.5,,,,,3000.0,30.0,100.0,10.0,1000,5,5500,30,12,150,110,15,PDADI,0.5,,,,,,,5000.0,30.0,6.0,70.0,100.0,5.0,21.8515,69.6317,1.17982,26.5985,1851,CH1,20250624.csv,
49822,20250726,167,Cs0.05MA0.1FA0.85PbI3.0,1.65,MACl,15.0,p-F-PEACl,2.0,,,"4,4,4-NA",0.5,,,,,3000.0,30.0,100.0,10.0,1000,5,5500,30,12,150,110,15,PDADI,0.5,,,,,,,5000.0,30.0,6.0,70.0,100.0,5.0,23.0438,73.7364,1.17452,26.6081,1851,CH2,20250624.csv,
49823,20250726,167,Cs0.05MA0.1FA0.85PbI3.0,1.65,MACl,15.0,p-F-PEACl,2.0,,,"4,4,4-NA",0.5,,,,,3000.0,30.0,100.0,10.0,1000,5,5500,30,12,150,110,15,PDADI,0.5,,,,,,,5000.0,30.0,6.0,70.0,100.0,5.0,23.2226,75.2593,1.16639,26.455,1851,CH3,20250624.csv,
49824,20250726,167,Cs0.05MA0.1FA0.85PbI3.0,1.65,MACl,15.0,p-F-PEACl,2.0,,,"4,4,4-NA",0.5,,,,,3000.0,30.0,100.0,10.0,1000,5,5500,30,12,150,110,15,PDADI,0.5,,,,,,,5000.0,30.0,6.0,70.0,100.0,5.0,22.7805,75.191,1.15554,26.2188,1851,CH4,20250624.csv,
49825,20250726,167,Cs0.05MA0.1FA0.85PbI3.0,1.65,MACl,15.0,p-F-PEACl,2.0,,,"4,4,4-NA",0.5,,,,,3000.0,30.0,100.0,10.0,1000,5,5500,30,12,150,110,15,PDADI,0.5,,,,,,,5000.0,30.0,6.0,70.0,100.0,5.0,23.2941,80.2398,1.18334,24.5328,1852,CH1,20250624.csv,
49826,20250726,167,Cs0.05MA0.1FA0.85PbI3.0,1.65,MACl,15.0,p-F-PEACl,2.0,,,"4,4,4-NA",0.5,,,,,3000.0,30.0,100.0,10.0,1000,5,5500,30,12,150,110,15,PDADI,0.5,,,,,,,5000.0,30.0,6.0,70.0,100.0,5.0,23.2705,79.9631,1.17793,24.7057,1852,CH2,20250624.csv,
49827,20250726,167,Cs0.05MA0.1FA0.85PbI3.0,1.65,MACl,15.0,p-F-PEACl,2.0,,,"4,4,4-NA",0.5,,,,,3000.0,30.0,100.0,10.0,1000,5,5500,30,12,150,110,15,PDADI,0.5,,,,,,,5000.0,30.0,6.0,70.0,100.0,5.0,23.2032,80.0566,1.17417,24.6843,1852,CH3,20250624.csv,
49828,20250726,167,Cs0.05MA0.1FA0.85PbI3.0,1.65,MACl,15.0,p-F-PEACl,2.0,,,"4,4,4-NA",0.5,,,,,3000.0,30.0,100.0,10.0,1000,5,5500,30,12,150,110,15,PDADI,0.5,,,,,,,5000.0,30.0,6.0,70.0,100.0,5.0,23.0012,80.1285,1.17294,24.473,1852,CH4,20250624.csv,
49829,20250726,167,Cs0.05MA0.1FA0.85PbI3.0,1.65,MACl,15.0,p-F-PEACl,2.0,,,"4,4,4-NA",0.5,,,,,3000.0,30.0,100.0,10.0,1000,5,5500,30,12,150,110,15,PDADI,0.5,,,,,,,5000.0,30.0,6.0,70.0,100.0,5.0,23.271,80.8571,1.17979,24.3946,1853,CH1,20250624.csv,
49830,20250726,167,Cs0.05MA0.1FA0.85PbI3.0,1.65,MACl,15.0,p-F-PEACl,2.0,,,"4,4,4-NA",0.5,,,,,3000.0,30.0,100.0,10.0,1000,5,5500,30,12,150,110,15,PDADI,0.5,,,,,,,5000.0,30.0,6.0,70.0,100.0,5.0,23.1047,80.2684,1.17495,24.4983,1853,CH2,20250624.csv,
49831,20250726,167,Cs0.05MA0.1FA0.85PbI3.0,1.65,MACl,15.0,p-F-PEACl,2.0,,,"4,4,4-NA",0.5,,,,,3000.0,30.0,100.0,10.0,1000,5,5500,30,12,150,110,15,PDADI,0.5,,,,,,,5000.0,30.0,6.0,70.0,100.0,5.0,23.0782,80.6851,1.17185,24.4082,1853,CH3,20250624.csv,
49832,20250726,167,Cs0.05MA0.1FA0.85PbI3.0,1.65,MACl,15.0,p-F-PEACl,2.0,,,"4,4,4-NA",0.5,,,,,3000.0,30.0,100.0,10.0,1000,5,5500,30,12,150,110,15,PDADI,0.5,,,,,,,5000.0,30.0,6.0,70.0,100.0,5.0,22.6556,80.2079,1.17036,24.1345,1853,CH4,20250624.csv,
49833,20250726,167,Cs0.05MA0.1FA0.85PbI3.0,1.65,MACl,15.0,p-F-PEACl,2.0,,,"4,4,4-NA",0.5,,,,,3000.0,30.0,100.0,10.0,1000,5,5500,30,15,150,110,15,PDADI,0.5,,,,,,,5000.0,30.0,6.0,70.0,100.0,5.0,16.2238,60.2181,1.08739,24.7764,1854,CH1,20250624.csv,
49834,20250726,167,Cs0.05MA0.1FA0.85PbI3.0,1.65,MACl,15.0,p-F-PEACl,2.0,,,"4,4,4-NA",0.5,,,,,3000.0,30.0,100.0,10.0,1000,5,5500,30,15,150,110,15,PDADI,0.5,,,,,,,5000.0,30.0,6.0,70.0,100.0,5.0,23.0032,78.8359,1.16785,24.9849,1854,CH2,20250624.csv,
49835,20250726,167,Cs0.05MA0.1FA0.85PbI3.0,1.65,MACl,15.0,p-F-PEACl,2.0,,,"4,4,4-NA",0.5,,,,,3000.0,30.0,100.0,10.0,1000,5,5500,30,15,150,110,15,PDADI,0.5,,,,,,,5000.0,30.0,6.0,70.0,100.0,5.0,23.2006,79.5757,1.16522,25.0214,1854,CH3,20250624.csv,
49836,20250726,167,Cs0.05MA0.1FA0.85PbI3.0,1.65,MACl,15.0,p-F-PEACl,2.0,,,"4,4,4-NA",0.5,,,,,3000.0,30.0,100.0,10.0,1000,5,5500,30,15,150,110,15,PDADI,0.5,,,,,,,5000.0,30.0,6.0,70.0,100.0,5.0,23.1705,80.0557,1.16468,24.8506,1854,CH4,20250624.csv,
49837,20250726,167,Cs0.05MA0.1FA0.85PbI3.0,1.65,MACl,15.0,p-F-PEACl,2.0,,,"4,4,4-NA",0.5,,,,,3000.0,30.0,100.0,10.0,1000,5,5500,30,15,150,110,15,PDADI,0.5,,,,,,,5000.0,30.0,6.0,70.0,100.0,5.0,21.8431,76.8409,1.18593,23.9697,1855,CH1,20250624.csv,
49838,20250726,167,Cs0.05MA0.1FA0.85PbI3.0,1.65,MACl,15.0,p-F-PEACl,2.0,,,"4,4,4-NA",0.5,,,,,3000.0,30.0,100.0,10.0,1000,5,5500,30,15,150,110,15,PDADI,0.5,,,,,,,5000.0,30.0,6.0,70.0,100.0,5.0,21.9123,77.8226,1.17734,23.9155,1855,CH2,20250624.csv,
49839,20250726,167,Cs0.05MA0.1FA0.85PbI3.0,1.65,MACl,15.0,p-F-PEACl,2.0,,,"4,4,4-NA",0.5,,,,,3000.0,30.0,100.0,10.0,1000,5,5500,30,15,150,110,15,PDADI,0.5,,,,,,,5000.0,30.0,6.0,70.0,100.0,5.0,21.9529,78.3121,1.17692,23.8185,1855,CH3,20250624.csv,
49840,20250726,167,Cs0.05MA0.1FA0.85PbI3.0,1.65,MACl,15.0,p-F-PEACl,2.0,,,"4,4,4-NA",0.5,,,,,3000.0,30.0,100.0,10.0,1000,5,5500,30,15,150,110,15,PDADI,0.5,,,,,,,5000.0,30.0,6.0,70.0,100.0,5.0,21.754,79.0267,1.1688,23.5517,1855,CH4,20250624.csv,
49841,20250726,167,Cs0.05MA0.1FA0.85PbI3.0,1.65,MACl,15.0,p-F-PEACl,2.0,,,"4,4,4-NA",0.5,,,,,3000.0,30.0,100.0,10.0,1000,5,5500,30,15,150,110,15,PDADI,0.5,,,,,,,5000.0,30.0,6.0,70.0,100.0,5.0,24.7567,82.3107,1.17365,25.6269,1856,CH1,20250624.csv,
49842,20250726,167,Cs0.05MA0.1FA0.85PbI3.0,1.65,MACl,15.0,p-F-PEACl,2.0,,,"4,4,4-NA",0.5,,,,,3000.0,30.0,100.0,10.0,1000,5,5500,30,15,150,110,15,PDADI,0.5,,,,,,,5000.0,30.0,6.0,70.0,100.0,5.0,24.5949,82.215,1.16707,25.6329,1856,CH2,20250624.csv,
49843,20250726,167,Cs0.05MA0.1FA0.85PbI3.0,1.65,MACl,15.0,p-F-PEACl,2.0,,,"4,4,4-NA",0.5,,,,,3000.0,30.0,100.0,10.0,1000,5,5500,30,15,150,110,15,PDADI,0.5,,,,,,,5000.0,30.0,6.0,70.0,100.0,5.0,24.3562,82.4533,1.15746,25.5209,1856,CH3,20250624.csv,
49844,20250726,167,Cs0.05MA0.1FA0.85PbI3.0,1.65,MACl,15.0,p-F-PEACl,2.0,,,"4,4,4-NA",0.5,,,,,3000.0,30.0,100.0,10.0,1000,5,5500,30,15,150,110,15,PDADI,0.5,,,,,,,5000.0,30.0,6.0,70.0,100.0,5.0,22.3451,76.2303,1.15108,25.4653,1856,CH4,20250624.csv,
49845,20250726,167,Cs0.05MA0.1FA0.85PbI3.0,1.65,MACl,15.0,p-F-PEACl,2.0,,,"4,4,4-NA",0.5,,,,,3000.0,30.0,100.0,10.0,1000,5,5500,30,15,150,110,15,PDADI,0.5,,,,,,,5000.0,30.0,6.0,70.0,100.0,5.0,24.2116,82.1287,1.15658,25.4891,1857,CH1,20250624.csv,
49846,20250726,167,Cs0.05MA0.1FA0.85PbI3.0,1.65,MACl,15.0,p-F-PEACl,2.0,,,"4,4,4-NA",0.5,,,,,3000.0,30.0,100.0,10.0,1000,5,5500,30,15,150,110,15,PDADI,0.5,,,,,,,5000.0,30.0,6.0,70.0,100.0,5.0,23.52,80.5049,1.14413,25.5353,1857,CH2,20250624.csv,
49847,20250726,167,Cs0.05MA0.1FA0.85PbI3.0,1.65,MACl,15.0,p-F-PEACl,2.0,,,"4,4,4-NA",0.5,,,,,3000.0,30.0,100.0,10.0,1000,5,5500,30,15,150,110,15,PDADI,0.5,,,,,,,5000.0,30.0,6.0,70.0,100.0,5.0,23.6579,81.4145,1.1405,25.4788,1857,CH3,20250624.csv,
49848,20250726,167,Cs0.05MA0.1FA0.85PbI3.0,1.65,MACl,15.0,p-F-PEACl,2.0,,,"4,4,4-NA",0.5,,,,,3000.0,30.0,100.0,10.0,1000,5,5500,30,15,150,110,15,PDADI,0.5,,,,,,,5000.0,30.0,6.0,70.0,100.0,5.0,23.8014,81.9152,1.14768,25.3174,1857,CH4,20250624.csv,
49849,20250726,167,Cs0.05MA0.1FA0.85PbI3.0,1.65,MACl,15.0,p-F-PEACl,2.0,,,"4,4,4-NA",0.5,,,,,3000.0,30.0,100.0,10.0,1000,5,5500,30,15,150,110,15,PDADI,0.5,,,,,,,5000.0,30.0,6.0,70.0,100.0,5.0,24.8657,81.283,1.1771,25.9887,1858,CH1,20250624.csv,
49850,20250726,167,Cs0.05MA0.1FA0.85PbI3.0,1.65,MACl,15.0,p-F-PEACl,2.0,,,"4,4,4-NA",0.5,,,,,3000.0,30.0,100.0,10.0,1000,5,5500,30,15,150,110,15,PDADI,0.5,,,,,,,5000.0,30.0,6.0,70.0,100.0,5.0,24.1776,79.5173,1.16541,26.0899,1858,CH2,20250624.csv,
49851,20250726,167,Cs0.05MA0.1FA0.85PbI3.0,1.65,MACl,15.0,p-F-PEACl,2.0,,,"4,4,4-NA",0.5,,,,,3000.0,30.0,100.0,10.0,1000,5,5500,30,15,150,110,15,PDADI,0.5,,,,,,,5000.0,30.0,6.0,70.0,100.0,5.0,18.061,61.0644,1.14112,25.9191,1858,CH3,20250624.csv,
49852,20250726,167,Cs0.05MA0.1FA0.85PbI3.0,1.65,MACl,15.0,p-F-PEACl,2.0,,,"4,4,4-NA",0.5,,,,,3000.0,30.0,100.0,10.0,1000,5,5500,30,15,150,110,15,PDADI,0.5,,,,,,,5000.0,30.0,6.0,70.0,100.0,5.0,23.7699,78.9735,1.15724,26.009,1858,CH4,20250624.csv,
49853,20250726,167,Cs0.05MA0.1FA0.85PbI3.0,1.65,MACl,15.0,p-F-PEACl,2.0,,,"4,4,4-NA",0.5,,,,,3000.0,30.0,100.0,10.0,1000,5,5500,30,15,150,110,15,PDADI,0.5,,,,,,,5000.0,30.0,6.0,70.0,100.0,5.0,23.5096,80.7333,1.1799,24.6802,1859,CH1,20250624.csv,
49854,20250726,167,Cs0.05MA0.1FA0.85PbI3.0,1.65,MACl,15.0,p-F-PEACl,2.0,,,"4,4,4-NA",0.5,,,,,3000.0,30.0,100.0,10.0,1000,5,5500,30,15,150,110,15,PDADI,0.5,,,,,,,5000.0,30.0,6.0,70.0,100.0,5.0,23.3183,79.9322,1.17435,24.8415,1859,CH2,20250624.csv,
49855,20250726,167,Cs0.05MA0.1FA0.85PbI3.0,1.65,MACl,15.0,p-F-PEACl,2.0,,,"4,4,4-NA",0.5,,,,,3000.0,30.0,100.0,10.0,1000,5,5500,30,15,150,110,15,PDADI,0.5,,,,,,,5000.0,30.0,6.0,70.0,100.0,5.0,22.9886,79.5317,1.16912,24.7237,1859,CH3,20250624.csv,
49856,20250726,167,Cs0.05MA0.1FA0.85PbI3.0,1.65,MACl,15.0,p-F-PEACl,2.0,,,"4,4,4-NA",0.5,,,,,3000.0,30.0,100.0,10.0,1000,5,5500,30,15,150,110,15,PDADI,0.5,,,,,,,5000.0,30.0,6.0,70.0,100.0,5.0,22.8655,80.2482,1.16608,24.4352,1859,CH4,20250624.csv,
49857,20250726,167,Cs0.05MA0.1FA0.85PbI3.0,1.65,MACl,15.0,m-F-PEACl,2.0,,,"4,4,4-NA",0.5,,,,,3000.0,30.0,100.0,10.0,1000,5,5500,30,12,150,110,15,PDADI,0.5,,,,,,,5000.0,30.0,6.0,70.0,100.0,5.0,23.8188,80.246,1.17992,25.1561,1860,CH1,20250624.csv,
49858,20250726,167,Cs0.05MA0.1FA0.85PbI3.0,1.65,MACl,15.0,m-F-PEACl,2.0,,,"4,4,4-NA",0.5,,,,,3000.0,30.0,100.0,10.0,1000,5,5500,30,12,150,110,15,PDADI,0.5,,,,,,,5000.0,30.0,6.0,70.0,100.0,5.0,23.6954,80.5111,1.17311,25.0883,1860,CH2,20250624.csv,
