Repository: MI-Materials-Intelligence/Recipe-Language-Model

# Learning Layer

## Overview

In the learning layer, the formulas and parameters are encoded and then tokenised into recipes as inputs. Through atomic skills of data extraction, cleaning, and matching, these data are organised into standardised datasets, providing the basis for RLM training and iterative recipe refinement.

Key Atomic Skills:
- **Cleaning**: Preprocessing and outlier cleaning
- **Matching**: Matching data pairs based on variables
- **Extraction**: Data extraction from robotic boxes

File: seven_ai_layers_robotics/learning/data/data50764_from_db.csv (part 248 of 253)
No,date,rank,Formula PVK,Concentration PVK,Formula Additive 1,Concentration Additive 1,Formula Additive 2,Concentration Additive 2,Formula Additive 3,Concentration Additive 3,Formula SAM 1,Concentration SAM 1,Formula SAM 2,Concentration SAM 2,Formula SAM 3,Concentration SAM 3,Spin Coating Speed SAM,Spin Coating Time SAM,Annealed Temperature SAM,Annealed Time SAM,Spin Coating Speed PVK 1,Spin Coating Time PVK 1,Spin Coating Speed PVK 2,Spin Coating Time PVK 2,Antisolvent Dropping Timing,Antisolvent Volume,Annealed Temperature PVK,Annealed Time PVK,Formula Passivator 1,Concentration Passivator 1,Formula Passivator 2,Concentration Passivator 2,Formula Passivator 3,Concentration Passivator 3,Formula Passivator 4,Concentration Passivator 4,Spin Coating Speed Passivator,Spin Coating Time Passivator,Passivator Dropping Timing,Passivator Volume,Annealed Temperature Passivator,Annealed Time Passivator,PCE,FF,Voc,Jsc,Product,Channel,From,upload_time
49859,20250726,167,Cs0.05MA0.1FA0.85PbI3.0,1.65,MACl,15.0,m-F-PEACl,2.0,,,"4,4,4-NA",0.5,,,,,3000.0,30.0,100.0,10.0,1000,5,5500,30,12,150,110,15,PDADI,0.5,,,,,,,5000.0,30.0,6.0,70.0,100.0,5.0,23.3983,79.5936,1.1659,25.2141,1860,CH3,20250624.csv,
49860,20250726,167,Cs0.05MA0.1FA0.85PbI3.0,1.65,MACl,15.0,m-F-PEACl,2.0,,,"4,4,4-NA",0.5,,,,,3000.0,30.0,100.0,10.0,1000,5,5500,30,12,150,110,15,PDADI,0.5,,,,,,,5000.0,30.0,6.0,70.0,100.0,5.0,23.6775,80.9276,1.16513,25.111,1860,CH4,20250624.csv,
49861,20250726,167,Cs0.05MA0.1FA0.85PbI3.0,1.65,MACl,15.0,m-F-PEACl,2.0,,,"4,4,4-NA",0.5,,,,,3000.0,30.0,100.0,10.0,1000,5,5500,30,12,150,110,15,PDADI,0.5,,,,,,,5000.0,30.0,6.0,70.0,100.0,5.0,23.6228,80.8343,1.1736,24.9009,1861,CH1,20250624.csv,
49862,20250726,167,Cs0.05MA0.1FA0.85PbI3.0,1.65,MACl,15.0,m-F-PEACl,2.0,,,"4,4,4-NA",0.5,,,,,3000.0,30.0,100.0,10.0,1000,5,5500,30,12,150,110,15,PDADI,0.5,,,,,,,5000.0,30.0,6.0,70.0,100.0,5.0,23.9076,80.5505,1.16732,25.4261,1861,CH2,20250624.csv,
49863,20250726,167,Cs0.05MA0.1FA0.85PbI3.0,1.65,MACl,15.0,m-F-PEACl,2.0,,,"4,4,4-NA",0.5,,,,,3000.0,30.0,100.0,10.0,1000,5,5500,30,12,150,110,15,PDADI,0.5,,,,,,,5000.0,30.0,6.0,70.0,100.0,5.0,24.1626,80.4723,1.16205,25.8388,1861,CH3,20250624.csv,
49864,20250726,167,Cs0.05MA0.1FA0.85PbI3.0,1.65,MACl,15.0,m-F-PEACl,2.0,,,"4,4,4-NA",0.5,,,,,3000.0,30.0,100.0,10.0,1000,5,5500,30,12,150,110,15,PDADI,0.5,,,,,,,5000.0,30.0,6.0,70.0,100.0,5.0,24.3209,80.4854,1.15755,26.1049,1861,CH4,20250624.csv,
49865,20250726,167,Cs0.05MA0.1FA0.85PbI3.0,1.65,MACl,15.0,m-F-PEACl,2.0,,,"4,4,4-NA",0.5,,,,,3000.0,30.0,100.0,10.0,1000,5,5500,30,12,150,110,15,PDADI,0.5,,,,,,,5000.0,30.0,6.0,70.0,100.0,5.0,21.154,71.738,1.18635,24.856,1862,CH1,20250624.csv,
49866,20250726,167,Cs0.05MA0.1FA0.85PbI3.0,1.65,MACl,15.0,m-F-PEACl,2.0,,,"4,4,4-NA",0.5,,,,,3000.0,30.0,100.0,10.0,1000,5,5500,30,12,150,110,15,PDADI,0.5,,,,,,,5000.0,30.0,6.0,70.0,100.0,5.0,22.125,74.6888,1.17906,25.1243,1862,CH2,20250624.csv,
49867,20250726,167,Cs0.05MA0.1FA0.85PbI3.0,1.65,MACl,15.0,m-F-PEACl,2.0,,,"4,4,4-NA",0.5,,,,,3000.0,30.0,100.0,10.0,1000,5,5500,30,12,150,110,15,PDADI,0.5,,,,,,,5000.0,30.0,6.0,70.0,100.0,5.0,22.8277,77.0587,1.17648,25.18,1862,CH3,20250624.csv,
49868,20250726,167,Cs0.05MA0.1FA0.85PbI3.0,1.65,MACl,15.0,m-F-PEACl,2.0,,,"4,4,4-NA",0.5,,,,,3000.0,30.0,100.0,10.0,1000,5,5500,30,12,150,110,15,PDADI,0.5,,,,,,,5000.0,30.0,6.0,70.0,100.0,5.0,22.7055,77.4275,1.17104,25.0418,1862,CH4,20250624.csv,
49869,20250726,167,Cs0.05MA0.1FA0.85PbI3.0,1.65,MACl,15.0,m-F-PEACl,2.0,,,"4,4,4-NA",0.5,,,,,3000.0,30.0,100.0,10.0,1000,5,5500,30,12,150,110,15,PDADI,0.5,,,,,,,5000.0,30.0,6.0,70.0,100.0,5.0,22.7732,74.4511,1.18557,25.8004,1863,CH1,20250624.csv,
49870,20250726,167,Cs0.05MA0.1FA0.85PbI3.0,1.65,MACl,15.0,m-F-PEACl,2.0,,,"4,4,4-NA",0.5,,,,,3000.0,30.0,100.0,10.0,1000,5,5500,30,12,150,110,15,PDADI,0.5,,,,,,,5000.0,30.0,6.0,70.0,100.0,5.0,23.4353,76.5328,1.17763,26.0025,1863,CH2,20250624.csv,
49871,20250726,167,Cs0.05MA0.1FA0.85PbI3.0,1.65,MACl,15.0,m-F-PEACl,2.0,,,"4,4,4-NA",0.5,,,,,3000.0,30.0,100.0,10.0,1000,5,5500,30,12,150,110,15,PDADI,0.5,,,,,,,5000.0,30.0,6.0,70.0,100.0,5.0,23.6707,77.8565,1.17096,25.9642,1863,CH3,20250624.csv,
49872,20250726,167,Cs0.05MA0.1FA0.85PbI3.0,1.65,MACl,15.0,m-F-PEACl,2.0,,,"4,4,4-NA",0.5,,,,,3000.0,30.0,100.0,10.0,1000,5,5500,30,12,150,110,15,PDADI,0.5,,,,,,,5000.0,30.0,6.0,70.0,100.0,5.0,23.313,77.4314,1.16341,25.879,1863,CH4,20250624.csv,
49873,20250726,167,Cs0.05MA0.1FA0.85PbI3.0,1.65,MACl,15.0,m-F-PEACl,2.0,,,"4,4,4-NA",0.5,,,,,3000.0,30.0,100.0,10.0,1000,5,5500,30,12,150,110,15,PDADI,0.5,,,,,,,5000.0,30.0,6.0,70.0,100.0,5.0,23.394,81.6173,1.18697,24.148,1864,CH1,20250624.csv,
49874,20250726,167,Cs0.05MA0.1FA0.85PbI3.0,1.65,MACl,15.0,m-F-PEACl,2.0,,,"4,4,4-NA",0.5,,,,,3000.0,30.0,100.0,10.0,1000,5,5500,30,12,150,110,15,PDADI,0.5,,,,,,,5000.0,30.0,6.0,70.0,100.0,5.0,23.7824,81.756,1.18364,24.5763,1864,CH2,20250624.csv,
49875,20250726,167,Cs0.05MA0.1FA0.85PbI3.0,1.65,MACl,15.0,m-F-PEACl,2.0,,,"4,4,4-NA",0.5,,,,,3000.0,30.0,100.0,10.0,1000,5,5500,30,12,150,110,15,PDADI,0.5,,,,,,,5000.0,30.0,6.0,70.0,100.0,5.0,23.8281,81.4397,1.17864,24.8241,1864,CH3,20250624.csv,
49876,20250726,167,Cs0.05MA0.1FA0.85PbI3.0,1.65,MACl,15.0,m-F-PEACl,2.0,,,"4,4,4-NA",0.5,,,,,3000.0,30.0,100.0,10.0,1000,5,5500,30,12,150,110,15,PDADI,0.5,,,,,,,5000.0,30.0,6.0,70.0,100.0,5.0,23.9234,81.8756,1.17561,24.8544,1864,CH4,20250624.csv,
49877,20250726,167,Cs0.05MA0.1FA0.85PbI3.0,1.65,MACl,15.0,m-F-PEACl,2.0,,,"4,4,4-NA",0.5,,,,,3000.0,30.0,100.0,10.0,1000,5,5500,30,12,150,110,15,PDADI,0.5,,,,,,,5000.0,30.0,6.0,70.0,100.0,5.0,24.0329,80.9421,1.19293,24.8895,1865,CH1,20250624.csv,
49878,20250726,167,Cs0.05MA0.1FA0.85PbI3.0,1.65,MACl,15.0,m-F-PEACl,2.0,,,"4,4,4-NA",0.5,,,,,3000.0,30.0,100.0,10.0,1000,5,5500,30,12,150,110,15,PDADI,0.5,,,,,,,5000.0,30.0,6.0,70.0,100.0,5.0,23.8181,80.85,1.18582,24.8432,1865,CH2,20250624.csv,
49879,20250726,167,Cs0.05MA0.1FA0.85PbI3.0,1.65,MACl,15.0,m-F-PEACl,2.0,,,"4,4,4-NA",0.5,,,,,3000.0,30.0,100.0,10.0,1000,5,5500,30,12,150,110,15,PDADI,0.5,,,,,,,5000.0,30.0,6.0,70.0,100.0,5.0,22.3794,77.1478,1.1753,24.6819,1865,CH3,20250624.csv,
49880,20250726,167,Cs0.05MA0.1FA0.85PbI3.0,1.65,MACl,15.0,m-F-PEACl,2.0,,,"4,4,4-NA",0.5,,,,,3000.0,30.0,100.0,10.0,1000,5,5500,30,12,150,110,15,PDADI,0.5,,,,,,,5000.0,30.0,6.0,70.0,100.0,5.0,10.3752,40.7014,1.05304,24.2071,1865,CH4,20250624.csv,
49881,20250726,167,Cs0.05MA0.1FA0.85PbI3.0,1.65,MACl,15.0,m-F-PEACl,2.0,,,"4,4,4-NA",0.5,,,,,3000.0,30.0,100.0,10.0,1000,5,5500,30,15,150,110,15,PDADI,0.5,,,,,,,5000.0,30.0,6.0,70.0,100.0,5.0,24.2259,82.8181,1.19241,24.5318,1866,CH1,20250624.csv,
49882,20250726,167,Cs0.05MA0.1FA0.85PbI3.0,1.65,MACl,15.0,m-F-PEACl,2.0,,,"4,4,4-NA",0.5,,,,,3000.0,30.0,100.0,10.0,1000,5,5500,30,15,150,110,15,PDADI,0.5,,,,,,,5000.0,30.0,6.0,70.0,100.0,5.0,24.1881,82.8625,1.18591,24.6146,1866,CH2,20250624.csv,
49883,20250726,167,Cs0.05MA0.1FA0.85PbI3.0,1.65,MACl,15.0,m-F-PEACl,2.0,,,"4,4,4-NA",0.5,,,,,3000.0,30.0,100.0,10.0,1000,5,5500,30,15,150,110,15,PDADI,0.5,,,,,,,5000.0,30.0,6.0,70.0,100.0,5.0,23.7032,82.3065,1.17926,24.4209,1866,CH3,20250624.csv,
49884,20250726,167,Cs0.05MA0.1FA0.85PbI3.0,1.65,MACl,15.0,m-F-PEACl,2.0,,,"4,4,4-NA",0.5,,,,,3000.0,30.0,100.0,10.0,1000,5,5500,30,15,150,110,15,PDADI,0.5,,,,,,,5000.0,30.0,6.0,70.0,100.0,5.0,23.3719,82.6136,1.17489,24.0793,1866,CH4,20250624.csv,
49885,20250726,167,Cs0.05MA0.1FA0.85PbI3.0,1.65,MACl,15.0,m-F-PEACl,2.0,,,"4,4,4-NA",0.5,,,,,3000.0,30.0,100.0,10.0,1000,5,5500,30,15,150,110,15,PDADI,0.5,,,,,,,5000.0,30.0,6.0,70.0,100.0,5.0,21.0223,73.0515,1.18652,24.2536,1867,CH1,20250624.csv,
49886,20250726,167,Cs0.05MA0.1FA0.85PbI3.0,1.65,MACl,15.0,m-F-PEACl,2.0,,,"4,4,4-NA",0.5,,,,,3000.0,30.0,100.0,10.0,1000,5,5500,30,15,150,110,15,PDADI,0.5,,,,,,,5000.0,30.0,6.0,70.0,100.0,5.0,21.7752,76.0448,1.17826,24.3026,1867,CH2,20250624.csv,
49887,20250726,167,Cs0.05MA0.1FA0.85PbI3.0,1.65,MACl,15.0,m-F-PEACl,2.0,,,"4,4,4-NA",0.5,,,,,3000.0,30.0,100.0,10.0,1000,5,5500,30,15,150,110,15,PDADI,0.5,,,,,,,5000.0,30.0,6.0,70.0,100.0,5.0,21.6166,76.6323,1.16914,24.1273,1867,CH3,20250624.csv,
49888,20250726,167,Cs0.05MA0.1FA0.85PbI3.0,1.65,MACl,15.0,m-F-PEACl,2.0,,,"4,4,4-NA",0.5,,,,,3000.0,30.0,100.0,10.0,1000,5,5500,30,15,150,110,15,PDADI,0.5,,,,,,,5000.0,30.0,6.0,70.0,100.0,5.0,20.9726,76.2821,1.16317,23.6367,1867,CH4,20250624.csv,
49889,20250726,167,Cs0.05MA0.1FA0.85PbI3.0,1.65,MACl,15.0,m-F-PEACl,2.0,,,"4,4,4-NA",0.5,,,,,3000.0,30.0,100.0,10.0,1000,5,5500,30,15,150,110,15,PDADI,0.5,,,,,,,5000.0,30.0,6.0,70.0,100.0,5.0,22.6905,80.3939,1.1673,24.1792,1868,CH1,20250624.csv,
49890,20250726,167,Cs0.05MA0.1FA0.85PbI3.0,1.65,MACl,15.0,m-F-PEACl,2.0,,,"4,4,4-NA",0.5,,,,,3000.0,30.0,100.0,10.0,1000,5,5500,30,15,150,110,15,PDADI,0.5,,,,,,,5000.0,30.0,6.0,70.0,100.0,5.0,23.0523,82.1515,1.15627,24.2683,1868,CH2,20250624.csv,
49891,20250726,167,Cs0.05MA0.1FA0.85PbI3.0,1.65,MACl,15.0,m-F-PEACl,2.0,,,"4,4,4-NA",0.5,,,,,3000.0,30.0,100.0,10.0,1000,5,5500,30,15,150,110,15,PDADI,0.5,,,,,,,5000.0,30.0,6.0,70.0,100.0,5.0,22.8907,82.0431,1.14767,24.3109,1868,CH3,20250624.csv,
49892,20250726,167,Cs0.05MA0.1FA0.85PbI3.0,1.65,MACl,15.0,m-F-PEACl,2.0,,,"4,4,4-NA",0.5,,,,,3000.0,30.0,100.0,10.0,1000,5,5500,30,15,150,110,15,PDADI,0.5,,,,,,,5000.0,30.0,6.0,70.0,100.0,5.0,23.0037,82.7063,1.14991,24.1878,1868,CH4,20250624.csv,
49893,20250726,167,Cs0.05MA0.1FA0.85PbI3.0,1.65,MACl,15.0,m-F-PEACl,2.0,,,"4,4,4-NA",0.5,,,,,3000.0,30.0,100.0,10.0,1000,5,5500,30,15,150,110,15,PDADI,0.5,,,,,,,5000.0,30.0,6.0,70.0,100.0,5.0,26.2378,80.4207,1.16445,28.018,1869,CH1,20250624.csv,
49894,20250726,167,Cs0.05MA0.1FA0.85PbI3.0,1.65,MACl,15.0,m-F-PEACl,2.0,,,"4,4,4-NA",0.5,,,,,3000.0,30.0,100.0,10.0,1000,5,5500,30,15,150,110,15,PDADI,0.5,,,,,,,5000.0,30.0,6.0,70.0,100.0,5.0,25.6571,80.3711,1.14667,27.8399,1869,CH2,20250624.csv,
49895,20250726,167,Cs0.05MA0.1FA0.85PbI3.0,1.65,MACl,15.0,m-F-PEACl,2.0,,,"4,4,4-NA",0.5,,,,,3000.0,30.0,100.0,10.0,1000,5,5500,30,15,150,110,15,PDADI,0.5,,,,,,,5000.0,30.0,6.0,70.0,100.0,5.0,25.2737,80.3124,1.13894,27.6303,1869,CH3,20250624.csv,
49896,20250726,167,Cs0.05MA0.1FA0.85PbI3.0,1.65,MACl,15.0,m-F-PEACl,2.0,,,"4,4,4-NA",0.5,,,,,3000.0,30.0,100.0,10.0,1000,5,5500,30,15,150,110,15,PDADI,0.5,,,,,,,5000.0,30.0,6.0,70.0,100.0,5.0,25.3696,81.0924,1.14295,27.3721,1869,CH4,20250624.csv,
49897,20250726,167,Cs0.05MA0.1FA0.85PbI3.0,1.65,MACl,15.0,m-F-PEACl,2.0,,,"4,4,4-NA",0.5,,,,,3000.0,30.0,100.0,10.0,1000,5,5500,30,15,150,110,15,PDADI,0.5,,,,,,,5000.0,30.0,6.0,70.0,100.0,5.0,23.455,81.9968,1.17523,24.3398,1870,CH1,20250624.csv,
49898,20250726,167,Cs0.05MA0.1FA0.85PbI3.0,1.65,MACl,15.0,m-F-PEACl,2.0,,,"4,4,4-NA",0.5,,,,,3000.0,30.0,100.0,10.0,1000,5,5500,30,15,150,110,15,PDADI,0.5,,,,,,,5000.0,30.0,6.0,70.0,100.0,5.0,22.6244,80.5108,1.15413,24.3483,1870,CH2,20250624.csv,
49899,20250726,167,Cs0.05MA0.1FA0.85PbI3.0,1.65,MACl,15.0,m-F-PEACl,2.0,,,"4,4,4-NA",0.5,,,,,3000.0,30.0,100.0,10.0,1000,5,5500,30,15,150,110,15,PDADI,0.5,,,,,,,5000.0,30.0,6.0,70.0,100.0,5.0,22.3335,79.7818,1.15096,24.3217,1870,CH3,20250624.csv,
49900,20250726,167,Cs0.05MA0.1FA0.85PbI3.0,1.65,MACl,15.0,m-F-PEACl,2.0,,,"4,4,4-NA",0.5,,,,,3000.0,30.0,100.0,10.0,1000,5,5500,30,15,150,110,15,PDADI,0.5,,,,,,,5000.0,30.0,6.0,70.0,100.0,5.0,22.4116,80.6678,1.15149,24.1275,1870,CH4,20250624.csv,
49901,20250726,167,Cs0.05MA0.1FA0.85PbI3.0,1.65,MACl,15.0,m-F-PEACl,2.0,,,"4,4,4-NA",0.5,,,,,3000.0,30.0,100.0,10.0,1000,5,5500,30,15,150,110,15,PDADI,0.5,,,,,,,5000.0,30.0,6.0,70.0,100.0,5.0,25.7338,82.8911,1.17315,26.4632,1871,CH1,20250624.csv,
49902,20250726,167,Cs0.05MA0.1FA0.85PbI3.0,1.65,MACl,15.0,m-F-PEACl,2.0,,,"4,4,4-NA",0.5,,,,,3000.0,30.0,100.0,10.0,1000,5,5500,30,15,150,110,15,PDADI,0.5,,,,,,,5000.0,30.0,6.0,70.0,100.0,5.0,25.2355,81.7262,1.16106,26.5947,1871,CH2,20250624.csv,
49903,20250726,167,Cs0.05MA0.1FA0.85PbI3.0,1.65,MACl,15.0,m-F-PEACl,2.0,,,"4,4,4-NA",0.5,,,,,3000.0,30.0,100.0,10.0,1000,5,5500,30,15,150,110,15,PDADI,0.5,,,,,,,5000.0,30.0,6.0,70.0,100.0,5.0,24.7698,81.0163,1.15605,26.4468,1871,CH3,20250624.csv,
49904,20250726,167,Cs0.05MA0.1FA0.85PbI3.0,1.65,MACl,15.0,m-F-PEACl,2.0,,,"4,4,4-NA",0.5,,,,,3000.0,30.0,100.0,10.0,1000,5,5500,30,15,150,110,15,PDADI,0.5,,,,,,,5000.0,30.0,6.0,70.0,100.0,5.0,24.874,81.1906,1.16285,26.3461,1871,CH4,20250624.csv,
49905,20250726,167,Cs0.05MA0.1FA0.85PbI3.0,1.65,MACl,15.0,p-F-PEACl,2.0,,,"4,4,4-NA",0.5,,,,,3000.0,30.0,100.0,10.0,1000,5,5500,30,12,150,110,15,PDADI,0.5,,,,,,,5000.0,30.0,6.0,70.0,100.0,5.0,25.1038,82.9663,1.18543,25.5247,1872,CH1,20250624-re.csv,
49906,20250726,167,Cs0.05MA0.1FA0.85PbI3.0,1.65,MACl,15.0,p-F-PEACl,2.0,,,"4,4,4-NA",0.5,,,,,3000.0,30.0,100.0,10.0,1000,5,5500,30,12,150,110,15,PDADI,0.5,,,,,,,5000.0,30.0,6.0,70.0,100.0,5.0,24.7628,82.7986,1.17923,25.3617,1872,CH2,20250624-re.csv,
49907,20250726,167,Cs0.05MA0.1FA0.85PbI3.0,1.65,MACl,15.0,p-F-PEACl,2.0,,,"4,4,4-NA",0.5,,,,,3000.0,30.0,100.0,10.0,1000,5,5500,30,12,150,110,15,PDADI,0.5,,,,,,,5000.0,30.0,6.0,70.0,100.0,5.0,24.4955,82.9242,1.17696,25.0982,1872,CH3,20250624-re.csv,
49908,20250726,167,Cs0.05MA0.1FA0.85PbI3.0,1.65,MACl,15.0,p-F-PEACl,2.0,,,"4,4,4-NA",0.5,,,,,3000.0,30.0,100.0,10.0,1000,5,5500,30,12,150,110,15,PDADI,0.5,,,,,,,5000.0,30.0,6.0,70.0,100.0,5.0,23.964,82.8059,1.17665,24.5952,1872,CH4,20250624-re.csv,
49909,20250726,167,Cs0.05MA0.1FA0.85PbI3.0,1.65,MACl,15.0,p-F-PEACl,2.0,,,"4,4,4-NA",0.5,,,,,3000.0,30.0,100.0,10.0,1000,5,5500,30,12,150,110,15,PDADI,0.5,,,,,,,5000.0,30.0,6.0,70.0,100.0,5.0,24.6618,83.4247,1.18362,24.9757,1873,CH1,20250624-re.csv,
49910,20250726,167,Cs0.05MA0.1FA0.85PbI3.0,1.65,MACl,15.0,p-F-PEACl,2.0,,,"4,4,4-NA",0.5,,,,,3000.0,30.0,100.0,10.0,1000,5,5500,30,12,150,110,15,PDADI,0.5,,,,,,,5000.0,30.0,6.0,70.0,100.0,5.0,24.5423,83.1444,1.17718,25.075,1873,CH2,20250624-re.csv,
49911,20250726,167,Cs0.05MA0.1FA0.85PbI3.0,1.65,MACl,15.0,p-F-PEACl,2.0,,,"4,4,4-NA",0.5,,,,,3000.0,30.0,100.0,10.0,1000,5,5500,30,12,150,110,15,PDADI,0.5,,,,,,,5000.0,30.0,6.0,70.0,100.0,5.0,24.3178,82.8197,1.17311,25.0296,1873,CH3,20250624-re.csv,
49912,20250726,167,Cs0.05MA0.1FA0.85PbI3.0,1.65,MACl,15.0,p-F-PEACl,2.0,,,"4,4,4-NA",0.5,,,,,3000.0,30.0,100.0,10.0,1000,5,5500,30,12,150,110,15,PDADI,0.5,,,,,,,5000.0,30.0,6.0,70.0,100.0,5.0,24.1649,82.9395,1.17141,24.8723,1873,CH4,20250624-re.csv,
49913,20250726,167,Cs0.05MA0.1FA0.85PbI3.0,1.65,MACl,15.0,p-F-PEACl,2.0,,,"4,4,4-NA",0.5,,,,,3000.0,30.0,100.0,10.0,1000,5,5500,30,12,150,110,15,PDADI,0.5,,,,,,,5000.0,30.0,6.0,70.0,100.0,5.0,26.0641,81.1592,1.18172,27.1762,1874,CH1,20250624-re.csv,
49914,20250726,167,Cs0.05MA0.1FA0.85PbI3.0,1.65,MACl,15.0,p-F-PEACl,2.0,,,"4,4,4-NA",0.5,,,,,3000.0,30.0,100.0,10.0,1000,5,5500,30,12,150,110,15,PDADI,0.5,,,,,,,5000.0,30.0,6.0,70.0,100.0,5.0,25.5299,80.1177,1.17266,27.1737,1874,CH2,20250624-re.csv,
49915,20250726,167,Cs0.05MA0.1FA0.85PbI3.0,1.65,MACl,15.0,p-F-PEACl,2.0,,,"4,4,4-NA",0.5,,,,,3000.0,30.0,100.0,10.0,1000,5,5500,30,12,150,110,15,PDADI,0.5,,,,,,,5000.0,30.0,6.0,70.0,100.0,5.0,25.1614,79.6596,1.16729,27.0594,1874,CH3,20250624-re.csv,
49916,20250726,167,Cs0.05MA0.1FA0.85PbI3.0,1.65,MACl,15.0,p-F-PEACl,2.0,,,"4,4,4-NA",0.5,,,,,3000.0,30.0,100.0,10.0,1000,5,5500,30,12,150,110,15,PDADI,0.5,,,,,,,5000.0,30.0,6.0,70.0,100.0,5.0,24.521,78.4777,1.16416,26.8399,1874,CH4,20250624-re.csv,
49917,20250726,167,Cs0.05MA0.1FA0.85PbI3.0,1.65,MACl,15.0,p-F-PEACl,2.0,,,"4,4,4-NA",0.5,,,,,3000.0,30.0,100.0,10.0,1000,5,5500,30,12,150,110,15,PDADI,0.5,,,,,,,5000.0,30.0,6.0,70.0,100.0,5.0,25.2687,81.158,1.18157,26.3506,1875,CH1,20250624-re.csv,
49918,20250726,167,Cs0.05MA0.1FA0.85PbI3.0,1.65,MACl,15.0,p-F-PEACl,2.0,,,"4,4,4-NA",0.5,,,,,3000.0,30.0,100.0,10.0,1000,5,5500,30,12,150,110,15,PDADI,0.5,,,,,,,5000.0,30.0,6.0,70.0,100.0,5.0,25.0565,80.568,1.17663,26.4311,1875,CH2,20250624-re.csv,
49919,20250726,167,Cs0.05MA0.1FA0.85PbI3.0,1.65,MACl,15.0,p-F-PEACl,2.0,,,"4,4,4-NA",0.5,,,,,3000.0,30.0,100.0,10.0,1000,5,5500,30,12,150,110,15,PDADI,0.5,,,,,,,5000.0,30.0,6.0,70.0,100.0,5.0,24.8602,80.0712,1.17265,26.4763,1875,CH3,20250624-re.csv,
49920,20250726,167,Cs0.05MA0.1FA0.85PbI3.0,1.65,MACl,15.0,p-F-PEACl,2.0,,,"4,4,4-NA",0.5,,,,,3000.0,30.0,100.0,10.0,1000,5,5500,30,12,150,110,15,PDADI,0.5,,,,,,,5000.0,30.0,6.0,70.0,100.0,5.0,23.3568,76.3152,1.16567,26.2559,1875,CH4,20250624-re.csv,
49921,20250726,167,Cs0.05MA0.1FA0.85PbI3.0,1.65,MACl,15.0,p-F-PEACl,2.0,,,"4,4,4-NA",0.5,,,,,3000.0,30.0,100.0,10.0,1000,5,5500,30,12,150,110,15,PDADI,0.5,,,,,,,5000.0,30.0,6.0,70.0,100.0,5.0,24.4041,82.8815,1.1872,24.8016,1876,CH1,20250624-re.csv,
49922,20250726,167,Cs0.05MA0.1FA0.85PbI3.0,1.65,MACl,15.0,p-F-PEACl,2.0,,,"4,4,4-NA",0.5,,,,,3000.0,30.0,100.0,10.0,1000,5,5500,30,12,150,110,15,PDADI,0.5,,,,,,,5000.0,30.0,6.0,70.0,100.0,5.0,24.3545,82.8597,1.18349,24.8355,1876,CH2,20250624-re.csv,
49923,20250726,167,Cs0.05MA0.1FA0.85PbI3.0,1.65,MACl,15.0,p-F-PEACl,2.0,,,"4,4,4-NA",0.5,,,,,3000.0,30.0,100.0,10.0,1000,5,5500,30,12,150,110,15,PDADI,0.5,,,,,,,5000.0,30.0,6.0,70.0,100.0,5.0,24.2371,83.1839,1.18039,24.684,1876,CH3,20250624-re.csv,
49924,20250726,167,Cs0.05MA0.1FA0.85PbI3.0,1.65,MACl,15.0,p-F-PEACl,2.0,,,"4,4,4-NA",0.5,,,,,3000.0,30.0,100.0,10.0,1000,5,5500,30,12,150,110,15,PDADI,0.5,,,,,,,5000.0,30.0,6.0,70.0,100.0,5.0,23.9137,83.4303,1.17847,24.3224,1876,CH4,20250624-re.csv,
49925,20250726,167,Cs0.05MA0.1FA0.85PbI3.0,1.65,MACl,15.0,p-F-PEACl,2.0,,,"4,4,4-NA",0.5,,,,,3000.0,30.0,100.0,10.0,1000,5,5500,30,12,150,110,15,PDADI,0.5,,,,,,,5000.0,30.0,6.0,70.0,100.0,5.0,24.0908,83.2203,1.18721,24.3834,1877,CH1,20250624-re.csv,
49926,20250726,167,Cs0.05MA0.1FA0.85PbI3.0,1.65,MACl,15.0,p-F-PEACl,2.0,,,"4,4,4-NA",0.5,,,,,3000.0,30.0,100.0,10.0,1000,5,5500,30,12,150,110,15,PDADI,0.5,,,,,,,5000.0,30.0,6.0,70.0,100.0,5.0,24.285,83.5628,1.18397,24.5463,1877,CH2,20250624-re.csv,
49927,20250726,167,Cs0.05MA0.1FA0.85PbI3.0,1.65,MACl,15.0,p-F-PEACl,2.0,,,"4,4,4-NA",0.5,,,,,3000.0,30.0,100.0,10.0,1000,5,5500,30,12,150,110,15,PDADI,0.5,,,,,,,5000.0,30.0,6.0,70.0,100.0,5.0,24.2468,83.5383,1.18069,24.583,1877,CH3,20250624-re.csv,
49928,20250726,167,Cs0.05MA0.1FA0.85PbI3.0,1.65,MACl,15.0,p-F-PEACl,2.0,,,"4,4,4-NA",0.5,,,,,3000.0,30.0,100.0,10.0,1000,5,5500,30,12,150,110,15,PDADI,0.5,,,,,,,5000.0,30.0,6.0,70.0,100.0,5.0,24.0957,83.9031,1.17888,24.3608,1877,CH4,20250624-re.csv,
49929,20250726,167,Cs0.05MA0.1FA0.85PbI3.0,1.65,MACl,15.0,p-F-PEACl,2.0,,,"4,4,4-NA",0.5,,,,,3000.0,30.0,100.0,10.0,1000,5,5500,30,15,150,110,15,PDADI,0.5,,,,,,,5000.0,30.0,6.0,70.0,100.0,5.0,24.8716,83.2692,1.18942,25.1121,1878,CH1,20250624-re.csv,
49930,20250726,167,Cs0.05MA0.1FA0.85PbI3.0,1.65,MACl,15.0,p-F-PEACl,2.0,,,"4,4,4-NA",0.5,,,,,3000.0,30.0,100.0,10.0,1000,5,5500,30,15,150,110,15,PDADI,0.5,,,,,,,5000.0,30.0,6.0,70.0,100.0,5.0,24.6357,82.9697,1.18172,25.1265,1878,CH2,20250624-re.csv,
49931,20250726,167,Cs0.05MA0.1FA0.85PbI3.0,1.65,MACl,15.0,p-F-PEACl,2.0,,,"4,4,4-NA",0.5,,,,,3000.0,30.0,100.0,10.0,1000,5,5500,30,15,150,110,15,PDADI,0.5,,,,,,,5000.0,30.0,6.0,70.0,100.0,5.0,24.3348,82.7887,1.17708,24.9718,1878,CH3,20250624-re.csv,
49932,20250726,167,Cs0.05MA0.1FA0.85PbI3.0,1.65,MACl,15.0,p-F-PEACl,2.0,,,"4,4,4-NA",0.5,,,,,3000.0,30.0,100.0,10.0,1000,5,5500,30,15,150,110,15,PDADI,0.5,,,,,,,5000.0,30.0,6.0,70.0,100.0,5.0,16.5178,63.665,1.09855,23.6173,1878,CH4,20250624-re.csv,
49933,20250726,167,Cs0.05MA0.1FA0.85PbI3.0,1.65,MACl,15.0,p-F-PEACl,2.0,,,"4,4,4-NA",0.5,,,,,3000.0,30.0,100.0,10.0,1000,5,5500,30,15,150,110,15,PDADI,0.5,,,,,,,5000.0,30.0,6.0,70.0,100.0,5.0,23.5357,83.4991,1.18833,23.7197,1879,CH1,20250624-re.csv,
49934,20250726,167,Cs0.05MA0.1FA0.85PbI3.0,1.65,MACl,15.0,p-F-PEACl,2.0,,,"4,4,4-NA",0.5,,,,,3000.0,30.0,100.0,10.0,1000,5,5500,30,15,150,110,15,PDADI,0.5,,,,,,,5000.0,30.0,6.0,70.0,100.0,5.0,23.4672,83.2161,1.18255,23.8471,1879,CH2,20250624-re.csv,
49935,20250726,167,Cs0.05MA0.1FA0.85PbI3.0,1.65,MACl,15.0,p-F-PEACl,2.0,,,"4,4,4-NA",0.5,,,,,3000.0,30.0,100.0,10.0,1000,5,5500,30,15,150,110,15,PDADI,0.5,,,,,,,5000.0,30.0,6.0,70.0,100.0,5.0,23.3473,82.9987,1.17871,23.8649,1879,CH3,20250624-re.csv,
49936,20250726,167,Cs0.05MA0.1FA0.85PbI3.0,1.65,MACl,15.0,p-F-PEACl,2.0,,,"4,4,4-NA",0.5,,,,,3000.0,30.0,100.0,10.0,1000,5,5500,30,15,150,110,15,PDADI,0.5,,,,,,,5000.0,30.0,6.0,70.0,100.0,5.0,23.2608,83.2086,1.17588,23.7735,1879,CH4,20250624-re.csv,
49937,20250726,167,Cs0.05MA0.1FA0.85PbI3.0,1.65,MACl,15.0,p-F-PEACl,2.0,,,"4,4,4-NA",0.5,,,,,3000.0,30.0,100.0,10.0,1000,5,5500,30,15,150,110,15,PDADI,0.5,,,,,,,5000.0,30.0,6.0,70.0,100.0,5.0,24.9047,82.6476,1.17786,25.5832,1880,CH1,20250624-re.csv,
49938,20250726,167,Cs0.05MA0.1FA0.85PbI3.0,1.65,MACl,15.0,p-F-PEACl,2.0,,,"4,4,4-NA",0.5,,,,,3000.0,30.0,100.0,10.0,1000,5,5500,30,15,150,110,15,PDADI,0.5,,,,,,,5000.0,30.0,6.0,70.0,100.0,5.0,24.8287,82.3817,1.1711,25.7353,1880,CH2,20250624-re.csv,
49939,20250726,167,Cs0.05MA0.1FA0.85PbI3.0,1.65,MACl,15.0,p-F-PEACl,2.0,,,"4,4,4-NA",0.5,,,,,3000.0,30.0,100.0,10.0,1000,5,5500,30,15,150,110,15,PDADI,0.5,,,,,,,5000.0,30.0,6.0,70.0,100.0,5.0,24.4485,82.1,1.16552,25.5499,1880,CH3,20250624-re.csv,
49940,20250726,167,Cs0.05MA0.1FA0.85PbI3.0,1.65,MACl,15.0,p-F-PEACl,2.0,,,"4,4,4-NA",0.5,,,,,3000.0,30.0,100.0,10.0,1000,5,5500,30,15,150,110,15,PDADI,0.5,,,,,,,5000.0,30.0,6.0,70.0,100.0,5.0,24.3203,82.4692,1.16379,25.3398,1880,CH4,20250624-re.csv,
49941,20250726,167,Cs0.05MA0.1FA0.85PbI3.0,1.65,MACl,15.0,p-F-PEACl,2.0,,,"4,4,4-NA",0.5,,,,,3000.0,30.0,100.0,10.0,1000,5,5500,30,15,150,110,15,PDADI,0.5,,,,,,,5000.0,30.0,6.0,70.0,100.0,5.0,24.6466,82.9783,1.1658,25.4782,1881,CH1,20250624-re.csv,
49942,20250726,167,Cs0.05MA0.1FA0.85PbI3.0,1.65,MACl,15.0,p-F-PEACl,2.0,,,"4,4,4-NA",0.5,,,,,3000.0,30.0,100.0,10.0,1000,5,5500,30,15,150,110,15,PDADI,0.5,,,,,,,5000.0,30.0,6.0,70.0,100.0,5.0,24.062,81.9004,1.14853,25.5802,1881,CH2,20250624-re.csv,
49943,20250726,167,Cs0.05MA0.1FA0.85PbI3.0,1.65,MACl,15.0,p-F-PEACl,2.0,,,"4,4,4-NA",0.5,,,,,3000.0,30.0,100.0,10.0,1000,5,5500,30,15,150,110,15,PDADI,0.5,,,,,,,5000.0,30.0,6.0,70.0,100.0,5.0,23.8426,81.7483,1.14234,25.5316,1881,CH3,20250624-re.csv,
49944,20250726,167,Cs0.05MA0.1FA0.85PbI3.0,1.65,MACl,15.0,p-F-PEACl,2.0,,,"4,4,4-NA",0.5,,,,,3000.0,30.0,100.0,10.0,1000,5,5500,30,15,150,110,15,PDADI,0.5,,,,,,,5000.0,30.0,6.0,70.0,100.0,5.0,23.9195,82.3272,1.14547,25.3645,1881,CH4,20250624-re.csv,
49945,20250726,167,Cs0.05MA0.1FA0.85PbI3.0,1.65,MACl,15.0,p-F-PEACl,2.0,,,"4,4,4-NA",0.5,,,,,3000.0,30.0,100.0,10.0,1000,5,5500,30,15,150,110,15,PDADI,0.5,,,,,,,5000.0,30.0,6.0,70.0,100.0,5.0,25.3161,82.5014,1.17141,26.1955,1882,CH1,20250624-re.csv,
49946,20250726,167,Cs0.05MA0.1FA0.85PbI3.0,1.65,MACl,15.0,p-F-PEACl,2.0,,,"4,4,4-NA",0.5,,,,,3000.0,30.0,100.0,10.0,1000,5,5500,30,15,150,110,15,PDADI,0.5,,,,,,,5000.0,30.0,6.0,70.0,100.0,5.0,23.7237,78.595,1.15648,26.1005,1882,CH2,20250624-re.csv,
49947,20250726,167,Cs0.05MA0.1FA0.85PbI3.0,1.65,MACl,15.0,p-F-PEACl,2.0,,,"4,4,4-NA",0.5,,,,,3000.0,30.0,100.0,10.0,1000,5,5500,30,15,150,110,15,PDADI,0.5,,,,,,,5000.0,30.0,6.0,70.0,100.0,5.0,24.3129,81.1225,1.15679,25.9084,1882,CH3,20250624-re.csv,
49948,20250726,167,Cs0.05MA0.1FA0.85PbI3.0,1.65,MACl,15.0,p-F-PEACl,2.0,,,"4,4,4-NA",0.5,,,,,3000.0,30.0,100.0,10.0,1000,5,5500,30,15,150,110,15,PDADI,0.5,,,,,,,5000.0,30.0,6.0,70.0,100.0,5.0,24.2733,81.8144,1.15794,25.622,1882,CH4,20250624-re.csv,
49949,20250726,167,Cs0.05MA0.1FA0.85PbI3.0,1.65,MACl,15.0,p-F-PEACl,2.0,,,"4,4,4-NA",0.5,,,,,3000.0,30.0,100.0,10.0,1000,5,5500,30,15,150,110,15,PDADI,0.5,,,,,,,5000.0,30.0,6.0,70.0,100.0,5.0,24.063,83.198,1.17983,24.5141,1883,CH1,20250624-re.csv,
49950,20250726,167,Cs0.05MA0.1FA0.85PbI3.0,1.65,MACl,15.0,p-F-PEACl,2.0,,,"4,4,4-NA",0.5,,,,,3000.0,30.0,100.0,10.0,1000,5,5500,30,15,150,110,15,PDADI,0.5,,,,,,,5000.0,30.0,6.0,70.0,100.0,5.0,23.1903,80.7932,1.16775,24.58,1883,CH2,20250624-re.csv,
49951,20250726,167,Cs0.05MA0.1FA0.85PbI3.0,1.65,MACl,15.0,p-F-PEACl,2.0,,,"4,4,4-NA",0.5,,,,,3000.0,30.0,100.0,10.0,1000,5,5500,30,15,150,110,15,PDADI,0.5,,,,,,,5000.0,30.0,6.0,70.0,100.0,5.0,22.6612,79.5626,1.15911,24.5725,1883,CH3,20250624-re.csv,
49952,20250726,167,Cs0.05MA0.1FA0.85PbI3.0,1.65,MACl,15.0,p-F-PEACl,2.0,,,"4,4,4-NA",0.5,,,,,3000.0,30.0,100.0,10.0,1000,5,5500,30,15,150,110,15,PDADI,0.5,,,,,,,5000.0,30.0,6.0,70.0,100.0,5.0,21.7172,76.3821,1.1611,24.4875,1883,CH4,20250624-re.csv,
49953,20250726,167,Cs0.05MA0.1FA0.85PbI3.0,1.65,MACl,15.0,m-F-PEACl,2.0,,,"4,4,4-NA",0.5,,,,,3000.0,30.0,100.0,10.0,1000,5,5500,30,12,150,110,15,PDADI,0.5,,,,,,,5000.0,30.0,6.0,70.0,100.0,5.0,25.0159,82.7709,1.18701,25.4616,1884,CH1,20250624-re.csv,
49954,20250726,167,Cs0.05MA0.1FA0.85PbI3.0,1.65,MACl,15.0,m-F-PEACl,2.0,,,"4,4,4-NA",0.5,,,,,3000.0,30.0,100.0,10.0,1000,5,5500,30,12,150,110,15,PDADI,0.5,,,,,,,5000.0,30.0,6.0,70.0,100.0,5.0,24.6365,82.2406,1.17904,25.4077,1884,CH2,20250624-re.csv,
49955,20250726,167,Cs0.05MA0.1FA0.85PbI3.0,1.65,MACl,15.0,m-F-PEACl,2.0,,,"4,4,4-NA",0.5,,,,,3000.0,30.0,100.0,10.0,1000,5,5500,30,12,150,110,15,PDADI,0.5,,,,,,,5000.0,30.0,6.0,70.0,100.0,5.0,24.2041,82.3714,1.17393,25.0305,1884,CH3,20250624-re.csv,
49956,20250726,167,Cs0.05MA0.1FA0.85PbI3.0,1.65,MACl,15.0,m-F-PEACl,2.0,,,"4,4,4-NA",0.5,,,,,3000.0,30.0,100.0,10.0,1000,5,5500,30,12,150,110,15,PDADI,0.5,,,,,,,5000.0,30.0,6.0,70.0,100.0,5.0,23.9812,82.3723,1.17097,24.8625,1884,CH4,20250624-re.csv,
49957,20250726,167,Cs0.05MA0.1FA0.85PbI3.0,1.65,MACl,15.0,m-F-PEACl,2.0,,,"4,4,4-NA",0.5,,,,,3000.0,30.0,100.0,10.0,1000,5,5500,30,12,150,110,15,PDADI,0.5,,,,,,,5000.0,30.0,6.0,70.0,100.0,5.0,25.5825,82.4162,1.17864,26.3359,1885,CH1,20250624-re.csv,
49958,20250726,167,Cs0.05MA0.1FA0.85PbI3.0,1.65,MACl,15.0,m-F-PEACl,2.0,,,"4,4,4-NA",0.5,,,,,3000.0,30.0,100.0,10.0,1000,5,5500,30,12,150,110,15,PDADI,0.5,,,,,,,5000.0,30.0,6.0,70.0,100.0,5.0,25.1795,82.569,1.17439,25.9667,1885,CH2,20250624-re.csv,
49959,20250726,167,Cs0.05MA0.1FA0.85PbI3.0,1.65,MACl,15.0,m-F-PEACl,2.0,,,"4,4,4-NA",0.5,,,,,3000.0,30.0,100.0,10.0,1000,5,5500,30,12,150,110,15,PDADI,0.5,,,,,,,5000.0,30.0,6.0,70.0,100.0,5.0,24.5453,82.7161,1.16901,25.3841,1885,CH3,20250624-re.csv,
49960,20250726,167,Cs0.05MA0.1FA0.85PbI3.0,1.65,MACl,15.0,m-F-PEACl,2.0,,,"4,4,4-NA",0.5,,,,,3000.0,30.0,100.0,10.0,1000,5,5500,30,12,150,110,15,PDADI,0.5,,,,,,,5000.0,30.0,6.0,70.0,100.0,5.0,23.9364,83.0491,1.16572,24.7246,1885,CH4,20250624-re.csv,
49961,20250726,167,Cs0.05MA0.1FA0.85PbI3.0,1.65,MACl,15.0,m-F-PEACl,2.0,,,"4,4,4-NA",0.5,,,,,3000.0,30.0,100.0,10.0,1000,5,5500,30,12,150,110,15,PDADI,0.5,,,,,,,5000.0,30.0,6.0,70.0,100.0,5.0,24.5314,82.1969,1.18539,25.1771,1886,CH1,20250624-re.csv,
49962,20250726,167,Cs0.05MA0.1FA0.85PbI3.0,1.65,MACl,15.0,m-F-PEACl,2.0,,,"4,4,4-NA",0.5,,,,,3000.0,30.0,100.0,10.0,1000,5,5500,30,12,150,110,15,PDADI,0.5,,,,,,,5000.0,30.0,6.0,70.0,100.0,5.0,24.3444,81.941,1.18076,25.1614,1886,CH2,20250624-re.csv,
49963,20250726,167,Cs0.05MA0.1FA0.85PbI3.0,1.65,MACl,15.0,m-F-PEACl,2.0,,,"4,4,4-NA",0.5,,,,,3000.0,30.0,100.0,10.0,1000,5,5500,30,12,150,110,15,PDADI,0.5,,,,,,,5000.0,30.0,6.0,70.0,100.0,5.0,23.69,81.185,1.171,24.9192,1886,CH3,20250624-re.csv,
49964,20250726,167,Cs0.05MA0.1FA0.85PbI3.0,1.65,MACl,15.0,m-F-PEACl,2.0,,,"4,4,4-NA",0.5,,,,,3000.0,30.0,100.0,10.0,1000,5,5500,30,12,150,110,15,PDADI,0.5,,,,,,,5000.0,30.0,6.0,70.0,100.0,5.0,23.4106,81.5266,1.17148,24.512,1886,CH4,20250624-re.csv,
49965,20250726,167,Cs0.05MA0.1FA0.85PbI3.0,1.65,MACl,15.0,m-F-PEACl,2.0,,,"4,4,4-NA",0.5,,,,,3000.0,30.0,100.0,10.0,1000,5,5500,30,12,150,110,15,PDADI,0.5,,,,,,,5000.0,30.0,6.0,70.0,100.0,5.0,25.1062,81.4593,1.18458,26.018,1887,CH1,20250624-re.csv,
49966,20250726,167,Cs0.05MA0.1FA0.85PbI3.0,1.65,MACl,15.0,m-F-PEACl,2.0,,,"4,4,4-NA",0.5,,,,,3000.0,30.0,100.0,10.0,1000,5,5500,30,12,150,110,15,PDADI,0.5,,,,,,,5000.0,30.0,6.0,70.0,100.0,5.0,24.9295,81.5435,1.1797,25.9151,1887,CH2,20250624-re.csv,
49967,20250726,167,Cs0.05MA0.1FA0.85PbI3.0,1.65,MACl,15.0,m-F-PEACl,2.0,,,"4,4,4-NA",0.5,,,,,3000.0,30.0,100.0,10.0,1000,5,5500,30,12,150,110,15,PDADI,0.5,,,,,,,5000.0,30.0,6.0,70.0,100.0,5.0,24.5662,81.0063,1.17445,25.8217,1887,CH3,20250624-re.csv,
49968,20250726,167,Cs0.05MA0.1FA0.85PbI3.0,1.65,MACl,15.0,m-F-PEACl,2.0,,,"4,4,4-NA",0.5,,,,,3000.0,30.0,100.0,10.0,1000,5,5500,30,12,150,110,15,PDADI,0.5,,,,,,,5000.0,30.0,6.0,70.0,100.0,5.0,24.1943,81.1725,1.17036,25.4674,1887,CH4,20250624-re.csv,
49969,20250726,167,Cs0.05MA0.1FA0.85PbI3.0,1.65,MACl,15.0,m-F-PEACl,2.0,,,"4,4,4-NA",0.5,,,,,3000.0,30.0,100.0,10.0,1000,5,5500,30,12,150,110,15,PDADI,0.5,,,,,,,5000.0,30.0,6.0,70.0,100.0,5.0,25.0892,83.8188,1.19223,25.1064,1888,CH1,20250624-re.csv,
49970,20250726,167,Cs0.05MA0.1FA0.85PbI3.0,1.65,MACl,15.0,m-F-PEACl,2.0,,,"4,4,4-NA",0.5,,,,,3000.0,30.0,100.0,10.0,1000,5,5500,30,12,150,110,15,PDADI,0.5,,,,,,,5000.0,30.0,6.0,70.0,100.0,5.0,24.672,83.5102,1.18651,24.8996,1888,CH2,20250624-re.csv,
49971,20250726,167,Cs0.05MA0.1FA0.85PbI3.0,1.65,MACl,15.0,m-F-PEACl,2.0,,,"4,4,4-NA",0.5,,,,,3000.0,30.0,100.0,10.0,1000,5,5500,30,12,150,110,15,PDADI,0.5,,,,,,,5000.0,30.0,6.0,70.0,100.0,5.0,24.2106,83.6026,1.18297,24.48,1888,CH3,20250624-re.csv,
49972,20250726,167,Cs0.05MA0.1FA0.85PbI3.0,1.65,MACl,15.0,m-F-PEACl,2.0,,,"4,4,4-NA",0.5,,,,,3000.0,30.0,100.0,10.0,1000,5,5500,30,12,150,110,15,PDADI,0.5,,,,,,,5000.0,30.0,6.0,70.0,100.0,5.0,23.5533,83.6501,1.17924,23.8771,1888,CH4,20250624-re.csv,
49973,20250726,167,Cs0.05MA0.1FA0.85PbI3.0,1.65,MACl,15.0,m-F-PEACl,2.0,,,"4,4,4-NA",0.5,,,,,3000.0,30.0,100.0,10.0,1000,5,5500,30,12,150,110,15,PDADI,0.5,,,,,,,5000.0,30.0,6.0,70.0,100.0,5.0,23.7904,81.6455,1.19347,24.4151,1889,CH1,20250624-re.csv,
49974,20250726,167,Cs0.05MA0.1FA0.85PbI3.0,1.65,MACl,15.0,m-F-PEACl,2.0,,,"4,4,4-NA",0.5,,,,,3000.0,30.0,100.0,10.0,1000,5,5500,30,12,150,110,15,PDADI,0.5,,,,,,,5000.0,30.0,6.0,70.0,100.0,5.0,24.3588,82.4971,1.18975,24.8177,1889,CH2,20250624-re.csv,
49975,20250726,167,Cs0.05MA0.1FA0.85PbI3.0,1.65,MACl,15.0,m-F-PEACl,2.0,,,"4,4,4-NA",0.5,,,,,3000.0,30.0,100.0,10.0,1000,5,5500,30,12,150,110,15,PDADI,0.5,,,,,,,5000.0,30.0,6.0,70.0,100.0,5.0,24.3028,82.7264,1.18433,24.8051,1889,CH3,20250624-re.csv,
49976,20250726,167,Cs0.05MA0.1FA0.85PbI3.0,1.65,MACl,15.0,m-F-PEACl,2.0,,,"4,4,4-NA",0.5,,,,,3000.0,30.0,100.0,10.0,1000,5,5500,30,12,150,110,15,PDADI,0.5,,,,,,,5000.0,30.0,6.0,70.0,100.0,5.0,23.9882,82.8128,1.1799,24.5501,1889,CH4,20250624-re.csv,
49977,20250726,167,Cs0.05MA0.1FA0.85PbI3.0,1.65,MACl,15.0,m-F-PEACl,2.0,,,"4,4,4-NA",0.5,,,,,3000.0,30.0,100.0,10.0,1000,5,5500,30,15,150,110,15,PDADI,0.5,,,,,,,5000.0,30.0,6.0,70.0,100.0,5.0,24.4861,84.133,1.18992,24.4588,1890,CH1,20250624-re.csv,
49978,20250726,167,Cs0.05MA0.1FA0.85PbI3.0,1.65,MACl,15.0,m-F-PEACl,2.0,,,"4,4,4-NA",0.5,,,,,3000.0,30.0,100.0,10.0,1000,5,5500,30,15,150,110,15,PDADI,0.5,,,,,,,5000.0,30.0,6.0,70.0,100.0,5.0,24.3957,83.7866,1.18567,24.557,1890,CH2,20250624-re.csv,
49979,20250726,167,Cs0.05MA0.1FA0.85PbI3.0,1.65,MACl,15.0,m-F-PEACl,2.0,,,"4,4,4-NA",0.5,,,,,3000.0,30.0,100.0,10.0,1000,5,5500,30,15,150,110,15,PDADI,0.5,,,,,,,5000.0,30.0,6.0,70.0,100.0,5.0,24.3033,84.0259,1.18174,24.4755,1890,CH3,20250624-re.csv,
49980,20250726,167,Cs0.05MA0.1FA0.85PbI3.0,1.65,MACl,15.0,m-F-PEACl,2.0,,,"4,4,4-NA",0.5,,,,,3000.0,30.0,100.0,10.0,1000,5,5500,30,15,150,110,15,PDADI,0.5,,,,,,,5000.0,30.0,6.0,70.0,100.0,5.0,23.9539,84.2122,1.1783,24.1404,1890,CH4,20250624-re.csv,
49981,20250726,167,Cs0.05MA0.1FA0.85PbI3.0,1.65,MACl,15.0,m-F-PEACl,2.0,,,"4,4,4-NA",0.5,,,,,3000.0,30.0,100.0,10.0,1000,5,5500,30,15,150,110,15,PDADI,0.5,,,,,,,5000.0,30.0,6.0,70.0,100.0,5.0,22.4819,79.4778,1.18763,23.818,1891,CH1,20250624-re.csv,
49982,20250726,167,Cs0.05MA0.1FA0.85PbI3.0,1.65,MACl,15.0,m-F-PEACl,2.0,,,"4,4,4-NA",0.5,,,,,3000.0,30.0,100.0,10.0,1000,5,5500,30,15,150,110,15,PDADI,0.5,,,,,,,5000.0,30.0,6.0,70.0,100.0,5.0,22.8259,80.7133,1.17462,24.076,1891,CH2,20250624-re.csv,
49983,20250726,167,Cs0.05MA0.1FA0.85PbI3.0,1.65,MACl,15.0,m-F-PEACl,2.0,,,"4,4,4-NA",0.5,,,,,3000.0,30.0,100.0,10.0,1000,5,5500,30,15,150,110,15,PDADI,0.5,,,,,,,5000.0,30.0,6.0,70.0,100.0,5.0,23.0155,81.1695,1.17343,24.1641,1891,CH3,20250624-re.csv,
49984,20250726,167,Cs0.05MA0.1FA0.85PbI3.0,1.65,MACl,15.0,m-F-PEACl,2.0,,,"4,4,4-NA",0.5,,,,,3000.0,30.0,100.0,10.0,1000,5,5500,30,15,150,110,15,PDADI,0.5,,,,,,,5000.0,30.0,6.0,70.0,100.0,5.0,22.8609,81.5948,1.16976,23.9516,1891,CH4,20250624-re.csv,
49985,20250726,167,Cs0.05MA0.1FA0.85PbI3.0,1.65,MACl,15.0,m-F-PEACl,2.0,,,"4,4,4-NA",0.5,,,,,3000.0,30.0,100.0,10.0,1000,5,5500,30,15,150,110,15,PDADI,0.5,,,,,,,5000.0,30.0,6.0,70.0,100.0,5.0,23.704,83.3572,1.16745,24.358,1892,CH1,20250624-re.csv,
49986,20250726,167,Cs0.05MA0.1FA0.85PbI3.0,1.65,MACl,15.0,m-F-PEACl,2.0,,,"4,4,4-NA",0.5,,,,,3000.0,30.0,100.0,10.0,1000,5,5500,30,15,150,110,15,PDADI,0.5,,,,,,,5000.0,30.0,6.0,70.0,100.0,5.0,23.2379,82.5691,1.15458,24.3757,1892,CH2,20250624-re.csv,
49987,20250726,167,Cs0.05MA0.1FA0.85PbI3.0,1.65,MACl,15.0,m-F-PEACl,2.0,,,"4,4,4-NA",0.5,,,,,3000.0,30.0,100.0,10.0,1000,5,5500,30,15,150,110,15,PDADI,0.5,,,,,,,5000.0,30.0,6.0,70.0,100.0,5.0,22.9082,82.5289,1.14898,24.1586,1892,CH3,20250624-re.csv,
49988,20250726,167,Cs0.05MA0.1FA0.85PbI3.0,1.65,MACl,15.0,m-F-PEACl,2.0,,,"4,4,4-NA",0.5,,,,,3000.0,30.0,100.0,10.0,1000,5,5500,30,15,150,110,15,PDADI,0.5,,,,,,,5000.0,30.0,6.0,70.0,100.0,5.0,22.7078,82.3129,1.1533,23.9202,1892,CH4,20250624-re.csv,
49989,20250726,167,Cs0.05MA0.1FA0.85PbI3.0,1.65,MACl,15.0,m-F-PEACl,2.0,,,"4,4,4-NA",0.5,,,,,3000.0,30.0,100.0,10.0,1000,5,5500,30,15,150,110,15,PDADI,0.5,,,,,,,5000.0,30.0,6.0,70.0,100.0,5.0,26.0435,81.1188,1.16079,27.6582,1893,CH1,20250624-re.csv,
49990,20250726,167,Cs0.05MA0.1FA0.85PbI3.0,1.65,MACl,15.0,m-F-PEACl,2.0,,,"4,4,4-NA",0.5,,,,,3000.0,30.0,100.0,10.0,1000,5,5500,30,15,150,110,15,PDADI,0.5,,,,,,,5000.0,30.0,6.0,70.0,100.0,5.0,25.6008,80.475,1.14721,27.73,1893,CH2,20250624-re.csv,
49991,20250726,167,Cs0.05MA0.1FA0.85PbI3.0,1.65,MACl,15.0,m-F-PEACl,2.0,,,"4,4,4-NA",0.5,,,,,3000.0,30.0,100.0,10.0,1000,5,5500,30,15,150,110,15,PDADI,0.5,,,,,,,5000.0,30.0,6.0,70.0,100.0,5.0,25.3708,80.4344,1.1407,27.6516,1893,CH3,20250624-re.csv,
49992,20250726,167,Cs0.05MA0.1FA0.85PbI3.0,1.65,MACl,15.0,m-F-PEACl,2.0,,,"4,4,4-NA",0.5,,,,,3000.0,30.0,100.0,10.0,1000,5,5500,30,15,150,110,15,PDADI,0.5,,,,,,,5000.0,30.0,6.0,70.0,100.0,5.0,25.6559,81.178,1.1479,27.5326,1893,CH4,20250624-re.csv,
49993,20250726,167,Cs0.05MA0.1FA0.85PbI3.0,1.65,MACl,15.0,m-F-PEACl,2.0,,,"4,4,4-NA",0.5,,,,,3000.0,30.0,100.0,10.0,1000,5,5500,30,15,150,110,15,PDADI,0.5,,,,,,,5000.0,30.0,6.0,70.0,100.0,5.0,23.8107,83.7144,1.17088,24.2918,1894,CH1,20250624-re.csv,
49994,20250726,167,Cs0.05MA0.1FA0.85PbI3.0,1.65,MACl,15.0,m-F-PEACl,2.0,,,"4,4,4-NA",0.5,,,,,3000.0,30.0,100.0,10.0,1000,5,5500,30,15,150,110,15,PDADI,0.5,,,,,,,5000.0,30.0,6.0,70.0,100.0,5.0,23.248,82.0665,1.1607,24.4062,1894,CH2,20250624-re.csv,
49995,20250726,167,Cs0.05MA0.1FA0.85PbI3.0,1.65,MACl,15.0,m-F-PEACl,2.0,,,"4,4,4-NA",0.5,,,,,3000.0,30.0,100.0,10.0,1000,5,5500,30,15,150,110,15,PDADI,0.5,,,,,,,5000.0,30.0,6.0,70.0,100.0,5.0,22.9806,81.9252,1.15421,24.303,1894,CH3,20250624-re.csv,
49996,20250726,167,Cs0.05MA0.1FA0.85PbI3.0,1.65,MACl,15.0,m-F-PEACl,2.0,,,"4,4,4-NA",0.5,,,,,3000.0,30.0,100.0,10.0,1000,5,5500,30,15,150,110,15,PDADI,0.5,,,,,,,5000.0,30.0,6.0,70.0,100.0,5.0,23.0397,82.4475,1.15807,24.1304,1894,CH4,20250624-re.csv,
49997,20250726,167,Cs0.05MA0.1FA0.85PbI3.0,1.65,MACl,15.0,m-F-PEACl,2.0,,,"4,4,4-NA",0.5,,,,,3000.0,30.0,100.0,10.0,1000,5,5500,30,15,150,110,15,PDADI,0.5,,,,,,,5000.0,30.0,6.0,70.0,100.0,5.0,26.1118,83.8094,1.17787,26.4511,1895,CH1,20250624-re.csv,
49998,20250726,167,Cs0.05MA0.1FA0.85PbI3.0,1.65,MACl,15.0,m-F-PEACl,2.0,,,"4,4,4-NA",0.5,,,,,3000.0,30.0,100.0,10.0,1000,5,5500,30,15,150,110,15,PDADI,0.5,,,,,,,5000.0,30.0,6.0,70.0,100.0,5.0,25.4887,82.642,1.16435,26.489,1895,CH2,20250624-re.csv,
49999,20250726,167,Cs0.05MA0.1FA0.85PbI3.0,1.65,MACl,15.0,m-F-PEACl,2.0,,,"4,4,4-NA",0.5,,,,,3000.0,30.0,100.0,10.0,1000,5,5500,30,15,150,110,15,PDADI,0.5,,,,,,,5000.0,30.0,6.0,70.0,100.0,5.0,25.1155,82.0181,1.15665,26.4746,1895,CH3,20250624-re.csv,
50000,20250726,167,Cs0.05MA0.1FA0.85PbI3.0,1.65,MACl,15.0,m-F-PEACl,2.0,,,"4,4,4-NA",0.5,,,,,3000.0,30.0,100.0,10.0,1000,5,5500,30,15,150,110,15,PDADI,0.5,,,,,,,5000.0,30.0,6.0,70.0,100.0,5.0,25.0461,82.329,1.15786,26.2743,1895,CH4,20250624-re.csv,
50001,20250727,168,Cs0.05MA0.1FA0.85PbI3.0,1.65,MACl,15.0,m-F-PEACl,2.0,,,"4,4,4-NA",0.5,,,,,3000.0,30.0,100.0,10.0,1000,5,5500,30,15,150,110,15,PDADI,0.5,,,,,,,5000.0,30.0,6.0,70.0,100.0,5.0,20.5314,68.1184,1.17732,25.601,1896,CH1,20250626.csv,
50002,20250727,168,Cs0.05MA0.1FA0.85PbI3.0,1.65,MACl,15.0,m-F-PEACl,2.0,,,"4,4,4-NA",0.5,,,,,3000.0,30.0,100.0,10.0,1000,5,5500,30,15,150,110,15,PDADI,0.5,,,,,,,5000.0,30.0,6.0,70.0,100.0,5.0,7.9971,31.9677,1.00401,24.9162,1896,CH2,20250626.csv,
50003,20250727,168,Cs0.05MA0.1FA0.85PbI3.0,1.65,MACl,15.0,m-F-PEACl,2.0,,,"4,4,4-NA",0.5,,,,,3000.0,30.0,100.0,10.0,1000,5,5500,30,15,150,110,15,PDADI,0.5,,,,,,,5000.0,30.0,6.0,70.0,100.0,5.0,18.6192,68.6227,1.162,23.3501,1896,CH3,20250626.csv,
50004,20250727,168,Cs0.05MA0.1FA0.85PbI3.0,1.65,MACl,15.0,m-F-PEACl,2.0,,,"4,4,4-NA",0.5,,,,,3000.0,30.0,100.0,10.0,1000,5,5500,30,15,150,110,15,PDADI,0.5,,,,,,,5000.0,30.0,6.0,70.0,100.0,5.0,21.0292,75.8295,1.16703,23.763,1896,CH4,20250626.csv,
50005,20250727,168,Cs0.05MA0.1FA0.85PbI3.0,1.65,MACl,15.0,m-F-PEACl,2.0,,,"4,4,4-NA",0.5,,,,,3000.0,30.0,100.0,10.0,1000,5,5500,30,15,150,110,15,PDADI,0.5,,,,,,,5000.0,30.0,6.0,70.0,100.0,5.0,0.013849,12.3769,0.0118253,9.4623,1897,CH1,20250626.csv,
50006,20250727,168,Cs0.05MA0.1FA0.85PbI3.0,1.65,MACl,15.0,m-F-PEACl,2.0,,,"4,4,4-NA",0.5,,,,,3000.0,30.0,100.0,10.0,1000,5,5500,30,15,150,110,15,PDADI,0.5,,,,,,,5000.0,30.0,6.0,70.0,100.0,5.0,1.17987,25.1988,0.211696,22.1178,1897,CH2,20250626.csv,
50007,20250727,168,Cs0.05MA0.1FA0.85PbI3.0,1.65,MACl,15.0,m-F-PEACl,2.0,,,"4,4,4-NA",0.5,,,,,3000.0,30.0,100.0,10.0,1000,5,5500,30,15,150,110,15,PDADI,0.5,,,,,,,5000.0,30.0,6.0,70.0,100.0,5.0,23.9183,81.3703,1.17037,25.1153,1897,CH3,20250626.csv,
50008,20250727,168,Cs0.05MA0.1FA0.85PbI3.0,1.65,MACl,15.0,m-F-PEACl,2.0,,,"4,4,4-NA",0.5,,,,,3000.0,30.0,100.0,10.0,1000,5,5500,30,15,150,110,15,PDADI,0.5,,,,,,,5000.0,30.0,6.0,70.0,100.0,5.0,24.2643,82.4587,1.17378,25.0694,1897,CH4,20250626.csv,
50009,20250727,168,Cs0.05MA0.1FA0.85PbI3.0,1.65,MACl,15.0,m-F-PEACl,2.0,,,"4,4,4-NA",0.5,,,,,3000.0,30.0,100.0,10.0,1000,5,5500,30,15,150,110,15,PDADI,0.5,,,,,,,5000.0,30.0,6.0,70.0,100.0,5.0,26.2531,82.9223,1.19423,26.5107,1898,CH1,20250626.csv,
50010,20250727,168,Cs0.05MA0.1FA0.85PbI3.0,1.65,MACl,15.0,m-F-PEACl,2.0,,,"4,4,4-NA",0.5,,,,,3000.0,30.0,100.0,10.0,1000,5,5500,30,15,150,110,15,PDADI,0.5,,,,,,,5000.0,30.0,6.0,70.0,100.0,5.0,5.60778,29.2823,0.752997,25.4327,1898,CH2,20250626.csv,
50011,20250727,168,Cs0.05MA0.1FA0.85PbI3.0,1.65,MACl,15.0,m-F-PEACl,2.0,,,"4,4,4-NA",0.5,,,,,3000.0,30.0,100.0,10.0,1000,5,5500,30,15,150,110,15,PDADI,0.5,,,,,,,5000.0,30.0,6.0,70.0,100.0,5.0,1.41825,25.7714,0.238094,23.1135,1898,CH3,20250626.csv,
50012,20250727,168,Cs0.05MA0.1FA0.85PbI3.0,1.65,MACl,15.0,m-F-PEACl,2.0,,,"4,4,4-NA",0.5,,,,,3000.0,30.0,100.0,10.0,1000,5,5500,30,15,150,110,15,PDADI,0.5,,,,,,,5000.0,30.0,6.0,70.0,100.0,5.0,0.0710046,24.4285,0.0225219,12.9058,1898,CH4,20250626.csv,
50013,20250727,168,Cs0.05MA0.1FA0.85PbI3.0,1.65,MACl,15.0,m-F-PEACl,2.0,,,"4,4,4-NA",0.5,,,,,3000.0,30.0,100.0,10.0,1000,5,5500,30,15,150,110,15,PEAI,0.15,PDADI,0.5,,,,,5000.0,30.0,6.0,70.0,100.0,5.0,23.1115,75.1497,1.17918,26.0809,1899,CH1,20250626.csv,
50014,20250727,168,Cs0.05MA0.1FA0.85PbI3.0,1.65,MACl,15.0,m-F-PEACl,2.0,,,"4,4,4-NA",0.5,,,,,3000.0,30.0,100.0,10.0,1000,5,5500,30,15,150,110,15,PEAI,0.15,PDADI,0.5,,,,,5000.0,30.0,6.0,70.0,100.0,5.0,21.6244,75.3786,1.16759,24.5701,1899,CH2,20250626.csv,
50015,20250727,168,Cs0.05MA0.1FA0.85PbI3.0,1.65,MACl,15.0,m-F-PEACl,2.0,,,"4,4,4-NA",0.5,,,,,3000.0,30.0,100.0,10.0,1000,5,5500,30,15,150,110,15,PEAI,0.15,PDADI,0.5,,,,,5000.0,30.0,6.0,70.0,100.0,5.0,23.3821,80.5384,1.1659,24.901,1899,CH3,20250626.csv,
50016,20250727,168,Cs0.05MA0.1FA0.85PbI3.0,1.65,MACl,15.0,m-F-PEACl,2.0,,,"4,4,4-NA",0.5,,,,,3000.0,30.0,100.0,10.0,1000,5,5500,30,15,150,110,15,PEAI,0.15,PDADI,0.5,,,,,5000.0,30.0,6.0,70.0,100.0,5.0,24.4758,83.1052,1.16891,25.1956,1899,CH4,20250626.csv,
50017,20250727,168,Cs0.05MA0.1FA0.85PbI3.0,1.65,MACl,15.0,m-F-PEACl,2.0,,,"4,4,4-NA",0.5,,,,,3000.0,30.0,100.0,10.0,1000,5,5500,30,15,150,110,15,PEAI,0.15,PDADI,0.5,,,,,5000.0,30.0,6.0,70.0,100.0,5.0,11.2497,39.5453,1.118,25.4451,1900,CH1,20250626.csv,
50018,20250727,168,Cs0.05MA0.1FA0.85PbI3.0,1.65,MACl,15.0,m-F-PEACl,2.0,,,"4,4,4-NA",0.5,,,,,3000.0,30.0,100.0,10.0,1000,5,5500,30,15,150,110,15,PEAI,0.15,PDADI,0.5,,,,,5000.0,30.0,6.0,70.0,100.0,5.0,17.2342,59.6719,1.15461,25.0143,1900,CH2,20250626.csv,
