Repository: MI-Materials-Intelligence/Recipe-Language-Model

# Learning Layer

## Overview

In the learning layer, the formulas and parameters are encoded and then tokenised into recipes as inputs. Through atomic skills of data extraction, cleaning, and matching, these data are organised into standardised datasets, providing the basis for RLM training and iterative recipe refinement.

Key Atomic Skills:
- **Cleaning**: Preprocessing and outlier cleaning
- **Matching**: Matching data pairs based on variables
- **Extraction**: Data extraction from robotic boxes

File: seven_ai_layers_robotics/learning/data/data50764_from_db.csv (part 249 of 253)
No,date,rank,Formula PVK,Concentration PVK,Formula Additive 1,Concentration Additive 1,Formula Additive 2,Concentration Additive 2,Formula Additive 3,Concentration Additive 3,Formula SAM 1,Concentration SAM 1,Formula SAM 2,Concentration SAM 2,Formula SAM 3,Concentration SAM 3,Spin Coating Speed SAM,Spin Coating Time SAM,Annealed Temperature SAM,Annealed Time SAM,Spin Coating Speed PVK 1,Spin Coating Time PVK 1,Spin Coating Speed PVK 2,Spin Coating Time PVK 2,Antisolvent Dropping Timing,Antisolvent Volume,Annealed Temperature PVK,Annealed Time PVK,Formula Passivator 1,Concentration Passivator 1,Formula Passivator 2,Concentration Passivator 2,Formula Passivator 3,Concentration Passivator 3,Formula Passivator 4,Concentration Passivator 4,Spin Coating Speed Passivator,Spin Coating Time Passivator,Passivator Dropping Timing,Passivator Volume,Annealed Temperature Passivator,Annealed Time Passivator,PCE,FF,Voc,Jsc,Product,Channel,From,upload_time
50019,20250727,168,Cs0.05MA0.1FA0.85PbI3.0,1.65,MACl,15.0,m-F-PEACl,2.0,,,"4,4,4-NA",0.5,,,,,3000.0,30.0,100.0,10.0,1000,5,5500,30,15,150,110,15,PEAI,0.15,PDADI,0.5,,,,,5000.0,30.0,6.0,70.0,100.0,5.0,0.649451,24.8412,0.13815,18.9244,1900,CH3,20250626.csv,
50020,20250727,168,Cs0.05MA0.1FA0.85PbI3.0,1.65,MACl,15.0,m-F-PEACl,2.0,,,"4,4,4-NA",0.5,,,,,3000.0,30.0,100.0,10.0,1000,5,5500,30,15,150,110,15,PEAI,0.15,PDADI,0.5,,,,,5000.0,30.0,6.0,70.0,100.0,5.0,0.110683,24.5829,0.0357856,12.5816,1900,CH4,20250626.csv,
50021,20250727,168,Cs0.05MA0.05FA0.9PbI3.0,1.65,MACl,15.0,m-F-PEACl,2.0,,,"4,4,4-NA",0.5,,,,,3000.0,30.0,100.0,10.0,1000,5,5500,30,15,150,110,15,PEAI,0.15,PDADI,0.5,,,,,5000.0,30.0,6.0,70.0,100.0,5.0,0.697623,24.9886,0.13034,21.4191,1901,CH1,20250626.csv,
50022,20250727,168,Cs0.05MA0.05FA0.9PbI3.0,1.65,MACl,15.0,m-F-PEACl,2.0,,,"4,4,4-NA",0.5,,,,,3000.0,30.0,100.0,10.0,1000,5,5500,30,15,150,110,15,PEAI,0.15,PDADI,0.5,,,,,5000.0,30.0,6.0,70.0,100.0,5.0,22.4517,73.2474,1.17477,26.0918,1901,CH2,20250626.csv,
50023,20250727,168,Cs0.05MA0.05FA0.9PbI3.0,1.65,MACl,15.0,m-F-PEACl,2.0,,,"4,4,4-NA",0.5,,,,,3000.0,30.0,100.0,10.0,1000,5,5500,30,15,150,110,15,PEAI,0.15,PDADI,0.5,,,,,5000.0,30.0,6.0,70.0,100.0,5.0,3.23e-07,0.30435,-0.000410012,-0.259071,1901,CH3,20250626.csv,
50024,20250727,168,Cs0.05MA0.05FA0.9PbI3.0,1.65,MACl,15.0,m-F-PEACl,2.0,,,"4,4,4-NA",0.5,,,,,3000.0,30.0,100.0,10.0,1000,5,5500,30,15,150,110,15,PEAI,0.15,PDADI,0.5,,,,,5000.0,30.0,6.0,70.0,100.0,5.0,7.08687,33.4876,0.821956,25.7467,1901,CH4,20250626.csv,
50025,20250727,168,Cs0.05MA0.05FA0.9PbI3.0,1.65,MACl,15.0,m-F-PEACl,2.0,,,"4,4,4-NA",0.5,,,,,3000.0,30.0,100.0,10.0,1000,5,5500,30,15,150,110,15,PDADI,0.5,PiPI,0.15,,,,,5000.0,30.0,6.0,70.0,100.0,5.0,25.1724,81.6468,1.17368,26.2686,1902,CH1,20250626.csv,
50026,20250727,168,Cs0.05MA0.05FA0.9PbI3.0,1.65,MACl,15.0,m-F-PEACl,2.0,,,"4,4,4-NA",0.5,,,,,3000.0,30.0,100.0,10.0,1000,5,5500,30,15,150,110,15,PDADI,0.5,PiPI,0.15,,,,,5000.0,30.0,6.0,70.0,100.0,5.0,24.5443,81.4056,1.16147,25.9591,1902,CH2,20250626.csv,
50027,20250727,168,Cs0.05MA0.05FA0.9PbI3.0,1.65,MACl,15.0,m-F-PEACl,2.0,,,"4,4,4-NA",0.5,,,,,3000.0,30.0,100.0,10.0,1000,5,5500,30,15,150,110,15,PDADI,0.5,PiPI,0.15,,,,,5000.0,30.0,6.0,70.0,100.0,5.0,24.2675,81.3742,1.15638,25.7893,1902,CH3,20250626.csv,
50028,20250727,168,Cs0.05MA0.05FA0.9PbI3.0,1.65,MACl,15.0,m-F-PEACl,2.0,,,"4,4,4-NA",0.5,,,,,3000.0,30.0,100.0,10.0,1000,5,5500,30,15,150,110,15,PDADI,0.5,PiPI,0.15,,,,,5000.0,30.0,6.0,70.0,100.0,5.0,24.3908,82.1663,1.15652,25.6673,1902,CH4,20250626.csv,
50029,20250727,168,Cs0.05MA0.05FA0.9PbI3.0,1.65,MACl,15.0,m-F-PEACl,2.0,,,"4,4,4-NA",0.5,,,,,3000.0,30.0,100.0,10.0,1000,5,5500,30,15,150,110,15,PDADI,0.5,PiPI,0.15,,,,,5000.0,30.0,6.0,70.0,100.0,5.0,25.6185,81.3014,1.18446,26.6032,1903,CH1,20250626.csv,
50030,20250727,168,Cs0.05MA0.05FA0.9PbI3.0,1.65,MACl,15.0,m-F-PEACl,2.0,,,"4,4,4-NA",0.5,,,,,3000.0,30.0,100.0,10.0,1000,5,5500,30,15,150,110,15,PDADI,0.5,PiPI,0.15,,,,,5000.0,30.0,6.0,70.0,100.0,5.0,24.0842,78.6601,1.16915,26.1884,1903,CH2,20250626.csv,
50031,20250727,168,Cs0.05MA0.05FA0.9PbI3.0,1.65,MACl,15.0,m-F-PEACl,2.0,,,"4,4,4-NA",0.5,,,,,3000.0,30.0,100.0,10.0,1000,5,5500,30,15,150,110,15,PDADI,0.5,PiPI,0.15,,,,,5000.0,30.0,6.0,70.0,100.0,5.0,24.3271,80.279,1.16544,26.0016,1903,CH3,20250626.csv,
50032,20250727,168,Cs0.05MA0.05FA0.9PbI3.0,1.65,MACl,15.0,m-F-PEACl,2.0,,,"4,4,4-NA",0.5,,,,,3000.0,30.0,100.0,10.0,1000,5,5500,30,15,150,110,15,PDADI,0.5,PiPI,0.15,,,,,5000.0,30.0,6.0,70.0,100.0,5.0,23.4673,78.3262,1.16094,25.8074,1903,CH4,20250626.csv,
50033,20250727,168,Cs0.05MA0.05FA0.9PbI3.0,1.65,MACl,15.0,m-F-PEACl,2.0,,,"4,4,4-NA",0.5,,,,,3000.0,30.0,100.0,10.0,1000,5,5500,30,15,150,110,15,PDADI,0.5,PiPI,0.15,,,,,5000.0,30.0,6.0,70.0,100.0,5.0,24.7777,81.4772,1.17781,25.8195,1904,CH1,20250626.csv,
50034,20250727,168,Cs0.05MA0.05FA0.9PbI3.0,1.65,MACl,15.0,m-F-PEACl,2.0,,,"4,4,4-NA",0.5,,,,,3000.0,30.0,100.0,10.0,1000,5,5500,30,15,150,110,15,PDADI,0.5,PiPI,0.15,,,,,5000.0,30.0,6.0,70.0,100.0,5.0,23.9317,80.5243,1.16421,25.5281,1904,CH2,20250626.csv,
50035,20250727,168,Cs0.05MA0.05FA0.9PbI3.0,1.65,MACl,15.0,m-F-PEACl,2.0,,,"4,4,4-NA",0.5,,,,,3000.0,30.0,100.0,10.0,1000,5,5500,30,15,150,110,15,PDADI,0.5,PiPI,0.15,,,,,5000.0,30.0,6.0,70.0,100.0,5.0,23.1894,79.283,1.15662,25.2882,1904,CH3,20250626.csv,
50036,20250727,168,Cs0.05MA0.05FA0.9PbI3.0,1.65,MACl,15.0,m-F-PEACl,2.0,,,"4,4,4-NA",0.5,,,,,3000.0,30.0,100.0,10.0,1000,5,5500,30,15,150,110,15,PDADI,0.5,PiPI,0.15,,,,,5000.0,30.0,6.0,70.0,100.0,5.0,23.1996,80.3843,1.15677,24.9494,1904,CH4,20250626.csv,
50037,20250727,168,Cs0.05MA0.05FA0.9PbI3.0,1.65,MACl,15.0,m-F-PEACl,2.0,,,"4,4,4-NA",0.5,,,,,3000.0,30.0,100.0,10.0,1000,5,5500,30,15,150,110,15,PDADI,0.5,PiPDI,0.15,,,,,5000.0,30.0,6.0,70.0,100.0,5.0,23.6784,79.9165,1.18438,25.0163,1905,CH1,20250626.csv,
50038,20250727,168,Cs0.05MA0.05FA0.9PbI3.0,1.65,MACl,15.0,m-F-PEACl,2.0,,,"4,4,4-NA",0.5,,,,,3000.0,30.0,100.0,10.0,1000,5,5500,30,15,150,110,15,PDADI,0.5,PiPDI,0.15,,,,,5000.0,30.0,6.0,70.0,100.0,5.0,17.7153,62.467,1.1589,24.471,1905,CH2,20250626.csv,
50039,20250727,168,Cs0.05MA0.05FA0.9PbI3.0,1.65,MACl,15.0,m-F-PEACl,2.0,,,"4,4,4-NA",0.5,,,,,3000.0,30.0,100.0,10.0,1000,5,5500,30,15,150,110,15,PDADI,0.5,PiPDI,0.15,,,,,5000.0,30.0,6.0,70.0,100.0,5.0,3.40328,29.7093,0.491695,23.2974,1905,CH3,20250626.csv,
50040,20250727,168,Cs0.05MA0.05FA0.9PbI3.0,1.65,MACl,15.0,m-F-PEACl,2.0,,,"4,4,4-NA",0.5,,,,,3000.0,30.0,100.0,10.0,1000,5,5500,30,15,150,110,15,PDADI,0.5,PiPDI,0.15,,,,,5000.0,30.0,6.0,70.0,100.0,5.0,22.5899,80.7159,1.16159,24.0937,1905,CH4,20250626.csv,
50041,20250727,168,Cs0.05MA0.08FA0.87PbI3.0,1.65,MACl,15.0,m-F-PEACl,2.0,,,"4,4,4-NA",0.5,,,,,3000.0,30.0,100.0,10.0,1000,5,5500,30,15,150,110,15,PDADI,0.5,PiPDI,0.15,,,,,5000.0,30.0,6.0,70.0,100.0,5.0,24.5262,79.346,1.18195,26.1519,1906,CH1,20250626.csv,
50042,20250727,168,Cs0.05MA0.08FA0.87PbI3.0,1.65,MACl,15.0,m-F-PEACl,2.0,,,"4,4,4-NA",0.5,,,,,3000.0,30.0,100.0,10.0,1000,5,5500,30,15,150,110,15,PDADI,0.5,PiPDI,0.15,,,,,5000.0,30.0,6.0,70.0,100.0,5.0,0.710895,24.8767,0.144454,19.7826,1906,CH2,20250626.csv,
50043,20250727,168,Cs0.05MA0.08FA0.87PbI3.0,1.65,MACl,15.0,m-F-PEACl,2.0,,,"4,4,4-NA",0.5,,,,,3000.0,30.0,100.0,10.0,1000,5,5500,30,15,150,110,15,PDADI,0.5,PiPDI,0.15,,,,,5000.0,30.0,6.0,70.0,100.0,5.0,23.1655,79.1184,1.15429,25.3658,1906,CH3,20250626.csv,
50044,20250727,168,Cs0.05MA0.08FA0.87PbI3.0,1.65,MACl,15.0,m-F-PEACl,2.0,,,"4,4,4-NA",0.5,,,,,3000.0,30.0,100.0,10.0,1000,5,5500,30,15,150,110,15,PDADI,0.5,PiPDI,0.15,,,,,5000.0,30.0,6.0,70.0,100.0,5.0,23.3537,80.4117,1.15548,25.1346,1906,CH4,20250626.csv,
50045,20250727,168,Cs0.05MA0.08FA0.87PbI3.0,1.65,MACl,15.0,m-F-PEACl,2.0,,,"4,4,4-NA",0.5,,,,,3000.0,30.0,100.0,10.0,1000,5,5500,30,15,150,110,15,PDADI,0.5,PiPDI,0.15,,,,,5000.0,30.0,6.0,70.0,100.0,5.0,25.5079,81.2011,1.18181,26.5807,1907,CH1,20250626.csv,
50046,20250727,168,Cs0.05MA0.08FA0.87PbI3.0,1.65,MACl,15.0,m-F-PEACl,2.0,,,"4,4,4-NA",0.5,,,,,3000.0,30.0,100.0,10.0,1000,5,5500,30,15,150,110,15,PDADI,0.5,PiPDI,0.15,,,,,5000.0,30.0,6.0,70.0,100.0,5.0,24.8161,81.1645,1.16779,26.1821,1907,CH2,20250626.csv,
50047,20250727,168,Cs0.05MA0.08FA0.87PbI3.0,1.65,MACl,15.0,m-F-PEACl,2.0,,,"4,4,4-NA",0.5,,,,,3000.0,30.0,100.0,10.0,1000,5,5500,30,15,150,110,15,PDADI,0.5,PiPDI,0.15,,,,,5000.0,30.0,6.0,70.0,100.0,5.0,24.321,81.251,1.16148,25.7716,1907,CH3,20250626.csv,
50048,20250727,168,Cs0.05MA0.08FA0.87PbI3.0,1.65,MACl,15.0,m-F-PEACl,2.0,,,"4,4,4-NA",0.5,,,,,3000.0,30.0,100.0,10.0,1000,5,5500,30,15,150,110,15,PDADI,0.5,PiPDI,0.15,,,,,5000.0,30.0,6.0,70.0,100.0,5.0,24.0849,81.6419,1.16171,25.3942,1907,CH4,20250626.csv,
50049,20250727,168,Cs0.05MA0.08FA0.87PbI3.0,1.65,MACl,15.0,p-F-PEACl,2.0,,,"4,4,4-NA",0.5,,,,,3000.0,30.0,100.0,10.0,1000,5,5500,30,15,150,110,15,PDADI,0.5,,,,,,,5000.0,30.0,6.0,70.0,100.0,5.0,23.6248,80.4746,1.17894,24.9011,1908,CH1,20250626.csv,
50050,20250727,168,Cs0.05MA0.08FA0.87PbI3.0,1.65,MACl,15.0,p-F-PEACl,2.0,,,"4,4,4-NA",0.5,,,,,3000.0,30.0,100.0,10.0,1000,5,5500,30,15,150,110,15,PDADI,0.5,,,,,,,5000.0,30.0,6.0,70.0,100.0,5.0,23.5311,82.5839,1.16984,24.3569,1908,CH2,20250626.csv,
50051,20250727,168,Cs0.05MA0.08FA0.87PbI3.0,1.65,MACl,15.0,p-F-PEACl,2.0,,,"4,4,4-NA",0.5,,,,,3000.0,30.0,100.0,10.0,1000,5,5500,30,15,150,110,15,PDADI,0.5,,,,,,,5000.0,30.0,6.0,70.0,100.0,5.0,22.1458,80.6845,1.16225,23.6157,1908,CH3,20250626.csv,
50052,20250727,168,Cs0.05MA0.08FA0.87PbI3.0,1.65,MACl,15.0,p-F-PEACl,2.0,,,"4,4,4-NA",0.5,,,,,3000.0,30.0,100.0,10.0,1000,5,5500,30,15,150,110,15,PDADI,0.5,,,,,,,5000.0,30.0,6.0,70.0,100.0,5.0,22.0033,80.7802,1.16045,23.4724,1908,CH4,20250626.csv,
50053,20250727,168,Cs0.05MA0.08FA0.87PbI3.0,1.65,MACl,15.0,p-F-PEACl,2.0,,,"4,4,4-NA",0.5,,,,,3000.0,30.0,100.0,10.0,1000,5,5500,30,15,150,110,15,PDADI,0.5,,,,,,,5000.0,30.0,6.0,70.0,100.0,5.0,24.3322,80.759,1.17729,25.592,1909,CH1,20250626.csv,
50054,20250727,168,Cs0.05MA0.08FA0.87PbI3.0,1.65,MACl,15.0,p-F-PEACl,2.0,,,"4,4,4-NA",0.5,,,,,3000.0,30.0,100.0,10.0,1000,5,5500,30,15,150,110,15,PDADI,0.5,,,,,,,5000.0,30.0,6.0,70.0,100.0,5.0,23.8351,81.7887,1.16522,25.01,1909,CH2,20250626.csv,
50055,20250727,168,Cs0.05MA0.08FA0.87PbI3.0,1.65,MACl,15.0,p-F-PEACl,2.0,,,"4,4,4-NA",0.5,,,,,3000.0,30.0,100.0,10.0,1000,5,5500,30,15,150,110,15,PDADI,0.5,,,,,,,5000.0,30.0,6.0,70.0,100.0,5.0,22.619,80.7728,1.15627,24.2187,1909,CH3,20250626.csv,
50056,20250727,168,Cs0.05MA0.08FA0.87PbI3.0,1.65,MACl,15.0,p-F-PEACl,2.0,,,"4,4,4-NA",0.5,,,,,3000.0,30.0,100.0,10.0,1000,5,5500,30,15,150,110,15,PDADI,0.5,,,,,,,5000.0,30.0,6.0,70.0,100.0,5.0,20.1885,76.236,1.15163,22.9949,1909,CH4,20250626.csv,
50057,20250727,168,Cs0.05MA0.08FA0.87PbI3.0,1.65,MACl,15.0,p-F-PEACl,2.0,,,"4,4,4-NA",0.5,,,,,3000.0,30.0,100.0,10.0,1000,5,5500,30,15,150,110,15,PDADI,0.5,,,,,,,5000.0,30.0,6.0,70.0,100.0,5.0,22.3119,76.6234,1.17652,24.75,1910,CH1,20250626.csv,
50058,20250727,168,Cs0.05MA0.08FA0.87PbI3.0,1.65,MACl,15.0,p-F-PEACl,2.0,,,"4,4,4-NA",0.5,,,,,3000.0,30.0,100.0,10.0,1000,5,5500,30,15,150,110,15,PDADI,0.5,,,,,,,5000.0,30.0,6.0,70.0,100.0,5.0,11.1655,41.0796,1.10706,24.5517,1910,CH2,20250626.csv,
50059,20250727,168,Cs0.05MA0.08FA0.87PbI3.0,1.65,MACl,15.0,p-F-PEACl,2.0,,,"4,4,4-NA",0.5,,,,,3000.0,30.0,100.0,10.0,1000,5,5500,30,15,150,110,15,PDADI,0.5,,,,,,,5000.0,30.0,6.0,70.0,100.0,5.0,21.1867,74.4577,1.15461,24.6444,1910,CH3,20250626.csv,
50060,20250727,168,Cs0.05MA0.08FA0.87PbI3.0,1.65,MACl,15.0,p-F-PEACl,2.0,,,"4,4,4-NA",0.5,,,,,3000.0,30.0,100.0,10.0,1000,5,5500,30,15,150,110,15,PDADI,0.5,,,,,,,5000.0,30.0,6.0,70.0,100.0,5.0,23.4792,82.0687,1.15832,24.6989,1910,CH4,20250626.csv,
50061,20250727,168,Cs0.05MA0.08FA0.87PbI3.0,1.65,MACl,15.0,p-F-PEACl,2.0,,,"4,4,4-NA",0.5,,,,,3000.0,30.0,100.0,10.0,1000,5,5500,30,15,150,110,15,PEAI,0.15,PDADI,0.5,,,,,5000.0,30.0,6.0,70.0,100.0,5.0,25.3341,80.491,1.17719,26.7368,1911,CH1,20250626.csv,
50062,20250727,168,Cs0.05MA0.08FA0.87PbI3.0,1.65,MACl,15.0,p-F-PEACl,2.0,,,"4,4,4-NA",0.5,,,,,3000.0,30.0,100.0,10.0,1000,5,5500,30,15,150,110,15,PEAI,0.15,PDADI,0.5,,,,,5000.0,30.0,6.0,70.0,100.0,5.0,23.909,78.5056,1.15976,26.2599,1911,CH2,20250626.csv,
50063,20250727,168,Cs0.05MA0.08FA0.87PbI3.0,1.65,MACl,15.0,p-F-PEACl,2.0,,,"4,4,4-NA",0.5,,,,,3000.0,30.0,100.0,10.0,1000,5,5500,30,15,150,110,15,PEAI,0.15,PDADI,0.5,,,,,5000.0,30.0,6.0,70.0,100.0,5.0,21.1316,72.6889,1.14681,25.3497,1911,CH3,20250626.csv,
50064,20250727,168,Cs0.05MA0.08FA0.87PbI3.0,1.65,MACl,15.0,p-F-PEACl,2.0,,,"4,4,4-NA",0.5,,,,,3000.0,30.0,100.0,10.0,1000,5,5500,30,15,150,110,15,PEAI,0.15,PDADI,0.5,,,,,5000.0,30.0,6.0,70.0,100.0,5.0,2.45462,26.4214,0.388005,23.9437,1911,CH4,20250626.csv,
50065,20250727,168,Cs0.05MA0.08FA0.87PbI3.0,1.65,MACl,15.0,p-F-PEACl,2.0,,,"4,4,4-NA",0.5,,,,,3000.0,30.0,100.0,10.0,1000,5,5500,30,15,150,110,15,PEAI,0.15,PDADI,0.5,,,,,5000.0,30.0,6.0,70.0,100.0,5.0,25.7676,81.7075,1.18528,26.6067,1912,CH1,20250626.csv,
50066,20250727,168,Cs0.05MA0.08FA0.87PbI3.0,1.65,MACl,15.0,p-F-PEACl,2.0,,,"4,4,4-NA",0.5,,,,,3000.0,30.0,100.0,10.0,1000,5,5500,30,15,150,110,15,PEAI,0.15,PDADI,0.5,,,,,5000.0,30.0,6.0,70.0,100.0,5.0,25.5098,81.9923,1.179,26.3888,1912,CH2,20250626.csv,
50067,20250727,168,Cs0.05MA0.08FA0.87PbI3.0,1.65,MACl,15.0,p-F-PEACl,2.0,,,"4,4,4-NA",0.5,,,,,3000.0,30.0,100.0,10.0,1000,5,5500,30,15,150,110,15,PEAI,0.15,PDADI,0.5,,,,,5000.0,30.0,6.0,70.0,100.0,5.0,24.5897,82.7487,1.15896,25.6403,1912,CH3,20250626.csv,
50068,20250727,168,Cs0.05MA0.08FA0.87PbI3.0,1.65,MACl,15.0,p-F-PEACl,2.0,,,"4,4,4-NA",0.5,,,,,3000.0,30.0,100.0,10.0,1000,5,5500,30,15,150,110,15,PEAI,0.15,PDADI,0.5,,,,,5000.0,30.0,6.0,70.0,100.0,5.0,24.1299,82.1012,1.15646,25.414,1912,CH4,20250626.csv,
50069,20250727,168,Cs0.05MA0.08FA0.87PbI3.0,1.65,MACl,15.0,p-F-PEACl,2.0,,,"4,4,4-NA",0.5,,,,,3000.0,30.0,100.0,10.0,1000,5,5500,30,15,150,110,15,PEAI,0.15,PDADI,0.5,,,,,5000.0,30.0,6.0,70.0,100.0,5.0,22.1699,79.4338,1.17075,23.8393,1913,CH1,20250626.csv,
50070,20250727,168,Cs0.05MA0.08FA0.87PbI3.0,1.65,MACl,15.0,p-F-PEACl,2.0,,,"4,4,4-NA",0.5,,,,,3000.0,30.0,100.0,10.0,1000,5,5500,30,15,150,110,15,PEAI,0.15,PDADI,0.5,,,,,5000.0,30.0,6.0,70.0,100.0,5.0,21.8584,80.0759,1.15658,23.6015,1913,CH2,20250626.csv,
50071,20250727,168,Cs0.05MA0.08FA0.87PbI3.0,1.65,MACl,15.0,p-F-PEACl,2.0,,,"4,4,4-NA",0.5,,,,,3000.0,30.0,100.0,10.0,1000,5,5500,30,15,150,110,15,PEAI,0.15,PDADI,0.5,,,,,5000.0,30.0,6.0,70.0,100.0,5.0,21.6288,80.6356,1.15172,23.2894,1913,CH3,20250626.csv,
50072,20250727,168,Cs0.05MA0.08FA0.87PbI3.0,1.65,MACl,15.0,p-F-PEACl,2.0,,,"4,4,4-NA",0.5,,,,,3000.0,30.0,100.0,10.0,1000,5,5500,30,15,150,110,15,PEAI,0.15,PDADI,0.5,,,,,5000.0,30.0,6.0,70.0,100.0,5.0,20.9467,80.1126,1.15461,22.6453,1913,CH4,20250626.csv,
50073,20250727,168,Cs0.05MA0.08FA0.87PbI3.0,1.65,MACl,15.0,p-F-PEACl,2.0,,,"4,4,4-NA",0.5,,,,,3000.0,30.0,100.0,10.0,1000,5,5500,30,15,150,110,15,PDADI,0.5,PiPI,0.15,,,,,5000.0,30.0,6.0,70.0,100.0,5.0,20.994,70.1704,1.13814,26.2873,1914,CH1,20250626.csv,
50074,20250727,168,Cs0.05MA0.08FA0.87PbI3.0,1.65,MACl,15.0,p-F-PEACl,2.0,,,"4,4,4-NA",0.5,,,,,3000.0,30.0,100.0,10.0,1000,5,5500,30,15,150,110,15,PDADI,0.5,PiPI,0.15,,,,,5000.0,30.0,6.0,70.0,100.0,5.0,20.1555,68.2776,1.13349,26.0435,1914,CH2,20250626.csv,
50075,20250727,168,Cs0.05MA0.08FA0.87PbI3.0,1.65,MACl,15.0,p-F-PEACl,2.0,,,"4,4,4-NA",0.5,,,,,3000.0,30.0,100.0,10.0,1000,5,5500,30,15,150,110,15,PDADI,0.5,PiPI,0.15,,,,,5000.0,30.0,6.0,70.0,100.0,5.0,12.2542,47.7802,1.08238,23.6951,1914,CH3,20250626.csv,
50076,20250727,168,Cs0.05MA0.08FA0.87PbI3.0,1.65,MACl,15.0,p-F-PEACl,2.0,,,"4,4,4-NA",0.5,,,,,3000.0,30.0,100.0,10.0,1000,5,5500,30,15,150,110,15,PDADI,0.5,PiPI,0.15,,,,,5000.0,30.0,6.0,70.0,100.0,5.0,16.3394,63.731,1.10469,23.2083,1914,CH4,20250626.csv,
50077,20250727,168,Cs0.05MA0.08FA0.87PbI3.0,1.65,MACl,15.0,p-F-PEACl,2.0,,,"4,4,4-NA",0.5,,,,,3000.0,30.0,100.0,10.0,1000,5,5500,30,15,150,110,15,PDADI,0.5,PiPI,0.15,,,,,5000.0,30.0,6.0,70.0,100.0,5.0,23.2049,76.0187,1.15442,26.4422,1915,CH1,20250626.csv,
50078,20250727,168,Cs0.05MA0.08FA0.87PbI3.0,1.65,MACl,15.0,p-F-PEACl,2.0,,,"4,4,4-NA",0.5,,,,,3000.0,30.0,100.0,10.0,1000,5,5500,30,15,150,110,15,PDADI,0.5,PiPI,0.15,,,,,5000.0,30.0,6.0,70.0,100.0,5.0,21.6316,76.6014,1.125,25.1014,1915,CH2,20250626.csv,
50079,20250727,168,Cs0.05MA0.08FA0.87PbI3.0,1.65,MACl,15.0,p-F-PEACl,2.0,,,"4,4,4-NA",0.5,,,,,3000.0,30.0,100.0,10.0,1000,5,5500,30,15,150,110,15,PDADI,0.5,PiPI,0.15,,,,,5000.0,30.0,6.0,70.0,100.0,5.0,21.4807,76.8455,1.12633,24.8178,1915,CH3,20250626.csv,
50080,20250727,168,Cs0.05MA0.08FA0.87PbI3.0,1.65,MACl,15.0,p-F-PEACl,2.0,,,"4,4,4-NA",0.5,,,,,3000.0,30.0,100.0,10.0,1000,5,5500,30,15,150,110,15,PDADI,0.5,PiPI,0.15,,,,,5000.0,30.0,6.0,70.0,100.0,5.0,21.3556,76.3212,1.12724,24.8228,1915,CH4,20250626.csv,
50081,20250727,168,Cs0.05MA0.1FA0.85PbI3.0,1.65,MACl,15.0,p-F-PEACl,2.0,,,"4,4,4-NA",0.5,,,,,3000.0,30.0,100.0,10.0,1000,5,5500,30,15,150,110,15,PDADI,0.5,PiPI,0.15,,,,,5000.0,30.0,6.0,70.0,100.0,5.0,18.8732,67.0347,1.12506,25.0248,1916,CH1,20250626.csv,
50082,20250727,168,Cs0.05MA0.1FA0.85PbI3.0,1.65,MACl,15.0,p-F-PEACl,2.0,,,"4,4,4-NA",0.5,,,,,3000.0,30.0,100.0,10.0,1000,5,5500,30,15,150,110,15,PDADI,0.5,PiPI,0.15,,,,,5000.0,30.0,6.0,70.0,100.0,5.0,21.8893,77.029,1.13828,24.9648,1916,CH2,20250626.csv,
50083,20250727,168,Cs0.05MA0.1FA0.85PbI3.0,1.65,MACl,15.0,p-F-PEACl,2.0,,,"4,4,4-NA",0.5,,,,,3000.0,30.0,100.0,10.0,1000,5,5500,30,15,150,110,15,PDADI,0.5,PiPI,0.15,,,,,5000.0,30.0,6.0,70.0,100.0,5.0,21.4655,76.5637,1.12863,24.841,1916,CH3,20250626.csv,
50084,20250727,168,Cs0.05MA0.1FA0.85PbI3.0,1.65,MACl,15.0,p-F-PEACl,2.0,,,"4,4,4-NA",0.5,,,,,3000.0,30.0,100.0,10.0,1000,5,5500,30,15,150,110,15,PDADI,0.5,PiPI,0.15,,,,,5000.0,30.0,6.0,70.0,100.0,5.0,21.1137,76.3216,1.1295,24.4923,1916,CH4,20250626.csv,
50085,20250727,168,Cs0.05MA0.1FA0.85PbI3.0,1.65,MACl,15.0,p-F-PEACl,2.0,,,"4,4,4-NA",0.5,,,,,3000.0,30.0,100.0,10.0,1000,5,5500,30,15,150,110,15,PDADI,0.5,PiPI,0.15,,,,,5000.0,30.0,6.0,70.0,100.0,5.0,0.535388,24.9203,0.0985137,21.8082,1917,CH1,20250626.csv,
50086,20250727,168,Cs0.05MA0.1FA0.85PbI3.0,1.65,MACl,15.0,p-F-PEACl,2.0,,,"4,4,4-NA",0.5,,,,,3000.0,30.0,100.0,10.0,1000,5,5500,30,15,150,110,15,PDADI,0.5,PiPI,0.15,,,,,5000.0,30.0,6.0,70.0,100.0,5.0,0.374721,24.8254,0.0755091,19.99,1917,CH2,20250626.csv,
50087,20250727,168,Cs0.05MA0.1FA0.85PbI3.0,1.65,MACl,15.0,p-F-PEACl,2.0,,,"4,4,4-NA",0.5,,,,,3000.0,30.0,100.0,10.0,1000,5,5500,30,15,150,110,15,PDADI,0.5,PiPI,0.15,,,,,5000.0,30.0,6.0,70.0,100.0,5.0,0.683762,24.8013,0.135011,20.4202,1917,CH3,20250626.csv,
50088,20250727,168,Cs0.05MA0.1FA0.85PbI3.0,1.65,MACl,15.0,p-F-PEACl,2.0,,,"4,4,4-NA",0.5,,,,,3000.0,30.0,100.0,10.0,1000,5,5500,30,15,150,110,15,PDADI,0.5,PiPI,0.15,,,,,5000.0,30.0,6.0,70.0,100.0,5.0,0.427659,24.6904,0.0868055,19.9537,1917,CH4,20250626.csv,
50089,20250727,168,Cs0.05MA0.1FA0.85PbI3.0,1.65,MACl,15.0,p-F-PEACl,2.0,,,"4,4,4-NA",0.5,,,,,3000.0,30.0,100.0,10.0,1000,5,5500,30,15,150,110,15,PDADI,0.5,PiPDI,0.15,,,,,5000.0,30.0,6.0,70.0,100.0,5.0,23.0757,79.7054,1.17417,24.6568,1918,CH1,20250626.csv,
50090,20250727,168,Cs0.05MA0.1FA0.85PbI3.0,1.65,MACl,15.0,p-F-PEACl,2.0,,,"4,4,4-NA",0.5,,,,,3000.0,30.0,100.0,10.0,1000,5,5500,30,15,150,110,15,PDADI,0.5,PiPDI,0.15,,,,,5000.0,30.0,6.0,70.0,100.0,5.0,22.4962,79.0877,1.16039,24.5131,1918,CH2,20250626.csv,
50091,20250727,168,Cs0.05MA0.1FA0.85PbI3.0,1.65,MACl,15.0,p-F-PEACl,2.0,,,"4,4,4-NA",0.5,,,,,3000.0,30.0,100.0,10.0,1000,5,5500,30,15,150,110,15,PDADI,0.5,PiPDI,0.15,,,,,5000.0,30.0,6.0,70.0,100.0,5.0,22.0514,78.2947,1.15119,24.4657,1918,CH3,20250626.csv,
50092,20250727,168,Cs0.05MA0.1FA0.85PbI3.0,1.65,MACl,15.0,p-F-PEACl,2.0,,,"4,4,4-NA",0.5,,,,,3000.0,30.0,100.0,10.0,1000,5,5500,30,15,150,110,15,PDADI,0.5,PiPDI,0.15,,,,,5000.0,30.0,6.0,70.0,100.0,5.0,21.4835,77.7095,1.14628,24.118,1918,CH4,20250626.csv,
50093,20250727,168,Cs0.05MA0.1FA0.85PbI3.0,1.65,MACl,15.0,p-F-PEACl,2.0,,,"4,4,4-NA",0.5,,,,,3000.0,30.0,100.0,10.0,1000,5,5500,30,15,150,110,15,PDADI,0.5,PiPDI,0.15,,,,,5000.0,30.0,6.0,70.0,100.0,5.0,23.9745,79.5261,1.18326,25.4776,1919,CH1,20250626.csv,
50094,20250727,168,Cs0.05MA0.1FA0.85PbI3.0,1.65,MACl,15.0,p-F-PEACl,2.0,,,"4,4,4-NA",0.5,,,,,3000.0,30.0,100.0,10.0,1000,5,5500,30,15,150,110,15,PDADI,0.5,PiPDI,0.15,,,,,5000.0,30.0,6.0,70.0,100.0,5.0,8.18469,32.5762,1.00361,25.0343,1919,CH2,20250626.csv,
50095,20250727,168,Cs0.05MA0.1FA0.85PbI3.0,1.65,MACl,15.0,p-F-PEACl,2.0,,,"4,4,4-NA",0.5,,,,,3000.0,30.0,100.0,10.0,1000,5,5500,30,15,150,110,15,PDADI,0.5,PiPDI,0.15,,,,,5000.0,30.0,6.0,70.0,100.0,5.0,23.7083,80.8066,1.16215,25.2459,1919,CH3,20250626.csv,
50096,20250727,168,Cs0.05MA0.1FA0.85PbI3.0,1.65,MACl,15.0,p-F-PEACl,2.0,,,"4,4,4-NA",0.5,,,,,3000.0,30.0,100.0,10.0,1000,5,5500,30,15,150,110,15,PDADI,0.5,PiPDI,0.15,,,,,5000.0,30.0,6.0,70.0,100.0,5.0,23.704,81.9576,1.15859,24.9634,1919,CH4,20250626.csv,
50097,20250727,168,Cs0.05MA0.1FA0.85PbI3.0,1.65,MACl,15.0,p-F-PEACl,2.0,,,"4,4,4-NA",0.5,,,,,3000.0,30.0,100.0,10.0,1000,5,5500,30,15,150,110,15,PDADI,0.5,PiPDI,0.15,,,,,5000.0,30.0,6.0,70.0,100.0,5.0,0.817042,24.7981,0.15584,21.142,1920,CH1,20250626.csv,
50098,20250727,168,Cs0.05MA0.1FA0.85PbI3.0,1.65,MACl,15.0,p-F-PEACl,2.0,,,"4,4,4-NA",0.5,,,,,3000.0,30.0,100.0,10.0,1000,5,5500,30,15,150,110,15,PDADI,0.5,PiPDI,0.15,,,,,5000.0,30.0,6.0,70.0,100.0,5.0,15.4829,61.7453,0.974801,25.7236,1920,CH2,20250626.csv,
50099,20250727,168,Cs0.05MA0.1FA0.85PbI3.0,1.65,MACl,15.0,p-F-PEACl,2.0,,,"4,4,4-NA",0.5,,,,,3000.0,30.0,100.0,10.0,1000,5,5500,30,15,150,110,15,PDADI,0.5,PiPDI,0.15,,,,,5000.0,30.0,6.0,70.0,100.0,5.0,13.2027,55.0724,0.967378,24.7817,1920,CH3,20250626.csv,
50100,20250727,168,Cs0.05MA0.1FA0.85PbI3.0,1.65,MACl,15.0,p-F-PEACl,2.0,,,"4,4,4-NA",0.5,,,,,3000.0,30.0,100.0,10.0,1000,5,5500,30,15,150,110,15,PDADI,0.5,PiPDI,0.15,,,,,5000.0,30.0,6.0,70.0,100.0,5.0,10.0128,46.6846,0.967609,22.1656,1920,CH4,20250626.csv,
50101,20250727,168,Cs0.05MA0.1FA0.85PbI3.0,1.65,MACl,15.0,p-F-PEACl,2.0,,,"4,4,4-NA",0.5,,,,,3000.0,30.0,100.0,10.0,1000,5,5500,30,15,150,110,15,PDADI,0.5,PiPDI,0.15,,,,,5000.0,30.0,6.0,70.0,100.0,5.0,12.7737,52.45,0.960888,25.3453,1921,CH1,20250626.csv,
50102,20250727,168,Cs0.05MA0.1FA0.85PbI3.0,1.65,MACl,15.0,p-F-PEACl,2.0,,,"4,4,4-NA",0.5,,,,,3000.0,30.0,100.0,10.0,1000,5,5500,30,15,150,110,15,PDADI,0.5,PiPDI,0.15,,,,,5000.0,30.0,6.0,70.0,100.0,5.0,13.7381,57.0745,0.960349,25.0642,1921,CH2,20250626.csv,
50103,20250727,168,Cs0.05MA0.1FA0.85PbI3.0,1.65,MACl,15.0,p-F-PEACl,2.0,,,"4,4,4-NA",0.5,,,,,3000.0,30.0,100.0,10.0,1000,5,5500,30,15,150,110,15,PDADI,0.5,PiPDI,0.15,,,,,5000.0,30.0,6.0,70.0,100.0,5.0,16.2107,64.7702,0.986491,25.3707,1921,CH3,20250626.csv,
50104,20250727,168,Cs0.05MA0.1FA0.85PbI3.0,1.65,MACl,15.0,p-F-PEACl,2.0,,,"4,4,4-NA",0.5,,,,,3000.0,30.0,100.0,10.0,1000,5,5500,30,15,150,110,15,PDADI,0.5,PiPDI,0.15,,,,,5000.0,30.0,6.0,70.0,100.0,5.0,12.2243,53.2233,0.990799,23.1813,1921,CH4,20250626.csv,
50105,20250728,169,Cs0.05MA0.1FA0.85PbI3.0,1.65,MACl,15.0,m-F-PEACl,2.0,,,"4,4,4-NA",0.5,,,,,3000.0,30.0,100.0,10.0,1000,5,5500,30,15,150,110,15,PDADI,0.5,,,,,,,5000.0,30.0,6.0,70.0,100.0,5.0,25.458,81.3758,1.18598,26.3786,1922,CH1,20250627.csv,
50106,20250728,169,Cs0.05MA0.1FA0.85PbI3.0,1.65,MACl,15.0,m-F-PEACl,2.0,,,"4,4,4-NA",0.5,,,,,3000.0,30.0,100.0,10.0,1000,5,5500,30,15,150,110,15,PDADI,0.5,,,,,,,5000.0,30.0,6.0,70.0,100.0,5.0,21.3652,70.3862,1.1574,26.2263,1922,CH2,20250627.csv,
50107,20250728,169,Cs0.05MA0.1FA0.85PbI3.0,1.65,MACl,15.0,m-F-PEACl,2.0,,,"4,4,4-NA",0.5,,,,,3000.0,30.0,100.0,10.0,1000,5,5500,30,15,150,110,15,PDADI,0.5,,,,,,,5000.0,30.0,6.0,70.0,100.0,5.0,24.6781,80.3991,1.16368,26.3771,1922,CH3,20250627.csv,
50108,20250728,169,Cs0.05MA0.1FA0.85PbI3.0,1.65,MACl,15.0,m-F-PEACl,2.0,,,"4,4,4-NA",0.5,,,,,3000.0,30.0,100.0,10.0,1000,5,5500,30,15,150,110,15,PDADI,0.5,,,,,,,5000.0,30.0,6.0,70.0,100.0,5.0,24.755,81.4454,1.15927,26.2188,1922,CH4,20250627.csv,
50109,20250728,169,Cs0.05MA0.1FA0.85PbI3.0,1.65,MACl,15.0,m-F-PEACl,2.0,,,"4,4,4-NA",0.5,,,,,3000.0,30.0,100.0,10.0,1000,5,5500,30,15,150,110,15,PDADI,0.5,,,,,,,5000.0,30.0,6.0,70.0,100.0,5.0,0.0560756,24.6102,0.0192358,11.8454,1923,CH1,20250627.csv,
50110,20250728,169,Cs0.05MA0.1FA0.85PbI3.0,1.65,MACl,15.0,m-F-PEACl,2.0,,,"4,4,4-NA",0.5,,,,,3000.0,30.0,100.0,10.0,1000,5,5500,30,15,150,110,15,PDADI,0.5,,,,,,,5000.0,30.0,6.0,70.0,100.0,5.0,24.5345,78.6249,1.17288,26.6051,1923,CH2,20250627.csv,
50111,20250728,169,Cs0.05MA0.1FA0.85PbI3.0,1.65,MACl,15.0,m-F-PEACl,2.0,,,"4,4,4-NA",0.5,,,,,3000.0,30.0,100.0,10.0,1000,5,5500,30,15,150,110,15,PDADI,0.5,,,,,,,5000.0,30.0,6.0,70.0,100.0,5.0,25.6877,82.0864,1.17075,26.7294,1923,CH3,20250627.csv,
50112,20250728,169,Cs0.05MA0.1FA0.85PbI3.0,1.65,MACl,15.0,m-F-PEACl,2.0,,,"4,4,4-NA",0.5,,,,,3000.0,30.0,100.0,10.0,1000,5,5500,30,15,150,110,15,PDADI,0.5,,,,,,,5000.0,30.0,6.0,70.0,100.0,5.0,25.5691,82.6582,1.16977,26.4441,1923,CH4,20250627.csv,
50113,20250728,169,Cs0.05MA0.1FA0.85PbI3.0,1.65,MACl,15.0,m-F-PEACl,2.0,,,"4,4,4-NA",0.5,,,,,3000.0,30.0,100.0,10.0,1000,5,5500,30,15,150,110,15,PDADI,0.5,,,,,,,5000.0,30.0,6.0,70.0,100.0,5.0,25.451,82.5128,1.17901,26.1617,1924,CH1,20250627.csv,
50114,20250728,169,Cs0.05MA0.1FA0.85PbI3.0,1.65,MACl,15.0,m-F-PEACl,2.0,,,"4,4,4-NA",0.5,,,,,3000.0,30.0,100.0,10.0,1000,5,5500,30,15,150,110,15,PDADI,0.5,,,,,,,5000.0,30.0,6.0,70.0,100.0,5.0,24.3236,79.7746,1.16545,26.1618,1924,CH2,20250627.csv,
50115,20250728,169,Cs0.05MA0.1FA0.85PbI3.0,1.65,MACl,15.0,m-F-PEACl,2.0,,,"4,4,4-NA",0.5,,,,,3000.0,30.0,100.0,10.0,1000,5,5500,30,15,150,110,15,PDADI,0.5,,,,,,,5000.0,30.0,6.0,70.0,100.0,5.0,23.5386,77.8448,1.15656,26.1446,1924,CH3,20250627.csv,
50116,20250728,169,Cs0.05MA0.1FA0.85PbI3.0,1.65,MACl,15.0,m-F-PEACl,2.0,,,"4,4,4-NA",0.5,,,,,3000.0,30.0,100.0,10.0,1000,5,5500,30,15,150,110,15,PDADI,0.5,,,,,,,5000.0,30.0,6.0,70.0,100.0,5.0,24.9118,81.6697,1.16285,26.2314,1924,CH4,20250627.csv,
50117,20250728,169,Cs0.05MA0.1FA0.85PbI3.0,1.65,MACl,15.0,m-F-PEACl,2.0,,,"4,4,4-NA",0.5,,,,,3000.0,30.0,100.0,10.0,1000,5,5500,30,15,150,110,15,PEAI,0.15,PDADI,0.5,,,,,5000.0,30.0,6.0,70.0,100.0,5.0,24.6984,79.4301,1.18142,26.3195,1925,CH1,20250627.csv,
50118,20250728,169,Cs0.05MA0.1FA0.85PbI3.0,1.65,MACl,15.0,m-F-PEACl,2.0,,,"4,4,4-NA",0.5,,,,,3000.0,30.0,100.0,10.0,1000,5,5500,30,15,150,110,15,PEAI,0.15,PDADI,0.5,,,,,5000.0,30.0,6.0,70.0,100.0,5.0,6.35875,35.2414,0.70909,25.4458,1925,CH2,20250627.csv,
50119,20250728,169,Cs0.05MA0.1FA0.85PbI3.0,1.65,MACl,15.0,m-F-PEACl,2.0,,,"4,4,4-NA",0.5,,,,,3000.0,30.0,100.0,10.0,1000,5,5500,30,15,150,110,15,PEAI,0.15,PDADI,0.5,,,,,5000.0,30.0,6.0,70.0,100.0,5.0,20.3402,67.9063,1.1547,25.9403,1925,CH3,20250627.csv,
50120,20250728,169,Cs0.05MA0.1FA0.85PbI3.0,1.65,MACl,15.0,m-F-PEACl,2.0,,,"4,4,4-NA",0.5,,,,,3000.0,30.0,100.0,10.0,1000,5,5500,30,15,150,110,15,PEAI,0.15,PDADI,0.5,,,,,5000.0,30.0,6.0,70.0,100.0,5.0,19.6926,65.604,1.15628,25.9602,1925,CH4,20250627.csv,
50121,20250728,169,Cs0.05MA0.1FA0.85PbI3.0,1.65,MACl,15.0,m-F-PEACl,2.0,,,"4,4,4-NA",0.5,,,,,3000.0,30.0,100.0,10.0,1000,5,5500,30,15,150,110,15,PEAI,0.15,PDADI,0.5,,,,,5000.0,30.0,6.0,70.0,100.0,5.0,26.4877,81.8061,1.19034,27.2013,1926,CH1,20250627.csv,
50122,20250728,169,Cs0.05MA0.1FA0.85PbI3.0,1.65,MACl,15.0,m-F-PEACl,2.0,,,"4,4,4-NA",0.5,,,,,3000.0,30.0,100.0,10.0,1000,5,5500,30,15,150,110,15,PEAI,0.15,PDADI,0.5,,,,,5000.0,30.0,6.0,70.0,100.0,5.0,2.91297,27.6263,0.415914,25.3519,1926,CH2,20250627.csv,
50123,20250728,169,Cs0.05MA0.1FA0.85PbI3.0,1.65,MACl,15.0,m-F-PEACl,2.0,,,"4,4,4-NA",0.5,,,,,3000.0,30.0,100.0,10.0,1000,5,5500,30,15,150,110,15,PEAI,0.15,PDADI,0.5,,,,,5000.0,30.0,6.0,70.0,100.0,5.0,25.2624,78.6392,1.17616,27.313,1926,CH3,20250627.csv,
50124,20250728,169,Cs0.05MA0.1FA0.85PbI3.0,1.65,MACl,15.0,m-F-PEACl,2.0,,,"4,4,4-NA",0.5,,,,,3000.0,30.0,100.0,10.0,1000,5,5500,30,15,150,110,15,PEAI,0.15,PDADI,0.5,,,,,5000.0,30.0,6.0,70.0,100.0,5.0,19.3129,62.1527,1.13375,27.4074,1926,CH4,20250627.csv,
50125,20250728,169,Cs0.05MA0.05FA0.9PbI3.0,1.65,MACl,15.0,m-F-PEACl,2.0,,,"4,4,4-NA",0.5,,,,,3000.0,30.0,100.0,10.0,1000,5,5500,30,15,150,110,15,PEAI,0.15,PDADI,0.5,,,,,5000.0,30.0,6.0,70.0,100.0,5.0,26.2164,82.8937,1.17701,26.8702,1927,CH1,20250627.csv,
50126,20250728,169,Cs0.05MA0.05FA0.9PbI3.0,1.65,MACl,15.0,m-F-PEACl,2.0,,,"4,4,4-NA",0.5,,,,,3000.0,30.0,100.0,10.0,1000,5,5500,30,15,150,110,15,PEAI,0.15,PDADI,0.5,,,,,5000.0,30.0,6.0,70.0,100.0,5.0,25.4933,81.7108,1.16541,26.7712,1927,CH2,20250627.csv,
50127,20250728,169,Cs0.05MA0.05FA0.9PbI3.0,1.65,MACl,15.0,m-F-PEACl,2.0,,,"4,4,4-NA",0.5,,,,,3000.0,30.0,100.0,10.0,1000,5,5500,30,15,150,110,15,PEAI,0.15,PDADI,0.5,,,,,5000.0,30.0,6.0,70.0,100.0,5.0,25.2347,81.7927,1.15824,26.6369,1927,CH3,20250627.csv,
50128,20250728,169,Cs0.05MA0.05FA0.9PbI3.0,1.65,MACl,15.0,m-F-PEACl,2.0,,,"4,4,4-NA",0.5,,,,,3000.0,30.0,100.0,10.0,1000,5,5500,30,15,150,110,15,PEAI,0.15,PDADI,0.5,,,,,5000.0,30.0,6.0,70.0,100.0,5.0,25.3045,82.5803,1.16054,26.4033,1927,CH4,20250627.csv,
50129,20250728,169,Cs0.05MA0.05FA0.9PbI3.0,1.65,MACl,15.0,m-F-PEACl,2.0,,,"4,4,4-NA",0.5,,,,,3000.0,30.0,100.0,10.0,1000,5,5500,30,15,150,110,15,PDADI,0.5,PiPI,0.15,,,,,5000.0,30.0,6.0,70.0,100.0,5.0,26.7639,83.2574,1.17558,27.3447,1928,CH1,20250627.csv,
50130,20250728,169,Cs0.05MA0.05FA0.9PbI3.0,1.65,MACl,15.0,m-F-PEACl,2.0,,,"4,4,4-NA",0.5,,,,,3000.0,30.0,100.0,10.0,1000,5,5500,30,15,150,110,15,PDADI,0.5,PiPI,0.15,,,,,5000.0,30.0,6.0,70.0,100.0,5.0,26.1693,82.239,1.1656,27.3001,1928,CH2,20250627.csv,
50131,20250728,169,Cs0.05MA0.05FA0.9PbI3.0,1.65,MACl,15.0,m-F-PEACl,2.0,,,"4,4,4-NA",0.5,,,,,3000.0,30.0,100.0,10.0,1000,5,5500,30,15,150,110,15,PDADI,0.5,PiPI,0.15,,,,,5000.0,30.0,6.0,70.0,100.0,5.0,25.8255,81.9316,1.16193,27.128,1928,CH3,20250627.csv,
50132,20250728,169,Cs0.05MA0.05FA0.9PbI3.0,1.65,MACl,15.0,m-F-PEACl,2.0,,,"4,4,4-NA",0.5,,,,,3000.0,30.0,100.0,10.0,1000,5,5500,30,15,150,110,15,PDADI,0.5,PiPI,0.15,,,,,5000.0,30.0,6.0,70.0,100.0,5.0,25.8581,82.6031,1.16367,26.9011,1928,CH4,20250627.csv,
50133,20250728,169,Cs0.05MA0.05FA0.9PbI3.0,1.65,MACl,15.0,m-F-PEACl,2.0,,,"4,4,4-NA",0.5,,,,,3000.0,30.0,100.0,10.0,1000,5,5500,30,15,150,110,15,PDADI,0.5,PiPI,0.15,,,,,5000.0,30.0,6.0,70.0,100.0,5.0,25.4231,81.2554,1.17924,26.5324,1929,CH1,20250627.csv,
50134,20250728,169,Cs0.05MA0.05FA0.9PbI3.0,1.65,MACl,15.0,m-F-PEACl,2.0,,,"4,4,4-NA",0.5,,,,,3000.0,30.0,100.0,10.0,1000,5,5500,30,15,150,110,15,PDADI,0.5,PiPI,0.15,,,,,5000.0,30.0,6.0,70.0,100.0,5.0,24.9291,81.3112,1.16167,26.3921,1929,CH2,20250627.csv,
50135,20250728,169,Cs0.05MA0.05FA0.9PbI3.0,1.65,MACl,15.0,m-F-PEACl,2.0,,,"4,4,4-NA",0.5,,,,,3000.0,30.0,100.0,10.0,1000,5,5500,30,15,150,110,15,PDADI,0.5,PiPI,0.15,,,,,5000.0,30.0,6.0,70.0,100.0,5.0,24.8453,81.7663,1.15776,26.2454,1929,CH3,20250627.csv,
50136,20250728,169,Cs0.05MA0.05FA0.9PbI3.0,1.65,MACl,15.0,m-F-PEACl,2.0,,,"4,4,4-NA",0.5,,,,,3000.0,30.0,100.0,10.0,1000,5,5500,30,15,150,110,15,PDADI,0.5,PiPI,0.15,,,,,5000.0,30.0,6.0,70.0,100.0,5.0,24.9395,82.7271,1.16249,25.9328,1929,CH4,20250627.csv,
50137,20250728,169,Cs0.05MA0.05FA0.9PbI3.0,1.65,MACl,15.0,m-F-PEACl,2.0,,,"4,4,4-NA",0.5,,,,,3000.0,30.0,100.0,10.0,1000,5,5500,30,15,150,110,15,PDADI,0.5,PiPI,0.15,,,,,5000.0,30.0,6.0,70.0,100.0,5.0,24.1626,80.9327,1.18202,25.2577,1930,CH1,20250627.csv,
50138,20250728,169,Cs0.05MA0.05FA0.9PbI3.0,1.65,MACl,15.0,m-F-PEACl,2.0,,,"4,4,4-NA",0.5,,,,,3000.0,30.0,100.0,10.0,1000,5,5500,30,15,150,110,15,PDADI,0.5,PiPI,0.15,,,,,5000.0,30.0,6.0,70.0,100.0,5.0,8.09425,37.2449,0.866714,25.0746,1930,CH2,20250627.csv,
50139,20250728,169,Cs0.05MA0.05FA0.9PbI3.0,1.65,MACl,15.0,m-F-PEACl,2.0,,,"4,4,4-NA",0.5,,,,,3000.0,30.0,100.0,10.0,1000,5,5500,30,15,150,110,15,PDADI,0.5,PiPI,0.15,,,,,5000.0,30.0,6.0,70.0,100.0,5.0,21.6927,73.9695,1.1675,25.1192,1930,CH3,20250627.csv,
50140,20250728,169,Cs0.05MA0.05FA0.9PbI3.0,1.65,MACl,15.0,m-F-PEACl,2.0,,,"4,4,4-NA",0.5,,,,,3000.0,30.0,100.0,10.0,1000,5,5500,30,15,150,110,15,PDADI,0.5,PiPI,0.15,,,,,5000.0,30.0,6.0,70.0,100.0,5.0,23.9061,81.5493,1.16925,25.0717,1930,CH4,20250627.csv,
50141,20250728,169,Cs0.05MA0.05FA0.9PbI3.0,1.65,MACl,15.0,m-F-PEACl,2.0,,,"4,4,4-NA",0.5,,,,,3000.0,30.0,100.0,10.0,1000,5,5500,30,15,150,110,15,PDADI,0.5,PiPDI,0.15,,,,,5000.0,30.0,6.0,70.0,100.0,5.0,25.6476,81.4827,1.17986,26.6778,1931,CH1,20250627.csv,
50142,20250728,169,Cs0.05MA0.05FA0.9PbI3.0,1.65,MACl,15.0,m-F-PEACl,2.0,,,"4,4,4-NA",0.5,,,,,3000.0,30.0,100.0,10.0,1000,5,5500,30,15,150,110,15,PDADI,0.5,PiPDI,0.15,,,,,5000.0,30.0,6.0,70.0,100.0,5.0,25.0257,80.4438,1.16775,26.6405,1931,CH2,20250627.csv,
50143,20250728,169,Cs0.05MA0.05FA0.9PbI3.0,1.65,MACl,15.0,m-F-PEACl,2.0,,,"4,4,4-NA",0.5,,,,,3000.0,30.0,100.0,10.0,1000,5,5500,30,15,150,110,15,PDADI,0.5,PiPDI,0.15,,,,,5000.0,30.0,6.0,70.0,100.0,5.0,0.522693,24.9277,0.113562,18.4642,1931,CH3,20250627.csv,
50144,20250728,169,Cs0.05MA0.05FA0.9PbI3.0,1.65,MACl,15.0,m-F-PEACl,2.0,,,"4,4,4-NA",0.5,,,,,3000.0,30.0,100.0,10.0,1000,5,5500,30,15,150,110,15,PDADI,0.5,PiPDI,0.15,,,,,5000.0,30.0,6.0,70.0,100.0,5.0,24.9204,81.0242,1.16924,26.3048,1931,CH4,20250627.csv,
50145,20250728,169,Cs0.05MA0.08FA0.87PbI3.0,1.65,MACl,15.0,m-F-PEACl,2.0,,,"4,4,4-NA",0.5,,,,,3000.0,30.0,100.0,10.0,1000,5,5500,30,15,150,110,15,PDADI,0.5,PiPDI,0.15,,,,,5000.0,30.0,6.0,70.0,100.0,5.0,26.6338,82.4809,1.18515,27.2463,1932,CH1,20250627.csv,
50146,20250728,169,Cs0.05MA0.08FA0.87PbI3.0,1.65,MACl,15.0,m-F-PEACl,2.0,,,"4,4,4-NA",0.5,,,,,3000.0,30.0,100.0,10.0,1000,5,5500,30,15,150,110,15,PDADI,0.5,PiPDI,0.15,,,,,5000.0,30.0,6.0,70.0,100.0,5.0,26.6506,81.88,1.1775,27.642,1932,CH2,20250627.csv,
50147,20250728,169,Cs0.05MA0.08FA0.87PbI3.0,1.65,MACl,15.0,m-F-PEACl,2.0,,,"4,4,4-NA",0.5,,,,,3000.0,30.0,100.0,10.0,1000,5,5500,30,15,150,110,15,PDADI,0.5,PiPDI,0.15,,,,,5000.0,30.0,6.0,70.0,100.0,5.0,26.4403,81.9308,1.16794,27.6312,1932,CH3,20250627.csv,
50148,20250728,169,Cs0.05MA0.08FA0.87PbI3.0,1.65,MACl,15.0,m-F-PEACl,2.0,,,"4,4,4-NA",0.5,,,,,3000.0,30.0,100.0,10.0,1000,5,5500,30,15,150,110,15,PDADI,0.5,PiPDI,0.15,,,,,5000.0,30.0,6.0,70.0,100.0,5.0,26.7809,82.3506,1.16754,27.8539,1932,CH4,20250627.csv,
50149,20250728,169,Cs0.05MA0.08FA0.87PbI3.0,1.65,MACl,15.0,m-F-PEACl,2.0,,,"4,4,4-NA",0.5,,,,,3000.0,30.0,100.0,10.0,1000,5,5500,30,15,150,110,15,PDADI,0.5,PiPDI,0.15,,,,,5000.0,30.0,6.0,70.0,100.0,5.0,22.5684,78.6579,1.17475,24.4237,1933,CH1,20250627.csv,
50150,20250728,169,Cs0.05MA0.08FA0.87PbI3.0,1.65,MACl,15.0,m-F-PEACl,2.0,,,"4,4,4-NA",0.5,,,,,3000.0,30.0,100.0,10.0,1000,5,5500,30,15,150,110,15,PDADI,0.5,PiPDI,0.15,,,,,5000.0,30.0,6.0,70.0,100.0,5.0,21.934,78.2466,1.16495,24.0628,1933,CH2,20250627.csv,
50151,20250728,169,Cs0.05MA0.08FA0.87PbI3.0,1.65,MACl,15.0,m-F-PEACl,2.0,,,"4,4,4-NA",0.5,,,,,3000.0,30.0,100.0,10.0,1000,5,5500,30,15,150,110,15,PDADI,0.5,PiPDI,0.15,,,,,5000.0,30.0,6.0,70.0,100.0,5.0,22.4739,80.2125,1.15804,24.1943,1933,CH3,20250627.csv,
50152,20250728,169,Cs0.05MA0.08FA0.87PbI3.0,1.65,MACl,15.0,m-F-PEACl,2.0,,,"4,4,4-NA",0.5,,,,,3000.0,30.0,100.0,10.0,1000,5,5500,30,15,150,110,15,PDADI,0.5,PiPDI,0.15,,,,,5000.0,30.0,6.0,70.0,100.0,5.0,22.3147,80.6819,1.15813,23.8813,1933,CH4,20250627.csv,
50153,20250728,169,Cs0.05MA0.08FA0.87PbI3.0,1.65,MACl,15.0,p-F-PEACl,2.0,,,"4,4,4-NA",0.5,,,,,3000.0,30.0,100.0,10.0,1000,5,5500,30,15,150,110,15,PDADI,0.5,,,,,,,5000.0,30.0,6.0,70.0,100.0,5.0,22.0625,78.7376,1.17796,23.7873,1934,CH1,20250627.csv,
50154,20250728,169,Cs0.05MA0.08FA0.87PbI3.0,1.65,MACl,15.0,p-F-PEACl,2.0,,,"4,4,4-NA",0.5,,,,,3000.0,30.0,100.0,10.0,1000,5,5500,30,15,150,110,15,PDADI,0.5,,,,,,,5000.0,30.0,6.0,70.0,100.0,5.0,22.7735,80.3962,1.16495,24.3156,1934,CH2,20250627.csv,
50155,20250728,169,Cs0.05MA0.08FA0.87PbI3.0,1.65,MACl,15.0,p-F-PEACl,2.0,,,"4,4,4-NA",0.5,,,,,3000.0,30.0,100.0,10.0,1000,5,5500,30,15,150,110,15,PDADI,0.5,,,,,,,5000.0,30.0,6.0,70.0,100.0,5.0,22.944,80.6952,1.15631,24.5894,1934,CH3,20250627.csv,
50156,20250728,169,Cs0.05MA0.08FA0.87PbI3.0,1.65,MACl,15.0,p-F-PEACl,2.0,,,"4,4,4-NA",0.5,,,,,3000.0,30.0,100.0,10.0,1000,5,5500,30,15,150,110,15,PDADI,0.5,,,,,,,5000.0,30.0,6.0,70.0,100.0,5.0,22.5688,80.2674,1.15592,24.3243,1934,CH4,20250627.csv,
50157,20250728,169,Cs0.05MA0.08FA0.87PbI3.0,1.65,MACl,15.0,p-F-PEACl,2.0,,,"4,4,4-NA",0.5,,,,,3000.0,30.0,100.0,10.0,1000,5,5500,30,15,150,110,15,PDADI,0.5,,,,,,,5000.0,30.0,6.0,70.0,100.0,5.0,23.7414,81.4717,1.17811,24.7352,1935,CH1,20250627.csv,
50158,20250728,169,Cs0.05MA0.08FA0.87PbI3.0,1.65,MACl,15.0,p-F-PEACl,2.0,,,"4,4,4-NA",0.5,,,,,3000.0,30.0,100.0,10.0,1000,5,5500,30,15,150,110,15,PDADI,0.5,,,,,,,5000.0,30.0,6.0,70.0,100.0,5.0,21.9173,76.5825,1.16984,24.4642,1935,CH2,20250627.csv,
50159,20250728,169,Cs0.05MA0.08FA0.87PbI3.0,1.65,MACl,15.0,p-F-PEACl,2.0,,,"4,4,4-NA",0.5,,,,,3000.0,30.0,100.0,10.0,1000,5,5500,30,15,150,110,15,PDADI,0.5,,,,,,,5000.0,30.0,6.0,70.0,100.0,5.0,19.1264,68.2324,1.15865,24.1931,1935,CH3,20250627.csv,
50160,20250728,169,Cs0.05MA0.08FA0.87PbI3.0,1.65,MACl,15.0,p-F-PEACl,2.0,,,"4,4,4-NA",0.5,,,,,3000.0,30.0,100.0,10.0,1000,5,5500,30,15,150,110,15,PDADI,0.5,,,,,,,5000.0,30.0,6.0,70.0,100.0,5.0,21.9631,78.7055,1.16552,23.9425,1935,CH4,20250627.csv,
50161,20250728,169,Cs0.05MA0.08FA0.87PbI3.0,1.65,MACl,15.0,p-F-PEACl,2.0,,,"4,4,4-NA",0.5,,,,,3000.0,30.0,100.0,10.0,1000,5,5500,30,15,150,110,15,PDADI,0.5,,,,,,,5000.0,30.0,6.0,70.0,100.0,5.0,21.4528,69.4071,1.17344,26.3401,1936,CH1,20250627.csv,
50162,20250728,169,Cs0.05MA0.08FA0.87PbI3.0,1.65,MACl,15.0,p-F-PEACl,2.0,,,"4,4,4-NA",0.5,,,,,3000.0,30.0,100.0,10.0,1000,5,5500,30,15,150,110,15,PDADI,0.5,,,,,,,5000.0,30.0,6.0,70.0,100.0,5.0,22.6165,74.3839,1.16394,26.1226,1936,CH2,20250627.csv,
50163,20250728,169,Cs0.05MA0.08FA0.87PbI3.0,1.65,MACl,15.0,p-F-PEACl,2.0,,,"4,4,4-NA",0.5,,,,,3000.0,30.0,100.0,10.0,1000,5,5500,30,15,150,110,15,PDADI,0.5,,,,,,,5000.0,30.0,6.0,70.0,100.0,5.0,24.3631,79.6339,1.16034,26.3662,1936,CH3,20250627.csv,
50164,20250728,169,Cs0.05MA0.08FA0.87PbI3.0,1.65,MACl,15.0,p-F-PEACl,2.0,,,"4,4,4-NA",0.5,,,,,3000.0,30.0,100.0,10.0,1000,5,5500,30,15,150,110,15,PDADI,0.5,,,,,,,5000.0,30.0,6.0,70.0,100.0,5.0,24.7998,81.189,1.16268,26.2717,1936,CH4,20250627.csv,
50165,20250728,169,Cs0.05MA0.08FA0.87PbI3.0,1.65,MACl,15.0,p-F-PEACl,2.0,,,"4,4,4-NA",0.5,,,,,3000.0,30.0,100.0,10.0,1000,5,5500,30,15,150,110,15,PEAI,0.15,PDADI,0.5,,,,,5000.0,30.0,6.0,70.0,100.0,5.0,24.2889,80.5386,1.17598,25.645,1937,CH1,20250627.csv,
50166,20250728,169,Cs0.05MA0.08FA0.87PbI3.0,1.65,MACl,15.0,p-F-PEACl,2.0,,,"4,4,4-NA",0.5,,,,,3000.0,30.0,100.0,10.0,1000,5,5500,30,15,150,110,15,PEAI,0.15,PDADI,0.5,,,,,5000.0,30.0,6.0,70.0,100.0,5.0,23.9413,80.1675,1.171,25.5031,1937,CH2,20250627.csv,
50167,20250728,169,Cs0.05MA0.08FA0.87PbI3.0,1.65,MACl,15.0,p-F-PEACl,2.0,,,"4,4,4-NA",0.5,,,,,3000.0,30.0,100.0,10.0,1000,5,5500,30,15,150,110,15,PEAI,0.15,PDADI,0.5,,,,,5000.0,30.0,6.0,70.0,100.0,5.0,23.889,80.5303,1.16612,25.4387,1937,CH3,20250627.csv,
50168,20250728,169,Cs0.05MA0.08FA0.87PbI3.0,1.65,MACl,15.0,p-F-PEACl,2.0,,,"4,4,4-NA",0.5,,,,,3000.0,30.0,100.0,10.0,1000,5,5500,30,15,150,110,15,PEAI,0.15,PDADI,0.5,,,,,5000.0,30.0,6.0,70.0,100.0,5.0,23.7989,80.9996,1.16432,25.235,1937,CH4,20250627.csv,
50169,20250728,169,Cs0.05MA0.08FA0.87PbI3.0,1.65,MACl,15.0,p-F-PEACl,2.0,,,"4,4,4-NA",0.5,,,,,3000.0,30.0,100.0,10.0,1000,5,5500,30,15,150,110,15,PEAI,0.15,PDADI,0.5,,,,,5000.0,30.0,6.0,70.0,100.0,5.0,21.2107,79.0719,1.17658,22.7988,1938,CH1,20250627.csv,
50170,20250728,169,Cs0.05MA0.08FA0.87PbI3.0,1.65,MACl,15.0,p-F-PEACl,2.0,,,"4,4,4-NA",0.5,,,,,3000.0,30.0,100.0,10.0,1000,5,5500,30,15,150,110,15,PEAI,0.15,PDADI,0.5,,,,,5000.0,30.0,6.0,70.0,100.0,5.0,21.3119,79.6113,1.16414,22.9954,1938,CH2,20250627.csv,
50171,20250728,169,Cs0.05MA0.08FA0.87PbI3.0,1.65,MACl,15.0,p-F-PEACl,2.0,,,"4,4,4-NA",0.5,,,,,3000.0,30.0,100.0,10.0,1000,5,5500,30,15,150,110,15,PEAI,0.15,PDADI,0.5,,,,,5000.0,30.0,6.0,70.0,100.0,5.0,21.2078,79.7077,1.15624,23.0117,1938,CH3,20250627.csv,
50172,20250728,169,Cs0.05MA0.08FA0.87PbI3.0,1.65,MACl,15.0,p-F-PEACl,2.0,,,"4,4,4-NA",0.5,,,,,3000.0,30.0,100.0,10.0,1000,5,5500,30,15,150,110,15,PEAI,0.15,PDADI,0.5,,,,,5000.0,30.0,6.0,70.0,100.0,5.0,21.0848,79.851,1.15706,22.821,1938,CH4,20250627.csv,
50173,20250728,169,Cs0.05MA0.08FA0.87PbI3.0,1.65,MACl,15.0,p-F-PEACl,2.0,,,"4,4,4-NA",0.5,,,,,3000.0,30.0,100.0,10.0,1000,5,5500,30,15,150,110,15,PEAI,0.15,PDADI,0.5,,,,,5000.0,30.0,6.0,70.0,100.0,5.0,17.8262,65.6787,1.14488,23.7069,1939,CH1,20250627.csv,
50174,20250728,169,Cs0.05MA0.08FA0.87PbI3.0,1.65,MACl,15.0,p-F-PEACl,2.0,,,"4,4,4-NA",0.5,,,,,3000.0,30.0,100.0,10.0,1000,5,5500,30,15,150,110,15,PEAI,0.15,PDADI,0.5,,,,,5000.0,30.0,6.0,70.0,100.0,5.0,13.0362,48.8395,1.1143,23.9539,1939,CH2,20250627.csv,
50175,20250728,169,Cs0.05MA0.08FA0.87PbI3.0,1.65,MACl,15.0,p-F-PEACl,2.0,,,"4,4,4-NA",0.5,,,,,3000.0,30.0,100.0,10.0,1000,5,5500,30,15,150,110,15,PEAI,0.15,PDADI,0.5,,,,,5000.0,30.0,6.0,70.0,100.0,5.0,21.8661,75.6692,1.14438,25.2513,1939,CH3,20250627.csv,
