Repository: MI-Materials-Intelligence/Recipe-Language-Model

# Learning Layer

## Overview

In the learning layer, the formulas and parameters are encoded and then tokenised into recipes as inputs. Through atomic skills of data extraction, cleaning, and matching, these data are organised into standardised datasets, providing the basis for RLM training and iterative recipe refinement.

Key Atomic Skills:
- **Cleaning**: Preprocessing and outlier cleaning
- **Matching**: Matching data pairs based on variables
- **Extraction**: Data extraction from robotic boxes

File: seven_ai_layers_robotics/learning/data/data50764_from_db.csv (part 250 of 253)
No,date,rank,Formula PVK,Concentration PVK,Formula Additive 1,Concentration Additive 1,Formula Additive 2,Concentration Additive 2,Formula Additive 3,Concentration Additive 3,Formula SAM 1,Concentration SAM 1,Formula SAM 2,Concentration SAM 2,Formula SAM 3,Concentration SAM 3,Spin Coating Speed SAM,Spin Coating Time SAM,Annealed Temperature SAM,Annealed Time SAM,Spin Coating Speed PVK 1,Spin Coating Time PVK 1,Spin Coating Speed PVK 2,Spin Coating Time PVK 2,Antisolvent Dropping Timing,Antisolvent Volume,Annealed Temperature PVK,Annealed Time PVK,Formula Passivator 1,Concentration Passivator 1,Formula Passivator 2,Concentration Passivator 2,Formula Passivator 3,Concentration Passivator 3,Formula Passivator 4,Concentration Passivator 4,Spin Coating Speed Passivator,Spin Coating Time Passivator,Passivator Dropping Timing,Passivator Volume,Annealed Temperature Passivator,Annealed Time Passivator,PCE,FF,Voc,Jsc,Product,Channel,From,upload_time
50176,20250728,169,Cs0.05MA0.08FA0.87PbI3.0,1.65,MACl,15.0,p-F-PEACl,2.0,,,"4,4,4-NA",0.5,,,,,3000.0,30.0,100.0,10.0,1000,5,5500,30,15,150,110,15,PEAI,0.15,PDADI,0.5,,,,,5000.0,30.0,6.0,70.0,100.0,5.0,22.8056,78.9955,1.14823,25.1425,1939,CH4,20250627.csv,
50177,20250728,169,Cs0.05MA0.08FA0.87PbI3.0,1.65,MACl,15.0,p-F-PEACl,2.0,,,"4,4,4-NA",0.5,,,,,3000.0,30.0,100.0,10.0,1000,5,5500,30,15,150,110,15,PDADI,0.5,PiPI,0.15,,,,,5000.0,30.0,6.0,70.0,100.0,5.0,19.6573,69.5977,1.14602,24.6455,1940,CH1,20250627.csv,
50178,20250728,169,Cs0.05MA0.08FA0.87PbI3.0,1.65,MACl,15.0,p-F-PEACl,2.0,,,"4,4,4-NA",0.5,,,,,3000.0,30.0,100.0,10.0,1000,5,5500,30,15,150,110,15,PDADI,0.5,PiPI,0.15,,,,,5000.0,30.0,6.0,70.0,100.0,5.0,22.7823,79.003,1.1581,24.9005,1940,CH2,20250627.csv,
50179,20250728,169,Cs0.05MA0.08FA0.87PbI3.0,1.65,MACl,15.0,p-F-PEACl,2.0,,,"4,4,4-NA",0.5,,,,,3000.0,30.0,100.0,10.0,1000,5,5500,30,15,150,110,15,PDADI,0.5,PiPI,0.15,,,,,5000.0,30.0,6.0,70.0,100.0,5.0,23.0813,79.628,1.15347,25.1298,1940,CH3,20250627.csv,
50180,20250728,169,Cs0.05MA0.08FA0.87PbI3.0,1.65,MACl,15.0,p-F-PEACl,2.0,,,"4,4,4-NA",0.5,,,,,3000.0,30.0,100.0,10.0,1000,5,5500,30,15,150,110,15,PDADI,0.5,PiPI,0.15,,,,,5000.0,30.0,6.0,70.0,100.0,5.0,22.8558,79.6529,1.14932,24.9663,1940,CH4,20250627.csv,
50181,20250728,169,Cs0.05MA0.08FA0.87PbI3.0,1.65,MACl,15.0,p-F-PEACl,2.0,,,"4,4,4-NA",0.5,,,,,3000.0,30.0,100.0,10.0,1000,5,5500,30,15,150,110,15,PDADI,0.5,PiPI,0.15,,,,,5000.0,30.0,6.0,70.0,100.0,5.0,21.7923,77.3611,1.15971,24.2903,1941,CH1,20250627.csv,
50182,20250728,169,Cs0.05MA0.08FA0.87PbI3.0,1.65,MACl,15.0,p-F-PEACl,2.0,,,"4,4,4-NA",0.5,,,,,3000.0,30.0,100.0,10.0,1000,5,5500,30,15,150,110,15,PDADI,0.5,PiPI,0.15,,,,,5000.0,30.0,6.0,70.0,100.0,5.0,22.0292,78.5331,1.15473,24.2922,1941,CH2,20250627.csv,
50183,20250728,169,Cs0.05MA0.08FA0.87PbI3.0,1.65,MACl,15.0,p-F-PEACl,2.0,,,"4,4,4-NA",0.5,,,,,3000.0,30.0,100.0,10.0,1000,5,5500,30,15,150,110,15,PDADI,0.5,PiPI,0.15,,,,,5000.0,30.0,6.0,70.0,100.0,5.0,22.1851,79.5438,1.15124,24.2265,1941,CH3,20250627.csv,
50184,20250728,169,Cs0.05MA0.08FA0.87PbI3.0,1.65,MACl,15.0,p-F-PEACl,2.0,,,"4,4,4-NA",0.5,,,,,3000.0,30.0,100.0,10.0,1000,5,5500,30,15,150,110,15,PDADI,0.5,PiPI,0.15,,,,,5000.0,30.0,6.0,70.0,100.0,5.0,20.9903,76.1988,1.14306,24.0993,1941,CH4,20250627.csv,
50185,20250728,169,Cs0.05MA0.1FA0.85PbI3.0,1.65,MACl,15.0,p-F-PEACl,2.0,,,"4,4,4-NA",0.5,,,,,3000.0,30.0,100.0,10.0,1000,5,5500,30,15,150,110,15,PDADI,0.5,PiPI,0.15,,,,,5000.0,30.0,6.0,70.0,100.0,5.0,0.341304,24.76,0.0745158,18.4988,1942,CH1,20250627.csv,
50186,20250728,169,Cs0.05MA0.1FA0.85PbI3.0,1.65,MACl,15.0,p-F-PEACl,2.0,,,"4,4,4-NA",0.5,,,,,3000.0,30.0,100.0,10.0,1000,5,5500,30,15,150,110,15,PDADI,0.5,PiPI,0.15,,,,,5000.0,30.0,6.0,70.0,100.0,5.0,0.568335,26.5714,0.116305,18.3905,1942,CH2,20250627.csv,
50187,20250728,169,Cs0.05MA0.1FA0.85PbI3.0,1.65,MACl,15.0,p-F-PEACl,2.0,,,"4,4,4-NA",0.5,,,,,3000.0,30.0,100.0,10.0,1000,5,5500,30,15,150,110,15,PDADI,0.5,PiPI,0.15,,,,,5000.0,30.0,6.0,70.0,100.0,5.0,0.210941,24.8271,0.0571591,14.8645,1942,CH3,20250627.csv,
50188,20250728,169,Cs0.05MA0.1FA0.85PbI3.0,1.65,MACl,15.0,p-F-PEACl,2.0,,,"4,4,4-NA",0.5,,,,,3000.0,30.0,100.0,10.0,1000,5,5500,30,15,150,110,15,PDADI,0.5,PiPI,0.15,,,,,5000.0,30.0,6.0,70.0,100.0,5.0,19.8589,72.0351,1.14611,24.0539,1942,CH4,20250627.csv,
50189,20250728,169,Cs0.05MA0.1FA0.85PbI3.0,1.65,MACl,15.0,p-F-PEACl,2.0,,,"4,4,4-NA",0.5,,,,,3000.0,30.0,100.0,10.0,1000,5,5500,30,15,150,110,15,PDADI,0.5,PiPDI,0.15,,,,,5000.0,30.0,6.0,70.0,100.0,5.0,22.4325,78.7031,1.17718,24.2127,1943,CH1,20250627.csv,
50190,20250728,169,Cs0.05MA0.1FA0.85PbI3.0,1.65,MACl,15.0,p-F-PEACl,2.0,,,"4,4,4-NA",0.5,,,,,3000.0,30.0,100.0,10.0,1000,5,5500,30,15,150,110,15,PDADI,0.5,PiPDI,0.15,,,,,5000.0,30.0,6.0,70.0,100.0,5.0,21.0441,79.2481,1.1691,22.7139,1943,CH2,20250627.csv,
50191,20250728,169,Cs0.05MA0.1FA0.85PbI3.0,1.65,MACl,15.0,p-F-PEACl,2.0,,,"4,4,4-NA",0.5,,,,,3000.0,30.0,100.0,10.0,1000,5,5500,30,15,150,110,15,PDADI,0.5,PiPDI,0.15,,,,,5000.0,30.0,6.0,70.0,100.0,5.0,22.1118,80.052,1.163,23.7506,1943,CH3,20250627.csv,
50192,20250728,169,Cs0.05MA0.1FA0.85PbI3.0,1.65,MACl,15.0,p-F-PEACl,2.0,,,"4,4,4-NA",0.5,,,,,3000.0,30.0,100.0,10.0,1000,5,5500,30,15,150,110,15,PDADI,0.5,PiPDI,0.15,,,,,5000.0,30.0,6.0,70.0,100.0,5.0,22.0438,81.0518,1.16242,23.3971,1943,CH4,20250627.csv,
50193,20250728,169,Cs0.05MA0.1FA0.85PbI3.0,1.65,MACl,15.0,p-F-PEACl,2.0,,,"4,4,4-NA",0.5,,,,,3000.0,30.0,100.0,10.0,1000,5,5500,30,15,150,110,15,PDADI,0.5,PiPDI,0.15,,,,,5000.0,30.0,6.0,70.0,100.0,5.0,23.7285,81.4133,1.18115,24.6757,1944,CH1,20250627.csv,
50194,20250728,169,Cs0.05MA0.1FA0.85PbI3.0,1.65,MACl,15.0,p-F-PEACl,2.0,,,"4,4,4-NA",0.5,,,,,3000.0,30.0,100.0,10.0,1000,5,5500,30,15,150,110,15,PDADI,0.5,PiPDI,0.15,,,,,5000.0,30.0,6.0,70.0,100.0,5.0,23.3847,80.6388,1.17268,24.7291,1944,CH2,20250627.csv,
50195,20250728,169,Cs0.05MA0.1FA0.85PbI3.0,1.65,MACl,15.0,p-F-PEACl,2.0,,,"4,4,4-NA",0.5,,,,,3000.0,30.0,100.0,10.0,1000,5,5500,30,15,150,110,15,PDADI,0.5,PiPDI,0.15,,,,,5000.0,30.0,6.0,70.0,100.0,5.0,11.6583,43.8709,1.08208,24.5582,1944,CH3,20250627.csv,
50196,20250728,169,Cs0.05MA0.1FA0.85PbI3.0,1.65,MACl,15.0,p-F-PEACl,2.0,,,"4,4,4-NA",0.5,,,,,3000.0,30.0,100.0,10.0,1000,5,5500,30,15,150,110,15,PDADI,0.5,PiPDI,0.15,,,,,5000.0,30.0,6.0,70.0,100.0,5.0,22.897,80.9204,1.16424,24.3041,1944,CH4,20250627.csv,
50197,20250729,170,Cs0.05MA0.1FA0.85PbI3.0,1.65,MACl,15.0,m-F-PEACl,2.0,,,4PADCB,0.104,"4,4,4-NA",0.415,,,3000.0,30.0,100.0,10.0,1000,5,5500,30,15,150,110,15,PDADI,0.5,,,,,,,5000.0,30.0,6.0,70.0,100.0,5.0,23.5472,80.185,1.17646,24.9613,1945,CH1,20250630.csv,
50198,20250729,170,Cs0.05MA0.1FA0.85PbI3.0,1.65,MACl,15.0,m-F-PEACl,2.0,,,4PADCB,0.104,"4,4,4-NA",0.415,,,3000.0,30.0,100.0,10.0,1000,5,5500,30,15,150,110,15,PDADI,0.5,,,,,,,5000.0,30.0,6.0,70.0,100.0,5.0,23.0515,80.6784,1.16464,24.533,1945,CH2,20250630.csv,
50199,20250729,170,Cs0.05MA0.1FA0.85PbI3.0,1.65,MACl,15.0,m-F-PEACl,2.0,,,4PADCB,0.104,"4,4,4-NA",0.415,,,3000.0,30.0,100.0,10.0,1000,5,5500,30,15,150,110,15,PDADI,0.5,,,,,,,5000.0,30.0,6.0,70.0,100.0,5.0,22.8094,81.1014,1.15873,24.2719,1945,CH3,20250630.csv,
50200,20250729,170,Cs0.05MA0.1FA0.85PbI3.0,1.65,MACl,15.0,m-F-PEACl,2.0,,,4PADCB,0.104,"4,4,4-NA",0.415,,,3000.0,30.0,100.0,10.0,1000,5,5500,30,15,150,110,15,PDADI,0.5,,,,,,,5000.0,30.0,6.0,70.0,100.0,5.0,22.8751,81.6847,1.15841,24.1746,1945,CH4,20250630.csv,
50201,20250729,170,Cs0.05MA0.1FA0.85PbI3.0,1.65,MACl,15.0,m-F-PEACl,2.0,,,4PADCB,0.104,"4,4,4-NA",0.415,,,3000.0,30.0,100.0,10.0,1000,5,5500,30,15,150,110,15,PDADI,0.5,,,,,,,5000.0,30.0,6.0,70.0,100.0,5.0,23.19,74.7861,1.17468,26.3973,1946,CH1,20250630.csv,
50202,20250729,170,Cs0.05MA0.1FA0.85PbI3.0,1.65,MACl,15.0,m-F-PEACl,2.0,,,4PADCB,0.104,"4,4,4-NA",0.415,,,3000.0,30.0,100.0,10.0,1000,5,5500,30,15,150,110,15,PDADI,0.5,,,,,,,5000.0,30.0,6.0,70.0,100.0,5.0,22.9367,78.5581,1.16224,25.1215,1946,CH2,20250630.csv,
50203,20250729,170,Cs0.05MA0.1FA0.85PbI3.0,1.65,MACl,15.0,m-F-PEACl,2.0,,,4PADCB,0.104,"4,4,4-NA",0.415,,,3000.0,30.0,100.0,10.0,1000,5,5500,30,15,150,110,15,PDADI,0.5,,,,,,,5000.0,30.0,6.0,70.0,100.0,5.0,24.0292,81.5163,1.1658,25.2854,1946,CH3,20250630.csv,
50204,20250729,170,Cs0.05MA0.1FA0.85PbI3.0,1.65,MACl,15.0,m-F-PEACl,2.0,,,4PADCB,0.104,"4,4,4-NA",0.415,,,3000.0,30.0,100.0,10.0,1000,5,5500,30,15,150,110,15,PDADI,0.5,,,,,,,5000.0,30.0,6.0,70.0,100.0,5.0,24.1848,77.0709,1.17676,26.6664,1946,CH4,20250630.csv,
50205,20250729,170,Cs0.05MA0.1FA0.85PbI3.0,1.65,MACl,15.0,m-F-PEACl,2.0,,,4PADCB,0.104,"4,4,4-NA",0.415,,,3000.0,30.0,100.0,10.0,1000,5,5500,30,15,150,110,15,PDADI,0.5,,,,,,,5000.0,30.0,6.0,70.0,100.0,5.0,23.8864,79.2354,1.16358,25.9082,1947,CH1,20250630.csv,
50206,20250729,170,Cs0.05MA0.1FA0.85PbI3.0,1.65,MACl,15.0,m-F-PEACl,2.0,,,4PADCB,0.104,"4,4,4-NA",0.415,,,3000.0,30.0,100.0,10.0,1000,5,5500,30,15,150,110,15,PDADI,0.5,,,,,,,5000.0,30.0,6.0,70.0,100.0,5.0,23.9596,80.7328,1.15751,25.6392,1947,CH2,20250630.csv,
50207,20250729,170,Cs0.05MA0.1FA0.85PbI3.0,1.65,MACl,15.0,m-F-PEACl,2.0,,,4PADCB,0.104,"4,4,4-NA",0.415,,,3000.0,30.0,100.0,10.0,1000,5,5500,30,15,150,110,15,PDADI,0.5,,,,,,,5000.0,30.0,6.0,70.0,100.0,5.0,24.0634,81.2592,1.1582,25.5683,1947,CH3,20250630.csv,
50208,20250729,170,Cs0.05MA0.1FA0.85PbI3.0,1.65,MACl,15.0,m-F-PEACl,2.0,,,4PADCB,0.104,"4,4,4-NA",0.415,,,3000.0,30.0,100.0,10.0,1000,5,5500,30,15,150,110,15,PDADI,0.5,,,,,,,5000.0,30.0,6.0,70.0,100.0,5.0,24.2709,78.6848,1.18419,26.0481,1947,CH4,20250630.csv,
50209,20250729,170,Cs0.05MA0.1FA0.85PbI3.0,1.65,MACl,15.0,m-F-PEACl,2.0,,,py3,0.104,"4,4,4-NA",0.415,,,3000.0,30.0,100.0,10.0,1000,5,5500,30,15,150,110,15,PDADI,0.5,,,,,,,5000.0,30.0,6.0,70.0,100.0,5.0,24.0071,79.7917,1.17616,25.5809,1948,CH1,20250630.csv,
50210,20250729,170,Cs0.05MA0.1FA0.85PbI3.0,1.65,MACl,15.0,m-F-PEACl,2.0,,,py3,0.104,"4,4,4-NA",0.415,,,3000.0,30.0,100.0,10.0,1000,5,5500,30,15,150,110,15,PDADI,0.5,,,,,,,5000.0,30.0,6.0,70.0,100.0,5.0,23.6263,81.2509,1.1652,24.9556,1948,CH2,20250630.csv,
50211,20250729,170,Cs0.05MA0.1FA0.85PbI3.0,1.65,MACl,15.0,m-F-PEACl,2.0,,,py3,0.104,"4,4,4-NA",0.415,,,3000.0,30.0,100.0,10.0,1000,5,5500,30,15,150,110,15,PDADI,0.5,,,,,,,5000.0,30.0,6.0,70.0,100.0,5.0,23.6219,81.3568,1.16309,24.9636,1948,CH3,20250630.csv,
50212,20250729,170,Cs0.05MA0.1FA0.85PbI3.0,1.65,MACl,15.0,m-F-PEACl,2.0,,,py3,0.104,"4,4,4-NA",0.415,,,3000.0,30.0,100.0,10.0,1000,5,5500,30,15,150,110,15,PDADI,0.5,,,,,,,5000.0,30.0,6.0,70.0,100.0,5.0,23.7056,82.7467,1.15838,24.7314,1948,CH4,20250630.csv,
50213,20250729,170,Cs0.05MA0.1FA0.85PbI3.0,1.65,MACl,15.0,m-F-PEACl,2.0,,,py3,0.104,"4,4,4-NA",0.415,,,3000.0,30.0,100.0,10.0,1000,5,5500,30,15,150,110,15,PDADI,0.5,,,,,,,5000.0,30.0,6.0,70.0,100.0,5.0,22.9085,77.6911,1.16356,25.3418,1949,CH1,20250630.csv,
50214,20250729,170,Cs0.05MA0.1FA0.85PbI3.0,1.65,MACl,15.0,m-F-PEACl,2.0,,,py3,0.104,"4,4,4-NA",0.415,,,3000.0,30.0,100.0,10.0,1000,5,5500,30,15,150,110,15,PDADI,0.5,,,,,,,5000.0,30.0,6.0,70.0,100.0,5.0,22.5658,79.6442,1.1514,24.6077,1949,CH2,20250630.csv,
50215,20250729,170,Cs0.05MA0.1FA0.85PbI3.0,1.65,MACl,15.0,m-F-PEACl,2.0,,,py3,0.104,"4,4,4-NA",0.415,,,3000.0,30.0,100.0,10.0,1000,5,5500,30,15,150,110,15,PDADI,0.5,,,,,,,5000.0,30.0,6.0,70.0,100.0,5.0,22.701,80.4339,1.14366,24.678,1949,CH3,20250630.csv,
50216,20250729,170,Cs0.05MA0.1FA0.85PbI3.0,1.65,MACl,15.0,m-F-PEACl,2.0,,,py3,0.104,"4,4,4-NA",0.415,,,3000.0,30.0,100.0,10.0,1000,5,5500,30,15,150,110,15,PDADI,0.5,,,,,,,5000.0,30.0,6.0,70.0,100.0,5.0,22.5057,79.9686,1.14339,24.6138,1949,CH4,20250630.csv,
50217,20250729,170,Cs0.05MA0.1FA0.85PbI3.0,1.65,MACl,15.0,m-F-PEACl,2.0,,,py3,0.104,"4,4,4-NA",0.415,,,3000.0,30.0,100.0,10.0,1000,5,5500,30,15,150,110,15,PDADI,0.5,,,,,,,5000.0,30.0,6.0,70.0,100.0,5.0,24.4389,78.9069,1.17695,26.3153,1950,CH1,20250630.csv,
50218,20250729,170,Cs0.05MA0.1FA0.85PbI3.0,1.65,MACl,15.0,m-F-PEACl,2.0,,,py3,0.104,"4,4,4-NA",0.415,,,3000.0,30.0,100.0,10.0,1000,5,5500,30,15,150,110,15,PDADI,0.5,,,,,,,5000.0,30.0,6.0,70.0,100.0,5.0,23.7688,79.9381,1.16416,25.5411,1950,CH2,20250630.csv,
50219,20250729,170,Cs0.05MA0.1FA0.85PbI3.0,1.65,MACl,15.0,m-F-PEACl,2.0,,,py3,0.104,"4,4,4-NA",0.415,,,3000.0,30.0,100.0,10.0,1000,5,5500,30,15,150,110,15,PDADI,0.5,,,,,,,5000.0,30.0,6.0,70.0,100.0,5.0,23.4904,80.2923,1.16029,25.2146,1950,CH3,20250630.csv,
50220,20250729,170,Cs0.05MA0.1FA0.85PbI3.0,1.65,MACl,15.0,m-F-PEACl,2.0,,,py3,0.104,"4,4,4-NA",0.415,,,3000.0,30.0,100.0,10.0,1000,5,5500,30,15,150,110,15,PDADI,0.5,,,,,,,5000.0,30.0,6.0,70.0,100.0,5.0,22.9515,80.7139,1.15501,24.6194,1950,CH4,20250630.csv,
50221,20250729,170,Cs0.05MA0.1FA0.85PbI3.0,1.65,MACl,15.0,m-F-PEACl,2.0,,,"4,4,4-NA",0.415,4PABCz,0.104,,,3000.0,30.0,100.0,10.0,1000,5,5500,30,15,150,110,15,PDADI,0.5,,,,,,,5000.0,30.0,6.0,70.0,100.0,5.0,24.3579,79.5657,1.18285,25.8811,1951,CH1,20250630.csv,
50222,20250729,170,Cs0.05MA0.1FA0.85PbI3.0,1.65,MACl,15.0,m-F-PEACl,2.0,,,"4,4,4-NA",0.415,4PABCz,0.104,,,3000.0,30.0,100.0,10.0,1000,5,5500,30,15,150,110,15,PDADI,0.5,,,,,,,5000.0,30.0,6.0,70.0,100.0,5.0,24.1475,80.5672,1.17584,25.4897,1951,CH2,20250630.csv,
50223,20250729,170,Cs0.05MA0.1FA0.85PbI3.0,1.65,MACl,15.0,m-F-PEACl,2.0,,,"4,4,4-NA",0.415,4PABCz,0.104,,,3000.0,30.0,100.0,10.0,1000,5,5500,30,15,150,110,15,PDADI,0.5,,,,,,,5000.0,30.0,6.0,70.0,100.0,5.0,23.8416,81.0679,1.1665,25.2117,1951,CH3,20250630.csv,
50224,20250729,170,Cs0.05MA0.1FA0.85PbI3.0,1.65,MACl,15.0,m-F-PEACl,2.0,,,"4,4,4-NA",0.415,4PABCz,0.104,,,3000.0,30.0,100.0,10.0,1000,5,5500,30,15,150,110,15,PDADI,0.5,,,,,,,5000.0,30.0,6.0,70.0,100.0,5.0,23.5895,81.585,1.16128,24.8985,1951,CH4,20250630.csv,
50225,20250729,170,Cs0.05MA0.1FA0.85PbI3.0,1.65,MACl,15.0,m-F-PEACl,2.0,,,"4,4,4-NA",0.415,4PABCz,0.104,,,3000.0,30.0,100.0,10.0,1000,5,5500,30,15,150,110,15,PDADI,0.5,,,,,,,5000.0,30.0,6.0,70.0,100.0,5.0,24.1903,78.6931,1.17573,26.1456,1952,CH1,20250630.csv,
50226,20250729,170,Cs0.05MA0.1FA0.85PbI3.0,1.65,MACl,15.0,m-F-PEACl,2.0,,,"4,4,4-NA",0.415,4PABCz,0.104,,,3000.0,30.0,100.0,10.0,1000,5,5500,30,15,150,110,15,PDADI,0.5,,,,,,,5000.0,30.0,6.0,70.0,100.0,5.0,23.5422,79.7958,1.16377,25.3513,1952,CH2,20250630.csv,
50227,20250729,170,Cs0.05MA0.1FA0.85PbI3.0,1.65,MACl,15.0,m-F-PEACl,2.0,,,"4,4,4-NA",0.415,4PABCz,0.104,,,3000.0,30.0,100.0,10.0,1000,5,5500,30,15,150,110,15,PDADI,0.5,,,,,,,5000.0,30.0,6.0,70.0,100.0,5.0,23.1642,80.2673,1.15505,24.985,1952,CH3,20250630.csv,
50228,20250729,170,Cs0.05MA0.1FA0.85PbI3.0,1.65,MACl,15.0,m-F-PEACl,2.0,,,"4,4,4-NA",0.415,4PABCz,0.104,,,3000.0,30.0,100.0,10.0,1000,5,5500,30,15,150,110,15,PDADI,0.5,,,,,,,5000.0,30.0,6.0,70.0,100.0,5.0,23.0713,80.6733,1.15266,24.8107,1952,CH4,20250630.csv,
50229,20250729,170,Cs0.05MA0.1FA0.85PbI3.0,1.65,MACl,15.0,m-F-PEACl,2.0,,,"4,4,4-NA",0.415,4PABCz,0.104,,,3000.0,30.0,100.0,10.0,1000,5,5500,30,15,150,110,15,PDADI,0.5,,,,,,,5000.0,30.0,6.0,70.0,100.0,5.0,24.5395,78.7528,1.18095,26.3857,1953,CH1,20250630.csv,
50230,20250729,170,Cs0.05MA0.1FA0.85PbI3.0,1.65,MACl,15.0,m-F-PEACl,2.0,,,"4,4,4-NA",0.415,4PABCz,0.104,,,3000.0,30.0,100.0,10.0,1000,5,5500,30,15,150,110,15,PDADI,0.5,,,,,,,5000.0,30.0,6.0,70.0,100.0,5.0,24.3603,80.0076,1.17159,25.9882,1953,CH2,20250630.csv,
50231,20250729,170,Cs0.05MA0.1FA0.85PbI3.0,1.65,MACl,15.0,m-F-PEACl,2.0,,,"4,4,4-NA",0.415,4PABCz,0.104,,,3000.0,30.0,100.0,10.0,1000,5,5500,30,15,150,110,15,PDADI,0.5,,,,,,,5000.0,30.0,6.0,70.0,100.0,5.0,24.3834,80.6393,1.16719,25.9063,1953,CH3,20250630.csv,
50232,20250729,170,Cs0.05MA0.1FA0.85PbI3.0,1.65,MACl,15.0,m-F-PEACl,2.0,,,"4,4,4-NA",0.415,4PABCz,0.104,,,3000.0,30.0,100.0,10.0,1000,5,5500,30,15,150,110,15,PDADI,0.5,,,,,,,5000.0,30.0,6.0,70.0,100.0,5.0,24.3264,81.2106,1.16291,25.7585,1953,CH4,20250630.csv,
50233,20250729,170,Cs0.05MA0.1FA0.85PbI3.0,1.65,MACl,15.0,m-F-PEACl,2.0,,,Me-2PACz,0.104,"4,4,4-NA",0.415,,,3000.0,30.0,100.0,10.0,1000,5,5500,30,15,150,110,15,PDADI,0.5,,,,,,,5000.0,30.0,6.0,70.0,100.0,5.0,23.706,79.8983,1.17683,25.2119,1954,CH1,20250630.csv,
50234,20250729,170,Cs0.05MA0.1FA0.85PbI3.0,1.65,MACl,15.0,m-F-PEACl,2.0,,,Me-2PACz,0.104,"4,4,4-NA",0.415,,,3000.0,30.0,100.0,10.0,1000,5,5500,30,15,150,110,15,PDADI,0.5,,,,,,,5000.0,30.0,6.0,70.0,100.0,5.0,23.4159,81.1724,1.16689,24.7213,1954,CH2,20250630.csv,
50235,20250729,170,Cs0.05MA0.1FA0.85PbI3.0,1.65,MACl,15.0,m-F-PEACl,2.0,,,Me-2PACz,0.104,"4,4,4-NA",0.415,,,3000.0,30.0,100.0,10.0,1000,5,5500,30,15,150,110,15,PDADI,0.5,,,,,,,5000.0,30.0,6.0,70.0,100.0,5.0,23.1564,81.6531,1.15881,24.4729,1954,CH3,20250630.csv,
50236,20250729,170,Cs0.05MA0.1FA0.85PbI3.0,1.65,MACl,15.0,m-F-PEACl,2.0,,,Me-2PACz,0.104,"4,4,4-NA",0.415,,,3000.0,30.0,100.0,10.0,1000,5,5500,30,15,150,110,15,PDADI,0.5,,,,,,,5000.0,30.0,6.0,70.0,100.0,5.0,22.617,80.4123,1.15539,24.3436,1954,CH4,20250630.csv,
50237,20250729,170,Cs0.05MA0.1FA0.85PbI3.0,1.65,MACl,15.0,m-F-PEACl,2.0,,,Me-2PACz,0.104,"4,4,4-NA",0.415,,,3000.0,30.0,100.0,10.0,1000,5,5500,30,15,150,110,15,PDADI,0.5,,,,,,,5000.0,30.0,6.0,70.0,100.0,5.0,23.4273,78.7587,1.17756,25.2604,1955,CH1,20250630.csv,
50238,20250729,170,Cs0.05MA0.1FA0.85PbI3.0,1.65,MACl,15.0,m-F-PEACl,2.0,,,Me-2PACz,0.104,"4,4,4-NA",0.415,,,3000.0,30.0,100.0,10.0,1000,5,5500,30,15,150,110,15,PDADI,0.5,,,,,,,5000.0,30.0,6.0,70.0,100.0,5.0,22.8029,79.4154,1.16425,24.6625,1955,CH2,20250630.csv,
50239,20250729,170,Cs0.05MA0.1FA0.85PbI3.0,1.65,MACl,15.0,m-F-PEACl,2.0,,,Me-2PACz,0.104,"4,4,4-NA",0.415,,,3000.0,30.0,100.0,10.0,1000,5,5500,30,15,150,110,15,PDADI,0.5,,,,,,,5000.0,30.0,6.0,70.0,100.0,5.0,22.6453,80.2613,1.15708,24.3843,1955,CH3,20250630.csv,
50240,20250729,170,Cs0.05MA0.1FA0.85PbI3.0,1.65,MACl,15.0,m-F-PEACl,2.0,,,Me-2PACz,0.104,"4,4,4-NA",0.415,,,3000.0,30.0,100.0,10.0,1000,5,5500,30,15,150,110,15,PDADI,0.5,,,,,,,5000.0,30.0,6.0,70.0,100.0,5.0,22.2366,79.5069,1.15455,24.2242,1955,CH4,20250630.csv,
50241,20250729,170,Cs0.05MA0.1FA0.85PbI3.0,1.65,MACl,15.0,m-F-PEACl,2.0,,,Me-2PACz,0.104,"4,4,4-NA",0.415,,,3000.0,30.0,100.0,10.0,1000,5,5500,30,15,150,110,15,PDADI,0.5,,,,,,,5000.0,30.0,6.0,70.0,100.0,5.0,24.3925,78.6523,1.17349,26.428,1956,CH1,20250630.csv,
50242,20250729,170,Cs0.05MA0.1FA0.85PbI3.0,1.65,MACl,15.0,m-F-PEACl,2.0,,,Me-2PACz,0.104,"4,4,4-NA",0.415,,,3000.0,30.0,100.0,10.0,1000,5,5500,30,15,150,110,15,PDADI,0.5,,,,,,,5000.0,30.0,6.0,70.0,100.0,5.0,23.8643,79.5669,1.15929,25.8717,1956,CH2,20250630.csv,
50243,20250729,170,Cs0.05MA0.1FA0.85PbI3.0,1.65,MACl,15.0,m-F-PEACl,2.0,,,Me-2PACz,0.104,"4,4,4-NA",0.415,,,3000.0,30.0,100.0,10.0,1000,5,5500,30,15,150,110,15,PDADI,0.5,,,,,,,5000.0,30.0,6.0,70.0,100.0,5.0,23.6409,80.1589,1.15276,25.5843,1956,CH3,20250630.csv,
50244,20250729,170,Cs0.05MA0.1FA0.85PbI3.0,1.65,MACl,15.0,m-F-PEACl,2.0,,,Me-2PACz,0.104,"4,4,4-NA",0.415,,,3000.0,30.0,100.0,10.0,1000,5,5500,30,15,150,110,15,PDADI,0.5,,,,,,,5000.0,30.0,6.0,70.0,100.0,5.0,23.7122,81.1887,1.15163,25.3608,1956,CH4,20250630.csv,
50245,20250729,170,Cs0.05MA0.1FA0.85PbI3.0,1.65,MACl,15.0,m-F-PEACl,2.0,,,"4,4,4-NA",0.5,,,,,3000.0,30.0,100.0,10.0,1000,5,5500,30,15,150,110,15,PDADI,0.5,,,,,,,5000.0,30.0,6.0,70.0,100.0,5.0,24.2818,79.364,1.1728,26.0875,1957,CH1,20250630.csv,
50246,20250729,170,Cs0.05MA0.1FA0.85PbI3.0,1.65,MACl,15.0,m-F-PEACl,2.0,,,"4,4,4-NA",0.5,,,,,3000.0,30.0,100.0,10.0,1000,5,5500,30,15,150,110,15,PDADI,0.5,,,,,,,5000.0,30.0,6.0,70.0,100.0,5.0,24.0326,79.7318,1.16439,25.8864,1957,CH2,20250630.csv,
50247,20250729,170,Cs0.05MA0.1FA0.85PbI3.0,1.65,MACl,15.0,m-F-PEACl,2.0,,,"4,4,4-NA",0.5,,,,,3000.0,30.0,100.0,10.0,1000,5,5500,30,15,150,110,15,PDADI,0.5,,,,,,,5000.0,30.0,6.0,70.0,100.0,5.0,23.7651,80.5517,1.15314,25.5848,1957,CH3,20250630.csv,
50248,20250729,170,Cs0.05MA0.1FA0.85PbI3.0,1.65,MACl,15.0,m-F-PEACl,2.0,,,"4,4,4-NA",0.5,,,,,3000.0,30.0,100.0,10.0,1000,5,5500,30,15,150,110,15,PDADI,0.5,,,,,,,5000.0,30.0,6.0,70.0,100.0,5.0,23.4641,80.5315,1.15104,25.3133,1957,CH4,20250630.csv,
50249,20250729,170,Cs0.05MA0.1FA0.85PbI3.0,1.65,MACl,15.0,m-F-PEACl,2.0,,,"4,4,4-NA",0.5,,,,,3000.0,30.0,100.0,10.0,1000,5,5500,30,15,150,110,15,PDADI,0.5,,,,,,,5000.0,30.0,6.0,70.0,100.0,5.0,22.7575,77.9641,1.18056,24.7252,1958,CH1,20250630.csv,
50250,20250729,170,Cs0.05MA0.1FA0.85PbI3.0,1.65,MACl,15.0,m-F-PEACl,2.0,,,"4,4,4-NA",0.5,,,,,3000.0,30.0,100.0,10.0,1000,5,5500,30,15,150,110,15,PDADI,0.5,,,,,,,5000.0,30.0,6.0,70.0,100.0,5.0,22.4269,79.7966,1.17367,23.9464,1958,CH2,20250630.csv,
50251,20250729,170,Cs0.05MA0.1FA0.85PbI3.0,1.65,MACl,15.0,m-F-PEACl,2.0,,,"4,4,4-NA",0.5,,,,,3000.0,30.0,100.0,10.0,1000,5,5500,30,15,150,110,15,PDADI,0.5,,,,,,,5000.0,30.0,6.0,70.0,100.0,5.0,22.2189,80.8029,1.16735,23.5555,1958,CH3,20250630.csv,
50252,20250729,170,Cs0.05MA0.1FA0.85PbI3.0,1.65,MACl,15.0,m-F-PEACl,2.0,,,"4,4,4-NA",0.5,,,,,3000.0,30.0,100.0,10.0,1000,5,5500,30,15,150,110,15,PDADI,0.5,,,,,,,5000.0,30.0,6.0,70.0,100.0,5.0,21.9643,80.1389,1.16445,23.5372,1958,CH4,20250630.csv,
50253,20250729,170,Cs0.05MA0.1FA0.85PbI3.0,1.65,MACl,15.0,m-F-PEACl,2.0,,,"4,4,4-NA",0.5,,,,,3000.0,30.0,100.0,10.0,1000,5,5500,30,15,150,110,15,PDADI,0.5,,,,,,,5000.0,30.0,6.0,70.0,100.0,5.0,24.0646,78.9357,1.18093,25.8154,1959,CH1,20250630.csv,
50254,20250729,170,Cs0.05MA0.1FA0.85PbI3.0,1.65,MACl,15.0,m-F-PEACl,2.0,,,"4,4,4-NA",0.5,,,,,3000.0,30.0,100.0,10.0,1000,5,5500,30,15,150,110,15,PDADI,0.5,,,,,,,5000.0,30.0,6.0,70.0,100.0,5.0,23.4668,79.7415,1.16905,25.1732,1959,CH2,20250630.csv,
50255,20250729,170,Cs0.05MA0.1FA0.85PbI3.0,1.65,MACl,15.0,m-F-PEACl,2.0,,,"4,4,4-NA",0.5,,,,,3000.0,30.0,100.0,10.0,1000,5,5500,30,15,150,110,15,PDADI,0.5,,,,,,,5000.0,30.0,6.0,70.0,100.0,5.0,23.1206,80.1539,1.15658,24.9401,1959,CH3,20250630.csv,
50256,20250729,170,Cs0.05MA0.1FA0.85PbI3.0,1.65,MACl,15.0,m-F-PEACl,2.0,,,"4,4,4-NA",0.5,,,,,3000.0,30.0,100.0,10.0,1000,5,5500,30,15,150,110,15,PDADI,0.5,,,,,,,5000.0,30.0,6.0,70.0,100.0,5.0,22.902,80.4611,1.15123,24.7244,1959,CH4,20250630.csv,
50257,20250729,170,Cs0.05MA0.1FA0.85PbI3.0,1.65,MACl,15.0,m-F-PEACl,2.0,,,"4,4,4-NA",0.5,,,,,3000.0,30.0,100.0,10.0,1000,5,5500,30,15,150,110,15,PDADI,0.5,,,,,,,5000.0,30.0,6.0,70.0,100.0,5.0,22.2322,77.7368,1.16698,24.5071,1960,CH1,20250630.csv,
50258,20250729,170,Cs0.05MA0.1FA0.85PbI3.0,1.65,MACl,15.0,m-F-PEACl,2.0,,,"4,4,4-NA",0.5,,,,,3000.0,30.0,100.0,10.0,1000,5,5500,30,15,150,110,15,PDADI,0.5,,,,,,,5000.0,30.0,6.0,70.0,100.0,5.0,21.75,78.5042,1.15697,23.9467,1960,CH2,20250630.csv,
50259,20250729,170,Cs0.05MA0.1FA0.85PbI3.0,1.65,MACl,15.0,m-F-PEACl,2.0,,,"4,4,4-NA",0.5,,,,,3000.0,30.0,100.0,10.0,1000,5,5500,30,15,150,110,15,PDADI,0.5,,,,,,,5000.0,30.0,6.0,70.0,100.0,5.0,21.4144,79.2009,1.14579,23.5977,1960,CH3,20250630.csv,
50260,20250729,170,Cs0.05MA0.1FA0.85PbI3.0,1.65,MACl,15.0,m-F-PEACl,2.0,,,"4,4,4-NA",0.5,,,,,3000.0,30.0,100.0,10.0,1000,5,5500,30,15,150,110,15,PDADI,0.5,,,,,,,5000.0,30.0,6.0,70.0,100.0,5.0,21.4855,79.6656,1.14686,23.5161,1960,CH4,20250630.csv,
50261,20250729,170,Cs0.05MA0.1FA0.85PbI3.0,1.65,MACl,15.0,m-F-PEACl,2.0,,,4PADCB,0.104,"4,4,4-NA",0.415,,,3000.0,30.0,100.0,10.0,1000,5,5500,30,15,150,110,15,PDADI,0.5,,,,,,,5000.0,30.0,6.0,70.0,100.0,5.0,24.699,83.5083,1.1703,25.2728,1961,CH1,20250630-re.csv,
50262,20250729,170,Cs0.05MA0.1FA0.85PbI3.0,1.65,MACl,15.0,m-F-PEACl,2.0,,,4PADCB,0.104,"4,4,4-NA",0.415,,,3000.0,30.0,100.0,10.0,1000,5,5500,30,15,150,110,15,PDADI,0.5,,,,,,,5000.0,30.0,6.0,70.0,100.0,5.0,24.0724,81.9684,1.15925,25.3334,1961,CH2,20250630-re.csv,
50263,20250729,170,Cs0.05MA0.1FA0.85PbI3.0,1.65,MACl,15.0,m-F-PEACl,2.0,,,4PADCB,0.104,"4,4,4-NA",0.415,,,3000.0,30.0,100.0,10.0,1000,5,5500,30,15,150,110,15,PDADI,0.5,,,,,,,5000.0,30.0,6.0,70.0,100.0,5.0,23.7845,81.139,1.15585,25.3607,1961,CH3,20250630-re.csv,
50264,20250729,170,Cs0.05MA0.1FA0.85PbI3.0,1.65,MACl,15.0,m-F-PEACl,2.0,,,4PADCB,0.104,"4,4,4-NA",0.415,,,3000.0,30.0,100.0,10.0,1000,5,5500,30,15,150,110,15,PDADI,0.5,,,,,,,5000.0,30.0,6.0,70.0,100.0,5.0,23.9228,81.802,1.15822,25.2498,1961,CH4,20250630-re.csv,
50265,20250729,170,Cs0.05MA0.1FA0.85PbI3.0,1.65,MACl,15.0,m-F-PEACl,2.0,,,4PADCB,0.104,"4,4,4-NA",0.415,,,3000.0,30.0,100.0,10.0,1000,5,5500,30,15,150,110,15,PDADI,0.5,,,,,,,5000.0,30.0,6.0,70.0,100.0,5.0,25.2421,80.5511,1.17275,26.7208,1962,CH1,20250630-re.csv,
50266,20250729,170,Cs0.05MA0.1FA0.85PbI3.0,1.65,MACl,15.0,m-F-PEACl,2.0,,,4PADCB,0.104,"4,4,4-NA",0.415,,,3000.0,30.0,100.0,10.0,1000,5,5500,30,15,150,110,15,PDADI,0.5,,,,,,,5000.0,30.0,6.0,70.0,100.0,5.0,23.4989,79.8361,1.14986,25.5978,1962,CH2,20250630-re.csv,
50267,20250729,170,Cs0.05MA0.1FA0.85PbI3.0,1.65,MACl,15.0,m-F-PEACl,2.0,,,4PADCB,0.104,"4,4,4-NA",0.415,,,3000.0,30.0,100.0,10.0,1000,5,5500,30,15,150,110,15,PDADI,0.5,,,,,,,5000.0,30.0,6.0,70.0,100.0,5.0,23.661,80.5845,1.14913,25.5511,1962,CH3,20250630-re.csv,
50268,20250729,170,Cs0.05MA0.1FA0.85PbI3.0,1.65,MACl,15.0,m-F-PEACl,2.0,,,4PADCB,0.104,"4,4,4-NA",0.415,,,3000.0,30.0,100.0,10.0,1000,5,5500,30,15,150,110,15,PDADI,0.5,,,,,,,5000.0,30.0,6.0,70.0,100.0,5.0,24.2883,82.1229,1.15754,25.5504,1962,CH4,20250630-re.csv,
50269,20250729,170,Cs0.05MA0.1FA0.85PbI3.0,1.65,MACl,15.0,m-F-PEACl,2.0,,,4PADCB,0.104,"4,4,4-NA",0.415,,,3000.0,30.0,100.0,10.0,1000,5,5500,30,15,150,110,15,PDADI,0.5,,,,,,,5000.0,30.0,6.0,70.0,100.0,5.0,25.1545,80.9158,1.17096,26.5486,1963,CH1,20250630-re.csv,
50270,20250729,170,Cs0.05MA0.1FA0.85PbI3.0,1.65,MACl,15.0,m-F-PEACl,2.0,,,4PADCB,0.104,"4,4,4-NA",0.415,,,3000.0,30.0,100.0,10.0,1000,5,5500,30,15,150,110,15,PDADI,0.5,,,,,,,5000.0,30.0,6.0,70.0,100.0,5.0,24.6211,80.4297,1.15815,26.4318,1963,CH2,20250630-re.csv,
50271,20250729,170,Cs0.05MA0.1FA0.85PbI3.0,1.65,MACl,15.0,m-F-PEACl,2.0,,,4PADCB,0.104,"4,4,4-NA",0.415,,,3000.0,30.0,100.0,10.0,1000,5,5500,30,15,150,110,15,PDADI,0.5,,,,,,,5000.0,30.0,6.0,70.0,100.0,5.0,24.4982,81.1776,1.15165,26.2045,1963,CH3,20250630-re.csv,
50272,20250729,170,Cs0.05MA0.1FA0.85PbI3.0,1.65,MACl,15.0,m-F-PEACl,2.0,,,4PADCB,0.104,"4,4,4-NA",0.415,,,3000.0,30.0,100.0,10.0,1000,5,5500,30,15,150,110,15,PDADI,0.5,,,,,,,5000.0,30.0,6.0,70.0,100.0,5.0,24.7367,82.2058,1.15568,26.0376,1963,CH4,20250630-re.csv,
50273,20250729,170,Cs0.05MA0.1FA0.85PbI3.0,1.65,MACl,15.0,m-F-PEACl,2.0,,,py3,0.104,"4,4,4-NA",0.415,,,3000.0,30.0,100.0,10.0,1000,5,5500,30,15,150,110,15,PDADI,0.5,,,,,,,5000.0,30.0,6.0,70.0,100.0,5.0,25.0453,81.4393,1.1789,26.0864,1964,CH1,20250630-re.csv,
50274,20250729,170,Cs0.05MA0.1FA0.85PbI3.0,1.65,MACl,15.0,m-F-PEACl,2.0,,,py3,0.104,"4,4,4-NA",0.415,,,3000.0,30.0,100.0,10.0,1000,5,5500,30,15,150,110,15,PDADI,0.5,,,,,,,5000.0,30.0,6.0,70.0,100.0,5.0,24.4742,80.802,1.16912,25.9077,1964,CH2,20250630-re.csv,
50275,20250729,170,Cs0.05MA0.1FA0.85PbI3.0,1.65,MACl,15.0,m-F-PEACl,2.0,,,py3,0.104,"4,4,4-NA",0.415,,,3000.0,30.0,100.0,10.0,1000,5,5500,30,15,150,110,15,PDADI,0.5,,,,,,,5000.0,30.0,6.0,70.0,100.0,5.0,24.2416,81.443,1.16221,25.6107,1964,CH3,20250630-re.csv,
50276,20250729,170,Cs0.05MA0.1FA0.85PbI3.0,1.65,MACl,15.0,m-F-PEACl,2.0,,,py3,0.104,"4,4,4-NA",0.415,,,3000.0,30.0,100.0,10.0,1000,5,5500,30,15,150,110,15,PDADI,0.5,,,,,,,5000.0,30.0,6.0,70.0,100.0,5.0,24.4268,82.6292,1.16166,25.4479,1964,CH4,20250630-re.csv,
50277,20250729,170,Cs0.05MA0.1FA0.85PbI3.0,1.65,MACl,15.0,m-F-PEACl,2.0,,,py3,0.104,"4,4,4-NA",0.415,,,3000.0,30.0,100.0,10.0,1000,5,5500,30,15,150,110,15,PDADI,0.5,,,,,,,5000.0,30.0,6.0,70.0,100.0,5.0,24.2634,81.2265,1.17025,25.5256,1965,CH1,20250630-re.csv,
50278,20250729,170,Cs0.05MA0.1FA0.85PbI3.0,1.65,MACl,15.0,m-F-PEACl,2.0,,,py3,0.104,"4,4,4-NA",0.415,,,3000.0,30.0,100.0,10.0,1000,5,5500,30,15,150,110,15,PDADI,0.5,,,,,,,5000.0,30.0,6.0,70.0,100.0,5.0,23.687,80.6792,1.15511,25.417,1965,CH2,20250630-re.csv,
50279,20250729,170,Cs0.05MA0.1FA0.85PbI3.0,1.65,MACl,15.0,m-F-PEACl,2.0,,,py3,0.104,"4,4,4-NA",0.415,,,3000.0,30.0,100.0,10.0,1000,5,5500,30,15,150,110,15,PDADI,0.5,,,,,,,5000.0,30.0,6.0,70.0,100.0,5.0,23.6107,81.1748,1.14678,25.3633,1965,CH3,20250630-re.csv,
50280,20250729,170,Cs0.05MA0.1FA0.85PbI3.0,1.65,MACl,15.0,m-F-PEACl,2.0,,,py3,0.104,"4,4,4-NA",0.415,,,3000.0,30.0,100.0,10.0,1000,5,5500,30,15,150,110,15,PDADI,0.5,,,,,,,5000.0,30.0,6.0,70.0,100.0,5.0,23.6312,81.4485,1.14769,25.2801,1965,CH4,20250630-re.csv,
50281,20250729,170,Cs0.05MA0.1FA0.85PbI3.0,1.65,MACl,15.0,m-F-PEACl,2.0,,,py3,0.104,"4,4,4-NA",0.415,,,3000.0,30.0,100.0,10.0,1000,5,5500,30,15,150,110,15,PDADI,0.5,,,,,,,5000.0,30.0,6.0,70.0,100.0,5.0,25.3437,81.5598,1.17546,26.4353,1966,CH1,20250630-re.csv,
50282,20250729,170,Cs0.05MA0.1FA0.85PbI3.0,1.65,MACl,15.0,m-F-PEACl,2.0,,,py3,0.104,"4,4,4-NA",0.415,,,3000.0,30.0,100.0,10.0,1000,5,5500,30,15,150,110,15,PDADI,0.5,,,,,,,5000.0,30.0,6.0,70.0,100.0,5.0,24.5605,80.6906,1.1638,26.1539,1966,CH2,20250630-re.csv,
50283,20250729,170,Cs0.05MA0.1FA0.85PbI3.0,1.65,MACl,15.0,m-F-PEACl,2.0,,,py3,0.104,"4,4,4-NA",0.415,,,3000.0,30.0,100.0,10.0,1000,5,5500,30,15,150,110,15,PDADI,0.5,,,,,,,5000.0,30.0,6.0,70.0,100.0,5.0,23.993,80.3802,1.1583,25.7699,1966,CH3,20250630-re.csv,
50284,20250729,170,Cs0.05MA0.1FA0.85PbI3.0,1.65,MACl,15.0,m-F-PEACl,2.0,,,py3,0.104,"4,4,4-NA",0.415,,,3000.0,30.0,100.0,10.0,1000,5,5500,30,15,150,110,15,PDADI,0.5,,,,,,,5000.0,30.0,6.0,70.0,100.0,5.0,23.8021,81.0706,1.1586,25.3408,1966,CH4,20250630-re.csv,
50285,20250729,170,Cs0.05MA0.1FA0.85PbI3.0,1.65,MACl,15.0,m-F-PEACl,2.0,,,"4,4,4-NA",0.415,4PABCz,0.104,,,3000.0,30.0,100.0,10.0,1000,5,5500,30,15,150,110,15,PDADI,0.5,,,,,,,5000.0,30.0,6.0,70.0,100.0,5.0,25.241,82.2295,1.18149,25.9806,1967,CH1,20250630-re.csv,
50286,20250729,170,Cs0.05MA0.1FA0.85PbI3.0,1.65,MACl,15.0,m-F-PEACl,2.0,,,"4,4,4-NA",0.415,4PABCz,0.104,,,3000.0,30.0,100.0,10.0,1000,5,5500,30,15,150,110,15,PDADI,0.5,,,,,,,5000.0,30.0,6.0,70.0,100.0,5.0,24.8218,81.499,1.17314,25.9615,1967,CH2,20250630-re.csv,
50287,20250729,170,Cs0.05MA0.1FA0.85PbI3.0,1.65,MACl,15.0,m-F-PEACl,2.0,,,"4,4,4-NA",0.415,4PABCz,0.104,,,3000.0,30.0,100.0,10.0,1000,5,5500,30,15,150,110,15,PDADI,0.5,,,,,,,5000.0,30.0,6.0,70.0,100.0,5.0,24.4813,81.4838,1.16365,25.8191,1967,CH3,20250630-re.csv,
50288,20250729,170,Cs0.05MA0.1FA0.85PbI3.0,1.65,MACl,15.0,m-F-PEACl,2.0,,,"4,4,4-NA",0.415,4PABCz,0.104,,,3000.0,30.0,100.0,10.0,1000,5,5500,30,15,150,110,15,PDADI,0.5,,,,,,,5000.0,30.0,6.0,70.0,100.0,5.0,24.3559,81.7519,1.16261,25.6255,1967,CH4,20250630-re.csv,
50289,20250729,170,Cs0.05MA0.1FA0.85PbI3.0,1.65,MACl,15.0,m-F-PEACl,2.0,,,"4,4,4-NA",0.415,4PABCz,0.104,,,3000.0,30.0,100.0,10.0,1000,5,5500,30,15,150,110,15,PDADI,0.5,,,,,,,5000.0,30.0,6.0,70.0,100.0,5.0,25.235,81.2242,1.17829,26.3673,1968,CH1,20250630-re.csv,
50290,20250729,170,Cs0.05MA0.1FA0.85PbI3.0,1.65,MACl,15.0,m-F-PEACl,2.0,,,"4,4,4-NA",0.415,4PABCz,0.104,,,3000.0,30.0,100.0,10.0,1000,5,5500,30,15,150,110,15,PDADI,0.5,,,,,,,5000.0,30.0,6.0,70.0,100.0,5.0,24.4703,80.3827,1.16668,26.0932,1968,CH2,20250630-re.csv,
50291,20250729,170,Cs0.05MA0.1FA0.85PbI3.0,1.65,MACl,15.0,m-F-PEACl,2.0,,,"4,4,4-NA",0.415,4PABCz,0.104,,,3000.0,30.0,100.0,10.0,1000,5,5500,30,15,150,110,15,PDADI,0.5,,,,,,,5000.0,30.0,6.0,70.0,100.0,5.0,24.1774,80.4663,1.16153,25.8682,1968,CH3,20250630-re.csv,
50292,20250729,170,Cs0.05MA0.1FA0.85PbI3.0,1.65,MACl,15.0,m-F-PEACl,2.0,,,"4,4,4-NA",0.415,4PABCz,0.104,,,3000.0,30.0,100.0,10.0,1000,5,5500,30,15,150,110,15,PDADI,0.5,,,,,,,5000.0,30.0,6.0,70.0,100.0,5.0,24.2092,81.1884,1.16309,25.6373,1968,CH4,20250630-re.csv,
50293,20250729,170,Cs0.05MA0.1FA0.85PbI3.0,1.65,MACl,15.0,m-F-PEACl,2.0,,,"4,4,4-NA",0.415,4PABCz,0.104,,,3000.0,30.0,100.0,10.0,1000,5,5500,30,15,150,110,15,PDADI,0.5,,,,,,,5000.0,30.0,6.0,70.0,100.0,5.0,25.1642,80.3892,1.18253,26.4713,1969,CH1,20250630-re.csv,
50294,20250729,170,Cs0.05MA0.1FA0.85PbI3.0,1.65,MACl,15.0,m-F-PEACl,2.0,,,"4,4,4-NA",0.415,4PABCz,0.104,,,3000.0,30.0,100.0,10.0,1000,5,5500,30,15,150,110,15,PDADI,0.5,,,,,,,5000.0,30.0,6.0,70.0,100.0,5.0,25.0329,80.7722,1.17054,26.4766,1969,CH2,20250630-re.csv,
50295,20250729,170,Cs0.05MA0.1FA0.85PbI3.0,1.65,MACl,15.0,m-F-PEACl,2.0,,,"4,4,4-NA",0.415,4PABCz,0.104,,,3000.0,30.0,100.0,10.0,1000,5,5500,30,15,150,110,15,PDADI,0.5,,,,,,,5000.0,30.0,6.0,70.0,100.0,5.0,25.0488,80.936,1.1669,26.5224,1969,CH3,20250630-re.csv,
50296,20250729,170,Cs0.05MA0.1FA0.85PbI3.0,1.65,MACl,15.0,m-F-PEACl,2.0,,,"4,4,4-NA",0.415,4PABCz,0.104,,,3000.0,30.0,100.0,10.0,1000,5,5500,30,15,150,110,15,PDADI,0.5,,,,,,,5000.0,30.0,6.0,70.0,100.0,5.0,25.0809,81.5696,1.16468,26.4002,1969,CH4,20250630-re.csv,
50297,20250729,170,Cs0.05MA0.1FA0.85PbI3.0,1.65,MACl,15.0,m-F-PEACl,2.0,,,Me-2PACz,0.104,"4,4,4-NA",0.415,,,3000.0,30.0,100.0,10.0,1000,5,5500,30,15,150,110,15,PDADI,0.5,,,,,,,5000.0,30.0,6.0,70.0,100.0,5.0,24.6901,82.0947,1.17878,25.5137,1970,CH1,20250630-re.csv,
50298,20250729,170,Cs0.05MA0.1FA0.85PbI3.0,1.65,MACl,15.0,m-F-PEACl,2.0,,,Me-2PACz,0.104,"4,4,4-NA",0.415,,,3000.0,30.0,100.0,10.0,1000,5,5500,30,15,150,110,15,PDADI,0.5,,,,,,,5000.0,30.0,6.0,70.0,100.0,5.0,24.181,81.9124,1.16587,25.3206,1970,CH2,20250630-re.csv,
50299,20250729,170,Cs0.05MA0.1FA0.85PbI3.0,1.65,MACl,15.0,m-F-PEACl,2.0,,,Me-2PACz,0.104,"4,4,4-NA",0.415,,,3000.0,30.0,100.0,10.0,1000,5,5500,30,15,150,110,15,PDADI,0.5,,,,,,,5000.0,30.0,6.0,70.0,100.0,5.0,23.9829,82.1379,1.16103,25.1487,1970,CH3,20250630-re.csv,
50300,20250729,170,Cs0.05MA0.1FA0.85PbI3.0,1.65,MACl,15.0,m-F-PEACl,2.0,,,Me-2PACz,0.104,"4,4,4-NA",0.415,,,3000.0,30.0,100.0,10.0,1000,5,5500,30,15,150,110,15,PDADI,0.5,,,,,,,5000.0,30.0,6.0,70.0,100.0,5.0,23.7709,82.0649,1.16153,24.9378,1970,CH4,20250630-re.csv,
50301,20250729,170,Cs0.05MA0.1FA0.85PbI3.0,1.65,MACl,15.0,m-F-PEACl,2.0,,,Me-2PACz,0.104,"4,4,4-NA",0.415,,,3000.0,30.0,100.0,10.0,1000,5,5500,30,15,150,110,15,PDADI,0.5,,,,,,,5000.0,30.0,6.0,70.0,100.0,5.0,24.171,80.8735,1.17696,25.3937,1971,CH1,20250630-re.csv,
50302,20250729,170,Cs0.05MA0.1FA0.85PbI3.0,1.65,MACl,15.0,m-F-PEACl,2.0,,,Me-2PACz,0.104,"4,4,4-NA",0.415,,,3000.0,30.0,100.0,10.0,1000,5,5500,30,15,150,110,15,PDADI,0.5,,,,,,,5000.0,30.0,6.0,70.0,100.0,5.0,23.6452,80.1821,1.16449,25.3238,1971,CH2,20250630-re.csv,
50303,20250729,170,Cs0.05MA0.1FA0.85PbI3.0,1.65,MACl,15.0,m-F-PEACl,2.0,,,Me-2PACz,0.104,"4,4,4-NA",0.415,,,3000.0,30.0,100.0,10.0,1000,5,5500,30,15,150,110,15,PDADI,0.5,,,,,,,5000.0,30.0,6.0,70.0,100.0,5.0,23.3745,80.3895,1.1564,25.1441,1971,CH3,20250630-re.csv,
50304,20250729,170,Cs0.05MA0.1FA0.85PbI3.0,1.65,MACl,15.0,m-F-PEACl,2.0,,,Me-2PACz,0.104,"4,4,4-NA",0.415,,,3000.0,30.0,100.0,10.0,1000,5,5500,30,15,150,110,15,PDADI,0.5,,,,,,,5000.0,30.0,6.0,70.0,100.0,5.0,23.301,80.4659,1.15725,25.0228,1971,CH4,20250630-re.csv,
50305,20250729,170,Cs0.05MA0.1FA0.85PbI3.0,1.65,MACl,15.0,m-F-PEACl,2.0,,,Me-2PACz,0.104,"4,4,4-NA",0.415,,,3000.0,30.0,100.0,10.0,1000,5,5500,30,15,150,110,15,PDADI,0.5,,,,,,,5000.0,30.0,6.0,70.0,100.0,5.0,25.1099,81.1121,1.17039,26.4503,1972,CH1,20250630-re.csv,
50306,20250729,170,Cs0.05MA0.1FA0.85PbI3.0,1.65,MACl,15.0,m-F-PEACl,2.0,,,Me-2PACz,0.104,"4,4,4-NA",0.415,,,3000.0,30.0,100.0,10.0,1000,5,5500,30,15,150,110,15,PDADI,0.5,,,,,,,5000.0,30.0,6.0,70.0,100.0,5.0,24.5555,80.6939,1.1569,26.3034,1972,CH2,20250630-re.csv,
50307,20250729,170,Cs0.05MA0.1FA0.85PbI3.0,1.65,MACl,15.0,m-F-PEACl,2.0,,,Me-2PACz,0.104,"4,4,4-NA",0.415,,,3000.0,30.0,100.0,10.0,1000,5,5500,30,15,150,110,15,PDADI,0.5,,,,,,,5000.0,30.0,6.0,70.0,100.0,5.0,24.2711,80.7122,1.15063,26.1346,1972,CH3,20250630-re.csv,
50308,20250729,170,Cs0.05MA0.1FA0.85PbI3.0,1.65,MACl,15.0,m-F-PEACl,2.0,,,Me-2PACz,0.104,"4,4,4-NA",0.415,,,3000.0,30.0,100.0,10.0,1000,5,5500,30,15,150,110,15,PDADI,0.5,,,,,,,5000.0,30.0,6.0,70.0,100.0,5.0,24.4747,81.8239,1.15478,25.9022,1972,CH4,20250630-re.csv,
50309,20250729,170,Cs0.05MA0.1FA0.85PbI3.0,1.65,MACl,15.0,m-F-PEACl,2.0,,,"4,4,4-NA",0.5,,,,,3000.0,30.0,100.0,10.0,1000,5,5500,30,15,150,110,15,PDADI,0.5,,,,,,,5000.0,30.0,6.0,70.0,100.0,5.0,25.1708,81.681,1.17493,26.2281,1973,CH1,20250630-re.csv,
50310,20250729,170,Cs0.05MA0.1FA0.85PbI3.0,1.65,MACl,15.0,m-F-PEACl,2.0,,,"4,4,4-NA",0.5,,,,,3000.0,30.0,100.0,10.0,1000,5,5500,30,15,150,110,15,PDADI,0.5,,,,,,,5000.0,30.0,6.0,70.0,100.0,5.0,24.3203,79.6039,1.16447,26.2366,1973,CH2,20250630-re.csv,
50311,20250729,170,Cs0.05MA0.1FA0.85PbI3.0,1.65,MACl,15.0,m-F-PEACl,2.0,,,"4,4,4-NA",0.5,,,,,3000.0,30.0,100.0,10.0,1000,5,5500,30,15,150,110,15,PDADI,0.5,,,,,,,5000.0,30.0,6.0,70.0,100.0,5.0,24.5344,80.9401,1.15493,26.2455,1973,CH3,20250630-re.csv,
50312,20250729,170,Cs0.05MA0.1FA0.85PbI3.0,1.65,MACl,15.0,m-F-PEACl,2.0,,,"4,4,4-NA",0.5,,,,,3000.0,30.0,100.0,10.0,1000,5,5500,30,15,150,110,15,PDADI,0.5,,,,,,,5000.0,30.0,6.0,70.0,100.0,5.0,24.4198,81.3884,1.15547,25.9668,1973,CH4,20250630-re.csv,
50313,20250729,170,Cs0.05MA0.1FA0.85PbI3.0,1.65,MACl,15.0,m-F-PEACl,2.0,,,"4,4,4-NA",0.5,,,,,3000.0,30.0,100.0,10.0,1000,5,5500,30,15,150,110,15,PDADI,0.5,,,,,,,5000.0,30.0,6.0,70.0,100.0,5.0,23.9131,80.7669,1.1843,25.0001,1974,CH1,20250630-re.csv,
50314,20250729,170,Cs0.05MA0.1FA0.85PbI3.0,1.65,MACl,15.0,m-F-PEACl,2.0,,,"4,4,4-NA",0.5,,,,,3000.0,30.0,100.0,10.0,1000,5,5500,30,15,150,110,15,PDADI,0.5,,,,,,,5000.0,30.0,6.0,70.0,100.0,5.0,23.3822,80.7305,1.1762,24.6245,1974,CH2,20250630-re.csv,
50315,20250729,170,Cs0.05MA0.1FA0.85PbI3.0,1.65,MACl,15.0,m-F-PEACl,2.0,,,"4,4,4-NA",0.5,,,,,3000.0,30.0,100.0,10.0,1000,5,5500,30,15,150,110,15,PDADI,0.5,,,,,,,5000.0,30.0,6.0,70.0,100.0,5.0,23.0535,81.3047,1.16865,24.2626,1974,CH3,20250630-re.csv,
50316,20250729,170,Cs0.05MA0.1FA0.85PbI3.0,1.65,MACl,15.0,m-F-PEACl,2.0,,,"4,4,4-NA",0.5,,,,,3000.0,30.0,100.0,10.0,1000,5,5500,30,15,150,110,15,PDADI,0.5,,,,,,,5000.0,30.0,6.0,70.0,100.0,5.0,22.5493,80.2584,1.16563,24.1037,1974,CH4,20250630-re.csv,
50317,20250729,170,Cs0.05MA0.1FA0.85PbI3.0,1.65,MACl,15.0,m-F-PEACl,2.0,,,"4,4,4-NA",0.5,,,,,3000.0,30.0,100.0,10.0,1000,5,5500,30,15,150,110,15,PDADI,0.5,,,,,,,5000.0,30.0,6.0,70.0,100.0,5.0,24.7923,80.2621,1.18076,26.1604,1975,CH1,20250630-re.csv,
50318,20250729,170,Cs0.05MA0.1FA0.85PbI3.0,1.65,MACl,15.0,m-F-PEACl,2.0,,,"4,4,4-NA",0.5,,,,,3000.0,30.0,100.0,10.0,1000,5,5500,30,15,150,110,15,PDADI,0.5,,,,,,,5000.0,30.0,6.0,70.0,100.0,5.0,24.2874,79.6884,1.16912,26.0692,1975,CH2,20250630-re.csv,
50319,20250729,170,Cs0.05MA0.1FA0.85PbI3.0,1.65,MACl,15.0,m-F-PEACl,2.0,,,"4,4,4-NA",0.5,,,,,3000.0,30.0,100.0,10.0,1000,5,5500,30,15,150,110,15,PDADI,0.5,,,,,,,5000.0,30.0,6.0,70.0,100.0,5.0,23.9809,80.2998,1.15835,25.7817,1975,CH3,20250630-re.csv,
50320,20250729,170,Cs0.05MA0.1FA0.85PbI3.0,1.65,MACl,15.0,m-F-PEACl,2.0,,,"4,4,4-NA",0.5,,,,,3000.0,30.0,100.0,10.0,1000,5,5500,30,15,150,110,15,PDADI,0.5,,,,,,,5000.0,30.0,6.0,70.0,100.0,5.0,23.9527,80.9392,1.15811,25.5533,1975,CH4,20250630-re.csv,
50321,20250729,170,Cs0.05MA0.1FA0.85PbI3.0,1.65,MACl,15.0,m-F-PEACl,2.0,,,"4,4,4-NA",0.5,,,,,3000.0,30.0,100.0,10.0,1000,5,5500,30,15,150,110,15,PDADI,0.5,,,,,,,5000.0,30.0,6.0,70.0,100.0,5.0,23.3436,80.2814,1.17473,24.7522,1976,CH1,20250630-re.csv,
50322,20250729,170,Cs0.05MA0.1FA0.85PbI3.0,1.65,MACl,15.0,m-F-PEACl,2.0,,,"4,4,4-NA",0.5,,,,,3000.0,30.0,100.0,10.0,1000,5,5500,30,15,150,110,15,PDADI,0.5,,,,,,,5000.0,30.0,6.0,70.0,100.0,5.0,22.6534,79.4603,1.16243,24.5253,1976,CH2,20250630-re.csv,
50323,20250729,170,Cs0.05MA0.1FA0.85PbI3.0,1.65,MACl,15.0,m-F-PEACl,2.0,,,"4,4,4-NA",0.5,,,,,3000.0,30.0,100.0,10.0,1000,5,5500,30,15,150,110,15,PDADI,0.5,,,,,,,5000.0,30.0,6.0,70.0,100.0,5.0,22.4893,80.2842,1.1571,24.2089,1976,CH3,20250630-re.csv,
50324,20250729,170,Cs0.05MA0.1FA0.85PbI3.0,1.65,MACl,15.0,m-F-PEACl,2.0,,,"4,4,4-NA",0.5,,,,,3000.0,30.0,100.0,10.0,1000,5,5500,30,15,150,110,15,PDADI,0.5,,,,,,,5000.0,30.0,6.0,70.0,100.0,5.0,21.4841,77.3146,1.14918,24.1807,1976,CH4,20250630-re.csv,
50325,20250730,171,Cs0.05MA0.1FA0.85PbI3.0,1.65,MACl,15.0,PMACl,2.0,,,"4,4,4-NA",0.5,,,,,3000.0,30.0,100.0,10.0,1000,5,5500,30,15,150,110,15,PDADI,0.5,,,,,,,5000.0,30.0,6.0,70.0,100.0,5.0,13.1999,47.2478,1.13318,24.6542,1977,CH1,20250701.csv,
50326,20250730,171,Cs0.05MA0.1FA0.85PbI3.0,1.65,MACl,15.0,PMACl,2.0,,,"4,4,4-NA",0.5,,,,,3000.0,30.0,100.0,10.0,1000,5,5500,30,15,150,110,15,PDADI,0.5,,,,,,,5000.0,30.0,6.0,70.0,100.0,5.0,23.1837,80.8121,1.16207,24.6874,1977,CH2,20250701.csv,
50327,20250730,171,Cs0.05MA0.1FA0.85PbI3.0,1.65,MACl,15.0,PMACl,2.0,,,"4,4,4-NA",0.5,,,,,3000.0,30.0,100.0,10.0,1000,5,5500,30,15,150,110,15,PDADI,0.5,,,,,,,5000.0,30.0,6.0,70.0,100.0,5.0,19.6583,68.8012,1.15044,24.8361,1977,CH3,20250701.csv,
50328,20250730,171,Cs0.05MA0.1FA0.85PbI3.0,1.65,MACl,15.0,PMACl,2.0,,,"4,4,4-NA",0.5,,,,,3000.0,30.0,100.0,10.0,1000,5,5500,30,15,150,110,15,PDADI,0.5,,,,,,,5000.0,30.0,6.0,70.0,100.0,5.0,23.3479,81.1865,1.16277,24.7327,1977,CH4,20250701.csv,
50329,20250730,171,Cs0.05MA0.1FA0.85PbI3.0,1.65,MACl,15.0,PMACl,2.0,,,"4,4,4-NA",0.5,,,,,3000.0,30.0,100.0,10.0,1000,5,5500,30,15,150,110,15,PDADI,0.5,,,,,,,5000.0,30.0,6.0,70.0,100.0,5.0,25.0545,81.3765,1.17608,26.1788,1978,CH1,20250701.csv,
50330,20250730,171,Cs0.05MA0.1FA0.85PbI3.0,1.65,MACl,15.0,PMACl,2.0,,,"4,4,4-NA",0.5,,,,,3000.0,30.0,100.0,10.0,1000,5,5500,30,15,150,110,15,PDADI,0.5,,,,,,,5000.0,30.0,6.0,70.0,100.0,5.0,24.3962,81.1439,1.16988,25.6996,1978,CH2,20250701.csv,
