Repository: MI-Materials-Intelligence/Recipe-Language-Model

# Learning Layer

## Overview

In the learning layer, the formulas and parameters are encoded and then tokenised into recipes as inputs. Through atomic skills of data extraction, cleaning, and matching, these data are organised into standardised datasets, providing the basis for RLM training and iterative recipe refinement.

Key Atomic Skills:
- **Cleaning**: Preprocessing and outlier cleaning
- **Matching**: Matching data pairs based on variables
- **Extraction**: Data extraction from robotic boxes

File: seven_ai_layers_robotics/learning/data/data50764_from_db.csv (part 251 of 253)
No,date,rank,Formula PVK,Concentration PVK,Formula Additive 1,Concentration Additive 1,Formula Additive 2,Concentration Additive 2,Formula Additive 3,Concentration Additive 3,Formula SAM 1,Concentration SAM 1,Formula SAM 2,Concentration SAM 2,Formula SAM 3,Concentration SAM 3,Spin Coating Speed SAM,Spin Coating Time SAM,Annealed Temperature SAM,Annealed Time SAM,Spin Coating Speed PVK 1,Spin Coating Time PVK 1,Spin Coating Speed PVK 2,Spin Coating Time PVK 2,Antisolvent Dropping Timing,Antisolvent Volume,Annealed Temperature PVK,Annealed Time PVK,Formula Passivator 1,Concentration Passivator 1,Formula Passivator 2,Concentration Passivator 2,Formula Passivator 3,Concentration Passivator 3,Formula Passivator 4,Concentration Passivator 4,Spin Coating Speed Passivator,Spin Coating Time Passivator,Passivator Dropping Timing,Passivator Volume,Annealed Temperature Passivator,Annealed Time Passivator,PCE,FF,Voc,Jsc,Product,Channel,From,upload_time
50331,20250730,171,Cs0.05MA0.1FA0.85PbI3.0,1.65,MACl,15.0,PMACl,2.0,,,"4,4,4-NA",0.5,,,,,3000.0,30.0,100.0,10.0,1000,5,5500,30,15,150,110,15,PDADI,0.5,,,,,,,5000.0,30.0,6.0,70.0,100.0,5.0,20.0622,74.9397,1.05869,25.287,1978,CH3,20250701.csv,
50332,20250730,171,Cs0.05MA0.1FA0.85PbI3.0,1.65,MACl,15.0,PMACl,2.0,,,"4,4,4-NA",0.5,,,,,3000.0,30.0,100.0,10.0,1000,5,5500,30,15,150,110,15,PDADI,0.5,,,,,,,5000.0,30.0,6.0,70.0,100.0,5.0,22.7945,79.0596,1.15882,24.8806,1978,CH4,20250701.csv,
50333,20250730,171,Cs0.05MA0.1FA0.85PbI3.0,1.65,MACl,15.0,PMACl,2.0,,,"4,4,4-NA",0.5,,,,,3000.0,30.0,100.0,10.0,1000,5,5500,30,15,150,110,15,PDADI,0.5,,,,,,,5000.0,30.0,6.0,70.0,100.0,5.0,21.8048,75.542,1.10686,26.0778,1979,CH1,20250701.csv,
50334,20250730,171,Cs0.05MA0.1FA0.85PbI3.0,1.65,MACl,15.0,PMACl,2.0,,,"4,4,4-NA",0.5,,,,,3000.0,30.0,100.0,10.0,1000,5,5500,30,15,150,110,15,PDADI,0.5,,,,,,,5000.0,30.0,6.0,70.0,100.0,5.0,20.7551,72.9898,1.09139,26.0545,1979,CH2,20250701.csv,
50335,20250730,171,Cs0.05MA0.1FA0.85PbI3.0,1.65,MACl,15.0,PMACl,2.0,,,"4,4,4-NA",0.5,,,,,3000.0,30.0,100.0,10.0,1000,5,5500,30,15,150,110,15,PDADI,0.5,,,,,,,5000.0,30.0,6.0,70.0,100.0,5.0,20.4422,73.0252,1.08543,25.7901,1979,CH3,20250701.csv,
50336,20250730,171,Cs0.05MA0.1FA0.85PbI3.0,1.65,MACl,15.0,PMACl,2.0,,,"4,4,4-NA",0.5,,,,,3000.0,30.0,100.0,10.0,1000,5,5500,30,15,150,110,15,PDADI,0.5,,,,,,,5000.0,30.0,6.0,70.0,100.0,5.0,20.4011,73.1458,1.08658,25.6685,1979,CH4,20250701.csv,
50337,20250730,171,Cs0.05MA0.1FA0.85PbI3.0,1.65,MACl,15.0,PMACl,2.0,,,"4,4,4-NA",0.5,,,,,3000.0,30.0,100.0,10.0,1000,5,5500,30,15,150,110,15,PDADI,0.5,,,,,,,5000.0,30.0,6.0,70.0,100.0,5.0,25.2586,79.9535,1.17142,26.9686,1980,CH1,20250701.csv,
50338,20250730,171,Cs0.05MA0.1FA0.85PbI3.0,1.65,MACl,15.0,PMACl,2.0,,,"4,4,4-NA",0.5,,,,,3000.0,30.0,100.0,10.0,1000,5,5500,30,15,150,110,15,PDADI,0.5,,,,,,,5000.0,30.0,6.0,70.0,100.0,5.0,24.793,80.5844,1.16041,26.5136,1980,CH2,20250701.csv,
50339,20250730,171,Cs0.05MA0.1FA0.85PbI3.0,1.65,MACl,15.0,PMACl,2.0,,,"4,4,4-NA",0.5,,,,,3000.0,30.0,100.0,10.0,1000,5,5500,30,15,150,110,15,PDADI,0.5,,,,,,,5000.0,30.0,6.0,70.0,100.0,5.0,24.2044,80.1059,1.15127,26.2453,1980,CH3,20250701.csv,
50340,20250730,171,Cs0.05MA0.1FA0.85PbI3.0,1.65,MACl,15.0,PMACl,2.0,,,"4,4,4-NA",0.5,,,,,3000.0,30.0,100.0,10.0,1000,5,5500,30,15,150,110,15,PDADI,0.5,,,,,,,5000.0,30.0,6.0,70.0,100.0,5.0,24.2755,80.3217,1.15394,26.191,1980,CH4,20250701.csv,
50341,20250730,171,Cs0.05MA0.1FA0.85PbI3.0,1.65,MACl,15.0,m-Br-PEACl,2.0,,,"4,4,4-NA",0.5,,,,,3000.0,30.0,100.0,10.0,1000,5,5500,30,15,150,110,15,PDADI,0.5,,,,,,,5000.0,30.0,6.0,70.0,100.0,5.0,23.695,79.0764,1.15368,25.9732,1981,CH1,20250701.csv,
50342,20250730,171,Cs0.05MA0.1FA0.85PbI3.0,1.65,MACl,15.0,m-Br-PEACl,2.0,,,"4,4,4-NA",0.5,,,,,3000.0,30.0,100.0,10.0,1000,5,5500,30,15,150,110,15,PDADI,0.5,,,,,,,5000.0,30.0,6.0,70.0,100.0,5.0,23.9099,78.083,1.16765,26.2246,1981,CH2,20250701.csv,
50343,20250730,171,Cs0.05MA0.1FA0.85PbI3.0,1.65,MACl,15.0,m-Br-PEACl,2.0,,,"4,4,4-NA",0.5,,,,,3000.0,30.0,100.0,10.0,1000,5,5500,30,15,150,110,15,PDADI,0.5,,,,,,,5000.0,30.0,6.0,70.0,100.0,5.0,22.5939,76.2136,1.15339,25.703,1981,CH3,20250701.csv,
50344,20250730,171,Cs0.05MA0.1FA0.85PbI3.0,1.65,MACl,15.0,m-Br-PEACl,2.0,,,"4,4,4-NA",0.5,,,,,3000.0,30.0,100.0,10.0,1000,5,5500,30,15,150,110,15,PDADI,0.5,,,,,,,5000.0,30.0,6.0,70.0,100.0,5.0,21.9559,76.056,1.14657,25.1778,1981,CH4,20250701.csv,
50345,20250730,171,Cs0.05MA0.1FA0.85PbI3.0,1.65,MACl,15.0,m-Br-PEACl,2.0,,,"4,4,4-NA",0.5,,,,,3000.0,30.0,100.0,10.0,1000,5,5500,30,15,150,110,15,PDADI,0.5,,,,,,,5000.0,30.0,6.0,70.0,100.0,5.0,21.8745,77.0746,1.14596,24.7661,1982,CH1,20250701.csv,
50346,20250730,171,Cs0.05MA0.1FA0.85PbI3.0,1.65,MACl,15.0,m-Br-PEACl,2.0,,,"4,4,4-NA",0.5,,,,,3000.0,30.0,100.0,10.0,1000,5,5500,30,15,150,110,15,PDADI,0.5,,,,,,,5000.0,30.0,6.0,70.0,100.0,5.0,23.9024,78.764,1.16681,26.0083,1982,CH2,20250701.csv,
50347,20250730,171,Cs0.05MA0.1FA0.85PbI3.0,1.65,MACl,15.0,m-Br-PEACl,2.0,,,"4,4,4-NA",0.5,,,,,3000.0,30.0,100.0,10.0,1000,5,5500,30,15,150,110,15,PDADI,0.5,,,,,,,5000.0,30.0,6.0,70.0,100.0,5.0,22.0809,75.2195,1.14709,25.591,1982,CH3,20250701.csv,
50348,20250730,171,Cs0.05MA0.1FA0.85PbI3.0,1.65,MACl,15.0,m-Br-PEACl,2.0,,,"4,4,4-NA",0.5,,,,,3000.0,30.0,100.0,10.0,1000,5,5500,30,15,150,110,15,PDADI,0.5,,,,,,,5000.0,30.0,6.0,70.0,100.0,5.0,21.7488,75.0304,1.13796,25.4726,1982,CH4,20250701.csv,
50349,20250730,171,Cs0.05MA0.1FA0.85PbI3.0,1.65,MACl,15.0,m-Br-PEACl,2.0,,,"4,4,4-NA",0.5,,,,,3000.0,30.0,100.0,10.0,1000,5,5500,30,15,150,110,15,PDADI,0.5,,,,,,,5000.0,30.0,6.0,70.0,100.0,5.0,23.5195,80.1619,1.1677,25.1263,1983,CH1,20250701.csv,
50350,20250730,171,Cs0.05MA0.1FA0.85PbI3.0,1.65,MACl,15.0,m-Br-PEACl,2.0,,,"4,4,4-NA",0.5,,,,,3000.0,30.0,100.0,10.0,1000,5,5500,30,15,150,110,15,PDADI,0.5,,,,,,,5000.0,30.0,6.0,70.0,100.0,5.0,21.8878,77.0231,1.1473,24.7688,1983,CH2,20250701.csv,
50351,20250730,171,Cs0.05MA0.1FA0.85PbI3.0,1.65,MACl,15.0,m-Br-PEACl,2.0,,,"4,4,4-NA",0.5,,,,,3000.0,30.0,100.0,10.0,1000,5,5500,30,15,150,110,15,PDADI,0.5,,,,,,,5000.0,30.0,6.0,70.0,100.0,5.0,21.2959,76.5179,1.13954,24.4232,1983,CH3,20250701.csv,
50352,20250730,171,Cs0.05MA0.1FA0.85PbI3.0,1.65,MACl,15.0,m-Br-PEACl,2.0,,,"4,4,4-NA",0.5,,,,,3000.0,30.0,100.0,10.0,1000,5,5500,30,15,150,110,15,PDADI,0.5,,,,,,,5000.0,30.0,6.0,70.0,100.0,5.0,21.0101,76.7182,1.13919,24.0399,1983,CH4,20250701.csv,
50353,20250730,171,Cs0.05MA0.1FA0.85PbI3.0,1.65,MACl,15.0,m-Br-PEACl,2.0,,,"4,4,4-NA",0.5,,,,,3000.0,30.0,100.0,10.0,1000,5,5500,30,15,150,110,15,PDADI,0.5,,,,,,,5000.0,30.0,6.0,70.0,100.0,5.0,23.1077,78.1656,1.16906,25.2875,1984,CH1,20250701.csv,
50354,20250730,171,Cs0.05MA0.1FA0.85PbI3.0,1.65,MACl,15.0,m-Br-PEACl,2.0,,,"4,4,4-NA",0.5,,,,,3000.0,30.0,100.0,10.0,1000,5,5500,30,15,150,110,15,PDADI,0.5,,,,,,,5000.0,30.0,6.0,70.0,100.0,5.0,21.9671,76.4678,1.15588,24.8531,1984,CH2,20250701.csv,
50355,20250730,171,Cs0.05MA0.1FA0.85PbI3.0,1.65,MACl,15.0,m-Br-PEACl,2.0,,,"4,4,4-NA",0.5,,,,,3000.0,30.0,100.0,10.0,1000,5,5500,30,15,150,110,15,PDADI,0.5,,,,,,,5000.0,30.0,6.0,70.0,100.0,5.0,21.289,75.1216,1.14576,24.7342,1984,CH3,20250701.csv,
50356,20250730,171,Cs0.05MA0.1FA0.85PbI3.0,1.65,MACl,15.0,m-Br-PEACl,2.0,,,"4,4,4-NA",0.5,,,,,3000.0,30.0,100.0,10.0,1000,5,5500,30,15,150,110,15,PDADI,0.5,,,,,,,5000.0,30.0,6.0,70.0,100.0,5.0,21.1321,75.6188,1.14619,24.3813,1984,CH4,20250701.csv,
50357,20250730,171,Cs0.05MA0.1FA0.85PbI3.0,1.65,MACl,15.0,p-F-PEACl,2.0,,,"4,4,4-NA",0.5,,,,,3000.0,30.0,100.0,10.0,1000,5,5500,30,15,150,110,15,PDADI,0.5,,,,,,,5000.0,30.0,6.0,70.0,100.0,5.0,23.3351,79.9803,1.16707,24.9994,1985,CH1,20250701.csv,
50358,20250730,171,Cs0.05MA0.1FA0.85PbI3.0,1.65,MACl,15.0,p-F-PEACl,2.0,,,"4,4,4-NA",0.5,,,,,3000.0,30.0,100.0,10.0,1000,5,5500,30,15,150,110,15,PDADI,0.5,,,,,,,5000.0,30.0,6.0,70.0,100.0,5.0,22.4496,79.4515,1.15624,24.4377,1985,CH2,20250701.csv,
50359,20250730,171,Cs0.05MA0.1FA0.85PbI3.0,1.65,MACl,15.0,p-F-PEACl,2.0,,,"4,4,4-NA",0.5,,,,,3000.0,30.0,100.0,10.0,1000,5,5500,30,15,150,110,15,PDADI,0.5,,,,,,,5000.0,30.0,6.0,70.0,100.0,5.0,21.9733,79.0998,1.14855,24.1863,1985,CH3,20250701.csv,
50360,20250730,171,Cs0.05MA0.1FA0.85PbI3.0,1.65,MACl,15.0,p-F-PEACl,2.0,,,"4,4,4-NA",0.5,,,,,3000.0,30.0,100.0,10.0,1000,5,5500,30,15,150,110,15,PDADI,0.5,,,,,,,5000.0,30.0,6.0,70.0,100.0,5.0,21.7548,79.7322,1.14692,23.7896,1985,CH4,20250701.csv,
50361,20250730,171,Cs0.05MA0.1FA0.85PbI3.0,1.65,MACl,15.0,p-F-PEACl,2.0,,,"4,4,4-NA",0.5,,,,,3000.0,30.0,100.0,10.0,1000,5,5500,30,15,150,110,15,PDADI,0.5,,,,,,,5000.0,30.0,6.0,70.0,100.0,5.0,22.8312,77.9935,1.16162,25.2003,1986,CH1,20250701.csv,
50362,20250730,171,Cs0.05MA0.1FA0.85PbI3.0,1.65,MACl,15.0,p-F-PEACl,2.0,,,"4,4,4-NA",0.5,,,,,3000.0,30.0,100.0,10.0,1000,5,5500,30,15,150,110,15,PDADI,0.5,,,,,,,5000.0,30.0,6.0,70.0,100.0,5.0,22.3314,79.3737,1.14717,24.5252,1986,CH2,20250701.csv,
50363,20250730,171,Cs0.05MA0.1FA0.85PbI3.0,1.65,MACl,15.0,p-F-PEACl,2.0,,,"4,4,4-NA",0.5,,,,,3000.0,30.0,100.0,10.0,1000,5,5500,30,15,150,110,15,PDADI,0.5,,,,,,,5000.0,30.0,6.0,70.0,100.0,5.0,21.8575,79.3731,1.13801,24.1981,1986,CH3,20250701.csv,
50364,20250730,171,Cs0.05MA0.1FA0.85PbI3.0,1.65,MACl,15.0,p-F-PEACl,2.0,,,"4,4,4-NA",0.5,,,,,3000.0,30.0,100.0,10.0,1000,5,5500,30,15,150,110,15,PDADI,0.5,,,,,,,5000.0,30.0,6.0,70.0,100.0,5.0,0.0430551,24.8769,0.0221474,7.81458,1986,CH4,20250701.csv,
50365,20250730,171,Cs0.05MA0.1FA0.85PbI3.0,1.65,MACl,15.0,p-F-PEACl,2.0,,,"4,4,4-NA",0.5,,,,,3000.0,30.0,100.0,10.0,1000,5,5500,30,15,150,110,15,PDADI,0.5,,,,,,,5000.0,30.0,6.0,70.0,100.0,5.0,23.4285,75.5058,1.16148,26.7149,1987,CH1,20250701.csv,
50366,20250730,171,Cs0.05MA0.1FA0.85PbI3.0,1.65,MACl,15.0,p-F-PEACl,2.0,,,"4,4,4-NA",0.5,,,,,3000.0,30.0,100.0,10.0,1000,5,5500,30,15,150,110,15,PDADI,0.5,,,,,,,5000.0,30.0,6.0,70.0,100.0,5.0,23.2207,78.6348,1.14734,25.7375,1987,CH2,20250701.csv,
50367,20250730,171,Cs0.05MA0.1FA0.85PbI3.0,1.65,MACl,15.0,p-F-PEACl,2.0,,,"4,4,4-NA",0.5,,,,,3000.0,30.0,100.0,10.0,1000,5,5500,30,15,150,110,15,PDADI,0.5,,,,,,,5000.0,30.0,6.0,70.0,100.0,5.0,22.8333,78.5606,1.14449,25.3952,1987,CH3,20250701.csv,
50368,20250730,171,Cs0.05MA0.1FA0.85PbI3.0,1.65,MACl,15.0,p-F-PEACl,2.0,,,"4,4,4-NA",0.5,,,,,3000.0,30.0,100.0,10.0,1000,5,5500,30,15,150,110,15,PDADI,0.5,,,,,,,5000.0,30.0,6.0,70.0,100.0,5.0,23.2445,79.9937,1.14529,25.3716,1987,CH4,20250701.csv,
50369,20250730,171,Cs0.05MA0.1FA0.85PbI3.0,1.65,MACl,15.0,p-F-PEACl,2.0,,,"4,4,4-NA",0.5,,,,,3000.0,30.0,100.0,10.0,1000,5,5500,30,15,150,110,15,PDADI,0.5,,,,,,,5000.0,30.0,6.0,70.0,100.0,5.0,22.4885,77.8869,1.15896,24.9131,1988,CH1,20250701.csv,
50370,20250730,171,Cs0.05MA0.1FA0.85PbI3.0,1.65,MACl,15.0,p-F-PEACl,2.0,,,"4,4,4-NA",0.5,,,,,3000.0,30.0,100.0,10.0,1000,5,5500,30,15,150,110,15,PDADI,0.5,,,,,,,5000.0,30.0,6.0,70.0,100.0,5.0,21.2414,76.2549,1.14506,24.3269,1988,CH2,20250701.csv,
50371,20250730,171,Cs0.05MA0.1FA0.85PbI3.0,1.65,MACl,15.0,p-F-PEACl,2.0,,,"4,4,4-NA",0.5,,,,,3000.0,30.0,100.0,10.0,1000,5,5500,30,15,150,110,15,PDADI,0.5,,,,,,,5000.0,30.0,6.0,70.0,100.0,5.0,20.33,75.1866,1.1346,23.8317,1988,CH3,20250701.csv,
50372,20250730,171,Cs0.05MA0.1FA0.85PbI3.0,1.65,MACl,15.0,p-F-PEACl,2.0,,,"4,4,4-NA",0.5,,,,,3000.0,30.0,100.0,10.0,1000,5,5500,30,15,150,110,15,PDADI,0.5,,,,,,,5000.0,30.0,6.0,70.0,100.0,5.0,0.682313,24.933,0.13341,20.5127,1988,CH4,20250701.csv,
50373,20250730,171,Cs0.05MA0.1FA0.85PbI3.0,1.65,MACl,15.0,m-F-PEACl,2.0,,,"4,4,4-NA",0.5,,,,,3000.0,30.0,100.0,10.0,1000,5,5500,30,15,150,110,15,PDADI,0.5,,,,,,,5000.0,30.0,6.0,70.0,100.0,5.0,23.5559,79.1869,1.15875,25.6718,1989,CH1,20250701.csv,
50374,20250730,171,Cs0.05MA0.1FA0.85PbI3.0,1.65,MACl,15.0,m-F-PEACl,2.0,,,"4,4,4-NA",0.5,,,,,3000.0,30.0,100.0,10.0,1000,5,5500,30,15,150,110,15,PDADI,0.5,,,,,,,5000.0,30.0,6.0,70.0,100.0,5.0,22.9285,79.7224,1.14673,25.0803,1989,CH2,20250701.csv,
50375,20250730,171,Cs0.05MA0.1FA0.85PbI3.0,1.65,MACl,15.0,m-F-PEACl,2.0,,,"4,4,4-NA",0.5,,,,,3000.0,30.0,100.0,10.0,1000,5,5500,30,15,150,110,15,PDADI,0.5,,,,,,,5000.0,30.0,6.0,70.0,100.0,5.0,22.4342,79.6229,1.13888,24.7396,1989,CH3,20250701.csv,
50376,20250730,171,Cs0.05MA0.1FA0.85PbI3.0,1.65,MACl,15.0,m-F-PEACl,2.0,,,"4,4,4-NA",0.5,,,,,3000.0,30.0,100.0,10.0,1000,5,5500,30,15,150,110,15,PDADI,0.5,,,,,,,5000.0,30.0,6.0,70.0,100.0,5.0,20.6846,74.4169,1.13644,24.4585,1989,CH4,20250701.csv,
50377,20250730,171,Cs0.05MA0.1FA0.85PbI3.0,1.65,MACl,15.0,m-F-PEACl,2.0,,,"4,4,4-NA",0.5,,,,,3000.0,30.0,100.0,10.0,1000,5,5500,30,15,150,110,15,PDADI,0.5,,,,,,,5000.0,30.0,6.0,70.0,100.0,5.0,24.1073,81.2993,1.17463,25.2442,1990,CH1,20250701.csv,
50378,20250730,171,Cs0.05MA0.1FA0.85PbI3.0,1.65,MACl,15.0,m-F-PEACl,2.0,,,"4,4,4-NA",0.5,,,,,3000.0,30.0,100.0,10.0,1000,5,5500,30,15,150,110,15,PDADI,0.5,,,,,,,5000.0,30.0,6.0,70.0,100.0,5.0,23.7225,81.3144,1.16716,24.9955,1990,CH2,20250701.csv,
50379,20250730,171,Cs0.05MA0.1FA0.85PbI3.0,1.65,MACl,15.0,m-F-PEACl,2.0,,,"4,4,4-NA",0.5,,,,,3000.0,30.0,100.0,10.0,1000,5,5500,30,15,150,110,15,PDADI,0.5,,,,,,,5000.0,30.0,6.0,70.0,100.0,5.0,22.991,79.5622,1.15885,24.9358,1990,CH3,20250701.csv,
50380,20250730,171,Cs0.05MA0.1FA0.85PbI3.0,1.65,MACl,15.0,m-F-PEACl,2.0,,,"4,4,4-NA",0.5,,,,,3000.0,30.0,100.0,10.0,1000,5,5500,30,15,150,110,15,PDADI,0.5,,,,,,,5000.0,30.0,6.0,70.0,100.0,5.0,22.7296,80.2228,1.1549,24.533,1990,CH4,20250701.csv,
50381,20250730,171,Cs0.05MA0.1FA0.85PbI3.0,1.65,MACl,15.0,m-F-PEACl,2.0,,,"4,4,4-NA",0.5,,,,,3000.0,30.0,100.0,10.0,1000,5,5500,30,15,150,110,15,PDADI,0.5,,,,,,,5000.0,30.0,6.0,70.0,100.0,5.0,23.335,76.0349,1.1651,26.341,1991,CH1,20250701.csv,
50382,20250730,171,Cs0.05MA0.1FA0.85PbI3.0,1.65,MACl,15.0,m-F-PEACl,2.0,,,"4,4,4-NA",0.5,,,,,3000.0,30.0,100.0,10.0,1000,5,5500,30,15,150,110,15,PDADI,0.5,,,,,,,5000.0,30.0,6.0,70.0,100.0,5.0,23.276,79.3348,1.15614,25.3767,1991,CH2,20250701.csv,
50383,20250730,171,Cs0.05MA0.1FA0.85PbI3.0,1.65,MACl,15.0,m-F-PEACl,2.0,,,"4,4,4-NA",0.5,,,,,3000.0,30.0,100.0,10.0,1000,5,5500,30,15,150,110,15,PDADI,0.5,,,,,,,5000.0,30.0,6.0,70.0,100.0,5.0,22.5585,79.1104,1.14623,24.8773,1991,CH3,20250701.csv,
50384,20250730,171,Cs0.05MA0.1FA0.85PbI3.0,1.65,MACl,15.0,m-F-PEACl,2.0,,,"4,4,4-NA",0.5,,,,,3000.0,30.0,100.0,10.0,1000,5,5500,30,15,150,110,15,PDADI,0.5,,,,,,,5000.0,30.0,6.0,70.0,100.0,5.0,21.816,77.3538,1.14094,24.7189,1991,CH4,20250701.csv,
50385,20250730,171,Cs0.05MA0.1FA0.85PbI3.0,1.65,MACl,15.0,m-F-PEACl,2.0,,,"4,4,4-NA",0.5,,,,,3000.0,30.0,100.0,10.0,1000,5,5500,30,15,150,110,15,PDADI,0.5,,,,,,,5000.0,30.0,6.0,70.0,100.0,5.0,22.7738,79.8108,1.15905,24.619,1992,CH1,20250701.csv,
50386,20250730,171,Cs0.05MA0.1FA0.85PbI3.0,1.65,MACl,15.0,m-F-PEACl,2.0,,,"4,4,4-NA",0.5,,,,,3000.0,30.0,100.0,10.0,1000,5,5500,30,15,150,110,15,PDADI,0.5,,,,,,,5000.0,30.0,6.0,70.0,100.0,5.0,22.0117,78.9214,1.13892,24.4886,1992,CH2,20250701.csv,
50387,20250730,171,Cs0.05MA0.1FA0.85PbI3.0,1.65,MACl,15.0,m-F-PEACl,2.0,,,"4,4,4-NA",0.5,,,,,3000.0,30.0,100.0,10.0,1000,5,5500,30,15,150,110,15,PDADI,0.5,,,,,,,5000.0,30.0,6.0,70.0,100.0,5.0,21.5641,78.6677,1.13533,24.1442,1992,CH3,20250701.csv,
50388,20250730,171,Cs0.05MA0.1FA0.85PbI3.0,1.65,MACl,15.0,m-F-PEACl,2.0,,,"4,4,4-NA",0.5,,,,,3000.0,30.0,100.0,10.0,1000,5,5500,30,15,150,110,15,PDADI,0.5,,,,,,,5000.0,30.0,6.0,70.0,100.0,5.0,20.9423,77.4074,1.13628,23.8099,1992,CH4,20250701.csv,
50389,20250730,171,Cs0.05MA0.1FA0.85PbI3.0,1.65,MACl,15.0,p-F-PEACl,2.0,,,"4,4,4-NA",0.5,,,,,3000.0,30.0,100.0,10.0,1000,5,5500,30,15,150,110,15,EDADI,0.5,,,,,,,5000.0,30.0,6.0,70.0,100.0,5.0,22.7612,75.5266,1.13411,26.5729,1993,CH1,20250701.csv,
50390,20250730,171,Cs0.05MA0.1FA0.85PbI3.0,1.65,MACl,15.0,p-F-PEACl,2.0,,,"4,4,4-NA",0.5,,,,,3000.0,30.0,100.0,10.0,1000,5,5500,30,15,150,110,15,EDADI,0.5,,,,,,,5000.0,30.0,6.0,70.0,100.0,5.0,21.8018,74.5211,1.11426,26.2559,1993,CH2,20250701.csv,
50391,20250730,171,Cs0.05MA0.1FA0.85PbI3.0,1.65,MACl,15.0,p-F-PEACl,2.0,,,"4,4,4-NA",0.5,,,,,3000.0,30.0,100.0,10.0,1000,5,5500,30,15,150,110,15,EDADI,0.5,,,,,,,5000.0,30.0,6.0,70.0,100.0,5.0,21.2685,74.6531,1.10588,25.7621,1993,CH3,20250701.csv,
50392,20250730,171,Cs0.05MA0.1FA0.85PbI3.0,1.65,MACl,15.0,p-F-PEACl,2.0,,,"4,4,4-NA",0.5,,,,,3000.0,30.0,100.0,10.0,1000,5,5500,30,15,150,110,15,EDADI,0.5,,,,,,,5000.0,30.0,6.0,70.0,100.0,5.0,21.26,75.5808,1.10668,25.4173,1993,CH4,20250701.csv,
50393,20250730,171,Cs0.05MA0.1FA0.85PbI3.0,1.65,MACl,15.0,p-F-PEACl,2.0,,,"4,4,4-NA",0.5,,,,,3000.0,30.0,100.0,10.0,1000,5,5500,30,15,150,110,15,EDADI,0.5,,,,,,,5000.0,30.0,6.0,70.0,100.0,5.0,20.872,73.344,1.138,25.0068,1994,CH1,20250701.csv,
50394,20250730,171,Cs0.05MA0.1FA0.85PbI3.0,1.65,MACl,15.0,p-F-PEACl,2.0,,,"4,4,4-NA",0.5,,,,,3000.0,30.0,100.0,10.0,1000,5,5500,30,15,150,110,15,EDADI,0.5,,,,,,,5000.0,30.0,6.0,70.0,100.0,5.0,21.0725,74.9417,1.12887,24.9086,1994,CH2,20250701.csv,
50395,20250730,171,Cs0.05MA0.1FA0.85PbI3.0,1.65,MACl,15.0,p-F-PEACl,2.0,,,"4,4,4-NA",0.5,,,,,3000.0,30.0,100.0,10.0,1000,5,5500,30,15,150,110,15,EDADI,0.5,,,,,,,5000.0,30.0,6.0,70.0,100.0,5.0,20.7722,74.6374,1.12336,24.7746,1994,CH3,20250701.csv,
50396,20250730,171,Cs0.05MA0.1FA0.85PbI3.0,1.65,MACl,15.0,p-F-PEACl,2.0,,,"4,4,4-NA",0.5,,,,,3000.0,30.0,100.0,10.0,1000,5,5500,30,15,150,110,15,EDADI,0.5,,,,,,,5000.0,30.0,6.0,70.0,100.0,5.0,20.7354,75.7166,1.11788,24.4976,1994,CH4,20250701.csv,
50397,20250730,171,Cs0.05MA0.1FA0.85PbI3.0,1.65,MACl,15.0,p-F-PEACl,2.0,,,"4,4,4-NA",0.5,,,,,3000.0,30.0,100.0,10.0,1000,5,5500,30,15,150,110,15,EDADI,0.5,,,,,,,5000.0,30.0,6.0,70.0,100.0,5.0,22.3738,76.7404,1.14097,25.5531,1995,CH1,20250701.csv,
50398,20250730,171,Cs0.05MA0.1FA0.85PbI3.0,1.65,MACl,15.0,p-F-PEACl,2.0,,,"4,4,4-NA",0.5,,,,,3000.0,30.0,100.0,10.0,1000,5,5500,30,15,150,110,15,EDADI,0.5,,,,,,,5000.0,30.0,6.0,70.0,100.0,5.0,21.3915,75.4189,1.12563,25.1978,1995,CH2,20250701.csv,
50399,20250730,171,Cs0.05MA0.1FA0.85PbI3.0,1.65,MACl,15.0,p-F-PEACl,2.0,,,"4,4,4-NA",0.5,,,,,3000.0,30.0,100.0,10.0,1000,5,5500,30,15,150,110,15,EDADI,0.5,,,,,,,5000.0,30.0,6.0,70.0,100.0,5.0,21.0694,75.5409,1.12298,24.8369,1995,CH3,20250701.csv,
50400,20250730,171,Cs0.05MA0.1FA0.85PbI3.0,1.65,MACl,15.0,p-F-PEACl,2.0,,,"4,4,4-NA",0.5,,,,,3000.0,30.0,100.0,10.0,1000,5,5500,30,15,150,110,15,EDADI,0.5,,,,,,,5000.0,30.0,6.0,70.0,100.0,5.0,20.9807,76.7712,1.11884,24.4261,1995,CH4,20250701.csv,
50401,20250730,171,Cs0.05MA0.1FA0.85PbI3.0,1.65,MACl,15.0,p-F-PEACl,2.0,,,"4,4,4-NA",0.5,,,,,3000.0,30.0,100.0,10.0,1000,5,5500,30,15,150,110,15,ODADI,0.5,,,,,,,5000.0,30.0,6.0,70.0,100.0,5.0,23.0615,79.931,1.1304,25.5234,1996,CH1,20250701.csv,
50402,20250730,171,Cs0.05MA0.1FA0.85PbI3.0,1.65,MACl,15.0,p-F-PEACl,2.0,,,"4,4,4-NA",0.5,,,,,3000.0,30.0,100.0,10.0,1000,5,5500,30,15,150,110,15,ODADI,0.5,,,,,,,5000.0,30.0,6.0,70.0,100.0,5.0,22.6139,79.4273,1.12027,25.4146,1996,CH2,20250701.csv,
50403,20250730,171,Cs0.05MA0.1FA0.85PbI3.0,1.65,MACl,15.0,p-F-PEACl,2.0,,,"4,4,4-NA",0.5,,,,,3000.0,30.0,100.0,10.0,1000,5,5500,30,15,150,110,15,ODADI,0.5,,,,,,,5000.0,30.0,6.0,70.0,100.0,5.0,22.0396,78.7127,1.11308,25.1554,1996,CH3,20250701.csv,
50404,20250730,171,Cs0.05MA0.1FA0.85PbI3.0,1.65,MACl,15.0,p-F-PEACl,2.0,,,"4,4,4-NA",0.5,,,,,3000.0,30.0,100.0,10.0,1000,5,5500,30,15,150,110,15,ODADI,0.5,,,,,,,5000.0,30.0,6.0,70.0,100.0,5.0,21.8122,78.9061,1.11269,24.8435,1996,CH4,20250701.csv,
50405,20250730,171,Cs0.05MA0.1FA0.85PbI3.0,1.65,MACl,15.0,p-F-PEACl,2.0,,,"4,4,4-NA",0.5,,,,,3000.0,30.0,100.0,10.0,1000,5,5500,30,15,150,110,15,ODADI,0.5,,,,,,,5000.0,30.0,6.0,70.0,100.0,5.0,18.4063,64.5158,1.11961,25.4821,1997,CH1,20250701.csv,
50406,20250730,171,Cs0.05MA0.1FA0.85PbI3.0,1.65,MACl,15.0,p-F-PEACl,2.0,,,"4,4,4-NA",0.5,,,,,3000.0,30.0,100.0,10.0,1000,5,5500,30,15,150,110,15,ODADI,0.5,,,,,,,5000.0,30.0,6.0,70.0,100.0,5.0,22.1977,78.5459,1.12072,25.2165,1997,CH2,20250701.csv,
50407,20250730,171,Cs0.05MA0.1FA0.85PbI3.0,1.65,MACl,15.0,p-F-PEACl,2.0,,,"4,4,4-NA",0.5,,,,,3000.0,30.0,100.0,10.0,1000,5,5500,30,15,150,110,15,ODADI,0.5,,,,,,,5000.0,30.0,6.0,70.0,100.0,5.0,21.8485,78.9182,1.11456,24.8393,1997,CH3,20250701.csv,
50408,20250730,171,Cs0.05MA0.1FA0.85PbI3.0,1.65,MACl,15.0,p-F-PEACl,2.0,,,"4,4,4-NA",0.5,,,,,3000.0,30.0,100.0,10.0,1000,5,5500,30,15,150,110,15,ODADI,0.5,,,,,,,5000.0,30.0,6.0,70.0,100.0,5.0,21.7179,78.9089,1.11617,24.6582,1997,CH4,20250701.csv,
50409,20250731,172,Cs0.05MA0.1FA0.85PbI3.0,1.65,MACl,15.0,PMACl,2.0,,,"4,4,4-NA",0.5,,,,,3000.0,30.0,100.0,10.0,1000,5,5500,30,15,150,110,15,PDADI,0.5,,,,,,,5000.0,30.0,6.0,70.0,100.0,5.0,23.067,80.2966,1.14566,25.0748,1998,CH1,20250702.csv,
50410,20250731,172,Cs0.05MA0.1FA0.85PbI3.0,1.65,MACl,15.0,PMACl,2.0,,,"4,4,4-NA",0.5,,,,,3000.0,30.0,100.0,10.0,1000,5,5500,30,15,150,110,15,PDADI,0.5,,,,,,,5000.0,30.0,6.0,70.0,100.0,5.0,22.6965,80.1714,1.12107,25.2526,1998,CH2,20250702.csv,
50411,20250731,172,Cs0.05MA0.1FA0.85PbI3.0,1.65,MACl,15.0,PMACl,2.0,,,"4,4,4-NA",0.5,,,,,3000.0,30.0,100.0,10.0,1000,5,5500,30,15,150,110,15,PDADI,0.5,,,,,,,5000.0,30.0,6.0,70.0,100.0,5.0,21.7756,75.0938,1.1369,25.5061,1998,CH3,20250702.csv,
50412,20250731,172,Cs0.05MA0.1FA0.85PbI3.0,1.65,MACl,15.0,PMACl,2.0,,,"4,4,4-NA",0.5,,,,,3000.0,30.0,100.0,10.0,1000,5,5500,30,15,150,110,15,PDADI,0.5,,,,,,,5000.0,30.0,6.0,70.0,100.0,5.0,23.3162,81.321,1.12906,25.3944,1998,CH4,20250702.csv,
50413,20250731,172,Cs0.05MA0.1FA0.85PbI3.0,1.65,MACl,15.0,PMACl,2.0,,,"4,4,4-NA",0.5,,,,,3000.0,30.0,100.0,10.0,1000,5,5500,30,15,150,110,15,PDADI,0.5,,,,,,,5000.0,30.0,6.0,70.0,100.0,5.0,24.2046,81.6525,1.13926,26.0198,1999,CH1,20250702.csv,
50414,20250731,172,Cs0.05MA0.1FA0.85PbI3.0,1.65,MACl,15.0,PMACl,2.0,,,"4,4,4-NA",0.5,,,,,3000.0,30.0,100.0,10.0,1000,5,5500,30,15,150,110,15,PDADI,0.5,,,,,,,5000.0,30.0,6.0,70.0,100.0,5.0,23.7494,80.4721,1.13705,25.9555,1999,CH2,20250702.csv,
50415,20250731,172,Cs0.05MA0.1FA0.85PbI3.0,1.65,MACl,15.0,PMACl,2.0,,,"4,4,4-NA",0.5,,,,,3000.0,30.0,100.0,10.0,1000,5,5500,30,15,150,110,15,PDADI,0.5,,,,,,,5000.0,30.0,6.0,70.0,100.0,5.0,20.9885,77.2497,1.06354,25.5464,1999,CH3,20250702.csv,
50416,20250731,172,Cs0.05MA0.1FA0.85PbI3.0,1.65,MACl,15.0,PMACl,2.0,,,"4,4,4-NA",0.5,,,,,3000.0,30.0,100.0,10.0,1000,5,5500,30,15,150,110,15,PDADI,0.5,,,,,,,5000.0,30.0,6.0,70.0,100.0,5.0,23.5227,81.1196,1.1407,25.4208,1999,CH4,20250702.csv,
50417,20250731,172,Cs0.05MA0.1FA0.85PbI3.0,1.65,MACl,15.0,PMACl,2.0,,,"4,4,4-NA",0.5,,,,,3000.0,30.0,100.0,10.0,1000,5,5500,30,15,150,110,15,PDADI,0.5,,,,,,,5000.0,30.0,6.0,70.0,100.0,5.0,22.8633,78.2652,1.10802,26.3646,2000,CH1,20250702.csv,
50418,20250731,172,Cs0.05MA0.1FA0.85PbI3.0,1.65,MACl,15.0,PMACl,2.0,,,"4,4,4-NA",0.5,,,,,3000.0,30.0,100.0,10.0,1000,5,5500,30,15,150,110,15,PDADI,0.5,,,,,,,5000.0,30.0,6.0,70.0,100.0,5.0,22.2663,77.1047,1.09171,26.4521,2000,CH2,20250702.csv,
50419,20250731,172,Cs0.05MA0.1FA0.85PbI3.0,1.65,MACl,15.0,PMACl,2.0,,,"4,4,4-NA",0.5,,,,,3000.0,30.0,100.0,10.0,1000,5,5500,30,15,150,110,15,PDADI,0.5,,,,,,,5000.0,30.0,6.0,70.0,100.0,5.0,21.6753,75.4725,1.0831,26.5159,2000,CH3,20250702.csv,
50420,20250731,172,Cs0.05MA0.1FA0.85PbI3.0,1.65,MACl,15.0,PMACl,2.0,,,"4,4,4-NA",0.5,,,,,3000.0,30.0,100.0,10.0,1000,5,5500,30,15,150,110,15,PDADI,0.5,,,,,,,5000.0,30.0,6.0,70.0,100.0,5.0,21.7139,75.4892,1.08571,26.4934,2000,CH4,20250702.csv,
50421,20250731,172,Cs0.05MA0.1FA0.85PbI3.0,1.65,MACl,15.0,PMACl,2.0,,,"4,4,4-NA",0.5,,,,,3000.0,30.0,100.0,10.0,1000,5,5500,30,15,150,110,15,PDADI,0.5,,,,,,,5000.0,30.0,6.0,70.0,100.0,5.0,24.9536,80.2997,1.15358,26.9384,2001,CH1,20250702.csv,
50422,20250731,172,Cs0.05MA0.1FA0.85PbI3.0,1.65,MACl,15.0,PMACl,2.0,,,"4,4,4-NA",0.5,,,,,3000.0,30.0,100.0,10.0,1000,5,5500,30,15,150,110,15,PDADI,0.5,,,,,,,5000.0,30.0,6.0,70.0,100.0,5.0,24.548,80.4532,1.13594,26.8607,2001,CH2,20250702.csv,
50423,20250731,172,Cs0.05MA0.1FA0.85PbI3.0,1.65,MACl,15.0,PMACl,2.0,,,"4,4,4-NA",0.5,,,,,3000.0,30.0,100.0,10.0,1000,5,5500,30,15,150,110,15,PDADI,0.5,,,,,,,5000.0,30.0,6.0,70.0,100.0,5.0,24.2936,80.6295,1.12735,26.7264,2001,CH3,20250702.csv,
50424,20250731,172,Cs0.05MA0.1FA0.85PbI3.0,1.65,MACl,15.0,PMACl,2.0,,,"4,4,4-NA",0.5,,,,,3000.0,30.0,100.0,10.0,1000,5,5500,30,15,150,110,15,PDADI,0.5,,,,,,,5000.0,30.0,6.0,70.0,100.0,5.0,24.1853,79.778,1.14584,26.4572,2001,CH4,20250702.csv,
50425,20250731,172,Cs0.05MA0.1FA0.85PbI3.0,1.65,MACl,15.0,m-Br-PEACl,2.0,,,"4,4,4-NA",0.5,,,,,3000.0,30.0,100.0,10.0,1000,5,5500,30,15,150,110,15,PDADI,0.5,,,,,,,5000.0,30.0,6.0,70.0,100.0,5.0,25.147,81.2593,1.17917,26.2444,2002,CH1,20250702.csv,
50426,20250731,172,Cs0.05MA0.1FA0.85PbI3.0,1.65,MACl,15.0,m-Br-PEACl,2.0,,,"4,4,4-NA",0.5,,,,,3000.0,30.0,100.0,10.0,1000,5,5500,30,15,150,110,15,PDADI,0.5,,,,,,,5000.0,30.0,6.0,70.0,100.0,5.0,24.8212,80.025,1.17406,26.4183,2002,CH2,20250702.csv,
50427,20250731,172,Cs0.05MA0.1FA0.85PbI3.0,1.65,MACl,15.0,m-Br-PEACl,2.0,,,"4,4,4-NA",0.5,,,,,3000.0,30.0,100.0,10.0,1000,5,5500,30,15,150,110,15,PDADI,0.5,,,,,,,5000.0,30.0,6.0,70.0,100.0,5.0,24.8892,80.2944,1.17028,26.4872,2002,CH3,20250702.csv,
50428,20250731,172,Cs0.05MA0.1FA0.85PbI3.0,1.65,MACl,15.0,m-Br-PEACl,2.0,,,"4,4,4-NA",0.5,,,,,3000.0,30.0,100.0,10.0,1000,5,5500,30,15,150,110,15,PDADI,0.5,,,,,,,5000.0,30.0,6.0,70.0,100.0,5.0,24.7243,80.4875,1.16926,26.2715,2002,CH4,20250702.csv,
50429,20250731,172,Cs0.05MA0.1FA0.85PbI3.0,1.65,MACl,15.0,m-Br-PEACl,2.0,,,"4,4,4-NA",0.5,,,,,3000.0,30.0,100.0,10.0,1000,5,5500,30,15,150,110,15,PDADI,0.5,,,,,,,5000.0,30.0,6.0,70.0,100.0,5.0,25.7326,80.2488,1.17821,27.2158,2003,CH1,20250702.csv,
50430,20250731,172,Cs0.05MA0.1FA0.85PbI3.0,1.65,MACl,15.0,m-Br-PEACl,2.0,,,"4,4,4-NA",0.5,,,,,3000.0,30.0,100.0,10.0,1000,5,5500,30,15,150,110,15,PDADI,0.5,,,,,,,5000.0,30.0,6.0,70.0,100.0,5.0,24.8371,79.0185,1.16557,26.9671,2003,CH2,20250702.csv,
50431,20250731,172,Cs0.05MA0.1FA0.85PbI3.0,1.65,MACl,15.0,m-Br-PEACl,2.0,,,"4,4,4-NA",0.5,,,,,3000.0,30.0,100.0,10.0,1000,5,5500,30,15,150,110,15,PDADI,0.5,,,,,,,5000.0,30.0,6.0,70.0,100.0,5.0,24.1406,78.524,1.16078,26.4847,2003,CH3,20250702.csv,
50432,20250731,172,Cs0.05MA0.1FA0.85PbI3.0,1.65,MACl,15.0,m-Br-PEACl,2.0,,,"4,4,4-NA",0.5,,,,,3000.0,30.0,100.0,10.0,1000,5,5500,30,15,150,110,15,PDADI,0.5,,,,,,,5000.0,30.0,6.0,70.0,100.0,5.0,24.2434,79.9438,1.16589,26.0105,2003,CH4,20250702.csv,
50433,20250731,172,Cs0.05MA0.1FA0.85PbI3.0,1.65,MACl,15.0,m-Br-PEACl,2.0,,,"4,4,4-NA",0.5,,,,,3000.0,30.0,100.0,10.0,1000,5,5500,30,15,150,110,15,PDADI,0.5,,,,,,,5000.0,30.0,6.0,70.0,100.0,5.0,24.3874,81.6321,1.1743,25.4405,2004,CH1,20250702.csv,
50434,20250731,172,Cs0.05MA0.1FA0.85PbI3.0,1.65,MACl,15.0,m-Br-PEACl,2.0,,,"4,4,4-NA",0.5,,,,,3000.0,30.0,100.0,10.0,1000,5,5500,30,15,150,110,15,PDADI,0.5,,,,,,,5000.0,30.0,6.0,70.0,100.0,5.0,24.1832,81.1817,1.16388,25.5946,2004,CH2,20250702.csv,
50435,20250731,172,Cs0.05MA0.1FA0.85PbI3.0,1.65,MACl,15.0,m-Br-PEACl,2.0,,,"4,4,4-NA",0.5,,,,,3000.0,30.0,100.0,10.0,1000,5,5500,30,15,150,110,15,PDADI,0.5,,,,,,,5000.0,30.0,6.0,70.0,100.0,5.0,23.9293,80.8842,1.15802,25.5477,2004,CH3,20250702.csv,
50436,20250731,172,Cs0.05MA0.1FA0.85PbI3.0,1.65,MACl,15.0,m-Br-PEACl,2.0,,,"4,4,4-NA",0.5,,,,,3000.0,30.0,100.0,10.0,1000,5,5500,30,15,150,110,15,PDADI,0.5,,,,,,,5000.0,30.0,6.0,70.0,100.0,5.0,24.0189,81.7111,1.16318,25.2711,2004,CH4,20250702.csv,
50437,20250731,172,Cs0.05MA0.1FA0.85PbI3.0,1.65,MACl,15.0,m-Br-PEACl,2.0,,,"4,4,4-NA",0.5,,,,,3000.0,30.0,100.0,10.0,1000,5,5500,30,15,150,110,15,PDADI,0.5,,,,,,,5000.0,30.0,6.0,70.0,100.0,5.0,24.7833,80.802,1.18567,25.8686,2005,CH1,20250702.csv,
50438,20250731,172,Cs0.05MA0.1FA0.85PbI3.0,1.65,MACl,15.0,m-Br-PEACl,2.0,,,"4,4,4-NA",0.5,,,,,3000.0,30.0,100.0,10.0,1000,5,5500,30,15,150,110,15,PDADI,0.5,,,,,,,5000.0,30.0,6.0,70.0,100.0,5.0,24.4694,80.4692,1.17718,25.8315,2005,CH2,20250702.csv,
50439,20250731,172,Cs0.05MA0.1FA0.85PbI3.0,1.65,MACl,15.0,m-Br-PEACl,2.0,,,"4,4,4-NA",0.5,,,,,3000.0,30.0,100.0,10.0,1000,5,5500,30,15,150,110,15,PDADI,0.5,,,,,,,5000.0,30.0,6.0,70.0,100.0,5.0,24.1692,80.4866,1.16975,25.6713,2005,CH3,20250702.csv,
50440,20250731,172,Cs0.05MA0.1FA0.85PbI3.0,1.65,MACl,15.0,m-Br-PEACl,2.0,,,"4,4,4-NA",0.5,,,,,3000.0,30.0,100.0,10.0,1000,5,5500,30,15,150,110,15,PDADI,0.5,,,,,,,5000.0,30.0,6.0,70.0,100.0,5.0,23.8659,80.6185,1.17051,25.291,2005,CH4,20250702.csv,
50441,20250731,172,Cs0.05MA0.1FA0.85PbI3.0,1.65,MACl,15.0,p-F-PEACl,2.0,,,"4,4,4-NA",0.5,,,,,3000.0,30.0,100.0,10.0,1000,5,5500,30,15,150,110,15,PDADI,0.5,,,,,,,5000.0,30.0,6.0,70.0,100.0,5.0,23.9868,81.2919,1.17269,25.1618,2006,CH1,20250702.csv,
50442,20250731,172,Cs0.05MA0.1FA0.85PbI3.0,1.65,MACl,15.0,p-F-PEACl,2.0,,,"4,4,4-NA",0.5,,,,,3000.0,30.0,100.0,10.0,1000,5,5500,30,15,150,110,15,PDADI,0.5,,,,,,,5000.0,30.0,6.0,70.0,100.0,5.0,23.315,79.7846,1.16292,25.1284,2006,CH2,20250702.csv,
50443,20250731,172,Cs0.05MA0.1FA0.85PbI3.0,1.65,MACl,15.0,p-F-PEACl,2.0,,,"4,4,4-NA",0.5,,,,,3000.0,30.0,100.0,10.0,1000,5,5500,30,15,150,110,15,PDADI,0.5,,,,,,,5000.0,30.0,6.0,70.0,100.0,5.0,23.2495,80.0343,1.15685,25.1107,2006,CH3,20250702.csv,
50444,20250731,172,Cs0.05MA0.1FA0.85PbI3.0,1.65,MACl,15.0,p-F-PEACl,2.0,,,"4,4,4-NA",0.5,,,,,3000.0,30.0,100.0,10.0,1000,5,5500,30,15,150,110,15,PDADI,0.5,,,,,,,5000.0,30.0,6.0,70.0,100.0,5.0,23.4276,81.1223,1.15739,24.9522,2006,CH4,20250702.csv,
50445,20250731,172,Cs0.05MA0.1FA0.85PbI3.0,1.65,MACl,15.0,p-F-PEACl,2.0,,,"4,4,4-NA",0.5,,,,,3000.0,30.0,100.0,10.0,1000,5,5500,30,15,150,110,15,PDADI,0.5,,,,,,,5000.0,30.0,6.0,70.0,100.0,5.0,23.7565,76.8706,1.16436,26.542,2007,CH1,20250702.csv,
50446,20250731,172,Cs0.05MA0.1FA0.85PbI3.0,1.65,MACl,15.0,p-F-PEACl,2.0,,,"4,4,4-NA",0.5,,,,,3000.0,30.0,100.0,10.0,1000,5,5500,30,15,150,110,15,PDADI,0.5,,,,,,,5000.0,30.0,6.0,70.0,100.0,5.0,23.252,77.9024,1.14675,26.0281,2007,CH2,20250702.csv,
50447,20250731,172,Cs0.05MA0.1FA0.85PbI3.0,1.65,MACl,15.0,p-F-PEACl,2.0,,,"4,4,4-NA",0.5,,,,,3000.0,30.0,100.0,10.0,1000,5,5500,30,15,150,110,15,PDADI,0.5,,,,,,,5000.0,30.0,6.0,70.0,100.0,5.0,23.0646,78.5445,1.14327,25.685,2007,CH3,20250702.csv,
50448,20250731,172,Cs0.05MA0.1FA0.85PbI3.0,1.65,MACl,15.0,p-F-PEACl,2.0,,,"4,4,4-NA",0.5,,,,,3000.0,30.0,100.0,10.0,1000,5,5500,30,15,150,110,15,PDADI,0.5,,,,,,,5000.0,30.0,6.0,70.0,100.0,5.0,23.1194,80.2123,1.14884,25.0886,2007,CH4,20250702.csv,
50449,20250731,172,Cs0.05MA0.1FA0.85PbI3.0,1.65,MACl,15.0,p-F-PEACl,2.0,,,"4,4,4-NA",0.5,,,,,3000.0,30.0,100.0,10.0,1000,5,5500,30,15,150,110,15,PDADI,0.5,,,,,,,5000.0,30.0,6.0,70.0,100.0,5.0,25.3454,81.0443,1.16686,26.8014,2008,CH1,20250702.csv,
50450,20250731,172,Cs0.05MA0.1FA0.85PbI3.0,1.65,MACl,15.0,p-F-PEACl,2.0,,,"4,4,4-NA",0.5,,,,,3000.0,30.0,100.0,10.0,1000,5,5500,30,15,150,110,15,PDADI,0.5,,,,,,,5000.0,30.0,6.0,70.0,100.0,5.0,25.5638,79.8326,1.16126,27.575,2008,CH2,20250702.csv,
50451,20250731,172,Cs0.05MA0.1FA0.85PbI3.0,1.65,MACl,15.0,p-F-PEACl,2.0,,,"4,4,4-NA",0.5,,,,,3000.0,30.0,100.0,10.0,1000,5,5500,30,15,150,110,15,PDADI,0.5,,,,,,,5000.0,30.0,6.0,70.0,100.0,5.0,25.164,79.2737,1.15162,27.5641,2008,CH3,20250702.csv,
50452,20250731,172,Cs0.05MA0.1FA0.85PbI3.0,1.65,MACl,15.0,p-F-PEACl,2.0,,,"4,4,4-NA",0.5,,,,,3000.0,30.0,100.0,10.0,1000,5,5500,30,15,150,110,15,PDADI,0.5,,,,,,,5000.0,30.0,6.0,70.0,100.0,5.0,25.6512,80.5558,1.15699,27.5221,2008,CH4,20250702.csv,
50453,20250731,172,Cs0.05MA0.1FA0.85PbI3.0,1.65,MACl,15.0,p-F-PEACl,2.0,,,"4,4,4-NA",0.5,,,,,3000.0,30.0,100.0,10.0,1000,5,5500,30,15,150,110,15,PDADI,0.5,,,,,,,5000.0,30.0,6.0,70.0,100.0,5.0,2.25456,26.2409,0.358685,23.9535,2009,CH1,20250702.csv,
50454,20250731,172,Cs0.05MA0.1FA0.85PbI3.0,1.65,MACl,15.0,p-F-PEACl,2.0,,,"4,4,4-NA",0.5,,,,,3000.0,30.0,100.0,10.0,1000,5,5500,30,15,150,110,15,PDADI,0.5,,,,,,,5000.0,30.0,6.0,70.0,100.0,5.0,22.3505,77.1863,1.14369,25.3185,2009,CH2,20250702.csv,
50455,20250731,172,Cs0.05MA0.1FA0.85PbI3.0,1.65,MACl,15.0,p-F-PEACl,2.0,,,"4,4,4-NA",0.5,,,,,3000.0,30.0,100.0,10.0,1000,5,5500,30,15,150,110,15,PDADI,0.5,,,,,,,5000.0,30.0,6.0,70.0,100.0,5.0,22.5908,78.6509,1.1398,25.1999,2009,CH3,20250702.csv,
50456,20250731,172,Cs0.05MA0.1FA0.85PbI3.0,1.65,MACl,15.0,p-F-PEACl,2.0,,,"4,4,4-NA",0.5,,,,,3000.0,30.0,100.0,10.0,1000,5,5500,30,15,150,110,15,PDADI,0.5,,,,,,,5000.0,30.0,6.0,70.0,100.0,5.0,23.1096,80.5256,1.14673,25.0264,2009,CH4,20250702.csv,
50457,20250731,172,Cs0.05MA0.1FA0.85PbI3.0,1.65,MACl,15.0,m-F-PEACl,2.0,,,"4,4,4-NA",0.5,,,,,3000.0,30.0,100.0,10.0,1000,5,5500,30,15,150,110,15,PDADI,0.5,,,,,,,5000.0,30.0,6.0,70.0,100.0,5.0,23.9227,80.1654,1.17032,25.4987,2010,CH1,20250702.csv,
50458,20250731,172,Cs0.05MA0.1FA0.85PbI3.0,1.65,MACl,15.0,m-F-PEACl,2.0,,,"4,4,4-NA",0.5,,,,,3000.0,30.0,100.0,10.0,1000,5,5500,30,15,150,110,15,PDADI,0.5,,,,,,,5000.0,30.0,6.0,70.0,100.0,5.0,23.5295,79.3445,1.15181,25.7463,2010,CH2,20250702.csv,
50459,20250731,172,Cs0.05MA0.1FA0.85PbI3.0,1.65,MACl,15.0,m-F-PEACl,2.0,,,"4,4,4-NA",0.5,,,,,3000.0,30.0,100.0,10.0,1000,5,5500,30,15,150,110,15,PDADI,0.5,,,,,,,5000.0,30.0,6.0,70.0,100.0,5.0,23.8747,79.9052,1.15288,25.9167,2010,CH3,20250702.csv,
50460,20250731,172,Cs0.05MA0.1FA0.85PbI3.0,1.65,MACl,15.0,m-F-PEACl,2.0,,,"4,4,4-NA",0.5,,,,,3000.0,30.0,100.0,10.0,1000,5,5500,30,15,150,110,15,PDADI,0.5,,,,,,,5000.0,30.0,6.0,70.0,100.0,5.0,23.8031,80.4079,1.15336,25.6667,2010,CH4,20250702.csv,
50461,20250731,172,Cs0.05MA0.1FA0.85PbI3.0,1.65,MACl,15.0,m-F-PEACl,2.0,,,"4,4,4-NA",0.5,,,,,3000.0,30.0,100.0,10.0,1000,5,5500,30,15,150,110,15,PDADI,0.5,,,,,,,5000.0,30.0,6.0,70.0,100.0,5.0,24.6769,81.4071,1.1748,25.8027,2011,CH1,20250702.csv,
50462,20250731,172,Cs0.05MA0.1FA0.85PbI3.0,1.65,MACl,15.0,m-F-PEACl,2.0,,,"4,4,4-NA",0.5,,,,,3000.0,30.0,100.0,10.0,1000,5,5500,30,15,150,110,15,PDADI,0.5,,,,,,,5000.0,30.0,6.0,70.0,100.0,5.0,25.2072,82.0862,1.17919,26.0419,2011,CH2,20250702.csv,
50463,20250731,172,Cs0.05MA0.1FA0.85PbI3.0,1.65,MACl,15.0,m-F-PEACl,2.0,,,"4,4,4-NA",0.5,,,,,3000.0,30.0,100.0,10.0,1000,5,5500,30,15,150,110,15,PDADI,0.5,,,,,,,5000.0,30.0,6.0,70.0,100.0,5.0,24.7302,81.4929,1.16671,26.0102,2011,CH3,20250702.csv,
50464,20250731,172,Cs0.05MA0.1FA0.85PbI3.0,1.65,MACl,15.0,m-F-PEACl,2.0,,,"4,4,4-NA",0.5,,,,,3000.0,30.0,100.0,10.0,1000,5,5500,30,15,150,110,15,PDADI,0.5,,,,,,,5000.0,30.0,6.0,70.0,100.0,5.0,24.5701,82.1662,1.16667,25.631,2011,CH4,20250702.csv,
50465,20250731,172,Cs0.05MA0.1FA0.85PbI3.0,1.65,MACl,15.0,m-F-PEACl,2.0,,,"4,4,4-NA",0.5,,,,,3000.0,30.0,100.0,10.0,1000,5,5500,30,15,150,110,15,PDADI,0.5,,,,,,,5000.0,30.0,6.0,70.0,100.0,5.0,25.0474,78.9032,1.17341,27.0531,2012,CH1,20250702.csv,
50466,20250731,172,Cs0.05MA0.1FA0.85PbI3.0,1.65,MACl,15.0,m-F-PEACl,2.0,,,"4,4,4-NA",0.5,,,,,3000.0,30.0,100.0,10.0,1000,5,5500,30,15,150,110,15,PDADI,0.5,,,,,,,5000.0,30.0,6.0,70.0,100.0,5.0,25.2253,79.7405,1.16371,27.1838,2012,CH2,20250702.csv,
50467,20250731,172,Cs0.05MA0.1FA0.85PbI3.0,1.65,MACl,15.0,m-F-PEACl,2.0,,,"4,4,4-NA",0.5,,,,,3000.0,30.0,100.0,10.0,1000,5,5500,30,15,150,110,15,PDADI,0.5,,,,,,,5000.0,30.0,6.0,70.0,100.0,5.0,25.1809,79.958,1.15715,27.2156,2012,CH3,20250702.csv,
50468,20250731,172,Cs0.05MA0.1FA0.85PbI3.0,1.65,MACl,15.0,m-F-PEACl,2.0,,,"4,4,4-NA",0.5,,,,,3000.0,30.0,100.0,10.0,1000,5,5500,30,15,150,110,15,PDADI,0.5,,,,,,,5000.0,30.0,6.0,70.0,100.0,5.0,25.3756,80.5926,1.16159,27.1062,2012,CH4,20250702.csv,
50469,20250731,172,Cs0.05MA0.1FA0.85PbI3.0,1.65,MACl,15.0,m-F-PEACl,2.0,,,"4,4,4-NA",0.5,,,,,3000.0,30.0,100.0,10.0,1000,5,5500,30,15,150,110,15,PDADI,0.5,,,,,,,5000.0,30.0,6.0,70.0,100.0,5.0,23.4464,77.3246,1.16749,25.972,2013,CH1,20250702.csv,
50470,20250731,172,Cs0.05MA0.1FA0.85PbI3.0,1.65,MACl,15.0,m-F-PEACl,2.0,,,"4,4,4-NA",0.5,,,,,3000.0,30.0,100.0,10.0,1000,5,5500,30,15,150,110,15,PDADI,0.5,,,,,,,5000.0,30.0,6.0,70.0,100.0,5.0,23.7891,78.8945,1.15472,26.1129,2013,CH2,20250702.csv,
50471,20250731,172,Cs0.05MA0.1FA0.85PbI3.0,1.65,MACl,15.0,m-F-PEACl,2.0,,,"4,4,4-NA",0.5,,,,,3000.0,30.0,100.0,10.0,1000,5,5500,30,15,150,110,15,PDADI,0.5,,,,,,,5000.0,30.0,6.0,70.0,100.0,5.0,23.5974,79.7525,1.14852,25.7622,2013,CH3,20250702.csv,
50472,20250731,172,Cs0.05MA0.1FA0.85PbI3.0,1.65,MACl,15.0,m-F-PEACl,2.0,,,"4,4,4-NA",0.5,,,,,3000.0,30.0,100.0,10.0,1000,5,5500,30,15,150,110,15,PDADI,0.5,,,,,,,5000.0,30.0,6.0,70.0,100.0,5.0,23.5197,80.8959,1.1512,25.2553,2013,CH4,20250702.csv,
50473,20250731,172,Cs0.05MA0.1FA0.85PbI3.0,1.65,MACl,15.0,p-F-PEACl,2.0,,,"4,4,4-NA",0.5,,,,,3000.0,30.0,100.0,10.0,1000,5,5500,30,15,150,110,15,EDADI,0.5,,,,,,,5000.0,30.0,6.0,70.0,100.0,5.0,24.6104,80.3731,1.14787,26.6758,2014,CH1,20250702.csv,
50474,20250731,172,Cs0.05MA0.1FA0.85PbI3.0,1.65,MACl,15.0,p-F-PEACl,2.0,,,"4,4,4-NA",0.5,,,,,3000.0,30.0,100.0,10.0,1000,5,5500,30,15,150,110,15,EDADI,0.5,,,,,,,5000.0,30.0,6.0,70.0,100.0,5.0,24.126,79.4139,1.13565,26.7512,2014,CH2,20250702.csv,
50475,20250731,172,Cs0.05MA0.1FA0.85PbI3.0,1.65,MACl,15.0,p-F-PEACl,2.0,,,"4,4,4-NA",0.5,,,,,3000.0,30.0,100.0,10.0,1000,5,5500,30,15,150,110,15,EDADI,0.5,,,,,,,5000.0,30.0,6.0,70.0,100.0,5.0,24.0963,79.5413,1.12836,26.8479,2014,CH3,20250702.csv,
50476,20250731,172,Cs0.05MA0.1FA0.85PbI3.0,1.65,MACl,15.0,p-F-PEACl,2.0,,,"4,4,4-NA",0.5,,,,,3000.0,30.0,100.0,10.0,1000,5,5500,30,15,150,110,15,EDADI,0.5,,,,,,,5000.0,30.0,6.0,70.0,100.0,5.0,24.0158,79.8462,1.1287,26.648,2014,CH4,20250702.csv,
50477,20250731,172,Cs0.05MA0.1FA0.85PbI3.0,1.65,MACl,15.0,p-F-PEACl,2.0,,,"4,4,4-NA",0.5,,,,,3000.0,30.0,100.0,10.0,1000,5,5500,30,15,150,110,15,EDADI,0.5,,,,,,,5000.0,30.0,6.0,70.0,100.0,5.0,23.8161,80.8116,1.1552,25.5117,2015,CH1,20250702.csv,
50478,20250731,172,Cs0.05MA0.1FA0.85PbI3.0,1.65,MACl,15.0,p-F-PEACl,2.0,,,"4,4,4-NA",0.5,,,,,3000.0,30.0,100.0,10.0,1000,5,5500,30,15,150,110,15,EDADI,0.5,,,,,,,5000.0,30.0,6.0,70.0,100.0,5.0,23.3828,79.9906,1.14857,25.4508,2015,CH2,20250702.csv,
50479,20250731,172,Cs0.05MA0.1FA0.85PbI3.0,1.65,MACl,15.0,p-F-PEACl,2.0,,,"4,4,4-NA",0.5,,,,,3000.0,30.0,100.0,10.0,1000,5,5500,30,15,150,110,15,EDADI,0.5,,,,,,,5000.0,30.0,6.0,70.0,100.0,5.0,23.1144,80.1389,1.13971,25.3074,2015,CH3,20250702.csv,
50480,20250731,172,Cs0.05MA0.1FA0.85PbI3.0,1.65,MACl,15.0,p-F-PEACl,2.0,,,"4,4,4-NA",0.5,,,,,3000.0,30.0,100.0,10.0,1000,5,5500,30,15,150,110,15,EDADI,0.5,,,,,,,5000.0,30.0,6.0,70.0,100.0,5.0,23.3283,81.1683,1.14516,25.0976,2015,CH4,20250702.csv,
50481,20250731,172,Cs0.05MA0.1FA0.85PbI3.0,1.65,MACl,15.0,p-F-PEACl,2.0,,,"4,4,4-NA",0.5,,,,,3000.0,30.0,100.0,10.0,1000,5,5500,30,15,150,110,15,EDADI,0.5,,,,,,,5000.0,30.0,6.0,70.0,100.0,5.0,23.9475,81.8259,1.15548,25.3282,2016,CH1,20250702.csv,
50482,20250731,172,Cs0.05MA0.1FA0.85PbI3.0,1.65,MACl,15.0,p-F-PEACl,2.0,,,"4,4,4-NA",0.5,,,,,3000.0,30.0,100.0,10.0,1000,5,5500,30,15,150,110,15,EDADI,0.5,,,,,,,5000.0,30.0,6.0,70.0,100.0,5.0,23.4559,80.1481,1.14352,25.5927,2016,CH2,20250702.csv,
50483,20250731,172,Cs0.05MA0.1FA0.85PbI3.0,1.65,MACl,15.0,p-F-PEACl,2.0,,,"4,4,4-NA",0.5,,,,,3000.0,30.0,100.0,10.0,1000,5,5500,30,15,150,110,15,EDADI,0.5,,,,,,,5000.0,30.0,6.0,70.0,100.0,5.0,23.287,79.8968,1.13629,25.6504,2016,CH3,20250702.csv,
50484,20250731,172,Cs0.05MA0.1FA0.85PbI3.0,1.65,MACl,15.0,p-F-PEACl,2.0,,,"4,4,4-NA",0.5,,,,,3000.0,30.0,100.0,10.0,1000,5,5500,30,15,150,110,15,EDADI,0.5,,,,,,,5000.0,30.0,6.0,70.0,100.0,5.0,23.4053,80.5466,1.13576,25.5847,2016,CH4,20250702.csv,
50485,20250731,172,Cs0.05MA0.1FA0.85PbI3.0,1.65,MACl,15.0,p-F-PEACl,2.0,,,"4,4,4-NA",0.5,,,,,3000.0,30.0,100.0,10.0,1000,5,5500,30,15,150,110,15,ODADI,0.5,,,,,,,5000.0,30.0,6.0,70.0,100.0,5.0,23.7763,80.399,1.133,26.1015,2017,CH1,20250702.csv,
50486,20250731,172,Cs0.05MA0.1FA0.85PbI3.0,1.65,MACl,15.0,p-F-PEACl,2.0,,,"4,4,4-NA",0.5,,,,,3000.0,30.0,100.0,10.0,1000,5,5500,30,15,150,110,15,ODADI,0.5,,,,,,,5000.0,30.0,6.0,70.0,100.0,5.0,23.6478,80.7477,1.12312,26.0755,2017,CH2,20250702.csv,
50487,20250731,172,Cs0.05MA0.1FA0.85PbI3.0,1.65,MACl,15.0,p-F-PEACl,2.0,,,"4,4,4-NA",0.5,,,,,3000.0,30.0,100.0,10.0,1000,5,5500,30,15,150,110,15,ODADI,0.5,,,,,,,5000.0,30.0,6.0,70.0,100.0,5.0,23.7005,81.3281,1.11912,26.0398,2017,CH3,20250702.csv,
50488,20250731,172,Cs0.05MA0.1FA0.85PbI3.0,1.65,MACl,15.0,p-F-PEACl,2.0,,,"4,4,4-NA",0.5,,,,,3000.0,30.0,100.0,10.0,1000,5,5500,30,15,150,110,15,ODADI,0.5,,,,,,,5000.0,30.0,6.0,70.0,100.0,5.0,23.6753,81.6282,1.12285,25.8305,2017,CH4,20250702.csv,
50489,20250731,172,Cs0.05MA0.1FA0.85PbI3.0,1.65,MACl,15.0,p-F-PEACl,2.0,,,"4,4,4-NA",0.5,,,,,3000.0,30.0,100.0,10.0,1000,5,5500,30,15,150,110,15,ODADI,0.5,,,,,,,5000.0,30.0,6.0,70.0,100.0,5.0,23.8806,81.564,1.13971,25.6893,2018,CH1,20250702.csv,
50490,20250731,172,Cs0.05MA0.1FA0.85PbI3.0,1.65,MACl,15.0,p-F-PEACl,2.0,,,"4,4,4-NA",0.5,,,,,3000.0,30.0,100.0,10.0,1000,5,5500,30,15,150,110,15,ODADI,0.5,,,,,,,5000.0,30.0,6.0,70.0,100.0,5.0,23.5568,81.2819,1.1263,25.7318,2018,CH2,20250702.csv,
50491,20250731,172,Cs0.05MA0.1FA0.85PbI3.0,1.65,MACl,15.0,p-F-PEACl,2.0,,,"4,4,4-NA",0.5,,,,,3000.0,30.0,100.0,10.0,1000,5,5500,30,15,150,110,15,ODADI,0.5,,,,,,,5000.0,30.0,6.0,70.0,100.0,5.0,23.5981,81.3422,1.12514,25.7843,2018,CH3,20250702.csv,
50492,20250731,172,Cs0.05MA0.1FA0.85PbI3.0,1.65,MACl,15.0,p-F-PEACl,2.0,,,"4,4,4-NA",0.5,,,,,3000.0,30.0,100.0,10.0,1000,5,5500,30,15,150,110,15,ODADI,0.5,,,,,,,5000.0,30.0,6.0,70.0,100.0,5.0,23.309,80.6073,1.12671,25.6649,2018,CH4,20250702.csv,
