Repository: MI-Materials-Intelligence/Recipe-Language-Model

# Learning Layer

## Overview

In the learning layer, the formulas and parameters are encoded and then tokenised into recipes as inputs. Through atomic skills of data extraction, cleaning, and matching, these data are organised into standardised datasets, providing the basis for RLM training and iterative recipe refinement.

Key Atomic Skills:
- **Cleaning**: Preprocessing and outlier cleaning
- **Matching**: Matching data pairs based on variables
- **Extraction**: Data extraction from robotic boxes

File: seven_ai_layers_robotics/learning/data/data50764_from_db.csv (part 252 of 253)
No,date,rank,Formula PVK,Concentration PVK,Formula Additive 1,Concentration Additive 1,Formula Additive 2,Concentration Additive 2,Formula Additive 3,Concentration Additive 3,Formula SAM 1,Concentration SAM 1,Formula SAM 2,Concentration SAM 2,Formula SAM 3,Concentration SAM 3,Spin Coating Speed SAM,Spin Coating Time SAM,Annealed Temperature SAM,Annealed Time SAM,Spin Coating Speed PVK 1,Spin Coating Time PVK 1,Spin Coating Speed PVK 2,Spin Coating Time PVK 2,Antisolvent Dropping Timing,Antisolvent Volume,Annealed Temperature PVK,Annealed Time PVK,Formula Passivator 1,Concentration Passivator 1,Formula Passivator 2,Concentration Passivator 2,Formula Passivator 3,Concentration Passivator 3,Formula Passivator 4,Concentration Passivator 4,Spin Coating Speed Passivator,Spin Coating Time Passivator,Passivator Dropping Timing,Passivator Volume,Annealed Temperature Passivator,Annealed Time Passivator,PCE,FF,Voc,Jsc,Product,Channel,From,upload_time
50493,20250801,173,Cs0.05MA0.1FA0.85PbI3.0,1.65,MACl,15.0,p-F-PEACl,2.0,,,"4,4,4-NA",0.5,,,,,3000.0,30.0,100.0,10.0,1000,5,5500,30,15,150,110,15,PDADI,0.5,,,,,,,5000.0,30.0,6.0,70.0,100.0,5.0,20.3869,69.42,1.18378,24.8081,2019,CH1,20250703.csv,
50494,20250801,173,Cs0.05MA0.1FA0.85PbI3.0,1.65,MACl,15.0,p-F-PEACl,2.0,,,"4,4,4-NA",0.5,,,,,3000.0,30.0,100.0,10.0,1000,5,5500,30,15,150,110,15,PDADI,0.5,,,,,,,5000.0,30.0,6.0,70.0,100.0,5.0,18.5111,67.8101,1.16207,23.4912,2019,CH2,20250703.csv,
50495,20250801,173,Cs0.05MA0.1FA0.85PbI3.0,1.65,MACl,15.0,p-F-PEACl,2.0,,,"4,4,4-NA",0.5,,,,,3000.0,30.0,100.0,10.0,1000,5,5500,30,15,150,110,15,PDADI,0.5,,,,,,,5000.0,30.0,6.0,70.0,100.0,5.0,20.9612,75.2867,1.16064,23.9883,2019,CH3,20250703.csv,
50496,20250801,173,Cs0.05MA0.1FA0.85PbI3.0,1.65,MACl,15.0,p-F-PEACl,2.0,,,"4,4,4-NA",0.5,,,,,3000.0,30.0,100.0,10.0,1000,5,5500,30,15,150,110,15,PDADI,0.5,,,,,,,5000.0,30.0,6.0,70.0,100.0,5.0,21.5161,77.6602,1.15916,23.9013,2019,CH4,20250703.csv,
50497,20250801,173,Cs0.05MA0.1FA0.85PbI3.0,1.65,MACl,15.0,p-F-PEACl,2.0,,,"4,4,4-NA",0.5,,,,,3000.0,30.0,100.0,10.0,1000,5,5500,30,15,150,110,15,PDADI,0.5,,,,,,,5000.0,30.0,6.0,70.0,100.0,5.0,19.0341,65.5134,1.17362,24.7556,2020,CH1,20250703.csv,
50498,20250801,173,Cs0.05MA0.1FA0.85PbI3.0,1.65,MACl,15.0,p-F-PEACl,2.0,,,"4,4,4-NA",0.5,,,,,3000.0,30.0,100.0,10.0,1000,5,5500,30,15,150,110,15,PDADI,0.5,,,,,,,5000.0,30.0,6.0,70.0,100.0,5.0,20.6655,72.8407,1.16057,24.4456,2020,CH2,20250703.csv,
50499,20250801,173,Cs0.05MA0.1FA0.85PbI3.0,1.65,MACl,15.0,p-F-PEACl,2.0,,,"4,4,4-NA",0.5,,,,,3000.0,30.0,100.0,10.0,1000,5,5500,30,15,150,110,15,PDADI,0.5,,,,,,,5000.0,30.0,6.0,70.0,100.0,5.0,21.2231,75.7995,1.15431,24.256,2020,CH3,20250703.csv,
50500,20250801,173,Cs0.05MA0.1FA0.85PbI3.0,1.65,MACl,15.0,p-F-PEACl,2.0,,,"4,4,4-NA",0.5,,,,,3000.0,30.0,100.0,10.0,1000,5,5500,30,15,150,110,15,PDADI,0.5,,,,,,,5000.0,30.0,6.0,70.0,100.0,5.0,22.1011,78.6069,1.15879,24.2632,2020,CH4,20250703.csv,
50501,20250801,173,Cs0.05MA0.1FA0.85PbI3.0,1.65,MACl,15.0,p-F-PEACl,2.0,,,"4,4,4-NA",0.5,,,,,3000.0,30.0,100.0,10.0,1000,5,5500,30,15,150,110,15,PDADI,0.5,,,,,,,5000.0,30.0,6.0,70.0,100.0,5.0,21.2817,75.0884,1.18056,24.0073,2021,CH1,20250703.csv,
50502,20250801,173,Cs0.05MA0.1FA0.85PbI3.0,1.65,MACl,15.0,p-F-PEACl,2.0,,,"4,4,4-NA",0.5,,,,,3000.0,30.0,100.0,10.0,1000,5,5500,30,15,150,110,15,PDADI,0.5,,,,,,,5000.0,30.0,6.0,70.0,100.0,5.0,19.3286,71.5342,1.16565,23.1804,2021,CH2,20250703.csv,
50503,20250801,173,Cs0.05MA0.1FA0.85PbI3.0,1.65,MACl,15.0,p-F-PEACl,2.0,,,"4,4,4-NA",0.5,,,,,3000.0,30.0,100.0,10.0,1000,5,5500,30,15,150,110,15,PDADI,0.5,,,,,,,5000.0,30.0,6.0,70.0,100.0,5.0,20.6526,75.7483,1.16374,23.4285,2021,CH3,20250703.csv,
50504,20250801,173,Cs0.05MA0.1FA0.85PbI3.0,1.65,MACl,15.0,p-F-PEACl,2.0,,,"4,4,4-NA",0.5,,,,,3000.0,30.0,100.0,10.0,1000,5,5500,30,15,150,110,15,PDADI,0.5,,,,,,,5000.0,30.0,6.0,70.0,100.0,5.0,20.3069,75.1416,1.15917,23.314,2021,CH4,20250703.csv,
50505,20250801,173,Cs0.05MA0.1FA0.85PbI3.0,1.65,MACl,15.0,p-F-PEACl,2.0,,,"4,4,4-NA",0.5,,,,,3000.0,30.0,100.0,10.0,1000,5,5500,30,15,150,110,15,PDADI,0.5,,,,,,,5000.0,30.0,6.0,70.0,100.0,5.0,21.9256,74.3337,1.17741,25.0518,2022,CH1,20250703.csv,
50506,20250801,173,Cs0.05MA0.1FA0.85PbI3.0,1.65,MACl,15.0,p-F-PEACl,2.0,,,"4,4,4-NA",0.5,,,,,3000.0,30.0,100.0,10.0,1000,5,5500,30,15,150,110,15,PDADI,0.5,,,,,,,5000.0,30.0,6.0,70.0,100.0,5.0,22.469,77.7322,1.16651,24.7796,2022,CH2,20250703.csv,
50507,20250801,173,Cs0.05MA0.1FA0.85PbI3.0,1.65,MACl,15.0,p-F-PEACl,2.0,,,"4,4,4-NA",0.5,,,,,3000.0,30.0,100.0,10.0,1000,5,5500,30,15,150,110,15,PDADI,0.5,,,,,,,5000.0,30.0,6.0,70.0,100.0,5.0,18.6796,68.23,1.14896,23.828,2022,CH3,20250703.csv,
50508,20250801,173,Cs0.05MA0.1FA0.85PbI3.0,1.65,MACl,15.0,p-F-PEACl,2.0,,,"4,4,4-NA",0.5,,,,,3000.0,30.0,100.0,10.0,1000,5,5500,30,15,150,110,15,PDADI,0.5,,,,,,,5000.0,30.0,6.0,70.0,100.0,5.0,21.6422,77.1844,1.15692,24.2363,2022,CH4,20250703.csv,
50509,20250801,173,Cs0.05MA0.1FA0.85PbI3.0,1.65,MACl,15.0,m-F-PEACl,2.0,,,"4,4,4-NA",0.5,,,,,3000.0,30.0,100.0,10.0,1000,5,5500,30,15,150,110,15,PDADI,0.5,,,,,,,5000.0,30.0,6.0,70.0,100.0,5.0,23.7867,81.0551,1.19041,24.6523,2023,CH1,20250703.csv,
50510,20250801,173,Cs0.05MA0.1FA0.85PbI3.0,1.65,MACl,15.0,m-F-PEACl,2.0,,,"4,4,4-NA",0.5,,,,,3000.0,30.0,100.0,10.0,1000,5,5500,30,15,150,110,15,PDADI,0.5,,,,,,,5000.0,30.0,6.0,70.0,100.0,5.0,24.163,83.1882,1.18461,24.5196,2023,CH2,20250703.csv,
50511,20250801,173,Cs0.05MA0.1FA0.85PbI3.0,1.65,MACl,15.0,m-F-PEACl,2.0,,,"4,4,4-NA",0.5,,,,,3000.0,30.0,100.0,10.0,1000,5,5500,30,15,150,110,15,PDADI,0.5,,,,,,,5000.0,30.0,6.0,70.0,100.0,5.0,24.0095,83.9026,1.17701,24.3124,2023,CH3,20250703.csv,
50512,20250801,173,Cs0.05MA0.1FA0.85PbI3.0,1.65,MACl,15.0,m-F-PEACl,2.0,,,"4,4,4-NA",0.5,,,,,3000.0,30.0,100.0,10.0,1000,5,5500,30,15,150,110,15,PDADI,0.5,,,,,,,5000.0,30.0,6.0,70.0,100.0,5.0,23.4537,83.1406,1.17269,24.0556,2023,CH4,20250703.csv,
50513,20250801,173,Cs0.05MA0.1FA0.85PbI3.0,1.65,MACl,15.0,m-F-PEACl,2.0,,,"4,4,4-NA",0.5,,,,,3000.0,30.0,100.0,10.0,1000,5,5500,30,15,150,110,15,PDADI,0.5,,,,,,,5000.0,30.0,6.0,70.0,100.0,5.0,24.453,81.4011,1.19031,25.2372,2024,CH1,20250703.csv,
50514,20250801,173,Cs0.05MA0.1FA0.85PbI3.0,1.65,MACl,15.0,m-F-PEACl,2.0,,,"4,4,4-NA",0.5,,,,,3000.0,30.0,100.0,10.0,1000,5,5500,30,15,150,110,15,PDADI,0.5,,,,,,,5000.0,30.0,6.0,70.0,100.0,5.0,23.3962,81.3243,1.18186,24.3422,2024,CH2,20250703.csv,
50515,20250801,173,Cs0.05MA0.1FA0.85PbI3.0,1.65,MACl,15.0,m-F-PEACl,2.0,,,"4,4,4-NA",0.5,,,,,3000.0,30.0,100.0,10.0,1000,5,5500,30,15,150,110,15,PDADI,0.5,,,,,,,5000.0,30.0,6.0,70.0,100.0,5.0,23.4157,82.6797,1.17553,24.0921,2024,CH3,20250703.csv,
50516,20250801,173,Cs0.05MA0.1FA0.85PbI3.0,1.65,MACl,15.0,m-F-PEACl,2.0,,,"4,4,4-NA",0.5,,,,,3000.0,30.0,100.0,10.0,1000,5,5500,30,15,150,110,15,PDADI,0.5,,,,,,,5000.0,30.0,6.0,70.0,100.0,5.0,22.5996,81.4234,1.17083,23.706,2024,CH4,20250703.csv,
50517,20250801,173,Cs0.05MA0.1FA0.85PbI3.0,1.65,MACl,15.0,m-F-PEACl,2.0,,,"4,4,4-NA",0.5,,,,,3000.0,30.0,100.0,10.0,1000,5,5500,30,15,150,110,15,PDADI,0.5,,,,,,,5000.0,30.0,6.0,70.0,100.0,5.0,20.8365,71.0975,1.19221,24.582,2025,CH1,20250703.csv,
50518,20250801,173,Cs0.05MA0.1FA0.85PbI3.0,1.65,MACl,15.0,m-F-PEACl,2.0,,,"4,4,4-NA",0.5,,,,,3000.0,30.0,100.0,10.0,1000,5,5500,30,15,150,110,15,PDADI,0.5,,,,,,,5000.0,30.0,6.0,70.0,100.0,5.0,23.7659,82.917,1.18734,24.1399,2025,CH2,20250703.csv,
50519,20250801,173,Cs0.05MA0.1FA0.85PbI3.0,1.65,MACl,15.0,m-F-PEACl,2.0,,,"4,4,4-NA",0.5,,,,,3000.0,30.0,100.0,10.0,1000,5,5500,30,15,150,110,15,PDADI,0.5,,,,,,,5000.0,30.0,6.0,70.0,100.0,5.0,23.4971,84.0795,1.1788,23.7074,2025,CH3,20250703.csv,
50520,20250801,173,Cs0.05MA0.1FA0.85PbI3.0,1.65,MACl,15.0,m-F-PEACl,2.0,,,"4,4,4-NA",0.5,,,,,3000.0,30.0,100.0,10.0,1000,5,5500,30,15,150,110,15,PDADI,0.5,,,,,,,5000.0,30.0,6.0,70.0,100.0,5.0,23.2991,84.1563,1.17356,23.5909,2025,CH4,20250703.csv,
50521,20250801,173,Cs0.05MA0.1FA0.85PbI3.0,1.65,MACl,15.0,m-F-PEACl,2.0,,,"4,4,4-NA",0.5,,,,,3000.0,30.0,100.0,10.0,1000,5,5500,30,15,150,110,15,PDADI,0.5,,,,,,,5000.0,30.0,6.0,70.0,100.0,5.0,24.0616,82.8139,1.19041,24.4076,2026,CH1,20250703.csv,
50522,20250801,173,Cs0.05MA0.1FA0.85PbI3.0,1.65,MACl,15.0,m-F-PEACl,2.0,,,"4,4,4-NA",0.5,,,,,3000.0,30.0,100.0,10.0,1000,5,5500,30,15,150,110,15,PDADI,0.5,,,,,,,5000.0,30.0,6.0,70.0,100.0,5.0,23.503,83.3006,1.18327,23.8447,2026,CH2,20250703.csv,
50523,20250801,173,Cs0.05MA0.1FA0.85PbI3.0,1.65,MACl,15.0,m-F-PEACl,2.0,,,"4,4,4-NA",0.5,,,,,3000.0,30.0,100.0,10.0,1000,5,5500,30,15,150,110,15,PDADI,0.5,,,,,,,5000.0,30.0,6.0,70.0,100.0,5.0,19.8078,74.1756,1.17187,22.7874,2026,CH3,20250703.csv,
50524,20250801,173,Cs0.05MA0.1FA0.85PbI3.0,1.65,MACl,15.0,m-F-PEACl,2.0,,,"4,4,4-NA",0.5,,,,,3000.0,30.0,100.0,10.0,1000,5,5500,30,15,150,110,15,PDADI,0.5,,,,,,,5000.0,30.0,6.0,70.0,100.0,5.0,22.9568,83.7118,1.17527,23.3338,2026,CH4,20250703.csv,
50525,20250801,173,Cs0.05MA0.1FA0.85PbI3.0,1.65,MACl,15.0,PMACl,2.0,,,"4,4,4-NA",0.5,,,,,3000.0,30.0,100.0,10.0,1000,5,5500,30,15,150,110,15,PDADI,0.5,,,,,,,5000.0,30.0,6.0,70.0,100.0,5.0,25.2585,81.3931,1.18319,26.2281,2027,CH1,20250703.csv,
50526,20250801,173,Cs0.05MA0.1FA0.85PbI3.0,1.65,MACl,15.0,PMACl,2.0,,,"4,4,4-NA",0.5,,,,,3000.0,30.0,100.0,10.0,1000,5,5500,30,15,150,110,15,PDADI,0.5,,,,,,,5000.0,30.0,6.0,70.0,100.0,5.0,23.6691,80.0898,1.16343,25.4017,2027,CH2,20250703.csv,
50527,20250801,173,Cs0.05MA0.1FA0.85PbI3.0,1.65,MACl,15.0,PMACl,2.0,,,"4,4,4-NA",0.5,,,,,3000.0,30.0,100.0,10.0,1000,5,5500,30,15,150,110,15,PDADI,0.5,,,,,,,5000.0,30.0,6.0,70.0,100.0,5.0,23.6559,80.5605,1.15823,25.3525,2027,CH3,20250703.csv,
50528,20250801,173,Cs0.05MA0.1FA0.85PbI3.0,1.65,MACl,15.0,PMACl,2.0,,,"4,4,4-NA",0.5,,,,,3000.0,30.0,100.0,10.0,1000,5,5500,30,15,150,110,15,PDADI,0.5,,,,,,,5000.0,30.0,6.0,70.0,100.0,5.0,22.5291,77.6029,1.15514,25.1323,2027,CH4,20250703.csv,
50529,20250801,173,Cs0.05MA0.1FA0.85PbI3.0,1.65,MACl,15.0,PMACl,2.0,,,"4,4,4-NA",0.5,,,,,3000.0,30.0,100.0,10.0,1000,5,5500,30,15,150,110,15,PDADI,0.5,,,,,,,5000.0,30.0,6.0,70.0,100.0,5.0,24.5946,82.5452,1.19178,25.0006,2028,CH1,20250703.csv,
50530,20250801,173,Cs0.05MA0.1FA0.85PbI3.0,1.65,MACl,15.0,PMACl,2.0,,,"4,4,4-NA",0.5,,,,,3000.0,30.0,100.0,10.0,1000,5,5500,30,15,150,110,15,PDADI,0.5,,,,,,,5000.0,30.0,6.0,70.0,100.0,5.0,24.3994,83.685,1.18596,24.5845,2028,CH2,20250703.csv,
50531,20250801,173,Cs0.05MA0.1FA0.85PbI3.0,1.65,MACl,15.0,PMACl,2.0,,,"4,4,4-NA",0.5,,,,,3000.0,30.0,100.0,10.0,1000,5,5500,30,15,150,110,15,PDADI,0.5,,,,,,,5000.0,30.0,6.0,70.0,100.0,5.0,23.8331,83.3391,1.17858,24.2647,2028,CH3,20250703.csv,
50532,20250801,173,Cs0.05MA0.1FA0.85PbI3.0,1.65,MACl,15.0,PMACl,2.0,,,"4,4,4-NA",0.5,,,,,3000.0,30.0,100.0,10.0,1000,5,5500,30,15,150,110,15,PDADI,0.5,,,,,,,5000.0,30.0,6.0,70.0,100.0,5.0,23.184,82.652,1.1704,23.9662,2028,CH4,20250703.csv,
50533,20250801,173,Cs0.05MA0.1FA0.85PbI3.0,1.65,MACl,15.0,PMACl,2.0,,,"4,4,4-NA",0.5,,,,,3000.0,30.0,100.0,10.0,1000,5,5500,30,15,150,110,15,PDADI,0.5,,,,,,,5000.0,30.0,6.0,70.0,100.0,5.0,24.487,82.96,1.18599,24.8877,2029,CH1,20250703.csv,
50534,20250801,173,Cs0.05MA0.1FA0.85PbI3.0,1.65,MACl,15.0,PMACl,2.0,,,"4,4,4-NA",0.5,,,,,3000.0,30.0,100.0,10.0,1000,5,5500,30,15,150,110,15,PDADI,0.5,,,,,,,5000.0,30.0,6.0,70.0,100.0,5.0,23.7233,82.8542,1.17385,24.392,2029,CH2,20250703.csv,
50535,20250801,173,Cs0.05MA0.1FA0.85PbI3.0,1.65,MACl,15.0,PMACl,2.0,,,"4,4,4-NA",0.5,,,,,3000.0,30.0,100.0,10.0,1000,5,5500,30,15,150,110,15,PDADI,0.5,,,,,,,5000.0,30.0,6.0,70.0,100.0,5.0,19.1477,70.3135,1.15179,23.6431,2029,CH3,20250703.csv,
50536,20250801,173,Cs0.05MA0.1FA0.85PbI3.0,1.65,MACl,15.0,PMACl,2.0,,,"4,4,4-NA",0.5,,,,,3000.0,30.0,100.0,10.0,1000,5,5500,30,15,150,110,15,PDADI,0.5,,,,,,,5000.0,30.0,6.0,70.0,100.0,5.0,21.3144,77.8984,1.15806,23.6273,2029,CH4,20250703.csv,
50537,20250801,173,Cs0.05MA0.1FA0.85PbI3.0,1.65,MACl,15.0,PMACl,2.0,,,"4,4,4-NA",0.5,,,,,3000.0,30.0,100.0,10.0,1000,5,5500,30,15,150,110,15,PDADI,0.5,,,,,,,5000.0,30.0,6.0,70.0,100.0,5.0,21.1323,71.7975,1.18775,24.7806,2030,CH1,20250703.csv,
50538,20250801,173,Cs0.05MA0.1FA0.85PbI3.0,1.65,MACl,15.0,PMACl,2.0,,,"4,4,4-NA",0.5,,,,,3000.0,30.0,100.0,10.0,1000,5,5500,30,15,150,110,15,PDADI,0.5,,,,,,,5000.0,30.0,6.0,70.0,100.0,5.0,24.0968,82.8564,1.18446,24.5536,2030,CH2,20250703.csv,
50539,20250801,173,Cs0.05MA0.1FA0.85PbI3.0,1.65,MACl,15.0,PMACl,2.0,,,"4,4,4-NA",0.5,,,,,3000.0,30.0,100.0,10.0,1000,5,5500,30,15,150,110,15,PDADI,0.5,,,,,,,5000.0,30.0,6.0,70.0,100.0,5.0,23.0384,81.847,1.17623,23.9308,2030,CH3,20250703.csv,
50540,20250801,173,Cs0.05MA0.1FA0.85PbI3.0,1.65,MACl,15.0,PMACl,2.0,,,"4,4,4-NA",0.5,,,,,3000.0,30.0,100.0,10.0,1000,5,5500,30,15,150,110,15,PDADI,0.5,,,,,,,5000.0,30.0,6.0,70.0,100.0,5.0,23.0944,82.8768,1.17117,23.7932,2030,CH4,20250703.csv,
50541,20250801,173,Cs0.05MA0.1FA0.85PbI3.0,1.65,MACl,15.0,p-MeO-PEACl,2.0,,,"4,4,4-NA",0.5,,,,,3000.0,30.0,100.0,10.0,1000,5,5500,30,15,150,110,15,PDADI,0.5,,,,,,,5000.0,30.0,6.0,70.0,100.0,5.0,23.7368,75.9343,1.17504,26.603,2031,CH1,20250703.csv,
50542,20250801,173,Cs0.05MA0.1FA0.85PbI3.0,1.65,MACl,15.0,p-MeO-PEACl,2.0,,,"4,4,4-NA",0.5,,,,,3000.0,30.0,100.0,10.0,1000,5,5500,30,15,150,110,15,PDADI,0.5,,,,,,,5000.0,30.0,6.0,70.0,100.0,5.0,12.9314,43.8627,1.11518,26.4366,2031,CH2,20250703.csv,
50543,20250801,173,Cs0.05MA0.1FA0.85PbI3.0,1.65,MACl,15.0,p-MeO-PEACl,2.0,,,"4,4,4-NA",0.5,,,,,3000.0,30.0,100.0,10.0,1000,5,5500,30,15,150,110,15,PDADI,0.5,,,,,,,5000.0,30.0,6.0,70.0,100.0,5.0,21.8459,72.212,1.15465,26.2006,2031,CH3,20250703.csv,
50544,20250801,173,Cs0.05MA0.1FA0.85PbI3.0,1.65,MACl,15.0,p-MeO-PEACl,2.0,,,"4,4,4-NA",0.5,,,,,3000.0,30.0,100.0,10.0,1000,5,5500,30,15,150,110,15,PDADI,0.5,,,,,,,5000.0,30.0,6.0,70.0,100.0,5.0,22.5557,74.0156,1.15552,26.3728,2031,CH4,20250703.csv,
50545,20250801,173,Cs0.05MA0.1FA0.85PbI3.0,1.65,MACl,15.0,p-MeO-PEACl,2.0,,,"4,4,4-NA",0.5,,,,,3000.0,30.0,100.0,10.0,1000,5,5500,30,15,150,110,15,PDADI,0.5,,,,,,,5000.0,30.0,6.0,70.0,100.0,5.0,22.4661,73.625,1.16759,26.1343,2032,CH1,20250703.csv,
50546,20250801,173,Cs0.05MA0.1FA0.85PbI3.0,1.65,MACl,15.0,p-MeO-PEACl,2.0,,,"4,4,4-NA",0.5,,,,,3000.0,30.0,100.0,10.0,1000,5,5500,30,15,150,110,15,PDADI,0.5,,,,,,,5000.0,30.0,6.0,70.0,100.0,5.0,21.2849,73.9965,1.14803,25.0557,2032,CH2,20250703.csv,
50547,20250801,173,Cs0.05MA0.1FA0.85PbI3.0,1.65,MACl,15.0,p-MeO-PEACl,2.0,,,"4,4,4-NA",0.5,,,,,3000.0,30.0,100.0,10.0,1000,5,5500,30,15,150,110,15,PDADI,0.5,,,,,,,5000.0,30.0,6.0,70.0,100.0,5.0,19.5859,70.4569,1.13812,24.4249,2032,CH3,20250703.csv,
50548,20250801,173,Cs0.05MA0.1FA0.85PbI3.0,1.65,MACl,15.0,p-MeO-PEACl,2.0,,,"4,4,4-NA",0.5,,,,,3000.0,30.0,100.0,10.0,1000,5,5500,30,15,150,110,15,PDADI,0.5,,,,,,,5000.0,30.0,6.0,70.0,100.0,5.0,20.0537,72.2013,1.14662,24.2231,2032,CH4,20250703.csv,
50549,20250801,173,Cs0.05MA0.1FA0.85PbI3.0,1.65,MACl,15.0,p-MeO-PEACl,2.0,,,"4,4,4-NA",0.5,,,,,3000.0,30.0,100.0,10.0,1000,5,5500,30,15,150,110,15,PDADI,0.5,,,,,,,5000.0,30.0,6.0,70.0,100.0,5.0,25.3859,80.2987,1.18778,26.6164,2033,CH1,20250703.csv,
50550,20250801,173,Cs0.05MA0.1FA0.85PbI3.0,1.65,MACl,15.0,p-MeO-PEACl,2.0,,,"4,4,4-NA",0.5,,,,,3000.0,30.0,100.0,10.0,1000,5,5500,30,15,150,110,15,PDADI,0.5,,,,,,,5000.0,30.0,6.0,70.0,100.0,5.0,22.8992,75.3328,1.1661,26.0676,2033,CH2,20250703.csv,
50551,20250801,173,Cs0.05MA0.1FA0.85PbI3.0,1.65,MACl,15.0,p-MeO-PEACl,2.0,,,"4,4,4-NA",0.5,,,,,3000.0,30.0,100.0,10.0,1000,5,5500,30,15,150,110,15,PDADI,0.5,,,,,,,5000.0,30.0,6.0,70.0,100.0,5.0,21.9931,73.8622,1.15645,25.7476,2033,CH3,20250703.csv,
50552,20250801,173,Cs0.05MA0.1FA0.85PbI3.0,1.65,MACl,15.0,p-MeO-PEACl,2.0,,,"4,4,4-NA",0.5,,,,,3000.0,30.0,100.0,10.0,1000,5,5500,30,15,150,110,15,PDADI,0.5,,,,,,,5000.0,30.0,6.0,70.0,100.0,5.0,21.6613,73.2483,1.15508,25.602,2033,CH4,20250703.csv,
50553,20250801,173,Cs0.05MA0.1FA0.85PbI3.0,1.65,MACl,15.0,m-MeO-PEACl,2.0,,,"4,4,4-NA",0.5,,,,,3000.0,30.0,100.0,10.0,1000,5,5500,30,15,150,110,15,PDADI,0.5,,,,,,,5000.0,30.0,6.0,70.0,100.0,5.0,22.4284,75.3467,1.18091,25.2068,2034,CH1,20250703.csv,
50554,20250801,173,Cs0.05MA0.1FA0.85PbI3.0,1.65,MACl,15.0,m-MeO-PEACl,2.0,,,"4,4,4-NA",0.5,,,,,3000.0,30.0,100.0,10.0,1000,5,5500,30,15,150,110,15,PDADI,0.5,,,,,,,5000.0,30.0,6.0,70.0,100.0,5.0,16.6881,60.5711,1.15214,23.9131,2034,CH2,20250703.csv,
50555,20250801,173,Cs0.05MA0.1FA0.85PbI3.0,1.65,MACl,15.0,m-MeO-PEACl,2.0,,,"4,4,4-NA",0.5,,,,,3000.0,30.0,100.0,10.0,1000,5,5500,30,15,150,110,15,PDADI,0.5,,,,,,,5000.0,30.0,6.0,70.0,100.0,5.0,19.1089,70.0289,1.15451,23.6353,2034,CH3,20250703.csv,
50556,20250801,173,Cs0.05MA0.1FA0.85PbI3.0,1.65,MACl,15.0,m-MeO-PEACl,2.0,,,"4,4,4-NA",0.5,,,,,3000.0,30.0,100.0,10.0,1000,5,5500,30,15,150,110,15,PDADI,0.5,,,,,,,5000.0,30.0,6.0,70.0,100.0,5.0,0.742056,24.5638,0.144266,20.94,2034,CH4,20250703.csv,
50557,20250801,173,Cs0.05MA0.1FA0.85PbI3.0,1.65,MACl,15.0,m-MeO-PEACl,2.0,,,"4,4,4-NA",0.5,,,,,3000.0,30.0,100.0,10.0,1000,5,5500,30,15,150,110,15,PDADI,0.5,,,,,,,5000.0,30.0,6.0,70.0,100.0,5.0,23.606,79.1751,1.17607,25.3513,2035,CH1,20250703.csv,
50558,20250801,173,Cs0.05MA0.1FA0.85PbI3.0,1.65,MACl,15.0,m-MeO-PEACl,2.0,,,"4,4,4-NA",0.5,,,,,3000.0,30.0,100.0,10.0,1000,5,5500,30,15,150,110,15,PDADI,0.5,,,,,,,5000.0,30.0,6.0,70.0,100.0,5.0,15.0107,54.3327,1.12728,24.5081,2035,CH2,20250703.csv,
50559,20250801,173,Cs0.05MA0.1FA0.85PbI3.0,1.65,MACl,15.0,m-MeO-PEACl,2.0,,,"4,4,4-NA",0.5,,,,,3000.0,30.0,100.0,10.0,1000,5,5500,30,15,150,110,15,PDADI,0.5,,,,,,,5000.0,30.0,6.0,70.0,100.0,5.0,20.0268,71.6021,1.13696,24.6002,2035,CH3,20250703.csv,
50560,20250801,173,Cs0.05MA0.1FA0.85PbI3.0,1.65,MACl,15.0,m-MeO-PEACl,2.0,,,"4,4,4-NA",0.5,,,,,3000.0,30.0,100.0,10.0,1000,5,5500,30,15,150,110,15,PDADI,0.5,,,,,,,5000.0,30.0,6.0,70.0,100.0,5.0,20.979,74.4033,1.14408,24.6453,2035,CH4,20250703.csv,
50561,20250801,173,Cs0.05MA0.1FA0.85PbI3.0,1.65,MACl,15.0,m-MeO-PEACl,2.0,,,"4,4,4-NA",0.5,,,,,3000.0,30.0,100.0,10.0,1000,5,5500,30,15,150,110,15,PDADI,0.5,,,,,,,5000.0,30.0,6.0,70.0,100.0,5.0,23.0654,75.2468,1.1759,26.0678,2036,CH1,20250703.csv,
50562,20250801,173,Cs0.05MA0.1FA0.85PbI3.0,1.65,MACl,15.0,m-MeO-PEACl,2.0,,,"4,4,4-NA",0.5,,,,,3000.0,30.0,100.0,10.0,1000,5,5500,30,15,150,110,15,PDADI,0.5,,,,,,,5000.0,30.0,6.0,70.0,100.0,5.0,21.608,74.7001,1.15572,25.0289,2036,CH2,20250703.csv,
50563,20250801,173,Cs0.05MA0.1FA0.85PbI3.0,1.65,MACl,15.0,m-MeO-PEACl,2.0,,,"4,4,4-NA",0.5,,,,,3000.0,30.0,100.0,10.0,1000,5,5500,30,15,150,110,15,PDADI,0.5,,,,,,,5000.0,30.0,6.0,70.0,100.0,5.0,20.6071,73.0418,1.14681,24.601,2036,CH3,20250703.csv,
50564,20250801,173,Cs0.05MA0.1FA0.85PbI3.0,1.65,MACl,15.0,m-MeO-PEACl,2.0,,,"4,4,4-NA",0.5,,,,,3000.0,30.0,100.0,10.0,1000,5,5500,30,15,150,110,15,PDADI,0.5,,,,,,,5000.0,30.0,6.0,70.0,100.0,5.0,20.2782,72.7602,1.14784,24.2802,2036,CH4,20250703.csv,
50565,20250801,173,Cs0.05MA0.1FA0.85PbI3.0,1.65,MACl,15.0,m-F-PEACl,2.0,,,"4,4,4-NA",0.415,4PABCz,0.104,,,3000.0,30.0,100.0,10.0,1000,5,5500,30,15,150,110,15,PDADI,0.5,,,,,,,5000.0,30.0,6.0,70.0,100.0,5.0,20.5313,73.3779,1.16849,23.9456,2037,CH1,20250703.csv,
50566,20250801,173,Cs0.05MA0.1FA0.85PbI3.0,1.65,MACl,15.0,m-F-PEACl,2.0,,,"4,4,4-NA",0.415,4PABCz,0.104,,,3000.0,30.0,100.0,10.0,1000,5,5500,30,15,150,110,15,PDADI,0.5,,,,,,,5000.0,30.0,6.0,70.0,100.0,5.0,17.2641,65.2544,1.14961,23.0135,2037,CH2,20250703.csv,
50567,20250801,173,Cs0.05MA0.1FA0.85PbI3.0,1.65,MACl,15.0,m-F-PEACl,2.0,,,"4,4,4-NA",0.415,4PABCz,0.104,,,3000.0,30.0,100.0,10.0,1000,5,5500,30,15,150,110,15,PDADI,0.5,,,,,,,5000.0,30.0,6.0,70.0,100.0,5.0,18.9158,70.537,1.14755,23.3688,2037,CH3,20250703.csv,
50568,20250801,173,Cs0.05MA0.1FA0.85PbI3.0,1.65,MACl,15.0,m-F-PEACl,2.0,,,"4,4,4-NA",0.415,4PABCz,0.104,,,3000.0,30.0,100.0,10.0,1000,5,5500,30,15,150,110,15,PDADI,0.5,,,,,,,5000.0,30.0,6.0,70.0,100.0,5.0,16.7721,62.8528,1.14083,23.3907,2037,CH4,20250703.csv,
50569,20250801,173,Cs0.05MA0.1FA0.85PbI3.0,1.65,MACl,15.0,m-F-PEACl,2.0,,,"4,4,4-NA",0.415,4PABCz,0.104,,,3000.0,30.0,100.0,10.0,1000,5,5500,30,15,150,110,15,PDADI,0.5,,,,,,,5000.0,30.0,6.0,70.0,100.0,5.0,23.5999,81.7348,1.17124,24.6522,2038,CH1,20250703.csv,
50570,20250801,173,Cs0.05MA0.1FA0.85PbI3.0,1.65,MACl,15.0,m-F-PEACl,2.0,,,"4,4,4-NA",0.415,4PABCz,0.104,,,3000.0,30.0,100.0,10.0,1000,5,5500,30,15,150,110,15,PDADI,0.5,,,,,,,5000.0,30.0,6.0,70.0,100.0,5.0,20.7859,78.6718,1.14662,23.0424,2038,CH2,20250703.csv,
50571,20250801,173,Cs0.05MA0.1FA0.85PbI3.0,1.65,MACl,15.0,m-F-PEACl,2.0,,,"4,4,4-NA",0.415,4PABCz,0.104,,,3000.0,30.0,100.0,10.0,1000,5,5500,30,15,150,110,15,PDADI,0.5,,,,,,,5000.0,30.0,6.0,70.0,100.0,5.0,19.7179,76.1078,1.14206,22.6851,2038,CH3,20250703.csv,
50572,20250801,173,Cs0.05MA0.1FA0.85PbI3.0,1.65,MACl,15.0,m-F-PEACl,2.0,,,"4,4,4-NA",0.415,4PABCz,0.104,,,3000.0,30.0,100.0,10.0,1000,5,5500,30,15,150,110,15,PDADI,0.5,,,,,,,5000.0,30.0,6.0,70.0,100.0,5.0,21.4061,81.2718,1.1507,22.8894,2038,CH4,20250703.csv,
50573,20250801,173,Cs0.05MA0.1FA0.85PbI3.0,1.65,MACl,15.0,m-F-PEACl,2.0,,,"4,4,4-NA",0.415,4PABCz,0.104,,,3000.0,30.0,100.0,10.0,1000,5,5500,30,15,150,110,15,PDADI,0.5,,,,,,,5000.0,30.0,6.0,70.0,100.0,5.0,3.9212,27.5676,0.593976,23.947,2039,CH1,20250703.csv,
50574,20250801,173,Cs0.05MA0.1FA0.85PbI3.0,1.65,MACl,15.0,m-F-PEACl,2.0,,,"4,4,4-NA",0.415,4PABCz,0.104,,,3000.0,30.0,100.0,10.0,1000,5,5500,30,15,150,110,15,PDADI,0.5,,,,,,,5000.0,30.0,6.0,70.0,100.0,5.0,22.9802,81.7512,1.16623,24.1033,2039,CH2,20250703.csv,
50575,20250801,173,Cs0.05MA0.1FA0.85PbI3.0,1.65,MACl,15.0,m-F-PEACl,2.0,,,"4,4,4-NA",0.415,4PABCz,0.104,,,3000.0,30.0,100.0,10.0,1000,5,5500,30,15,150,110,15,PDADI,0.5,,,,,,,5000.0,30.0,6.0,70.0,100.0,5.0,16.9481,64.6575,1.13692,23.0554,2039,CH3,20250703.csv,
50576,20250801,173,Cs0.05MA0.1FA0.85PbI3.0,1.65,MACl,15.0,m-F-PEACl,2.0,,,"4,4,4-NA",0.415,4PABCz,0.104,,,3000.0,30.0,100.0,10.0,1000,5,5500,30,15,150,110,15,PDADI,0.5,,,,,,,5000.0,30.0,6.0,70.0,100.0,5.0,1.94275,25.4517,0.347336,21.9761,2039,CH4,20250703.csv,
50577,20250801,173,Cs0.05MA0.1FA0.85PbI3.0,1.65,MACl,15.0,m-F-PEACl,2.0,,,4PACz,0.104,"4,4,4-NA",0.415,,,3000.0,30.0,100.0,10.0,1000,5,5500,30,15,150,110,15,PDADI,0.5,,,,,,,5000.0,30.0,6.0,70.0,100.0,5.0,25.3601,83.3154,1.18097,25.7744,2040,CH1,20250703.csv,
50578,20250801,173,Cs0.05MA0.1FA0.85PbI3.0,1.65,MACl,15.0,m-F-PEACl,2.0,,,4PACz,0.104,"4,4,4-NA",0.415,,,3000.0,30.0,100.0,10.0,1000,5,5500,30,15,150,110,15,PDADI,0.5,,,,,,,5000.0,30.0,6.0,70.0,100.0,5.0,19.432,69.657,1.15633,24.1251,2040,CH2,20250703.csv,
50579,20250801,173,Cs0.05MA0.1FA0.85PbI3.0,1.65,MACl,15.0,m-F-PEACl,2.0,,,4PACz,0.104,"4,4,4-NA",0.415,,,3000.0,30.0,100.0,10.0,1000,5,5500,30,15,150,110,15,PDADI,0.5,,,,,,,5000.0,30.0,6.0,70.0,100.0,5.0,22.3475,78.8422,1.15583,24.5231,2040,CH3,20250703.csv,
50580,20250801,173,Cs0.05MA0.1FA0.85PbI3.0,1.65,MACl,15.0,m-F-PEACl,2.0,,,4PACz,0.104,"4,4,4-NA",0.415,,,3000.0,30.0,100.0,10.0,1000,5,5500,30,15,150,110,15,PDADI,0.5,,,,,,,5000.0,30.0,6.0,70.0,100.0,5.0,22.7021,80.3163,1.15953,24.3769,2040,CH4,20250703.csv,
50581,20250801,173,Cs0.05MA0.1FA0.85PbI3.0,1.65,MACl,15.0,m-F-PEACl,2.0,,,4PACz,0.104,"4,4,4-NA",0.415,,,3000.0,30.0,100.0,10.0,1000,5,5500,30,15,150,110,15,PDADI,0.5,,,,,,,5000.0,30.0,6.0,70.0,100.0,5.0,18.5725,65.1224,1.16868,24.4032,2041,CH1,20250703.csv,
50582,20250801,173,Cs0.05MA0.1FA0.85PbI3.0,1.65,MACl,15.0,m-F-PEACl,2.0,,,4PACz,0.104,"4,4,4-NA",0.415,,,3000.0,30.0,100.0,10.0,1000,5,5500,30,15,150,110,15,PDADI,0.5,,,,,,,5000.0,30.0,6.0,70.0,100.0,5.0,11.1424,42.8951,1.08948,23.8424,2041,CH2,20250703.csv,
50583,20250801,173,Cs0.05MA0.1FA0.85PbI3.0,1.65,MACl,15.0,m-F-PEACl,2.0,,,4PACz,0.104,"4,4,4-NA",0.415,,,3000.0,30.0,100.0,10.0,1000,5,5500,30,15,150,110,15,PDADI,0.5,,,,,,,5000.0,30.0,6.0,70.0,100.0,5.0,22.644,81.0921,1.16334,24.0032,2041,CH3,20250703.csv,
50584,20250801,173,Cs0.05MA0.1FA0.85PbI3.0,1.65,MACl,15.0,m-F-PEACl,2.0,,,4PACz,0.104,"4,4,4-NA",0.415,,,3000.0,30.0,100.0,10.0,1000,5,5500,30,15,150,110,15,PDADI,0.5,,,,,,,5000.0,30.0,6.0,70.0,100.0,5.0,20.4478,75.933,1.15427,23.3297,2041,CH4,20250703.csv,
50585,20250802,174,Cs0.05MA0.1FA0.85PbI3.0,1.65,MACl,15.0,p-F-PEACl,2.0,,,"4,4,4-NA",0.5,,,,,3000.0,30.0,100.0,10.0,1000,5,5500,30,15,150,110,15,PDADI,0.5,,,,,,,5000.0,30.0,6.0,70.0,100.0,5.0,24.7358,82.3917,1.16128,25.8526,2042,CH1,20250704.csv,
50586,20250802,174,Cs0.05MA0.1FA0.85PbI3.0,1.65,MACl,15.0,p-F-PEACl,2.0,,,"4,4,4-NA",0.5,,,,,3000.0,30.0,100.0,10.0,1000,5,5500,30,15,150,110,15,PDADI,0.5,,,,,,,5000.0,30.0,6.0,70.0,100.0,5.0,24.365,81.2091,1.15558,25.9634,2042,CH2,20250704.csv,
50587,20250802,174,Cs0.05MA0.1FA0.85PbI3.0,1.65,MACl,15.0,p-F-PEACl,2.0,,,"4,4,4-NA",0.5,,,,,3000.0,30.0,100.0,10.0,1000,5,5500,30,15,150,110,15,PDADI,0.5,,,,,,,5000.0,30.0,6.0,70.0,100.0,5.0,24.2265,80.8216,1.15354,25.9854,2042,CH3,20250704.csv,
50588,20250802,174,Cs0.05MA0.1FA0.85PbI3.0,1.65,MACl,15.0,p-F-PEACl,2.0,,,"4,4,4-NA",0.5,,,,,3000.0,30.0,100.0,10.0,1000,5,5500,30,15,150,110,15,PDADI,0.5,,,,,,,5000.0,30.0,6.0,70.0,100.0,5.0,24.6408,82.0619,1.15668,25.9597,2042,CH4,20250704.csv,
50589,20250802,174,Cs0.05MA0.1FA0.85PbI3.0,1.65,MACl,15.0,p-F-PEACl,2.0,,,"4,4,4-NA",0.5,,,,,3000.0,30.0,100.0,10.0,1000,5,5500,30,15,150,110,15,PDADI,0.5,,,,,,,5000.0,30.0,6.0,70.0,100.0,5.0,25.3518,82.0431,1.16133,26.6078,2043,CH1,20250704.csv,
50590,20250802,174,Cs0.05MA0.1FA0.85PbI3.0,1.65,MACl,15.0,p-F-PEACl,2.0,,,"4,4,4-NA",0.5,,,,,3000.0,30.0,100.0,10.0,1000,5,5500,30,15,150,110,15,PDADI,0.5,,,,,,,5000.0,30.0,6.0,70.0,100.0,5.0,24.7546,81.4866,1.14697,26.4862,2043,CH2,20250704.csv,
50591,20250802,174,Cs0.05MA0.1FA0.85PbI3.0,1.65,MACl,15.0,p-F-PEACl,2.0,,,"4,4,4-NA",0.5,,,,,3000.0,30.0,100.0,10.0,1000,5,5500,30,15,150,110,15,PDADI,0.5,,,,,,,5000.0,30.0,6.0,70.0,100.0,5.0,24.6924,81.5329,1.14602,26.4263,2043,CH3,20250704.csv,
50592,20250802,174,Cs0.05MA0.1FA0.85PbI3.0,1.65,MACl,15.0,p-F-PEACl,2.0,,,"4,4,4-NA",0.5,,,,,3000.0,30.0,100.0,10.0,1000,5,5500,30,15,150,110,15,PDADI,0.5,,,,,,,5000.0,30.0,6.0,70.0,100.0,5.0,25.1214,82.7032,1.15538,26.2904,2043,CH4,20250704.csv,
50593,20250802,174,Cs0.05MA0.1FA0.85PbI3.0,1.65,MACl,15.0,p-F-PEACl,2.0,,,"4,4,4-NA",0.5,,,,,3000.0,30.0,100.0,10.0,1000,5,5500,30,15,150,110,15,PDADI,0.5,,,,,,,5000.0,30.0,6.0,70.0,100.0,5.0,24.6109,82.7564,1.16653,25.4936,2044,CH1,20250704.csv,
50594,20250802,174,Cs0.05MA0.1FA0.85PbI3.0,1.65,MACl,15.0,p-F-PEACl,2.0,,,"4,4,4-NA",0.5,,,,,3000.0,30.0,100.0,10.0,1000,5,5500,30,15,150,110,15,PDADI,0.5,,,,,,,5000.0,30.0,6.0,70.0,100.0,5.0,24.2886,81.8631,1.16125,25.5499,2044,CH2,20250704.csv,
50595,20250802,174,Cs0.05MA0.1FA0.85PbI3.0,1.65,MACl,15.0,p-F-PEACl,2.0,,,"4,4,4-NA",0.5,,,,,3000.0,30.0,100.0,10.0,1000,5,5500,30,15,150,110,15,PDADI,0.5,,,,,,,5000.0,30.0,6.0,70.0,100.0,5.0,24.263,82.071,1.1568,25.5562,2044,CH3,20250704.csv,
50596,20250802,174,Cs0.05MA0.1FA0.85PbI3.0,1.65,MACl,15.0,p-F-PEACl,2.0,,,"4,4,4-NA",0.5,,,,,3000.0,30.0,100.0,10.0,1000,5,5500,30,15,150,110,15,PDADI,0.5,,,,,,,5000.0,30.0,6.0,70.0,100.0,5.0,24.4345,82.612,1.15942,25.5106,2044,CH4,20250704.csv,
50597,20250802,174,Cs0.05MA0.1FA0.85PbI3.0,1.65,MACl,15.0,p-F-PEACl,2.0,,,"4,4,4-NA",0.5,,,,,3000.0,30.0,100.0,10.0,1000,5,5500,30,15,150,110,15,PDADI,0.5,,,,,,,5000.0,30.0,6.0,70.0,100.0,5.0,25.5015,82.2809,1.16729,26.5515,2045,CH1,20250704.csv,
50598,20250802,174,Cs0.05MA0.1FA0.85PbI3.0,1.65,MACl,15.0,p-F-PEACl,2.0,,,"4,4,4-NA",0.5,,,,,3000.0,30.0,100.0,10.0,1000,5,5500,30,15,150,110,15,PDADI,0.5,,,,,,,5000.0,30.0,6.0,70.0,100.0,5.0,24.782,81.2916,1.1531,26.4378,2045,CH2,20250704.csv,
50599,20250802,174,Cs0.05MA0.1FA0.85PbI3.0,1.65,MACl,15.0,p-F-PEACl,2.0,,,"4,4,4-NA",0.5,,,,,3000.0,30.0,100.0,10.0,1000,5,5500,30,15,150,110,15,PDADI,0.5,,,,,,,5000.0,30.0,6.0,70.0,100.0,5.0,24.2308,79.5536,1.1555,26.3596,2045,CH3,20250704.csv,
50600,20250802,174,Cs0.05MA0.1FA0.85PbI3.0,1.65,MACl,15.0,p-F-PEACl,2.0,,,"4,4,4-NA",0.5,,,,,3000.0,30.0,100.0,10.0,1000,5,5500,30,15,150,110,15,PDADI,0.5,,,,,,,5000.0,30.0,6.0,70.0,100.0,5.0,24.5535,81.7315,1.15452,26.0208,2045,CH4,20250704.csv,
50601,20250802,174,Cs0.05MA0.1FA0.85PbI3.0,1.65,MACl,15.0,m-F-PEACl,2.0,,,"4,4,4-NA",0.5,,,,,3000.0,30.0,100.0,10.0,1000,5,5500,30,15,150,110,15,PDADI,0.5,,,,,,,5000.0,30.0,6.0,70.0,100.0,5.0,23.9132,82.9148,1.15759,24.9143,2046,CH1,20250704.csv,
50602,20250802,174,Cs0.05MA0.1FA0.85PbI3.0,1.65,MACl,15.0,m-F-PEACl,2.0,,,"4,4,4-NA",0.5,,,,,3000.0,30.0,100.0,10.0,1000,5,5500,30,15,150,110,15,PDADI,0.5,,,,,,,5000.0,30.0,6.0,70.0,100.0,5.0,23.8978,82.7669,1.15703,24.9551,2046,CH2,20250704.csv,
50603,20250802,174,Cs0.05MA0.1FA0.85PbI3.0,1.65,MACl,15.0,m-F-PEACl,2.0,,,"4,4,4-NA",0.5,,,,,3000.0,30.0,100.0,10.0,1000,5,5500,30,15,150,110,15,PDADI,0.5,,,,,,,5000.0,30.0,6.0,70.0,100.0,5.0,23.9147,82.9851,1.15283,24.9977,2046,CH3,20250704.csv,
50604,20250802,174,Cs0.05MA0.1FA0.85PbI3.0,1.65,MACl,15.0,m-F-PEACl,2.0,,,"4,4,4-NA",0.5,,,,,3000.0,30.0,100.0,10.0,1000,5,5500,30,15,150,110,15,PDADI,0.5,,,,,,,5000.0,30.0,6.0,70.0,100.0,5.0,23.9541,82.9407,1.1553,24.9986,2046,CH4,20250704.csv,
50605,20250802,174,Cs0.05MA0.1FA0.85PbI3.0,1.65,MACl,15.0,m-F-PEACl,2.0,,,"4,4,4-NA",0.5,,,,,3000.0,30.0,100.0,10.0,1000,5,5500,30,15,150,110,15,PDADI,0.5,,,,,,,5000.0,30.0,6.0,70.0,100.0,5.0,24.6682,82.5136,1.1678,25.6001,2047,CH1,20250704.csv,
50606,20250802,174,Cs0.05MA0.1FA0.85PbI3.0,1.65,MACl,15.0,m-F-PEACl,2.0,,,"4,4,4-NA",0.5,,,,,3000.0,30.0,100.0,10.0,1000,5,5500,30,15,150,110,15,PDADI,0.5,,,,,,,5000.0,30.0,6.0,70.0,100.0,5.0,24.1994,82.1137,1.16367,25.3256,2047,CH2,20250704.csv,
50607,20250802,174,Cs0.05MA0.1FA0.85PbI3.0,1.65,MACl,15.0,m-F-PEACl,2.0,,,"4,4,4-NA",0.5,,,,,3000.0,30.0,100.0,10.0,1000,5,5500,30,15,150,110,15,PDADI,0.5,,,,,,,5000.0,30.0,6.0,70.0,100.0,5.0,23.8407,82.448,1.1567,24.9987,2047,CH3,20250704.csv,
50608,20250802,174,Cs0.05MA0.1FA0.85PbI3.0,1.65,MACl,15.0,m-F-PEACl,2.0,,,"4,4,4-NA",0.5,,,,,3000.0,30.0,100.0,10.0,1000,5,5500,30,15,150,110,15,PDADI,0.5,,,,,,,5000.0,30.0,6.0,70.0,100.0,5.0,23.4997,81.9392,1.15699,24.7879,2047,CH4,20250704.csv,
50609,20250802,174,Cs0.05MA0.1FA0.85PbI3.0,1.65,MACl,15.0,m-F-PEACl,2.0,,,"4,4,4-NA",0.5,,,,,3000.0,30.0,100.0,10.0,1000,5,5500,30,15,150,110,15,PDADI,0.5,,,,,,,5000.0,30.0,6.0,70.0,100.0,5.0,23.285,81.9719,1.1615,24.4564,2048,CH1,20250704.csv,
50610,20250802,174,Cs0.05MA0.1FA0.85PbI3.0,1.65,MACl,15.0,m-F-PEACl,2.0,,,"4,4,4-NA",0.5,,,,,3000.0,30.0,100.0,10.0,1000,5,5500,30,15,150,110,15,PDADI,0.5,,,,,,,5000.0,30.0,6.0,70.0,100.0,5.0,23.6216,83.6603,1.15977,24.3456,2048,CH2,20250704.csv,
50611,20250802,174,Cs0.05MA0.1FA0.85PbI3.0,1.65,MACl,15.0,m-F-PEACl,2.0,,,"4,4,4-NA",0.5,,,,,3000.0,30.0,100.0,10.0,1000,5,5500,30,15,150,110,15,PDADI,0.5,,,,,,,5000.0,30.0,6.0,70.0,100.0,5.0,23.5984,83.9531,1.15667,24.3017,2048,CH3,20250704.csv,
50612,20250802,174,Cs0.05MA0.1FA0.85PbI3.0,1.65,MACl,15.0,m-F-PEACl,2.0,,,"4,4,4-NA",0.5,,,,,3000.0,30.0,100.0,10.0,1000,5,5500,30,15,150,110,15,PDADI,0.5,,,,,,,5000.0,30.0,6.0,70.0,100.0,5.0,23.6001,83.9835,1.15694,24.2889,2048,CH4,20250704.csv,
50613,20250802,174,Cs0.05MA0.1FA0.85PbI3.0,1.65,MACl,15.0,m-F-PEACl,2.0,,,"4,4,4-NA",0.5,,,,,3000.0,30.0,100.0,10.0,1000,5,5500,30,15,150,110,15,PDADI,0.5,,,,,,,5000.0,30.0,6.0,70.0,100.0,5.0,24.0552,82.6669,1.16817,24.9099,2049,CH1,20250704.csv,
50614,20250802,174,Cs0.05MA0.1FA0.85PbI3.0,1.65,MACl,15.0,m-F-PEACl,2.0,,,"4,4,4-NA",0.5,,,,,3000.0,30.0,100.0,10.0,1000,5,5500,30,15,150,110,15,PDADI,0.5,,,,,,,5000.0,30.0,6.0,70.0,100.0,5.0,23.7673,82.7318,1.16281,24.7059,2049,CH2,20250704.csv,
50615,20250802,174,Cs0.05MA0.1FA0.85PbI3.0,1.65,MACl,15.0,m-F-PEACl,2.0,,,"4,4,4-NA",0.5,,,,,3000.0,30.0,100.0,10.0,1000,5,5500,30,15,150,110,15,PDADI,0.5,,,,,,,5000.0,30.0,6.0,70.0,100.0,5.0,23.7908,83.4272,1.16477,24.4827,2049,CH3,20250704.csv,
50616,20250802,174,Cs0.05MA0.1FA0.85PbI3.0,1.65,MACl,15.0,m-F-PEACl,2.0,,,"4,4,4-NA",0.5,,,,,3000.0,30.0,100.0,10.0,1000,5,5500,30,15,150,110,15,PDADI,0.5,,,,,,,5000.0,30.0,6.0,70.0,100.0,5.0,23.2884,83.8549,1.15642,24.0156,2049,CH4,20250704.csv,
50617,20250802,174,Cs0.05MA0.1FA0.85PbI3.0,1.65,MACl,15.0,PMACl,2.0,,,"4,4,4-NA",0.5,,,,,3000.0,30.0,100.0,10.0,1000,5,5500,30,15,150,110,15,PDADI,0.5,,,,,,,5000.0,30.0,6.0,70.0,100.0,5.0,24.4056,82.6761,1.14426,25.798,2050,CH1,20250704.csv,
50618,20250802,174,Cs0.05MA0.1FA0.85PbI3.0,1.65,MACl,15.0,PMACl,2.0,,,"4,4,4-NA",0.5,,,,,3000.0,30.0,100.0,10.0,1000,5,5500,30,15,150,110,15,PDADI,0.5,,,,,,,5000.0,30.0,6.0,70.0,100.0,5.0,24.1361,82.0169,1.13553,25.9159,2050,CH2,20250704.csv,
50619,20250802,174,Cs0.05MA0.1FA0.85PbI3.0,1.65,MACl,15.0,PMACl,2.0,,,"4,4,4-NA",0.5,,,,,3000.0,30.0,100.0,10.0,1000,5,5500,30,15,150,110,15,PDADI,0.5,,,,,,,5000.0,30.0,6.0,70.0,100.0,5.0,24.0367,82.2459,1.1285,25.8975,2050,CH3,20250704.csv,
50620,20250802,174,Cs0.05MA0.1FA0.85PbI3.0,1.65,MACl,15.0,PMACl,2.0,,,"4,4,4-NA",0.5,,,,,3000.0,30.0,100.0,10.0,1000,5,5500,30,15,150,110,15,PDADI,0.5,,,,,,,5000.0,30.0,6.0,70.0,100.0,5.0,24.3645,82.6779,1.13547,25.9532,2050,CH4,20250704.csv,
50621,20250802,174,Cs0.05MA0.1FA0.85PbI3.0,1.65,MACl,15.0,PMACl,2.0,,,"4,4,4-NA",0.5,,,,,3000.0,30.0,100.0,10.0,1000,5,5500,30,15,150,110,15,PDADI,0.5,,,,,,,5000.0,30.0,6.0,70.0,100.0,5.0,23.5524,83.1592,1.14608,24.7122,2051,CH1,20250704.csv,
50622,20250802,174,Cs0.05MA0.1FA0.85PbI3.0,1.65,MACl,15.0,PMACl,2.0,,,"4,4,4-NA",0.5,,,,,3000.0,30.0,100.0,10.0,1000,5,5500,30,15,150,110,15,PDADI,0.5,,,,,,,5000.0,30.0,6.0,70.0,100.0,5.0,23.8334,84.0144,1.1463,24.7477,2051,CH2,20250704.csv,
50623,20250802,174,Cs0.05MA0.1FA0.85PbI3.0,1.65,MACl,15.0,PMACl,2.0,,,"4,4,4-NA",0.5,,,,,3000.0,30.0,100.0,10.0,1000,5,5500,30,15,150,110,15,PDADI,0.5,,,,,,,5000.0,30.0,6.0,70.0,100.0,5.0,23.6839,84.135,1.14634,24.5563,2051,CH3,20250704.csv,
50624,20250802,174,Cs0.05MA0.1FA0.85PbI3.0,1.65,MACl,15.0,PMACl,2.0,,,"4,4,4-NA",0.5,,,,,3000.0,30.0,100.0,10.0,1000,5,5500,30,15,150,110,15,PDADI,0.5,,,,,,,5000.0,30.0,6.0,70.0,100.0,5.0,23.6442,84.0471,1.14697,24.5273,2051,CH4,20250704.csv,
50625,20250802,174,Cs0.05MA0.1FA0.85PbI3.0,1.65,MACl,15.0,PMACl,2.0,,,"4,4,4-NA",0.5,,,,,3000.0,30.0,100.0,10.0,1000,5,5500,30,15,150,110,15,PDADI,0.5,,,,,,,5000.0,30.0,6.0,70.0,100.0,5.0,23.7426,82.9389,1.14713,24.9551,2052,CH1,20250704.csv,
50626,20250802,174,Cs0.05MA0.1FA0.85PbI3.0,1.65,MACl,15.0,PMACl,2.0,,,"4,4,4-NA",0.5,,,,,3000.0,30.0,100.0,10.0,1000,5,5500,30,15,150,110,15,PDADI,0.5,,,,,,,5000.0,30.0,6.0,70.0,100.0,5.0,23.3121,82.1663,1.13598,24.9758,2052,CH2,20250704.csv,
50627,20250802,174,Cs0.05MA0.1FA0.85PbI3.0,1.65,MACl,15.0,PMACl,2.0,,,"4,4,4-NA",0.5,,,,,3000.0,30.0,100.0,10.0,1000,5,5500,30,15,150,110,15,PDADI,0.5,,,,,,,5000.0,30.0,6.0,70.0,100.0,5.0,23.0023,80.242,1.13895,25.1689,2052,CH3,20250704.csv,
50628,20250802,174,Cs0.05MA0.1FA0.85PbI3.0,1.65,MACl,15.0,PMACl,2.0,,,"4,4,4-NA",0.5,,,,,3000.0,30.0,100.0,10.0,1000,5,5500,30,15,150,110,15,PDADI,0.5,,,,,,,5000.0,30.0,6.0,70.0,100.0,5.0,23.2502,82.4589,1.13416,24.8608,2052,CH4,20250704.csv,
50629,20250802,174,Cs0.05MA0.1FA0.85PbI3.0,1.65,MACl,15.0,PMACl,2.0,,,"4,4,4-NA",0.5,,,,,3000.0,30.0,100.0,10.0,1000,5,5500,30,15,150,110,15,PDADI,0.5,,,,,,,5000.0,30.0,6.0,70.0,100.0,5.0,23.1278,81.0916,1.14356,24.9402,2053,CH1,20250704.csv,
50630,20250802,174,Cs0.05MA0.1FA0.85PbI3.0,1.65,MACl,15.0,PMACl,2.0,,,"4,4,4-NA",0.5,,,,,3000.0,30.0,100.0,10.0,1000,5,5500,30,15,150,110,15,PDADI,0.5,,,,,,,5000.0,30.0,6.0,70.0,100.0,5.0,23.4603,82.7876,1.14507,24.7477,2053,CH2,20250704.csv,
50631,20250802,174,Cs0.05MA0.1FA0.85PbI3.0,1.65,MACl,15.0,PMACl,2.0,,,"4,4,4-NA",0.5,,,,,3000.0,30.0,100.0,10.0,1000,5,5500,30,15,150,110,15,PDADI,0.5,,,,,,,5000.0,30.0,6.0,70.0,100.0,5.0,23.3683,83.6569,1.14377,24.4224,2053,CH3,20250704.csv,
50632,20250802,174,Cs0.05MA0.1FA0.85PbI3.0,1.65,MACl,15.0,PMACl,2.0,,,"4,4,4-NA",0.5,,,,,3000.0,30.0,100.0,10.0,1000,5,5500,30,15,150,110,15,PDADI,0.5,,,,,,,5000.0,30.0,6.0,70.0,100.0,5.0,23.2093,83.7742,1.14416,24.214,2053,CH4,20250704.csv,
50633,20250802,174,Cs0.05MA0.1FA0.85PbI3.0,1.65,MACl,15.0,p-MeO-PEACl,2.0,,,"4,4,4-NA",0.5,,,,,3000.0,30.0,100.0,10.0,1000,5,5500,30,15,150,110,15,PDADI,0.5,,,,,,,5000.0,30.0,6.0,70.0,100.0,5.0,26.7804,81.0214,1.18694,27.8477,2054,CH1,20250704.csv,
50634,20250802,174,Cs0.05MA0.1FA0.85PbI3.0,1.65,MACl,15.0,p-MeO-PEACl,2.0,,,"4,4,4-NA",0.5,,,,,3000.0,30.0,100.0,10.0,1000,5,5500,30,15,150,110,15,PDADI,0.5,,,,,,,5000.0,30.0,6.0,70.0,100.0,5.0,21.7615,67.9032,1.1646,27.5183,2054,CH2,20250704.csv,
50635,20250802,174,Cs0.05MA0.1FA0.85PbI3.0,1.65,MACl,15.0,p-MeO-PEACl,2.0,,,"4,4,4-NA",0.5,,,,,3000.0,30.0,100.0,10.0,1000,5,5500,30,15,150,110,15,PDADI,0.5,,,,,,,5000.0,30.0,6.0,70.0,100.0,5.0,25.0078,77.6489,1.16736,27.5889,2054,CH3,20250704.csv,
50636,20250802,174,Cs0.05MA0.1FA0.85PbI3.0,1.65,MACl,15.0,p-MeO-PEACl,2.0,,,"4,4,4-NA",0.5,,,,,3000.0,30.0,100.0,10.0,1000,5,5500,30,15,150,110,15,PDADI,0.5,,,,,,,5000.0,30.0,6.0,70.0,100.0,5.0,25.3009,78.8253,1.16767,27.4883,2054,CH4,20250704.csv,
50637,20250802,174,Cs0.05MA0.1FA0.85PbI3.0,1.65,MACl,15.0,p-MeO-PEACl,2.0,,,"4,4,4-NA",0.5,,,,,3000.0,30.0,100.0,10.0,1000,5,5500,30,15,150,110,15,PDADI,0.5,,,,,,,5000.0,30.0,6.0,70.0,100.0,5.0,25.0277,78.7262,1.18014,26.9382,2055,CH1,20250704.csv,
50638,20250802,174,Cs0.05MA0.1FA0.85PbI3.0,1.65,MACl,15.0,p-MeO-PEACl,2.0,,,"4,4,4-NA",0.5,,,,,3000.0,30.0,100.0,10.0,1000,5,5500,30,15,150,110,15,PDADI,0.5,,,,,,,5000.0,30.0,6.0,70.0,100.0,5.0,24.4372,79.2621,1.16169,26.5397,2055,CH2,20250704.csv,
50639,20250802,174,Cs0.05MA0.1FA0.85PbI3.0,1.65,MACl,15.0,p-MeO-PEACl,2.0,,,"4,4,4-NA",0.5,,,,,3000.0,30.0,100.0,10.0,1000,5,5500,30,15,150,110,15,PDADI,0.5,,,,,,,5000.0,30.0,6.0,70.0,100.0,5.0,23.3733,77.8839,1.15587,25.9635,2055,CH3,20250704.csv,
50640,20250802,174,Cs0.05MA0.1FA0.85PbI3.0,1.65,MACl,15.0,p-MeO-PEACl,2.0,,,"4,4,4-NA",0.5,,,,,3000.0,30.0,100.0,10.0,1000,5,5500,30,15,150,110,15,PDADI,0.5,,,,,,,5000.0,30.0,6.0,70.0,100.0,5.0,22.9282,77.8795,1.15877,25.4068,2055,CH4,20250704.csv,
50641,20250802,174,Cs0.05MA0.1FA0.85PbI3.0,1.65,MACl,15.0,p-MeO-PEACl,2.0,,,"4,4,4-NA",0.5,,,,,3000.0,30.0,100.0,10.0,1000,5,5500,30,15,150,110,15,PDADI,0.5,,,,,,,5000.0,30.0,6.0,70.0,100.0,5.0,26.9286,82.5553,1.18844,27.4467,2056,CH1,20250704.csv,
50642,20250802,174,Cs0.05MA0.1FA0.85PbI3.0,1.65,MACl,15.0,p-MeO-PEACl,2.0,,,"4,4,4-NA",0.5,,,,,3000.0,30.0,100.0,10.0,1000,5,5500,30,15,150,110,15,PDADI,0.5,,,,,,,5000.0,30.0,6.0,70.0,100.0,5.0,26.1961,80.7425,1.18044,27.4847,2056,CH2,20250704.csv,
50643,20250802,174,Cs0.05MA0.1FA0.85PbI3.0,1.65,MACl,15.0,p-MeO-PEACl,2.0,,,"4,4,4-NA",0.5,,,,,3000.0,30.0,100.0,10.0,1000,5,5500,30,15,150,110,15,PDADI,0.5,,,,,,,5000.0,30.0,6.0,70.0,100.0,5.0,25.3388,79.0851,1.17217,27.3338,2056,CH3,20250704.csv,
50644,20250802,174,Cs0.05MA0.1FA0.85PbI3.0,1.65,MACl,15.0,p-MeO-PEACl,2.0,,,"4,4,4-NA",0.5,,,,,3000.0,30.0,100.0,10.0,1000,5,5500,30,15,150,110,15,PDADI,0.5,,,,,,,5000.0,30.0,6.0,70.0,100.0,5.0,25.0973,79.2895,1.16699,27.1234,2056,CH4,20250704.csv,
50645,20250802,174,Cs0.05MA0.1FA0.85PbI3.0,1.65,MACl,15.0,m-MeO-PEACl,2.0,,,"4,4,4-NA",0.5,,,,,3000.0,30.0,100.0,10.0,1000,5,5500,30,15,150,110,15,PDADI,0.5,,,,,,,5000.0,30.0,6.0,70.0,100.0,5.0,24.7695,80.3753,1.19502,25.7882,2057,CH1,20250704.csv,
50646,20250802,174,Cs0.05MA0.1FA0.85PbI3.0,1.65,MACl,15.0,m-MeO-PEACl,2.0,,,"4,4,4-NA",0.5,,,,,3000.0,30.0,100.0,10.0,1000,5,5500,30,15,150,110,15,PDADI,0.5,,,,,,,5000.0,30.0,6.0,70.0,100.0,5.0,21.6967,74.0267,1.16589,25.1391,2057,CH2,20250704.csv,
50647,20250802,174,Cs0.05MA0.1FA0.85PbI3.0,1.65,MACl,15.0,m-MeO-PEACl,2.0,,,"4,4,4-NA",0.5,,,,,3000.0,30.0,100.0,10.0,1000,5,5500,30,15,150,110,15,PDADI,0.5,,,,,,,5000.0,30.0,6.0,70.0,100.0,5.0,22.5839,77.0615,1.17544,24.9322,2057,CH3,20250704.csv,
50648,20250802,174,Cs0.05MA0.1FA0.85PbI3.0,1.65,MACl,15.0,m-MeO-PEACl,2.0,,,"4,4,4-NA",0.5,,,,,3000.0,30.0,100.0,10.0,1000,5,5500,30,15,150,110,15,PDADI,0.5,,,,,,,5000.0,30.0,6.0,70.0,100.0,5.0,2.47662,25.3459,0.412002,23.7166,2057,CH4,20250704.csv,
50649,20250802,174,Cs0.05MA0.1FA0.85PbI3.0,1.65,MACl,15.0,m-MeO-PEACl,2.0,,,"4,4,4-NA",0.5,,,,,3000.0,30.0,100.0,10.0,1000,5,5500,30,15,150,110,15,PDADI,0.5,,,,,,,5000.0,30.0,6.0,70.0,100.0,5.0,25.2636,82.3587,1.1782,26.0355,2058,CH1,20250704.csv,
50650,20250802,174,Cs0.05MA0.1FA0.85PbI3.0,1.65,MACl,15.0,m-MeO-PEACl,2.0,,,"4,4,4-NA",0.5,,,,,3000.0,30.0,100.0,10.0,1000,5,5500,30,15,150,110,15,PDADI,0.5,,,,,,,5000.0,30.0,6.0,70.0,100.0,5.0,20.7214,69.3042,1.15516,25.8832,2058,CH2,20250704.csv,
50651,20250802,174,Cs0.05MA0.1FA0.85PbI3.0,1.65,MACl,15.0,m-MeO-PEACl,2.0,,,"4,4,4-NA",0.5,,,,,3000.0,30.0,100.0,10.0,1000,5,5500,30,15,150,110,15,PDADI,0.5,,,,,,,5000.0,30.0,6.0,70.0,100.0,5.0,24.0032,80.3343,1.1545,25.8806,2058,CH3,20250704.csv,
50652,20250802,174,Cs0.05MA0.1FA0.85PbI3.0,1.65,MACl,15.0,m-MeO-PEACl,2.0,,,"4,4,4-NA",0.5,,,,,3000.0,30.0,100.0,10.0,1000,5,5500,30,15,150,110,15,PDADI,0.5,,,,,,,5000.0,30.0,6.0,70.0,100.0,5.0,23.9353,80.3244,1.15656,25.7646,2058,CH4,20250704.csv,
50653,20250802,174,Cs0.05MA0.1FA0.85PbI3.0,1.65,MACl,15.0,m-MeO-PEACl,2.0,,,"4,4,4-NA",0.5,,,,,3000.0,30.0,100.0,10.0,1000,5,5500,30,15,150,110,15,PDADI,0.5,,,,,,,5000.0,30.0,6.0,70.0,100.0,5.0,25.541,80.773,1.17806,26.8414,2059,CH1,20250704.csv,
