Repository: MI-Materials-Intelligence/Recipe-Language-Model

# Learning Layer

## Overview

In the learning layer, the formulas and parameters are encoded and then tokenised into recipes as inputs. Through atomic skills of data extraction, cleaning, and matching, these data are organised into standardised datasets, providing the basis for RLM training and iterative recipe refinement.

Key Atomic Skills:
- **Cleaning**: Preprocessing and outlier cleaning
- **Matching**: Matching data pairs based on variables
- **Extraction**: Data extraction from robotic boxes

File: seven_ai_layers_robotics/learning/data/data50764_from_db.csv (part 253 of 253)
No,date,rank,Formula PVK,Concentration PVK,Formula Additive 1,Concentration Additive 1,Formula Additive 2,Concentration Additive 2,Formula Additive 3,Concentration Additive 3,Formula SAM 1,Concentration SAM 1,Formula SAM 2,Concentration SAM 2,Formula SAM 3,Concentration SAM 3,Spin Coating Speed SAM,Spin Coating Time SAM,Annealed Temperature SAM,Annealed Time SAM,Spin Coating Speed PVK 1,Spin Coating Time PVK 1,Spin Coating Speed PVK 2,Spin Coating Time PVK 2,Antisolvent Dropping Timing,Antisolvent Volume,Annealed Temperature PVK,Annealed Time PVK,Formula Passivator 1,Concentration Passivator 1,Formula Passivator 2,Concentration Passivator 2,Formula Passivator 3,Concentration Passivator 3,Formula Passivator 4,Concentration Passivator 4,Spin Coating Speed Passivator,Spin Coating Time Passivator,Passivator Dropping Timing,Passivator Volume,Annealed Temperature Passivator,Annealed Time Passivator,PCE,FF,Voc,Jsc,Product,Channel,From,upload_time
50654,20250802,174,Cs0.05MA0.1FA0.85PbI3.0,1.65,MACl,15.0,m-MeO-PEACl,2.0,,,"4,4,4-NA",0.5,,,,,3000.0,30.0,100.0,10.0,1000,5,5500,30,15,150,110,15,PDADI,0.5,,,,,,,5000.0,30.0,6.0,70.0,100.0,5.0,24.295,80.1592,1.15946,26.1401,2059,CH2,20250704.csv,
50655,20250802,174,Cs0.05MA0.1FA0.85PbI3.0,1.65,MACl,15.0,m-MeO-PEACl,2.0,,,"4,4,4-NA",0.5,,,,,3000.0,30.0,100.0,10.0,1000,5,5500,30,15,150,110,15,PDADI,0.5,,,,,,,5000.0,30.0,6.0,70.0,100.0,5.0,23.2558,78.4867,1.15339,25.6897,2059,CH3,20250704.csv,
50656,20250802,174,Cs0.05MA0.1FA0.85PbI3.0,1.65,MACl,15.0,m-MeO-PEACl,2.0,,,"4,4,4-NA",0.5,,,,,3000.0,30.0,100.0,10.0,1000,5,5500,30,15,150,110,15,PDADI,0.5,,,,,,,5000.0,30.0,6.0,70.0,100.0,5.0,22.5793,77.501,1.15717,25.1772,2059,CH4,20250704.csv,
50657,20250802,174,Cs0.05MA0.1FA0.85PbI3.0,1.65,MACl,15.0,m-F-PEACl,2.0,,,"4,4,4-NA",0.415,4PABCz,0.104,,,3000.0,30.0,100.0,10.0,1000,5,5500,30,15,150,110,15,PDADI,0.5,,,,,,,5000.0,30.0,6.0,70.0,100.0,5.0,24.3629,82.1739,1.16514,25.4459,2060,CH1,20250704.csv,
50658,20250802,174,Cs0.05MA0.1FA0.85PbI3.0,1.65,MACl,15.0,m-F-PEACl,2.0,,,"4,4,4-NA",0.415,4PABCz,0.104,,,3000.0,30.0,100.0,10.0,1000,5,5500,30,15,150,110,15,PDADI,0.5,,,,,,,5000.0,30.0,6.0,70.0,100.0,5.0,24.3294,82.2524,1.16285,25.4367,2060,CH2,20250704.csv,
50659,20250802,174,Cs0.05MA0.1FA0.85PbI3.0,1.65,MACl,15.0,m-F-PEACl,2.0,,,"4,4,4-NA",0.415,4PABCz,0.104,,,3000.0,30.0,100.0,10.0,1000,5,5500,30,15,150,110,15,PDADI,0.5,,,,,,,5000.0,30.0,6.0,70.0,100.0,5.0,23.7621,81.5468,1.1485,25.3716,2060,CH3,20250704.csv,
50660,20250802,174,Cs0.05MA0.1FA0.85PbI3.0,1.65,MACl,15.0,m-F-PEACl,2.0,,,"4,4,4-NA",0.415,4PABCz,0.104,,,3000.0,30.0,100.0,10.0,1000,5,5500,30,15,150,110,15,PDADI,0.5,,,,,,,5000.0,30.0,6.0,70.0,100.0,5.0,22.8451,78.8867,1.15062,25.1685,2060,CH4,20250704.csv,
50661,20250802,174,Cs0.05MA0.1FA0.85PbI3.0,1.65,MACl,15.0,m-F-PEACl,2.0,,,"4,4,4-NA",0.415,4PABCz,0.104,,,3000.0,30.0,100.0,10.0,1000,5,5500,30,15,150,110,15,PDADI,0.5,,,,,,,5000.0,30.0,6.0,70.0,100.0,5.0,23.4031,80.5689,1.1449,25.3711,2061,CH1,20250704.csv,
50662,20250802,174,Cs0.05MA0.1FA0.85PbI3.0,1.65,MACl,15.0,m-F-PEACl,2.0,,,"4,4,4-NA",0.415,4PABCz,0.104,,,3000.0,30.0,100.0,10.0,1000,5,5500,30,15,150,110,15,PDADI,0.5,,,,,,,5000.0,30.0,6.0,70.0,100.0,5.0,22.8049,80.2929,1.13387,25.0489,2061,CH2,20250704.csv,
50663,20250802,174,Cs0.05MA0.1FA0.85PbI3.0,1.65,MACl,15.0,m-F-PEACl,2.0,,,"4,4,4-NA",0.415,4PABCz,0.104,,,3000.0,30.0,100.0,10.0,1000,5,5500,30,15,150,110,15,PDADI,0.5,,,,,,,5000.0,30.0,6.0,70.0,100.0,5.0,22.8527,81.1607,1.13664,24.7725,2061,CH3,20250704.csv,
50664,20250802,174,Cs0.05MA0.1FA0.85PbI3.0,1.65,MACl,15.0,m-F-PEACl,2.0,,,"4,4,4-NA",0.415,4PABCz,0.104,,,3000.0,30.0,100.0,10.0,1000,5,5500,30,15,150,110,15,PDADI,0.5,,,,,,,5000.0,30.0,6.0,70.0,100.0,5.0,22.9427,82.6825,1.13772,24.3891,2061,CH4,20250704.csv,
50665,20250802,174,Cs0.05MA0.1FA0.85PbI3.0,1.65,MACl,15.0,m-F-PEACl,2.0,,,"4,4,4-NA",0.415,4PABCz,0.104,,,3000.0,30.0,100.0,10.0,1000,5,5500,30,15,150,110,15,PDADI,0.5,,,,,,,5000.0,30.0,6.0,70.0,100.0,5.0,14.7473,50.674,1.14568,25.4019,2062,CH1,20250704.csv,
50666,20250802,174,Cs0.05MA0.1FA0.85PbI3.0,1.65,MACl,15.0,m-F-PEACl,2.0,,,"4,4,4-NA",0.415,4PABCz,0.104,,,3000.0,30.0,100.0,10.0,1000,5,5500,30,15,150,110,15,PDADI,0.5,,,,,,,5000.0,30.0,6.0,70.0,100.0,5.0,23.6045,80.687,1.15307,25.3708,2062,CH2,20250704.csv,
50667,20250802,174,Cs0.05MA0.1FA0.85PbI3.0,1.65,MACl,15.0,m-F-PEACl,2.0,,,"4,4,4-NA",0.415,4PABCz,0.104,,,3000.0,30.0,100.0,10.0,1000,5,5500,30,15,150,110,15,PDADI,0.5,,,,,,,5000.0,30.0,6.0,70.0,100.0,5.0,23.9151,81.6532,1.15404,25.3793,2062,CH3,20250704.csv,
50668,20250802,174,Cs0.05MA0.1FA0.85PbI3.0,1.65,MACl,15.0,m-F-PEACl,2.0,,,"4,4,4-NA",0.415,4PABCz,0.104,,,3000.0,30.0,100.0,10.0,1000,5,5500,30,15,150,110,15,PDADI,0.5,,,,,,,5000.0,30.0,6.0,70.0,100.0,5.0,13.7704,49.541,1.10514,25.1516,2062,CH4,20250704.csv,
50669,20250802,174,Cs0.05MA0.1FA0.85PbI3.0,1.65,MACl,15.0,m-F-PEACl,2.0,,,4PACz,0.104,"4,4,4-NA",0.415,,,3000.0,30.0,100.0,10.0,1000,5,5500,30,15,150,110,15,PDADI,0.5,,,,,,,5000.0,30.0,6.0,70.0,100.0,5.0,24.8353,81.1532,1.15971,26.3885,2063,CH1,20250704.csv,
50670,20250802,174,Cs0.05MA0.1FA0.85PbI3.0,1.65,MACl,15.0,m-F-PEACl,2.0,,,4PACz,0.104,"4,4,4-NA",0.415,,,3000.0,30.0,100.0,10.0,1000,5,5500,30,15,150,110,15,PDADI,0.5,,,,,,,5000.0,30.0,6.0,70.0,100.0,5.0,24.0678,80.2071,1.15107,26.0689,2063,CH2,20250704.csv,
50671,20250802,174,Cs0.05MA0.1FA0.85PbI3.0,1.65,MACl,15.0,m-F-PEACl,2.0,,,4PACz,0.104,"4,4,4-NA",0.415,,,3000.0,30.0,100.0,10.0,1000,5,5500,30,15,150,110,15,PDADI,0.5,,,,,,,5000.0,30.0,6.0,70.0,100.0,5.0,24.0408,81.5058,1.14549,25.7494,2063,CH3,20250704.csv,
50672,20250802,174,Cs0.05MA0.1FA0.85PbI3.0,1.65,MACl,15.0,m-F-PEACl,2.0,,,4PACz,0.104,"4,4,4-NA",0.415,,,3000.0,30.0,100.0,10.0,1000,5,5500,30,15,150,110,15,PDADI,0.5,,,,,,,5000.0,30.0,6.0,70.0,100.0,5.0,24.2,83.1333,1.14931,25.3281,2063,CH4,20250704.csv,
50673,20250802,174,Cs0.05MA0.1FA0.85PbI3.0,1.65,MACl,15.0,m-F-PEACl,2.0,,,4PACz,0.104,"4,4,4-NA",0.415,,,3000.0,30.0,100.0,10.0,1000,5,5500,30,15,150,110,15,PDADI,0.5,,,,,,,5000.0,30.0,6.0,70.0,100.0,5.0,23.2035,77.4313,1.17752,25.4489,2064,CH1,20250704.csv,
50674,20250802,174,Cs0.05MA0.1FA0.85PbI3.0,1.65,MACl,15.0,m-F-PEACl,2.0,,,4PACz,0.104,"4,4,4-NA",0.415,,,3000.0,30.0,100.0,10.0,1000,5,5500,30,15,150,110,15,PDADI,0.5,,,,,,,5000.0,30.0,6.0,70.0,100.0,5.0,23.5742,79.3568,1.16788,25.4362,2064,CH2,20250704.csv,
50675,20250802,174,Cs0.05MA0.1FA0.85PbI3.0,1.65,MACl,15.0,m-F-PEACl,2.0,,,4PACz,0.104,"4,4,4-NA",0.415,,,3000.0,30.0,100.0,10.0,1000,5,5500,30,15,150,110,15,PDADI,0.5,,,,,,,5000.0,30.0,6.0,70.0,100.0,5.0,23.3757,80.3082,1.15181,25.2711,2064,CH3,20250704.csv,
50676,20250802,174,Cs0.05MA0.1FA0.85PbI3.0,1.65,MACl,15.0,m-F-PEACl,2.0,,,4PACz,0.104,"4,4,4-NA",0.415,,,3000.0,30.0,100.0,10.0,1000,5,5500,30,15,150,110,15,PDADI,0.5,,,,,,,5000.0,30.0,6.0,70.0,100.0,5.0,23.938,81.9094,1.1604,25.1852,2064,CH4,20250704.csv,
50677,20250803,175,Cs0.05MA0.1FA0.85PbI3.0,1.65,MACl,15.0,m-F-PEACl,2.0,,,"4,4,4-NA",0.5,,,,,3000.0,30.0,100.0,10.0,1000,5,5500,30,15,150,110,15,PDADI,0.5,,,,,,,5000.0,30.0,6.0,70.0,100.0,5.0,25.1577,83.6657,1.1826,25.4265,2065,CH1,20250710.csv,
50678,20250803,175,Cs0.05MA0.1FA0.85PbI3.0,1.65,MACl,15.0,m-F-PEACl,2.0,,,"4,4,4-NA",0.5,,,,,3000.0,30.0,100.0,10.0,1000,5,5500,30,15,150,110,15,PDADI,0.5,,,,,,,5000.0,30.0,6.0,70.0,100.0,5.0,24.8027,83.2024,1.17339,25.405,2065,CH2,20250710.csv,
50679,20250803,175,Cs0.05MA0.1FA0.85PbI3.0,1.65,MACl,15.0,m-F-PEACl,2.0,,,"4,4,4-NA",0.5,,,,,3000.0,30.0,100.0,10.0,1000,5,5500,30,15,150,110,15,PDADI,0.5,,,,,,,5000.0,30.0,6.0,70.0,100.0,5.0,24.4648,82.3432,1.16733,25.4519,2065,CH3,20250710.csv,
50680,20250803,175,Cs0.05MA0.1FA0.85PbI3.0,1.65,MACl,15.0,m-F-PEACl,2.0,,,"4,4,4-NA",0.5,,,,,3000.0,30.0,100.0,10.0,1000,5,5500,30,15,150,110,15,PDADI,0.5,,,,,,,5000.0,30.0,6.0,70.0,100.0,5.0,24.5235,82.6109,1.16885,25.3971,2065,CH4,20250710.csv,
50681,20250803,175,Cs0.05MA0.1FA0.85PbI3.0,1.65,MACl,15.0,m-F-PEACl,2.0,,,"4,4,4-NA",0.5,,,,,3000.0,30.0,100.0,10.0,1000,5,5500,30,15,150,110,15,PDADI,0.5,,,,,,,5000.0,30.0,6.0,70.0,100.0,5.0,26.1946,82.6856,1.18149,26.8133,2066,CH1,20250710.csv,
50682,20250803,175,Cs0.05MA0.1FA0.85PbI3.0,1.65,MACl,15.0,m-F-PEACl,2.0,,,"4,4,4-NA",0.5,,,,,3000.0,30.0,100.0,10.0,1000,5,5500,30,15,150,110,15,PDADI,0.5,,,,,,,5000.0,30.0,6.0,70.0,100.0,5.0,25.4664,82.5975,1.16859,26.3839,2066,CH2,20250710.csv,
50683,20250803,175,Cs0.05MA0.1FA0.85PbI3.0,1.65,MACl,15.0,m-F-PEACl,2.0,,,"4,4,4-NA",0.5,,,,,3000.0,30.0,100.0,10.0,1000,5,5500,30,15,150,110,15,PDADI,0.5,,,,,,,5000.0,30.0,6.0,70.0,100.0,5.0,8.43e-07,0.0568205,0.00141529,1.04774,2066,CH3,20250710.csv,
50684,20250803,175,Cs0.05MA0.1FA0.85PbI3.0,1.65,MACl,15.0,m-F-PEACl,2.0,,,"4,4,4-NA",0.5,,,,,3000.0,30.0,100.0,10.0,1000,5,5500,30,15,150,110,15,PDADI,0.5,,,,,,,5000.0,30.0,6.0,70.0,100.0,5.0,19.2303,65.2774,1.14666,25.6914,2066,CH4,20250710.csv,
50685,20250803,175,Cs0.05MA0.1FA0.85PbI3.0,1.65,MACl,15.0,m-F-PEACl,2.0,,,"4,4,4-NA",0.5,,,,,3000.0,30.0,100.0,10.0,1000,5,5500,30,15,150,110,15,PDADI,0.5,,,,,,,5000.0,30.0,6.0,70.0,100.0,5.0,8.20571,30.8367,1.05014,25.3398,2067,CH1,20250710.csv,
50686,20250803,175,Cs0.05MA0.1FA0.85PbI3.0,1.65,MACl,15.0,m-F-PEACl,2.0,,,"4,4,4-NA",0.5,,,,,3000.0,30.0,100.0,10.0,1000,5,5500,30,15,150,110,15,PDADI,0.5,,,,,,,5000.0,30.0,6.0,70.0,100.0,5.0,24.8739,82.5244,1.16433,25.8873,2067,CH2,20250710.csv,
50687,20250803,175,Cs0.05MA0.1FA0.85PbI3.0,1.65,MACl,15.0,m-F-PEACl,2.0,,,"4,4,4-NA",0.5,,,,,3000.0,30.0,100.0,10.0,1000,5,5500,30,15,150,110,15,PDADI,0.5,,,,,,,5000.0,30.0,6.0,70.0,100.0,5.0,24.665,82.2027,1.1583,25.9043,2067,CH3,20250710.csv,
50688,20250803,175,Cs0.05MA0.1FA0.85PbI3.0,1.65,MACl,15.0,m-F-PEACl,2.0,,,"4,4,4-NA",0.5,,,,,3000.0,30.0,100.0,10.0,1000,5,5500,30,15,150,110,15,PDADI,0.5,,,,,,,5000.0,30.0,6.0,70.0,100.0,5.0,24.6021,82.4112,1.15873,25.7635,2067,CH4,20250710.csv,
50689,20250803,175,Cs0.05MA0.1FA0.85PbI3.0,1.65,MACl,15.0,m-F-PEACl,2.0,,,"4,4,4-NA",0.5,,,,,3000.0,30.0,100.0,10.0,1000,5,5500,30,15,150,110,15,PDADI,0.5,,,,,,,5000.0,30.0,6.0,70.0,100.0,5.0,24.5788,81.1611,1.16497,25.9956,2068,CH1,20250710.csv,
50690,20250803,175,Cs0.05MA0.1FA0.85PbI3.0,1.65,MACl,15.0,m-F-PEACl,2.0,,,"4,4,4-NA",0.5,,,,,3000.0,30.0,100.0,10.0,1000,5,5500,30,15,150,110,15,PDADI,0.5,,,,,,,5000.0,30.0,6.0,70.0,100.0,5.0,23.5871,79.8999,1.1459,25.762,2068,CH2,20250710.csv,
50691,20250803,175,Cs0.05MA0.1FA0.85PbI3.0,1.65,MACl,15.0,m-F-PEACl,2.0,,,"4,4,4-NA",0.5,,,,,3000.0,30.0,100.0,10.0,1000,5,5500,30,15,150,110,15,PDADI,0.5,,,,,,,5000.0,30.0,6.0,70.0,100.0,5.0,23.0793,79.3372,1.13562,25.616,2068,CH3,20250710.csv,
50692,20250803,175,Cs0.05MA0.1FA0.85PbI3.0,1.65,MACl,15.0,m-F-PEACl,2.0,,,"4,4,4-NA",0.5,,,,,3000.0,30.0,100.0,10.0,1000,5,5500,30,15,150,110,15,PDADI,0.5,,,,,,,5000.0,30.0,6.0,70.0,100.0,5.0,21.4829,77.213,1.12697,24.6883,2068,CH4,20250710.csv,
50693,20250803,175,Cs0.05MA0.1FA0.85PbI3.0,1.65,MACl,15.0,p-F-PEACl,2.0,,,"4,4,4-NA",0.5,,,,,3000.0,30.0,100.0,10.0,1000,5,5500,30,15,150,110,15,PDADI,0.5,,,,,,,5000.0,30.0,6.0,70.0,100.0,5.0,25.6739,83.0064,1.16749,26.4928,2069,CH1,20250710.csv,
50694,20250803,175,Cs0.05MA0.1FA0.85PbI3.0,1.65,MACl,15.0,p-F-PEACl,2.0,,,"4,4,4-NA",0.5,,,,,3000.0,30.0,100.0,10.0,1000,5,5500,30,15,150,110,15,PDADI,0.5,,,,,,,5000.0,30.0,6.0,70.0,100.0,5.0,25.0919,81.844,1.15666,26.5057,2069,CH2,20250710.csv,
50695,20250803,175,Cs0.05MA0.1FA0.85PbI3.0,1.65,MACl,15.0,p-F-PEACl,2.0,,,"4,4,4-NA",0.5,,,,,3000.0,30.0,100.0,10.0,1000,5,5500,30,15,150,110,15,PDADI,0.5,,,,,,,5000.0,30.0,6.0,70.0,100.0,5.0,24.8521,81.3159,1.15457,26.4709,2069,CH3,20250710.csv,
50696,20250803,175,Cs0.05MA0.1FA0.85PbI3.0,1.65,MACl,15.0,p-F-PEACl,2.0,,,"4,4,4-NA",0.5,,,,,3000.0,30.0,100.0,10.0,1000,5,5500,30,15,150,110,15,PDADI,0.5,,,,,,,5000.0,30.0,6.0,70.0,100.0,5.0,25.0641,82.124,1.15874,26.3388,2069,CH4,20250710.csv,
50697,20250803,175,Cs0.05MA0.1FA0.85PbI3.0,1.65,MACl,15.0,p-F-PEACl,2.0,,,"4,4,4-NA",0.5,,,,,3000.0,30.0,100.0,10.0,1000,5,5500,30,15,150,110,15,PDADI,0.5,,,,,,,5000.0,30.0,6.0,70.0,100.0,5.0,24.806,81.6172,1.16261,26.1422,2070,CH1,20250710.csv,
50698,20250803,175,Cs0.05MA0.1FA0.85PbI3.0,1.65,MACl,15.0,p-F-PEACl,2.0,,,"4,4,4-NA",0.5,,,,,3000.0,30.0,100.0,10.0,1000,5,5500,30,15,150,110,15,PDADI,0.5,,,,,,,5000.0,30.0,6.0,70.0,100.0,5.0,24.1798,80.8352,1.15187,25.9685,2070,CH2,20250710.csv,
50699,20250803,175,Cs0.05MA0.1FA0.85PbI3.0,1.65,MACl,15.0,p-F-PEACl,2.0,,,"4,4,4-NA",0.5,,,,,3000.0,30.0,100.0,10.0,1000,5,5500,30,15,150,110,15,PDADI,0.5,,,,,,,5000.0,30.0,6.0,70.0,100.0,5.0,23.625,80.4251,1.14625,25.6272,2070,CH3,20250710.csv,
50700,20250803,175,Cs0.05MA0.1FA0.85PbI3.0,1.65,MACl,15.0,p-F-PEACl,2.0,,,"4,4,4-NA",0.5,,,,,3000.0,30.0,100.0,10.0,1000,5,5500,30,15,150,110,15,PDADI,0.5,,,,,,,5000.0,30.0,6.0,70.0,100.0,5.0,23.4855,80.5691,1.14757,25.4009,2070,CH4,20250710.csv,
50701,20250803,175,Cs0.05MA0.1FA0.85PbI3.0,1.65,MACl,15.0,p-F-PEACl,2.0,,,"4,4,4-NA",0.5,,,,,3000.0,30.0,100.0,10.0,1000,5,5500,30,15,150,110,15,PDADI,0.5,,,,,,,5000.0,30.0,6.0,70.0,100.0,5.0,25.0184,80.9501,1.17217,26.3665,2071,CH1,20250710.csv,
50702,20250803,175,Cs0.05MA0.1FA0.85PbI3.0,1.65,MACl,15.0,p-F-PEACl,2.0,,,"4,4,4-NA",0.5,,,,,3000.0,30.0,100.0,10.0,1000,5,5500,30,15,150,110,15,PDADI,0.5,,,,,,,5000.0,30.0,6.0,70.0,100.0,5.0,25.0685,82.1903,1.15978,26.2986,2071,CH2,20250710.csv,
50703,20250803,175,Cs0.05MA0.1FA0.85PbI3.0,1.65,MACl,15.0,p-F-PEACl,2.0,,,"4,4,4-NA",0.5,,,,,3000.0,30.0,100.0,10.0,1000,5,5500,30,15,150,110,15,PDADI,0.5,,,,,,,5000.0,30.0,6.0,70.0,100.0,5.0,24.8118,81.9525,1.15317,26.2544,2071,CH3,20250710.csv,
50704,20250803,175,Cs0.05MA0.1FA0.85PbI3.0,1.65,MACl,15.0,p-F-PEACl,2.0,,,"4,4,4-NA",0.5,,,,,3000.0,30.0,100.0,10.0,1000,5,5500,30,15,150,110,15,PDADI,0.5,,,,,,,5000.0,30.0,6.0,70.0,100.0,5.0,24.6629,82.0931,1.15282,26.0601,2071,CH4,20250710.csv,
50705,20250803,175,Cs0.05MA0.1FA0.85PbI3.0,1.65,MACl,15.0,p-MeO-PEACl,2.0,,,"4,4,4-NA",0.5,,,,,3000.0,30.0,100.0,10.0,1000,5,5500,30,15,150,110,15,PDADI,0.5,,,,,,,5000.0,30.0,6.0,70.0,100.0,5.0,24.6362,77.8467,1.17606,26.9095,2072,CH1,20250710.csv,
50706,20250803,175,Cs0.05MA0.1FA0.85PbI3.0,1.65,MACl,15.0,p-MeO-PEACl,2.0,,,"4,4,4-NA",0.5,,,,,3000.0,30.0,100.0,10.0,1000,5,5500,30,15,150,110,15,PDADI,0.5,,,,,,,5000.0,30.0,6.0,70.0,100.0,5.0,22.9174,75.8418,1.14811,26.3192,2072,CH2,20250710.csv,
50707,20250803,175,Cs0.05MA0.1FA0.85PbI3.0,1.65,MACl,15.0,p-MeO-PEACl,2.0,,,"4,4,4-NA",0.5,,,,,3000.0,30.0,100.0,10.0,1000,5,5500,30,15,150,110,15,PDADI,0.5,,,,,,,5000.0,30.0,6.0,70.0,100.0,5.0,22.9576,76.4811,1.1441,26.2366,2072,CH3,20250710.csv,
50708,20250803,175,Cs0.05MA0.1FA0.85PbI3.0,1.65,MACl,15.0,p-MeO-PEACl,2.0,,,"4,4,4-NA",0.5,,,,,3000.0,30.0,100.0,10.0,1000,5,5500,30,15,150,110,15,PDADI,0.5,,,,,,,5000.0,30.0,6.0,70.0,100.0,5.0,23.3609,78.1785,1.14882,26.0106,2072,CH4,20250710.csv,
50709,20250803,175,Cs0.05MA0.1FA0.85PbI3.0,1.65,MACl,15.0,p-MeO-PEACl,2.0,,,"4,4,4-NA",0.5,,,,,3000.0,30.0,100.0,10.0,1000,5,5500,30,15,150,110,15,PDADI,0.5,,,,,,,5000.0,30.0,6.0,70.0,100.0,5.0,16.5549,54.7598,1.14437,26.418,2073,CH1,20250710.csv,
50710,20250803,175,Cs0.05MA0.1FA0.85PbI3.0,1.65,MACl,15.0,p-MeO-PEACl,2.0,,,"4,4,4-NA",0.5,,,,,3000.0,30.0,100.0,10.0,1000,5,5500,30,15,150,110,15,PDADI,0.5,,,,,,,5000.0,30.0,6.0,70.0,100.0,5.0,24.0733,78.0206,1.16518,26.4809,2073,CH2,20250710.csv,
50711,20250803,175,Cs0.05MA0.1FA0.85PbI3.0,1.65,MACl,15.0,p-MeO-PEACl,2.0,,,"4,4,4-NA",0.5,,,,,3000.0,30.0,100.0,10.0,1000,5,5500,30,15,150,110,15,PDADI,0.5,,,,,,,5000.0,30.0,6.0,70.0,100.0,5.0,23.7173,77.5556,1.1565,26.4428,2073,CH3,20250710.csv,
50712,20250803,175,Cs0.05MA0.1FA0.85PbI3.0,1.65,MACl,15.0,p-MeO-PEACl,2.0,,,"4,4,4-NA",0.5,,,,,3000.0,30.0,100.0,10.0,1000,5,5500,30,15,150,110,15,PDADI,0.5,,,,,,,5000.0,30.0,6.0,70.0,100.0,5.0,23.865,78.234,1.15312,26.4541,2073,CH4,20250710.csv,
50713,20250803,175,Cs0.05MA0.1FA0.85PbI3.0,1.65,MACl,15.0,p-MeO-PEACl,2.0,,,"4,4,4-NA",0.5,,,,,3000.0,30.0,100.0,10.0,1000,5,5500,30,15,150,110,15,PDADI,0.5,,,,,,,5000.0,30.0,6.0,70.0,100.0,5.0,24.6076,79.6793,1.17516,26.2802,2074,CH1,20250710.csv,
50714,20250803,175,Cs0.05MA0.1FA0.85PbI3.0,1.65,MACl,15.0,p-MeO-PEACl,2.0,,,"4,4,4-NA",0.5,,,,,3000.0,30.0,100.0,10.0,1000,5,5500,30,15,150,110,15,PDADI,0.5,,,,,,,5000.0,30.0,6.0,70.0,100.0,5.0,24.1664,79.1494,1.16731,26.1563,2074,CH2,20250710.csv,
50715,20250803,175,Cs0.05MA0.1FA0.85PbI3.0,1.65,MACl,15.0,p-MeO-PEACl,2.0,,,"4,4,4-NA",0.5,,,,,3000.0,30.0,100.0,10.0,1000,5,5500,30,15,150,110,15,PDADI,0.5,,,,,,,5000.0,30.0,6.0,70.0,100.0,5.0,23.6632,78.9027,1.15903,25.8754,2074,CH3,20250710.csv,
50716,20250803,175,Cs0.05MA0.1FA0.85PbI3.0,1.65,MACl,15.0,p-MeO-PEACl,2.0,,,"4,4,4-NA",0.5,,,,,3000.0,30.0,100.0,10.0,1000,5,5500,30,15,150,110,15,PDADI,0.5,,,,,,,5000.0,30.0,6.0,70.0,100.0,5.0,23.4172,79.2509,1.15402,25.6045,2074,CH4,20250710.csv,
50717,20250803,175,Cs0.05MA0.1FA0.85PbI3.0,1.65,MACl,15.0,m-F-PEACl,2.0,,,"4,4,4-NA",0.5,,,,,3000.0,30.0,100.0,10.0,1000,5,5500,30,15,150,110,15,PDADI,0.5,,,,,,,5000.0,30.0,6.0,70.0,100.0,5.0,23.1972,74.4413,1.17846,26.4428,2075,CH1,20250710.csv,
50718,20250803,175,Cs0.05MA0.1FA0.85PbI3.0,1.65,MACl,15.0,m-F-PEACl,2.0,,,"4,4,4-NA",0.5,,,,,3000.0,30.0,100.0,10.0,1000,5,5500,30,15,150,110,15,PDADI,0.5,,,,,,,5000.0,30.0,6.0,70.0,100.0,5.0,24.1589,78.2421,1.1703,26.3839,2075,CH2,20250710.csv,
50719,20250803,175,Cs0.05MA0.1FA0.85PbI3.0,1.65,MACl,15.0,m-F-PEACl,2.0,,,"4,4,4-NA",0.5,,,,,3000.0,30.0,100.0,10.0,1000,5,5500,30,15,150,110,15,PDADI,0.5,,,,,,,5000.0,30.0,6.0,70.0,100.0,5.0,24.3117,79.5606,1.1668,26.189,2075,CH3,20250710.csv,
50720,20250803,175,Cs0.05MA0.1FA0.85PbI3.0,1.65,MACl,15.0,m-F-PEACl,2.0,,,"4,4,4-NA",0.5,,,,,3000.0,30.0,100.0,10.0,1000,5,5500,30,15,150,110,15,PDADI,0.5,,,,,,,5000.0,30.0,6.0,70.0,100.0,5.0,0.306048,24.893,0.0636838,19.3056,2075,CH4,20250710.csv,
50721,20250803,175,Cs0.05MA0.1FA0.85PbI3.0,1.65,MACl,15.0,m-F-PEACl,2.0,,,"4,4,4-NA",0.5,,,,,3000.0,30.0,100.0,10.0,1000,5,5500,30,15,150,110,15,PDADI,0.5,,,,,,,5000.0,30.0,6.0,70.0,100.0,5.0,24.9546,81.8936,1.17926,25.8399,2076,CH1,20250710.csv,
50722,20250803,175,Cs0.05MA0.1FA0.85PbI3.0,1.65,MACl,15.0,m-F-PEACl,2.0,,,"4,4,4-NA",0.5,,,,,3000.0,30.0,100.0,10.0,1000,5,5500,30,15,150,110,15,PDADI,0.5,,,,,,,5000.0,30.0,6.0,70.0,100.0,5.0,24.8972,82.4834,1.17158,25.7639,2076,CH2,20250710.csv,
50723,20250803,175,Cs0.05MA0.1FA0.85PbI3.0,1.65,MACl,15.0,m-F-PEACl,2.0,,,"4,4,4-NA",0.5,,,,,3000.0,30.0,100.0,10.0,1000,5,5500,30,15,150,110,15,PDADI,0.5,,,,,,,5000.0,30.0,6.0,70.0,100.0,5.0,24.0703,82.4137,1.15915,25.1967,2076,CH3,20250710.csv,
50724,20250803,175,Cs0.05MA0.1FA0.85PbI3.0,1.65,MACl,15.0,m-F-PEACl,2.0,,,"4,4,4-NA",0.5,,,,,3000.0,30.0,100.0,10.0,1000,5,5500,30,15,150,110,15,PDADI,0.5,,,,,,,5000.0,30.0,6.0,70.0,100.0,5.0,24.0928,82.5836,1.1541,25.2784,2076,CH4,20250710.csv,
50725,20250803,175,Cs0.05MA0.1FA0.85PbI3.0,1.65,MACl,15.0,m-F-PEACl,2.0,,,"4,4,4-NA",0.5,,,,,3000.0,30.0,100.0,10.0,1000,5,5500,30,15,150,110,15,PDADI,0.5,,,,,,,5000.0,30.0,6.0,70.0,100.0,5.0,25.2462,81.8044,1.17903,26.1756,2077,CH1,20250710.csv,
50726,20250803,175,Cs0.05MA0.1FA0.85PbI3.0,1.65,MACl,15.0,m-F-PEACl,2.0,,,"4,4,4-NA",0.5,,,,,3000.0,30.0,100.0,10.0,1000,5,5500,30,15,150,110,15,PDADI,0.5,,,,,,,5000.0,30.0,6.0,70.0,100.0,5.0,20.7718,69.0838,1.16127,25.8919,2077,CH2,20250710.csv,
50727,20250803,175,Cs0.05MA0.1FA0.85PbI3.0,1.65,MACl,15.0,m-F-PEACl,2.0,,,"4,4,4-NA",0.5,,,,,3000.0,30.0,100.0,10.0,1000,5,5500,30,15,150,110,15,PDADI,0.5,,,,,,,5000.0,30.0,6.0,70.0,100.0,5.0,24.2012,80.5399,1.16129,25.8753,2077,CH3,20250710.csv,
50728,20250803,175,Cs0.05MA0.1FA0.85PbI3.0,1.65,MACl,15.0,m-F-PEACl,2.0,,,"4,4,4-NA",0.5,,,,,3000.0,30.0,100.0,10.0,1000,5,5500,30,15,150,110,15,PDADI,0.5,,,,,,,5000.0,30.0,6.0,70.0,100.0,5.0,16.086,55.9597,1.11126,25.8676,2077,CH4,20250710.csv,
50729,20250803,175,Cs0.05MA0.1FA0.85PbI3.0,1.65,MACl,15.0,m-F-PEACl,2.0,,,"4,4,4-NA",0.5,,,,,3000.0,30.0,100.0,10.0,1000,5,5500,30,15,150,110,15,PDADI,0.5,,,,,,,5000.0,30.0,6.0,70.0,100.0,5.0,24.5615,82.8175,1.17778,25.1807,2078,CH1,20250710.csv,
50730,20250803,175,Cs0.05MA0.1FA0.85PbI3.0,1.65,MACl,15.0,m-F-PEACl,2.0,,,"4,4,4-NA",0.5,,,,,3000.0,30.0,100.0,10.0,1000,5,5500,30,15,150,110,15,PDADI,0.5,,,,,,,5000.0,30.0,6.0,70.0,100.0,5.0,24.06,82.7848,1.16467,24.954,2078,CH2,20250710.csv,
50731,20250803,175,Cs0.05MA0.1FA0.85PbI3.0,1.65,MACl,15.0,m-F-PEACl,2.0,,,"4,4,4-NA",0.5,,,,,3000.0,30.0,100.0,10.0,1000,5,5500,30,15,150,110,15,PDADI,0.5,,,,,,,5000.0,30.0,6.0,70.0,100.0,5.0,23.4786,82.3003,1.15686,24.6598,2078,CH3,20250710.csv,
50732,20250803,175,Cs0.05MA0.1FA0.85PbI3.0,1.65,MACl,15.0,m-F-PEACl,2.0,,,"4,4,4-NA",0.5,,,,,3000.0,30.0,100.0,10.0,1000,5,5500,30,15,150,110,15,PDADI,0.5,,,,,,,5000.0,30.0,6.0,70.0,100.0,5.0,23.1176,82.1247,1.15412,24.3903,2078,CH4,20250710.csv,
50733,20250803,175,Cs0.05MA0.1FA0.85PbI3.0,1.65,MACl,15.0,p-F-PEACl,2.0,,,"4,4,4-NA",0.5,,,,,3000.0,30.0,100.0,10.0,1000,5,5500,30,15,150,110,15,PDADI,0.5,,,,,,,5000.0,30.0,6.0,70.0,100.0,5.0,25.4646,82.0592,1.17266,26.4629,2079,CH1,20250710.csv,
50734,20250803,175,Cs0.05MA0.1FA0.85PbI3.0,1.65,MACl,15.0,p-F-PEACl,2.0,,,"4,4,4-NA",0.5,,,,,3000.0,30.0,100.0,10.0,1000,5,5500,30,15,150,110,15,PDADI,0.5,,,,,,,5000.0,30.0,6.0,70.0,100.0,5.0,25.0014,81.6927,1.15879,26.4104,2079,CH2,20250710.csv,
50735,20250803,175,Cs0.05MA0.1FA0.85PbI3.0,1.65,MACl,15.0,p-F-PEACl,2.0,,,"4,4,4-NA",0.5,,,,,3000.0,30.0,100.0,10.0,1000,5,5500,30,15,150,110,15,PDADI,0.5,,,,,,,5000.0,30.0,6.0,70.0,100.0,5.0,24.2374,79.8757,1.15062,26.3717,2079,CH3,20250710.csv,
50736,20250803,175,Cs0.05MA0.1FA0.85PbI3.0,1.65,MACl,15.0,p-F-PEACl,2.0,,,"4,4,4-NA",0.5,,,,,3000.0,30.0,100.0,10.0,1000,5,5500,30,15,150,110,15,PDADI,0.5,,,,,,,5000.0,30.0,6.0,70.0,100.0,5.0,24.6438,81.9078,1.1469,26.2336,2079,CH4,20250710.csv,
50737,20250803,175,Cs0.05MA0.1FA0.85PbI3.0,1.65,MACl,15.0,p-F-PEACl,2.0,,,"4,4,4-NA",0.5,,,,,3000.0,30.0,100.0,10.0,1000,5,5500,30,15,150,110,15,PDADI,0.5,,,,,,,5000.0,30.0,6.0,70.0,100.0,5.0,22.7202,72.3496,1.17348,26.7608,2080,CH1,20250710.csv,
50738,20250803,175,Cs0.05MA0.1FA0.85PbI3.0,1.65,MACl,15.0,p-F-PEACl,2.0,,,"4,4,4-NA",0.5,,,,,3000.0,30.0,100.0,10.0,1000,5,5500,30,15,150,110,15,PDADI,0.5,,,,,,,5000.0,30.0,6.0,70.0,100.0,5.0,0.331928,24.9577,0.0770505,17.2609,2080,CH2,20250710.csv,
50739,20250803,175,Cs0.05MA0.1FA0.85PbI3.0,1.65,MACl,15.0,p-F-PEACl,2.0,,,"4,4,4-NA",0.5,,,,,3000.0,30.0,100.0,10.0,1000,5,5500,30,15,150,110,15,PDADI,0.5,,,,,,,5000.0,30.0,6.0,70.0,100.0,5.0,24.5385,81.2641,1.14857,26.2899,2080,CH3,20250710.csv,
50740,20250803,175,Cs0.05MA0.1FA0.85PbI3.0,1.65,MACl,15.0,p-F-PEACl,2.0,,,"4,4,4-NA",0.5,,,,,3000.0,30.0,100.0,10.0,1000,5,5500,30,15,150,110,15,PDADI,0.5,,,,,,,5000.0,30.0,6.0,70.0,100.0,5.0,23.3801,78.2022,1.14573,26.0942,2080,CH4,20250710.csv,
50741,20250803,175,Cs0.05MA0.1FA0.85PbI3.0,1.65,MACl,15.0,p-F-PEACl,2.0,,,"4,4,4-NA",0.5,,,,,3000.0,30.0,100.0,10.0,1000,5,5500,30,15,150,110,15,PDADI,0.5,,,,,,,5000.0,30.0,6.0,70.0,100.0,5.0,23.5434,76.2937,1.16963,26.3835,2081,CH1,20250710.csv,
50742,20250803,175,Cs0.05MA0.1FA0.85PbI3.0,1.65,MACl,15.0,p-F-PEACl,2.0,,,"4,4,4-NA",0.5,,,,,3000.0,30.0,100.0,10.0,1000,5,5500,30,15,150,110,15,PDADI,0.5,,,,,,,5000.0,30.0,6.0,70.0,100.0,5.0,21.3153,70.0854,1.15827,26.2576,2081,CH2,20250710.csv,
50743,20250803,175,Cs0.05MA0.1FA0.85PbI3.0,1.65,MACl,15.0,p-F-PEACl,2.0,,,"4,4,4-NA",0.5,,,,,3000.0,30.0,100.0,10.0,1000,5,5500,30,15,150,110,15,PDADI,0.5,,,,,,,5000.0,30.0,6.0,70.0,100.0,5.0,16.9455,56.9575,1.14116,26.071,2081,CH3,20250710.csv,
50744,20250803,175,Cs0.05MA0.1FA0.85PbI3.0,1.65,MACl,15.0,p-F-PEACl,2.0,,,"4,4,4-NA",0.5,,,,,3000.0,30.0,100.0,10.0,1000,5,5500,30,15,150,110,15,PDADI,0.5,,,,,,,5000.0,30.0,6.0,70.0,100.0,5.0,19.3488,64.522,1.14526,26.1844,2081,CH4,20250710.csv,
50745,20250803,175,Cs0.05MA0.1FA0.85PbI3.0,1.65,MACl,15.0,p-F-PEACl,2.0,,,"4,4,4-NA",0.5,,,,,3000.0,30.0,100.0,10.0,1000,5,5500,30,15,150,110,15,PDADI,0.5,,,,,,,5000.0,30.0,6.0,70.0,100.0,5.0,25.7589,81.0975,1.17066,27.1324,2082,CH1,20250710.csv,
50746,20250803,175,Cs0.05MA0.1FA0.85PbI3.0,1.65,MACl,15.0,p-F-PEACl,2.0,,,"4,4,4-NA",0.5,,,,,3000.0,30.0,100.0,10.0,1000,5,5500,30,15,150,110,15,PDADI,0.5,,,,,,,5000.0,30.0,6.0,70.0,100.0,5.0,18.5373,60.0612,1.14636,26.9235,2082,CH2,20250710.csv,
50747,20250803,175,Cs0.05MA0.1FA0.85PbI3.0,1.65,MACl,15.0,p-F-PEACl,2.0,,,"4,4,4-NA",0.5,,,,,3000.0,30.0,100.0,10.0,1000,5,5500,30,15,150,110,15,PDADI,0.5,,,,,,,5000.0,30.0,6.0,70.0,100.0,5.0,24.9048,80.767,1.15675,26.6569,2082,CH3,20250710.csv,
50748,20250803,175,Cs0.05MA0.1FA0.85PbI3.0,1.65,MACl,15.0,p-F-PEACl,2.0,,,"4,4,4-NA",0.5,,,,,3000.0,30.0,100.0,10.0,1000,5,5500,30,15,150,110,15,PDADI,0.5,,,,,,,5000.0,30.0,6.0,70.0,100.0,5.0,24.6329,81.1132,1.15264,26.347,2082,CH4,20250710.csv,
50749,20250803,175,Cs0.05MA0.1FA0.85PbI3.0,1.65,MACl,15.0,p-MeO-PEACl,2.0,,,"4,4,4-NA",0.5,,,,,3000.0,30.0,100.0,10.0,1000,5,5500,30,15,150,110,15,PDADI,0.5,,,,,,,5000.0,30.0,6.0,70.0,100.0,5.0,26.0844,75.1163,1.16496,29.8082,2083,CH1,20250710.csv,
50750,20250803,175,Cs0.05MA0.1FA0.85PbI3.0,1.65,MACl,15.0,p-MeO-PEACl,2.0,,,"4,4,4-NA",0.5,,,,,3000.0,30.0,100.0,10.0,1000,5,5500,30,15,150,110,15,PDADI,0.5,,,,,,,5000.0,30.0,6.0,70.0,100.0,5.0,23.4054,71.4614,1.14857,28.5158,2083,CH2,20250710.csv,
50751,20250803,175,Cs0.05MA0.1FA0.85PbI3.0,1.65,MACl,15.0,p-MeO-PEACl,2.0,,,"4,4,4-NA",0.5,,,,,3000.0,30.0,100.0,10.0,1000,5,5500,30,15,150,110,15,PDADI,0.5,,,,,,,5000.0,30.0,6.0,70.0,100.0,5.0,23.6121,72.1742,1.14282,28.6271,2083,CH3,20250710.csv,
50752,20250803,175,Cs0.05MA0.1FA0.85PbI3.0,1.65,MACl,15.0,p-MeO-PEACl,2.0,,,"4,4,4-NA",0.5,,,,,3000.0,30.0,100.0,10.0,1000,5,5500,30,15,150,110,15,PDADI,0.5,,,,,,,5000.0,30.0,6.0,70.0,100.0,5.0,23.505,72.9974,1.139,28.2701,2083,CH4,20250710.csv,
50753,20250803,175,Cs0.05MA0.1FA0.85PbI3.0,1.65,MACl,15.0,p-MeO-PEACl,2.0,,,"4,4,4-NA",0.5,,,,,3000.0,30.0,100.0,10.0,1000,5,5500,30,15,150,110,15,PDADI,0.5,,,,,,,5000.0,30.0,6.0,70.0,100.0,5.0,23.9053,76.4249,1.17248,26.6782,2084,CH1,20250710.csv,
50754,20250803,175,Cs0.05MA0.1FA0.85PbI3.0,1.65,MACl,15.0,p-MeO-PEACl,2.0,,,"4,4,4-NA",0.5,,,,,3000.0,30.0,100.0,10.0,1000,5,5500,30,15,150,110,15,PDADI,0.5,,,,,,,5000.0,30.0,6.0,70.0,100.0,5.0,0.409418,24.8036,0.0918439,17.9722,2084,CH2,20250710.csv,
50755,20250803,175,Cs0.05MA0.1FA0.85PbI3.0,1.65,MACl,15.0,p-MeO-PEACl,2.0,,,"4,4,4-NA",0.5,,,,,3000.0,30.0,100.0,10.0,1000,5,5500,30,15,150,110,15,PDADI,0.5,,,,,,,5000.0,30.0,6.0,70.0,100.0,5.0,0.113042,24.4267,0.0348391,13.2834,2084,CH3,20250710.csv,
50756,20250803,175,Cs0.05MA0.1FA0.85PbI3.0,1.65,MACl,15.0,p-MeO-PEACl,2.0,,,"4,4,4-NA",0.5,,,,,3000.0,30.0,100.0,10.0,1000,5,5500,30,15,150,110,15,PDADI,0.5,,,,,,,5000.0,30.0,6.0,70.0,100.0,5.0,8.94058,36.2329,0.967328,25.5087,2084,CH4,20250710.csv,
50757,20250803,175,Cs0.05MA0.1FA0.85PbI3.0,1.65,MACl,15.0,p-MeO-PEACl,2.0,,,"4,4,4-NA",0.5,,,,,3000.0,30.0,100.0,10.0,1000,5,5500,30,15,150,110,15,PDADI,0.5,,,,,,,5000.0,30.0,6.0,70.0,100.0,5.0,24.3461,79.2432,1.17095,26.2379,2085,CH1,20250710.csv,
50758,20250803,175,Cs0.05MA0.1FA0.85PbI3.0,1.65,MACl,15.0,p-MeO-PEACl,2.0,,,"4,4,4-NA",0.5,,,,,3000.0,30.0,100.0,10.0,1000,5,5500,30,15,150,110,15,PDADI,0.5,,,,,,,5000.0,30.0,6.0,70.0,100.0,5.0,8.28651,30.944,1.04636,25.5925,2085,CH2,20250710.csv,
50759,20250803,175,Cs0.05MA0.1FA0.85PbI3.0,1.65,MACl,15.0,p-MeO-PEACl,2.0,,,"4,4,4-NA",0.5,,,,,3000.0,30.0,100.0,10.0,1000,5,5500,30,15,150,110,15,PDADI,0.5,,,,,,,5000.0,30.0,6.0,70.0,100.0,5.0,20.3869,68.9778,1.13887,25.9518,2085,CH3,20250710.csv,
50760,20250803,175,Cs0.05MA0.1FA0.85PbI3.0,1.65,MACl,15.0,p-MeO-PEACl,2.0,,,"4,4,4-NA",0.5,,,,,3000.0,30.0,100.0,10.0,1000,5,5500,30,15,150,110,15,PDADI,0.5,,,,,,,5000.0,30.0,6.0,70.0,100.0,5.0,22.2073,75.1211,1.13891,25.9564,2085,CH4,20250710.csv,
50761,20250803,175,Cs0.05MA0.1FA0.85PbI3.0,1.65,MACl,15.0,p-MeO-PEACl,2.0,,,"4,4,4-NA",0.5,,,,,3000.0,30.0,100.0,10.0,1000,5,5500,30,15,150,110,15,PDADI,0.5,,,,,,,5000.0,30.0,6.0,70.0,100.0,5.0,11.2984,39.7261,1.1243,25.2965,2086,CH1,20250710.csv,
50762,20250803,175,Cs0.05MA0.1FA0.85PbI3.0,1.65,MACl,15.0,p-MeO-PEACl,2.0,,,"4,4,4-NA",0.5,,,,,3000.0,30.0,100.0,10.0,1000,5,5500,30,15,150,110,15,PDADI,0.5,,,,,,,5000.0,30.0,6.0,70.0,100.0,5.0,17.0171,59.1735,1.14539,25.1075,2086,CH2,20250710.csv,
50763,20250803,175,Cs0.05MA0.1FA0.85PbI3.0,1.65,MACl,15.0,p-MeO-PEACl,2.0,,,"4,4,4-NA",0.5,,,,,3000.0,30.0,100.0,10.0,1000,5,5500,30,15,150,110,15,PDADI,0.5,,,,,,,5000.0,30.0,6.0,70.0,100.0,5.0,18.8215,66.1112,1.14407,24.8843,2086,CH3,20250710.csv,
50764,20250803,175,Cs0.05MA0.1FA0.85PbI3.0,1.65,MACl,15.0,p-MeO-PEACl,2.0,,,"4,4,4-NA",0.5,,,,,3000.0,30.0,100.0,10.0,1000,5,5500,30,15,150,110,15,PDADI,0.5,,,,,,,5000.0,30.0,6.0,70.0,100.0,5.0,18.3889,65.7011,1.13537,24.6515,2086,CH4,20250710.csv,
