Repository: MI-Materials-Intelligence/Recipe-Language-Model

<h2 align="center">Recipe Language Model </h2>

## 1. Introduction

Materials innovation have been undergoing rapid development with the vast combinatorial exploration of recipes; however, the related research suffers from time-consuming trial-and-error synthesis and labour-intensive fabrication. As a promising alternative, robotics enables high-throughput experimentation and data collection; however, the resulting numerical datasets are often insufficiently analysed and fail to provide effective feedback for semantic recipe optimisation. 

Here, we present a domain-specific recipe language model (RLM) developed for an emerging scientific tool of robotic boxes (perovskite solar cell research as a demonstration). For iterative fine-tuning of the RLM, seven artificial intelligence (AI) layers, including learning, generating, RecipeQA, fine-tuning, reasoning, evaluation, and optimisation, have been designed with a language agent. During the loops of seven AI layers, both numerical and semantic recipes were continuously learned and optimised for the RLM. Guided by this RLM, eleven robotic boxes executed the controllable synthesis, fabrication and characterisation of 50,764 samples. Simultaneously, more than 578 million tokens were generated and augmented to improve the ability to recommend a recipe and mechanistic reasoning, reaching a level comparable to that of an experienced researcher.

### Architecture Overview

# Learning Layer

## Overview

In the learning layer, the formulas and parameters are encoded and then tokenised into recipes as inputs. Through atomic skills of data extraction, cleaning, and matching, these data are organised into standardised datasets, providing the basis for RLM training and iterative recipe refinement.

Key Atomic Skills:
- **Cleaning**: Preprocessing and outlier cleaning
- **Matching**: Matching data pairs based on variables
- **Extraction**: Data extraction from robotic boxes

## Layer Structure with Atomic Skills

```
Learning/
├── data/
│   
└── src/
    ├── cleaning/                       # Data cleaning module
    │   ├── __init__.py
    │   ├── preprocess.py               
    │   ├── remove_abnormal.py         
    │   └── utils.py                   
    ├── extraction/                     # Data extraction module
    │   ├── __init__.py
    │   ├── data_extractor.py          
    │   └── edge_report_extractor.py    
    ├── matching/                       # Data matching module
    │   ├── __init__.py
    │   ├── additive_xrd.py             
    │   ├── generating_single_var.py    
    │   ├── get_single_var_diff_class.py 
    │   ├── image_process.py            
    │   ├── insert_characterization_pairs.py 
    │   ├── merge_results.py           
    │   ├── passivator_xrd.py          
    │   ├── perovskite_text_generator.py
    │   ├── pl_sam.py                  
    │   └── single_var_matching_pipeline.py 
    ├── __init__.py
    ├── characterisation_reporting_match.py    # Characterization report matching
    ├── edge_reporting_match.py                # Edge report matching
    └── variable_reporting_match.py            # Variable report matching
```

## Input Demo

```json
{
  "No": 50009,
  "date": "20250727",
  "rank": 168,
  "Formula PVK": "Cs0.05MA0.1FA0.85PbI3.0",
  "Concentration PVK": 1.65,
  "Formula Additive 1": "MACl",
  "Concentration Additive 1": 15.0,
  "Formula Additive 2": "m-F-PEACl",
  "Concentration Additive 2": 2.0,
  "Formula Additive 3": null,
  "Concentration Additive 3": null,
  "Formula SAM 1": "4,4,4-NA",
  "Concentration SAM 1": 0.5,
  "Formula SAM 2": null,
  "Concentration SAM 2": null,
  "Formula SAM 3": null,
  "Concentration SAM 3": null,
  "Spin Coating Speed SAM": 3000,
  "Spin Coating Time SAM": 30,
  "Annealed Temperature SAM": 100,
  "Annealed Time SAM": 10,
  "Spin Coating Speed PVK 1": 1000,
  "Spin Coating Time PVK 1": 5,
  "Spin Coating Speed PVK 2": 5500,
  "Spin Coating Time PVK 2": 30,
  "Antisolvent Dropping Timing": 15,
  "Antisolvent Volume": 150,
  "Annealed Temperature PVK": 110,
  "Annealed Time PVK": 15,
  "Formula Passivator 1": "PDADI",
  "Concentration Passivator 1": 0.5,
  "Formula Passivator 2": null,
  "Concentration Passivator 2": null,
  "Formula Passivator 3": null,
  "Concentration Passivator 3": null,
  "Formula Passivator 4": null,
  "Concentration Passivator 4": null,
  "Spin Coating Speed Passivator": 5000,
  "Spin Coating Time Passivator": 30,
  "Passivator Dropping Timing": 6,
  "Passivator Volume": 70,
  "Annealed Temperature Passivator": 100,
  "Annealed Time Passivator": 5,
  "PCE": 26.2531,
  "FF": 82.9223,
  "Voc": 1.19423,
  "Jsc": 26.5107,
  "Product": 1898,
  "Channel": "CH1",
  "From": "20250626.csv",
  "upload_time": null
}

{
  "No": 50425,
  "date": "20250731",
  "rank": 172,
  "Formula PVK": "Cs0.05MA0.1FA0.85PbI3.0",
  "Concentration PVK": 1.65,
  "Formula Additive 1": "MACl",
  "Concentration Additive 1": 15.0,

File: seven_ai_layers_robotics/learning/data/additives.csv
index,date,rank,Formula PVK,Concentration PVK,Formula Additive 1,Concentration Additive 1,Formula Additive 2,Concentration Additive 2,Formula Additive 3,Concentration Additive 3,Formula SAM 1,Concentration SAM 1,Formula SAM 2,Concentration SAM 2,Formula SAM 3,Concentration SAM 3,Spin Coating Speed PVK 1,Spin Coating Time PVK 1,Spin Coating Speed PVK 2,Spin Coating Time PVK 2,Antisolvent Dropping Timing,Antisolvent Volume,Annealed Temperature PVK,Annealed Time PVK,Formula Passivator 1,Concentration Passivator 1,Formula Passivator 2,Concentration Passivator 2,Formula Passivator 3,Concentration Passivator 3,Spin Coating Speed Passivator,Spin Coating Time Passivator,Passivator Dropping Timing,Passivator Volume,Annealed Temperature Passivator,Annealed Time Passivator,PCE,FF,Voc,Jsc,area_px2,gray_mean,pl_spectra_time_pvk_nucleation,PL_slop_30,xrd_intensity_12.6,xrd_fhwm_12.6,xrd_intensity_4,xrd_intensity_4_filename,xrd_Stress,xrd_Stress_filename,Unnamed: 51,Unnamed: 52,Unnamed: 53,No_y
238,20240911,1th,MA0.15FA0.85Pb1I3,1.35,,,,,,,,,,,,,1000,10,4000,30,10,150,100,30,,,,,,,,,,,,,13.01,69.4,0.98925,18.95,,,,,4143.56421,0.137238059,Gonio_4-60_10min_RT-3_20250623-NoAdditives_5,,,,,,,238
586,20240912,1th,Cs0.05MA0.15FA0.8Pb1I2.95Br0.05,1.4,,,,,,,,,,,,,1000,10,5000,40,10,120,100,20,,,,,,,,,,,,,13.79,67.72,1.026,19.85,,,,,3795.240211,0.143380393,Gonio_4-60_10min_RT-3_20250624-NoAdditives_8,,,,,,,586
3782,20240927,1th,Cs0.05MA0.15FA0.8Pb1I2.7Br0.3,1.7,,,,,,,,,,,,,1000,10,5000,30,10,120,100,20,,,,,,,,,,,,,13.58,71.42,0.98404,19.32,,,,,3976.843245,0.150054175,Gonio_4-60_10min_RT-3_20250625-NoAdditives_12,,,,,,,3782
6588,20241019,2th,Cs0.05MA0.1FA0.85PbI3,1.73,,,,,,,,,,,,,1000,10,5000,30,10,150,110,15,,,,,,,,,,,,,13.267,64.069,1.0429,19.856,,,,,3261.696606,0.15039671,Gonio_4-60_10min_RT-3_20250625-NoAdditives_3,,,,,,,6588
7024,20241024,3th,Cs0.1FA0.9Pb1I2.8Br0.2,1.6,,,,,,,,,,,,,1000,10,5000,40,10,120,110,40,,,,,,,,,,,,,14.54,78.25,0.98315,18.9,,,,,3548.807626,0.132913345,Gonio_4-60_10min_RT-3_20250626-NoAdditives_1,,,,,,,7024
7154,20241024,3th,Cs0.05MA0.16FA0.79Pb1I2.9Br0.1,1.73,,,,,,,,,,,,,1000,10,5000,30,10,120,110,30,,,,,,,,,,,,,14.87,71.24,1.0407,20.06,,,,,3270.437225,0.148830141,Gonio_4-60_10min_RT-3_20250625-NoAdditives_6,,,,,,,7154
7656,20241024,3th,Cs0.15MA0.15FA0.7Pb1I2.85Br0.15,1.3,,,,,,,,,,,,,1000,10,5000,30,10,120,100,5,,,,,,,,,,,,,14.884,69.352,1.0301,20.835,,,,,3644.411695,0.137753143,Gonio_4-60_10min_RT-3_20250624-NoAdditives_1,,,,,,,7656
7671,20241024,3th,Cs0.15MA0.3FA0.55Pb1I2.85Br0.15,1.6,,,,,,,,,,,,,1000,10,5000,30,10,120,100,5,,,,,,,,,,,,,13.228,66.524,1.0352,19.207,,,,,3665.824609,0.153831661,Gonio_4-60_10min_RT-3_20250623-NoAdditives_1,,,,,,,7671
8208,20241119,17,Cs0.15MA0.15FA0.7Pb1I2.85Br0.15,1.3,,,,,,,Me-4PACz,0.33,,,,,1000,10,5000,30,12,160,100,45,,,,,,,,,,,,,15.51,71.31,1.0421,20.87,,,,,2762.979829,0.154777127,Gonio_4-60_10min_RT-3_20250625-NoAdditives_5,,,,,,,8208
8816,20241120,18,Cs0.10MA0.20FA0.70Pb1I2.75Br0.25,1.38,,,,,,,MeO-2PACz,0.33,,,,,950,10,5000,30,8,160,105,20,,,,,,,,,,,,,15.5,74.94,1.0188,20.31,,,,,2839.932692,0.145633227,Gonio_4-60_10min_RT-3_20250623-NoAdditives_8,,,,,,,8816
9286,20241121,19,Cs0.05MA0.16FA0.79Pb1I2.9Br0.1,1.73,,,,,,,MeO-4PACz,0.33,,,,,1000,10,5000,30,6,160,110,25,,,,,,,,,,,,,15.46,71.24,1.0174,21.32,,,,,2611.339731,0.151997318,Gonio_4-60_10min_RT-3_20250625-NoAdditives_8,,,,,,,9286
9938,20241122,20,Cs0.05MA0.16FA0.79Pb1I2.9Br0.1,1.73,,,,,,,2PACz,0.33,,,,,1000,10,5000,30,6,160,110,25,,,,,,,,,,,,,12.72,61.37,0.98229,21.1,,,,,2885.094132,0.153204207,Gonio_4-60_10min_RT-3_20250625-NoAdditives_11,,,,,,,9938
10604,20241125,21,Cs0.05MA0.2FA0.75Pb1I2.8Br0.2,1.4,,,,,,,4PACz,0.33,,,,,1200,10,5000,30,8,200,110,30,,,,,,,,,,,,,13.2,63.98,1.0116,20.4,,,,,2757.041968,0.131658962,Gonio_4-60_10min_RT-3_20250626-NoAdditives_13,,,,,,,10604
11328,20241126,22,Cs0.10MA0.20FA0.70Pb1I2.75Br0.25,1.38,,,,,,,PY3,0.33,,,,,950,10,5000,30,8,160,105,20,,,,,,,,,,,,,15.5,76.55,1.0658,18.99,,,,,3094.228872,0.151266373,Gonio_4-60_10min_RT-3_20250626-NoAdditives_6,,,,,,,11328
11714,20241127,23,Cs0.05MA0.2FA0.75Pb1I2.8Br0.2,1.4,,,,,,,MeO-4PADBC,0.33,,,,,1200,10,5000,30,8,200,110,30,,,,,,,,,,,,,15.6,76.8,1.005,20.21,,,,,2373.603097,0.150872681,Gonio_4-60_10min_RT-3_20250624-NoAdditives_3,,,,,,,11714
12295,20241128,24,Cs0.05MA0.16FA0.79Pb1I2.9Br0.1,1.73,,,,,,,4PADBC,0.33,,,,,1000,10,5000,30,6,160,110,25,,,,,,,,,,,,,15.71,76.03,1.0517,19.65,,,,,2657.644097,0.154523287,Gonio_4-60_10min_RT-3_20250625-NoAdditives_10,,,,,,,12295
12896,20241129,25,Cs0.1FA0.9Pb1I2.8Br0.2,1.5,,,,,,,DMACPA,0.33,,,,,1000,10,5000,40,12,240,110,30,,,,,,,,,,,,,15.87,83.4,0.95283,19.98,,,,,2388.540363,0.13814525,Gonio_4-60_10min_RT-3_20250626-NoAdditives_11,,,,,,,12896
13622,20241202,26,Cs0.10MA0.20FA0.70Pb1I2.75Br0.25,1.38,,,,,,,Me-2PACz,0.33,,,,,950,10,5000,30,8,160,105,20,,,,,,,,,,,,,15.33,76.05,1.0382,19.42,,,,,3093.333403,0.152944994,Gonio_4-60_10min_RT-3_20250623-NoAdditives_3,,,,,,,13622
13873,20241203,27,Cs0.05MA0.16FA0.79Pb1I2.9Br0.1,1.73,MACl,2.5,,,,,Me-4PACz,0.33,,,,,1000,10,5000,30,6,160,110,25,,,,,,,,,,,,,15.61,74.28,1.0118,20.77,,,,,2107.567622,0.207035042,20250619-SingleAdditivesMACl_9,,,,,,,13873
13903,20241203,27,Cs0.05MA0.16FA0.79Pb1I2.9Br0.1,1.73,MACl,5,,,,,Me-4PACz,0.33,,,,,1000,10,5000,30,6,160,110,25,,,,,,,,,,,,,16.7,77.2,1.0099,21.42,,,,,1584.430504,0.193499137,20250619-SingleAdditivesMACl_27,,,,,,,13903
14359,20241203,27,Cs0.05MA0.16FA0.79Pb1I2.9Br0.1,1.73,MACl,2.5,,,,,Me-2PACz,0.33,,,,,1000,10,5000,30,6,160,110,25,,,,,,,,,,,,,15.88,73.82,1.0304,20.87,,,,,2089.592958,0.211811053,20250619-SingleAdditivesMACl_4,,,,,,,14359
14391,20241203,27,Cs0.05MA0.16FA0.79Pb1I2.9Br0.1,1.73,MACl,10,,,,,Me-2PACz,0.33,,,,,1000,10,5000,30,6,160,110,25,,,,,,,,,,,,,17.2,78.93,1.0228,21.3,,,,,843.5636635,0.239666146,Gonio_4-60_10min_RT-3_20250624-SingleAdditivesMACl_8,,,,,,,14391
14409,20241203,27,Cs0.05MA0.16FA0.79Pb1I2.9Br0.1,1.73,MACl,20,,,,,Me-2PACz,0.33,,,,,1000,10,5000,30,6,160,110,25,,,,,,,,,,,,,16.39,76.12,1.008,21.36,,,,,1958.467312,0.189828894,20250619-SingleAdditivesMACl_28,,,,,,,14409
14697,20241203,27,Cs0.1FA0.9Pb1I2.8Br0.2,1.5,MACl,5,,,,,Me-4PACz,0.33,,,,,1200,10,5000,30,8,200,110,30,,,,,,,,,,,,,17,87.17,0.98403,19.81,,,,,851.580573,0.231187462,Gonio_4-60_10min_RT-3_20250626-SingleAdditivesMACl_6,,,,,,,14697
14736,20241204,28,Cs0.1FA0.9Pb1I2.8Br0.2,1.5,PEAI,0.04,,,,,Me-4PACz,0.33,,,,,1200,10,5000,30,8,200,110,30,,,,,,,,,,,,,16.1,75.31,1.0926,19.57,,,,,2049.510536,0.205152561,20250619-SingleAdditivesMACl_2,,,,,,,14736
14750,20241204,28,Cs0.1FA0.9Pb1I2.8Br0.2,1.5,PEAI,3,,,,,Me-4PACz,0.33,,,,,1200,10,5000,30,8,200,110,30,,,,,,,,,,,,,15.76,72.55,1.0974,19.8,,,,,2098.16931,0.204107257,20250619-SingleAdditivesMACl_20,,,,,,,14750
14852,20241204,28,Cs0.05MA0.16FA0.79Pb1I2.9Br0.1,1.73,PEAI,1,,,,,Me-4PACz,0.33,,,,,1000,10,5000,30,6,160,110,25,,,,,,,,,,,,,17.36,74.35,1.087,21.47,,,,,820.4460379,0.207698133,Gonio_4-60_10min_RT-3_20250623-SingleAdditivesMACl_9,,,,,,,14852
15654,20241204,28,Cs0.1FA0.9Pb1I2.8Br0.2,1.5,PEAI,2,,,,,Me-4PACz,0.33,,,,,1200,10,5000,30,8,200,110,30,,,,,,,,,,,,,16.12,73.45,1.0849,20.23,,,,,2009.774851,0.204109211,20250619-SingleAdditivesMACl_19,,,,,,,15654
15955,20241205,29,Cs0.05MA0.16FA0.79Pb1I2.9Br0.1,1.73,PEABr,0.2,,,,,Me-4PACz,0.33,,,,,1000,10,5000,30,6,160,110,25,,,,,,,,,,,,,17.28,75.65,1.0794,21.16,,,,,824.0940572,0.223054875,Gonio_4-60_10min_RT-3_20250626-SingleAdditivesMACl_3,,,,,,,15955
16507,20241205,29,Cs0.05MA0.16FA0.79Pb1I2.9Br0.1,1.73,PEABr,1,,,,,Me-2PACz,0.33,,,,,1000,10,5000,30,6,160,110,25,,,,,,,,,,,,,16.3,70.3,1.053,22.02,,,,,1999.946051,0.191770454,20250619-SingleAdditivesMACl_26,,,,,,,16507
16516,20241205,29,Cs0.05MA0.1FA0.85Pb1I3.0,1.73,PEABr,2,,,,,Me-4PACz,0.33,,,,,1200,10,5000,30,8,200,110,30,,,,,,,,,,,,,13.46,62.13,1.057,20.49,,,,,2172.959913,0.212324489,20250619-SingleAdditivesMACl_7,,,,,,,16516
16623,20241210,32,Cs0.1FA0.9Pb1I2.8Br0.2,1.5,PACl,10.8,,,,,Me-4PACz,0.33,,,,,1200,10,5000,30,8,200,110,30,,,,,,,,,,,,,16.85,72.57,1.0848,21.41,,,,,910.7705314,0.240432531,Gonio_4-60_10min_RT-3_20250623-SingleAdditivesMACl_1,,,,,,,16623
16627,20241210,32,Cs0.1FA0.9Pb1I2.8Br0.2,1.5,PACl,14.4,,,,,Me-4PACz,0.33,,,,,1200,10,5000,30,8,200,110,30,,,,,,,,,,,,,17.25,74.86,1.0906,21.13,,,,,826.3053348,0.227210531,Gonio_4-60_10min_RT-3_20250626-SingleAdditivesMACl_12,,,,,,,16627
16650,20241210,32,Cs0.1FA0.9Pb1I2.8Br0.2,1.5,PACl,18,,,,,Me-4PACz,0.33,,,,,1200,10,5000,30,8,200,110,30,,,,,,,,,,,,,15.62,72.21,1.0802,20.02,,,,,2106.620298,0.211671281,20250619-SingleAdditivesMACl_6,,,,,,,16650
16761,20241210,32,Cs0.05MA0.16FA0.79Pb1I2.9Br0.1,1.73,PACl,7.2,,,,,MeO-4PADBC,0.33,,,,,1000,10,5000,30,6,160,110,25,,,,,,,,,,,,,15.86,72.95,1.0213,21.29,,,,,2093.944626,0.189935184,20250619-SingleAdditivesMACl_12,,,,,,,16761
16991,20241210,32,Cs0.05MA0.16FA0.79Pb1I2.9Br0.1,1.73,PACl,21.6,,,,,Me-2PACz,0.33,,,,,1000,10,5000,30,6,160,110,25,,,,,,,,,,,,,15.46,72.66,1.0368,20.52,,,,,2110.370381,0.205014193,20250619-SingleAdditivesMACl_1,,,,,,,16991
17156,20241209,31,Cs0.05MA0.16FA0.79Pb1I2.9Br0.1,1.73,BSP,1.8,,,,,Me-2PACz,0.33,,,,,1000,10,5000,30,6,160,110,25,,,,,,,,,,,,,17.43,73.65,1.02823,23.01,,,,,804.0234189,0.235285873,Gonio_4-60_10min_RT-3_20250626-SingleAdditivesMACl_8,,,,,,,17156
17164,20241209,31,Cs0.05MA0.16FA0.79Pb1I2.9Br0.1,1.73,BSP,2.4,,,,,Me-2PACz,0.33,,,,,1000,10,5000,30,6,160,110,25,,,,,,,,,,,,,17.23,73,1.02378,23.06,,,,,826.8556,0.220446032,Gonio_4-60_10min_RT-3_20250626-SingleAdditivesMACl_4,,,,,,,17164
17406,20241209,31,Cs0.05MA0.1FA0.85Pb1I3.0,1.73,BSP,2.4,,,,,Me-4PACz,0.33,,,,,1200,10,5000,30,8,200,110,30,,,,,,,,,,,,,18.35,69.94,1.07541,24.4,,,,,787.6202761,0.232703989,Gonio_4-60_10min_RT-3_20250626-SingleAdditivesMACl_11,,,,,,,17406
17434,20241209,31,Cs0.05MA0.1FA0.85Pb1I3.0,1.73,BSP,4.8,,,,,Me-4PACz,0.33,,,,,1200,10,5000,30,8,200,110,30,,,,,,,,,,,,,16.42,66.38,1.0556,23.44,,,,,1935.285137,0.217122305,20250619-SingleAdditivesMACl_13,,,,,,,17434
17494,20241209,31,Cs0.05MA0.16FA0.79Pb1I2.9Br0.1,1.73,BSP,3.6,,,,,Me-4PACz,0.33,,,,,1000,10,5000,30,6,160,110,25,,,,,,,,,,,,,16.83,70.75,1.04956,22.66,,,,,943.982251,0.207987915,Gonio_4-60_10min_RT-3_20250625-SingleAdditivesMACl_1,,,,,,,17494
17509,20241209,31,Cs0.05MA0.16FA0.79Pb1I2.9Br0.1,1.73,BSP,1.2,,,,,MeO-4PADBC,0.33,,,,,1000,10,5000,30,6,160,110,25,,,,,,,,,,,,,16.85,71.42,1.02786,22.95,,,,,927.7504043,0.206612481,Gonio_4-60_10min_RT-3_20250625-SingleAdditivesMACl_4,,,,,,,17509
17522,20241206,30,Cs0.1FA0.9Pb1I2.8Br0.2,1.5,PMACl,1.8,,,,,Me-4PACz,0.33,,,,,1200,10,5000,30,8,200,110,30,,,,,,,,,,,,,16.1,69.26,1.08237,21.48,,,,,2024.161415,0.202740445,20250619-SingleAdditivesMACl_5,,,,,,,17522
17541,20241206,30,Cs0.1FA0.9Pb1I2.8Br0.2,1.5,PMACl,2.16,,,,,Me-4PACz,0.33,,,,,1200,10,5000,30,8,200,110,30,,,,,,,,,,,,,16.06,68.04,1.06404,22.18,,,,,2088.887238,0.206751668,20250619-SingleAdditivesMACl_3,,,,,,,17541
17571,20241206,30,Cs0.05MA0.1FA0.85Pb1I3.0,1.73,PMACl,0.72,,,,,Me-4PACz,0.33,,,,,1200,10,5000,30,8,200,110,30,,,,,,,,,,,,,16.42,64.83,1.10517,22.92,,,,,1938.584662,0.206892043,20250619-SingleAdditivesMACl_10,,,,,,,17571
17718,20241206,30,Cs0.05MA0.16FA0.79Pb1I2.9Br0.1,1.73,PMACl,0.36,,,,,MeO-4PADBC,0.33,,,,,1000,10,5000,30,6,160,110,25,,,,,,,,,,,,,16.77,68.28,1.03482,23.74,,,,,1072.54796,0.201473363,Gonio_4-60_10min_RT-3_20250625-SingleAdditivesMACl_3,,,,,,,17718
17733,20241206,30,Cs0.05MA0.16FA0.79Pb1I2.9Br0.1,1.73,PMACl,0.72,,,,,MeO-4PADBC,0.33,,,,,1000,10,5000,30,6,160,110,25,,,,,,,,,,,,,16.56,68.71,1.04298,23.11,,,,,1736.589697,0.212598304,Gonio_4-60_10min_RT-3_20250627-SingleAdditivesMACl_9,,,,,,,17733
17740,20241206,30,Cs0.05MA0.16FA0.79Pb1I2.9Br0.1,1.73,PMACl,1.44,,,,,MeO-4PADBC,0.33,,,,,1000,10,5000,30,6,160,110,25,,,,,,,,,,,,,16.93,70.88,1.01886,23.44,,,,,871.9407459,0.203449259,Gonio_4-60_10min_RT-3_20250625-SingleAdditivesMACl_12,,,,,,,17740
17830,20241206,30,Cs0.05MA0.16FA0.79Pb1I2.9Br0.1,1.73,PMACl,1.44,,,,,MeO-2PACz,0.33,,,,,1000,10,5000,30,6,160,110,25,,,,,,,,,,,,,17.64,71.61,1.0363,23.76,,,,,798.0237461,0.200765686,Gonio_4-60_10min_RT-3_20250626-SingleAdditivesMACl_7,,,,,,,17830
18002,20241211,33,Cs0.1FA0.9PbI2.8Br0.2,1.5,MACl,0.7,,,,,Me-4PACz,0.33,,,,,1200,10,5000,30,8,200,110,30,,,,,,,,,,,,,14.74,70.17,1.05,19.92,,,,,2170.439924,0.204792196,20250619-SingleAdditivesMACl_11,,,,,,,18002
18187,20241211,33,Cs0.05MA0.16FA0.79Pb1I2.9Br0.1,1.73,PEAI,0.7,,,,,Me-4PACz,0.33,,,,,1000,10,5000,30,6,160,110,25,,,,,,,,,,,,,18.43,72.32,1.08,23.54,,,,,787.126585,0.207464159,Gonio_4-60_10min_RT-3_20250626-SingleAdditivesMACl_10,,,,,,,18187
18196,20241211,33,Cs0.05MA0.16FA0.79Pb1I2.9Br0.1,1.73,PEABr,0.5,,,,,Me-4PACz,0.33,,,,,1000,10,5000,30,6,160,110,25,,,,,,,,,,,,,18.2,72.67,1.1,22.87,,,,,789.6191091,0.202154677,Gonio_4-60_10min_RT-3_20250625-SingleAdditivesMACl_7,,,,,,,18196
18199,20241211,33,Cs0.05MA0.16FA0.79Pb1I2.9Br0.1,1.73,PEAI,1.2,,,,,Me-4PACz,0.33,,,,,1000,10,5000,30,6,160,110,25,,,,,,,,,,,,,16.87,66.89,1.08,23.26,,,,,877.6915129,0.228273222,Gonio_4-60_10min_RT-3_20250626-SingleAdditivesMACl_5,,,,,,,18199
18243,20241211,33,Cs0.05MA0.16FA0.79Pb1I2.9Br0.1,1.73,PEABr,1.2,,,,,Me-2PACz,0.33,,,,,1000,10,5000,30,6,160,110,25,,,,,,,,,,,,,16.79,66.45,1.07,23.59,,,,,976.5306365,0.195813621,Gonio_4-60_10min_RT-3_20250625-SingleAdditivesMACl_2,,,,,,,18243
18254,20241211,33,Cs0.05MA0.16FA0.79Pb1I2.9Br0.1,1.73,PEABr,0.8,,,,,Me-2PACz,0.33,,,,,1000,10,5000,30,6,160,110,25,,,,,,,,,,,,,16.72,65.57,1.06,24.08,,,,,1327.548021,0.188840712,20250619-SingleAdditivesMACl_31,,,,,,,18254
18306,20241211,33,Cs0.05MA0.1FA0.85PbI3.0,1.73,MACl,15,,,,,Me-4PACz,0.33,,,,,1200,10,5000,30,8,200,110,30,,,,,,,,,,,,,16.45,69.91,1.06,22.12,,,,,1923.117057,0.19092559,Gonio_4-60_10min_RT-3_20250627-SingleAdditivesMACl_5,,,,,,,18306
18311,20241211,33,Cs0.05MA0.1FA0.85Pb1I3.0,1.73,MACl,9,,,,,Me-4PACz,0.33,,,,,1200,10,5000,30,8,200,110,30,,,,,,,,,,,,,16.48,69.32,1.04,22.81,,,,,1766.229022,0.179740115,20250619-SingleAdditivesMACl_32,,,,,,,18311
18558,20241212,34,Cs0.1FA0.9Pb1I2.8Br0.2,1.5,PACl,12.5,,,,,Me-4PACz,0.33,,,,,1200,10,5000,30,8,200,110,30,,,,,,,,,,,,,16.63,70.9,1.05466,22.24,,,,,1626.319005,0.211318653,20250619-SingleAdditivesMACl_25,,,,,,,18558
18597,20241212,34,Cs0.05MA0.1FA0.85PbI3.0,1.73,BSP,1.7,,,,,Me-4PACz,0.33,,,,,1200,10,5000,30,8,200,110,30,,,,,,,,,,,,,15.45,63.86,1.03273,23.43,,,,,2150.234427,0.201105868,20250619-SingleAdditivesMACl_15,,,,,,,18597
18871,20241213,35,Cs0.05MA0.16FA0.79Pb1I2.9Br0.1,1.73,PEAI,2,PEABr,0.5,,,MeO-4PADBC,0.33,,,,,1000,10,5000,30,6,160,110,25,,,,,,,,,,,,,16.79,66.45,1.08523,23.29,,,,,755.1113203,0.247029369,Gonio_4-60_10min_RT-3_20250627-DoubleAdditives_7,,,,,,,18871
18994,20241213,35,Cs0.05MA0.16FA0.79Pb1I2.9Br0.1,1.73,PEAI,0.8,MACl,7,,,Me-4PACz,0.33,,,,,1000,10,5000,30,6,160,110,25,,,,,,,,,,,,,19.04,74.91,1.0839,23.45,,,,,185.3787602,0.310730067,Gonio_4-60_10min_RT-3_20250626-DoubleAdditives_5,,,,,,,18994
19296,20241216,36,Cs0.05MA0.1FA0.85Pb1I3.0,1.73,BSP,2,PEABr,1,,,Me-4PACz,0.33,,,,,1000,10,5000,40,10,160,110,15,,,,,,,,,,,,,17.13,66.22,1.08769,23.79,,,,,481.5578305,0.214584655,20250618-DoubleAdditivesMAClPEAI_21,,,,,,,19296
19319,20241216,36,Cs0.05MA0.1FA0.85Pb1I3.0,1.73,BSP,2.5,PEAI,0.5,,,Me-4PACz,0.33,,,,,1000,10,5000,40,10,160,110,15,,,,,,,,,,,,,17.63,68.06,1.0878,23.81,,,,,272.9350041,0.250160892,Gonio_4-60_10min_RT-3_20250624-DoubleAdditives_8,,,,,,,19319
19419,20241217,37,Cs0.05MA0.1FA0.85Pb1I3.0,1.73,MACl,14.6,PEAI,0.517,,,Me-4PACz,0.165,MeO-4PADBC,0.165,,,1000,10,5000,40,10,160,110,15,,,,,,,,,,,,,18.81,70.67,1.12033,23.76,,,,,199.5686426,0.274919154,Gonio_4-60_10min_RT-3_20250624-DoubleAdditives_2,,,,,,,19419
19946,20241218,38,Cs0.1FA0.9Pb1I2.8Br0.2,1.5,BSP,2.3,MACl,7,,,Me-4PACz,0.33,,,,,1200,10,5000,30,8,200,110,30,,,,,,,,,,,,,18.99,73.03,1.09365,23.77,,,,,190.1402808,0.270870889,Gonio_4-60_10min_RT-3_20250625-DoubleAdditives_8,,,,,,,19946
19962,20241218,38,Cs0.1FA0.9Pb1I2.8Br0.2,1.5,BSP,2.3,PEAI,1.8,,,Me-4PACz,0.33,,,,,1200,10,5000,30,8,200,110,30,,,,,,,,,,,,,18.12,74.51,1.05741,22.99,,,,,262.5537434,0.301317594,Gonio_4-60_10min_RT-3_20250626-DoubleAdditives_6,,,,,,,19962
19986,20241218,38,Cs0.1FA0.9Pb1I2.8Br0.2,1.5,PEAI,0.8,MACl,6,,,Me-4PACz,0.33,,,,,1200,10,5000,30,8,200,110,30,,,,,,,,,,,,,18.8,73.23,1.08571,23.64,,,,,212.0943545,0.273122701,Gonio_4-60_10min_RT-3_20250625-DoubleAdditives_9,,,,,,,19986
20005,20241218,38,Cs0.05MA0.1FA0.85Pb1I3.0,1.73,BSP,2.2,PEABr,0.6,,,Me-4PACz,0.33,,,,,1000,10,5000,40,10,160,110,15,,,,,,,,,,,,,17.38,68.79,1.09417,23.09,,,,,295.9174141,0.247984216,Gonio_4-60_10min_RT-3_20250626-DoubleAdditives_12,,,,,,,20005
20295,20241219,39,Cs0.05MA0.16FA0.79Pb1I2.9Br0.1,1.73,MACl,7,PEAI,0.8,,,Me-4PACz,0.2475,MeO-4PADBC,0.0825,,,1000,10,5000,30,6,160,110,25,,,,,,,,,,,,,17.51,73.53,1.06508,22.36,,,,,280.0989155,0.272255203,Gonio_4-60_10min_RT-3_20250625-DoubleAdditives_7,,,,,,,20295
20651,20241219,39,Cs0.05MA0.16FA0.79Pb1I2.9Br0.1,1.73,MACl,7,PEAI,0.8,,,MeO-2PACz,0.2475,DMACPA,0.0825,,,1000,10,5000,30,6,160,110,25,,,,,,,,,,,,,17.52,71.52,1.05228,23.29,,,,,277.8755447,0.277305425,Gonio_4-60_10min_RT-3_20250625-DoubleAdditives_11,,,,,,,20651
20822,20241220,40,Cs0.05MA0.16FA0.79Pb1I2.9Br0.1,1.73,PEAI,0.8,MACl,7.5,,,Me-4PACz,0.33,,,,,1000,10,5000,30,6,160,110,25,,,,,,,,,,,,,18.48,76.22,1.05457,22.98,,,,,252.3218498,0.267854238,Gonio_4-60_10min_RT-3_20250626-DoubleAdditives_3,,,,,,,20822
20974,20241220,40,Cs0.1FA0.9Pb1I2.8Br0.2,1.5,BSP,2,PACl,10,,,Me-4PACz,0.33,,,,,1200,10,5000,30,8,200,110,30,,,,,,,,,,,,,16.93,65.65,1.09752,23.5,,,,,660.3581328,0.245280193,Gonio_4-60_10min_RT-3_20250627-DoubleAdditives_1,,,,,,,20974
21113,20241220,40,Cs0.05MA0.16FA0.79Pb1I2.9Br0.1,1.73,BSP,2.3,MACl,7.8,,,Me-4PACz,0.33,,,,,1000,10,5000,30,6,160,110,25,,,,,,,,,,,,,18.46,71.09,1.09283,23.77,,,,,253.2812723,0.275278394,Gonio_4-60_10min_RT-3_20250623-DoubleAdditives_3,,,,,,,21113
21639,20241222,42,Cs0.05MA0.16FA0.79Pb1I2.9Br0.1,1.73,BSP,2,MACl,7.5,,,Me-2PACz,0.33,,,,,1000,10,5000,30,6,160,110,25,,,,,,,,,,,,,18.22,71.22,1.04317,24.53,,,,,261.5891195,0.285759833,Gonio_4-60_10min_RT-3_20250626-DoubleAdditives_10,,,,,,,21639
21659,20241222,42,Cs0.05MA0.16FA0.79Pb1I2.9Br0.1,1.73,BSP,2.4,PEAI,0.6,,,Me-2PACz,0.33,,,,,1000,10,5000,30,6,160,110,25,,,,,,,,,,,,,18.33,70.41,1.07626,24.19,,,,,259.3939603,0.249497435,Gonio_4-60_10min_RT-3_20250624-DoubleAdditives_3,,,,,,,21659
21666,20241222,42,Cs0.05MA0.16FA0.79Pb1I2.9Br0.1,1.73,BSP,2,PEABr,0.6,,,Me-2PACz,0.33,,,,,1000,10,5000,30,6,160,110,25,,,,,,,,,,,,,17.48,70.49,1.00633,24.64,,,,,284.798484,0.311573402,Gonio_4-60_10min_RT-3_20250625-DoubleAdditives_5,,,,,,,21666
21810,20241222,42,Cs0.1FA0.9Pb1I2.8Br0.2,1.5,BSP,2.8,PEABr,0.7,,,Me-4PACz,0.33,,,,,1200,10,5000,30,8,200,110,30,,,,,,,,,,,,,17.39,130.01,0.591099,22.63,,,,,291.7106651,0.274680453,Gonio_4-60_10min_RT-3_20250626-DoubleAdditives_8,,,,,,,21810
22383,20241223,43,Cs0.05MA0.16FA0.79Pb1I2.9Br0.1,1.73,PMACl,0.72,BSP,2.3,,,py3,0.0825,DMACPA,0.2475,,,1000,10,5000,30,6,160,110,25,,,,,,,,,,,,,18.73,74.35,1.07419,23.45,,,,,240.4590733,0.269847182,Gonio_4-60_10min_RT-3_20250625-DoubleAdditives_10,,,,,,,22383
22658,20241224,44,Cs0.1FA0.9Pb1I2.8Br0.2,1.5,BSP,2.3,PACl,7.8,,,Me-4PACz,0.33,,,,,1200,10,5000,30,8,200,110,30,,,,,,,,,,,,,15.3,66.72,1.16694,19.65,,,,,841.74901,0.246726077,Gonio_4-60_10min_RT-3_20250627-DoubleAdditives_5,,,,,,,22658
22754,20241224,44,Cs0.05MA0.1FA0.85Pb1I3.0,1.73,BSP,1.7,MACl,10,,,Me-4PACz,0.33,,,,,1000,10,5000,40,10,160,110,15,,,,,,,,,,,,,18.76,67.08,1.08482,25.77,,,,,217.0089733,0.243815978,Gonio_4-60_10min_RT-3_20250627-DoubleAdditives_12,,,,,,,22754
22814,20241224,44,Cs0.05MA0.16FA0.79Pb1I2.9Br0.1,1.73,PEAI,0.8,MACl,7,,,Me-4PACz,0.33,,,,,1000,10,5000,30,6,160,110,25,,,,,,,,,,,,,18.9038,112.645,0.718889,23.344,,,,,175.5975684,0.341914817,Gonio_4-60_10min_RT-3_20250626-DoubleAdditives_4,,,,,,,22814
22571,20241224,44,Cs0.05MA0.16FA0.79Pb1I2.9Br0.1,1.73,BSP,2.1,PEAI,0.6,,,Me-4PACz,0.33,,,,,1000,10,5000,30,6,160,110,25,,,,,,,,,,,,,17.98,70.64,1.08,23.52,,,,,264.4796338,0.257109183,Gonio_4-60_10min_RT-3_20250625-DoubleAdditives_1,,,,,,,22571
22826,20241224,44,Cs0.05MA0.16FA0.79Pb1I2.9Br0.1,1.73,BSP,2.3,MACl,7.8,,,Me-4PACz,0.33,,,,,1000,10,5000,30,6,160,110,25,,,,,,,,,,,,,18.0036,72.3867,1.0834,22.9568,,,,,193.8458794,0.365936475,Gonio_4-60_10min_RT-3_20250626-DoubleAdditives_2,,,,,,,22826
23166,20241226,45,Cs0.05MA0.16FA0.79Pb1I2.9Br0.1,1.73,MACl,7,PMACl,0.7,,,MeO-2PACz,0.2475,py3,0.0825,,,1000,10,5000,30,6,160,110,25,,,,,,,,,,,,,17.39,68.85,1.03934,24.3,,,,,285.6359326,0.243348013,Gonio_4-60_10min_RT-3_20250623-DoubleAdditives_5,,,,,,,23166
24319,20241230,47,Cs0.05MA0.1FA0.85Pb1I3.0,1.73,MACl,14.6,PEAI,0.5,,,py3,0.198,DMACPA,0.132,,,1000,10,5000,40,10,160,110,15,,,,,,,,,,,,,19.87,72.94,1.08048,25.21,,,,,129.1839396,0.304424218,Gonio_4-60_10min_RT-3_20250623-DoubleAdditives_1,,,,,,,24319
25238,20250103,50,Cs0.1FA0.9Pb1I2.8Br0.2,1.5,MACl,3.5,PACl,12,,,MeO-4PADBC,0.11,py3,0.22,,,1000,10,4000,40,12,150,110,20,,,,,,,,,,,,,17.21,70.7,1.02822,23.68,,,,,326.8891861,0.25083629,Gonio_4-60_10min_RT-3_20250625-DoubleAdditives_6,,,,,,,25238
25648,20250105,52,Cs0.05MA0.16FA0.79Pb1I2.9Br0.1,1.73,PMACl,0.72,BSP,2.3,,,Me-4PACz,0.11,DMACPA,0.22,,,1000,15,5600,32,6,220,105,30,,,,,,,,,,,,,18.7,69.72,1.07933,24.85,,,,,251.2097888,0.281672572,Gonio_4-60_10min_RT-3_20250625-DoubleAdditives_12,,,,,,,25648
28967,20250218,59,Cs0.1FA0.9Pb1I2.8Br0.2,1.5,MACl,4,PEABr,0.6,,,Me-2PACz,0.198,DMACPA,0.132,,,1000,10,4800,35,8,200,120,30,,,,,,,,,,,,,17.93,68.42,1.07357,24.41,,,,,268.6098219,0.252091646,Gonio_4-60_10min_RT-3_20250627-DoubleAdditives_11,,,,,,,28967
29042,20250218,59,Cs0.1FA0.9Pb1I2.8Br0.2,1.5,MACl,4,PEABr,0.6,,,Me-4PACz,0.198,2PACz,0.132,,,1200,10,5000,30,8,200,120,30,,,,,,,,,,,,,17.26,105.08,0.688751,23.86,,,,,306.1973035,0.286737406,Gonio_4-60_10min_RT-3_20250623-DoubleAdditives_8,,,,,,,29042
29343,20250219,60,Cs0.05MA0.1FA0.85Pb1I3.0,1.73,MACl,14.6,PEAI,0.517,,,py3,0.0825,DMACPA,0.2475,,,1006,10,4822,35,8,160,110,25,,,,,,,,,,,,,18.56,70.69,1.0881,24.12,,,,,251.3946618,0.251326633,Gonio_4-60_10min_RT-3_20250624-DoubleAdditives_5,,,,,,,29343
29391,20250219,60,Cs0.05MA0.1FA0.85Pb1I3.0,1.73,MACl,14.6,PMACl,0.7,,,py3,0.0825,DMACPA,0.2475,,,1000,10,4800,35,10,180,110,25,,,,,,,,,,,,,17.31,64.9,1.09509,24.35,,,,,300.3416614,0.269390137,Gonio_4-60_10min_RT-3_20250626-DoubleAdditives_7,,,,,,,29391
29404,20250219,60,Cs0.05MA0.1FA0.85Pb1I3.0,1.73,MACl,14.6,PMACl,0.7,,,py3,0.0825,DMACPA,0.2475,,,998,10,4794,35,10,170,110,25,,,,,,,,,,,,,17.15,67.82,1.09517,23.09,,,,,355.8727299,0.256720057,Gonio_4-60_10min_RT-3_20250623-DoubleAdditives_7,,,,,,,29404
29917,20250220,61,Cs0.1FA0.9Pb1I2.8Br0.2,1.5,MACl,4,PEABr,0.6,,,py3,0.165,2PACz,0.165,,,1195,10,5003,30,8,200,110,30,,,,,,,,,,,,,17.32,66.36,1.07407,24.29,,,,,298.2800185,0.230504317,Gonio_4-60_10min_RT-3_20250625-DoubleAdditives_2,,,,,,,29917
29960,20250220,61,Cs0.1FA0.9Pb1I2.8Br0.2,1.5,MACl,3.5,PMACl,3,,,py3,0.165,2PACz,0.165,,,919,10,5046,40,10,204,110,30,,,,,,,,,,,,,17.26,67.98,1.10525,22.97,,,,,306.3142278,0.328122887,Gonio_4-60_10min_RT-3_20250623-DoubleAdditives_4,,,,,,,29960
30028,20250220,61,Cs0.1FA0.9Pb1I2.8Br0.2,1.5,MACl,3.5,PMACl,3,,,py3,0.0825,2PACz,0.2475,,,1017,10,4690,30,8,199,110,30,,,,,,,,,,,,,17.22,65.1,1.12841,23.44,,,,,325.3157563,0.230771237,Gonio_4-60_10min_RT-3_20250624-DoubleAdditives_9,,,,,,,30028
30481,20250224,62,Cs0.05MA0.1FA0.85Pb1I3.0,1.73,MACl,14.6,PEAI,0.517,,,py3,0.2475,2PACz,0.0825,,,1000,12,4800,40,10,200,110,25,,,,,,,,,,,,,19.39,69.89,1.1149,24.89,,,,,157.2038213,0.314540322,Gonio_4-60_10min_RT-3_20250626-DoubleAdditives_9,,,,,,,30481
31293,20250227,64,Cs0.05MA0.16FA0.79Pb1I2.9Br0.1,1.73,MACl,7,PMACl,0.7,,,py3,0.165,DMACPA,0.165,,,1221,10,5190,35,7,179,110,30,,,,,,,,,,,,,17.1,68.78,1.06649,24.86,,,,,569.9721074,0.241513402,20250618-DoubleAdditivesMAClPEAI_20,,,,,,,31293
31481,20250227,64,Cs0.05MA0.1FA0.85Pb1I3.0,1.73,MACl,14.6,PEAI,0.8,,,Me-4PACz,0.198,DMACPA,0.132,,,1300,10,4800,35,11,190,110,30,,,,,,,,,,,,,19.7714,74.3481,1.12227,23.6957,,,,,231.0946997,0.287649362,Gonio_4-60_10min_RT-3_20250626-DoubleAdditives_1,,,,,,,31481
32108,20250310,66,Cs0.08FA0.82MA0.1Pb1I3,1.65,MACl,10,PEAI,0.5,,,Me-4PACz,0.2475,2PACz,0.0825,,,1000,10,5000,34,11,200,105,20,,,,,,,,,,,,,18.35,71.34,1.10463,23.29,,,,,258.967229,0.221230087,Gonio_4-60_10min_RT-3_20250625-DoubleAdditives_4,,,,,,,32108
32317,20250310,66,Cs0.07FA0.83MA0.1Pb1I3,1.63,MACl,14.6,PEAI,0.517,,,Me-4PACz,0.198,DMACPA,0.132,,,1000,10,5000,40,10,200,110,25,,,,,,,,,,,,,18.92,77.32,1.07629,22.74,,,,,197.8309194,0.331149039,Gonio_4-60_10min_RT-3_20250624-DoubleAdditives_4,,,,,,,32317
