Repository: MI-Materials-Intelligence/Recipe-Language-Model

<h2 align="center">Recipe Language Model </h2>

## 1. Introduction

Materials innovation have been undergoing rapid development with the vast combinatorial exploration of recipes; however, the related research suffers from time-consuming trial-and-error synthesis and labour-intensive fabrication. As a promising alternative, robotics enables high-throughput experimentation and data collection; however, the resulting numerical datasets are often insufficiently analysed and fail to provide effective feedback for semantic recipe optimisation. 

Here, we present a domain-specific recipe language model (RLM) developed for an emerging scientific tool of robotic boxes (perovskite solar cell research as a demonstration). For iterative fine-tuning of the RLM, seven artificial intelligence (AI) layers, including learning, generating, RecipeQA, fine-tuning, reasoning, evaluation, and optimisation, have been designed with a language agent. During the loops of seven AI layers, both numerical and semantic recipes were continuously learned and optimised for the RLM. Guided by this RLM, eleven robotic boxes executed the controllable synthesis, fabrication and characterisation of 50,764 samples. Simultaneously, more than 578 million tokens were generated and augmented to improve the ability to recommend a recipe and mechanistic reasoning, reaching a level comparable to that of an experienced researcher.

### Architecture Overview

# RecipeQA Layer

## Overview

The RecipeQA Layer is responsible for transforming standardized textual reports into structured learning units for model training within the Materials Intelligence framework.

While the Generating Layer produces normalized textual representations of experimental data, the RecipeQA Layer further converts these texts into semantically structured question–answer pairs (RecipeQA), which serve as direct supervision signals for downstream learning tasks.The primary objective of this layer is to construct high-quality, domain-specific training corpora that capture relationships between:

- experimental recipes and device performance  
- controlled variables and performance variations  
- process conditions and underlying mechanisms  

These structured QA pairs enable multiple learning paradigms, including:

- supervised fine-tuning (SFT)  
- preference learning (e.g., DPO)  
- comparative reasoning and mechanism-aware modeling  

From a data flow perspective, this layer takes standardized reports generated by the Generating Layer and converts them into different types of RecipeQA corpora under various task settings:

- Optimized Recipe Corpora: Q&A pairs linking full experimental configurations to performance outcomes  
- Single-Variable Corpora: Q&A pairs focusing on the effect of a single controlled variable  
- Distilled or Coordinated Corpora: curated datasets for unified training across multiple tasks  

These outputs form the core training data for the Fine-tuning Layer and play a central role in enabling reasoning and optimization in later stages. 

Key Atomic Skills:
- **Corpus Generation Coordination**: Manages generation workflows for multiple corpus types
- **Optimized Recipe Corpora**: Extracts recipe-performance Q&A pairs from complete experimental records
- **Single-Variable Corpora**: Generates comparative analysis Q&A for single variable effects
- **Database Integration**: Directly reads experimental records from database and updates processing status

## Layer Structure with Atomic Skills

```
RecipeQA/
├── data/
│  
└── src/
    ├── distillation/                   # Knowledge distillation module
    │   └── optimized.py                # Optimized corpus generation
    ├── report_to_qa/                   # Report to Q&A module
    │   └── single_v2_db.py             # Single-variable corpus generation v2
    ├── corpus_coordinator.py           # Corpus coordinator (main entry)
    └── __init__.py
```

## Input Demo

```json
{
  "source_file": "",
  "meta_info": {
    "Expert": "",
    "Sample_ID_1": "50425,control device",
    "Sample_ID_2": "50009,target device",
    "Analysis_Type": "Formula Additive 2",
    "Sample_ID_1_date": "2025-07-31",
    "Sample_ID_2_date": "2025-07-27",
    "Sample_ID_1_Group_ID": 4,
    "Sample_ID_2_Group_ID": 6
  },
  "1_Abstract": "Inverted (p–i–n) perovskite solar cells (PSCs) represent a promising pathway toward high-efficiency, stable photovoltaics, yet interfacial recombination and defect-mediated losses necessitate advanced passivation strategies. This work optimizes device performance by transitioning from m-Br-PEACl to m-F-PEACl as a molecular passivator, integrated into a meticulously engineered fabrication sequence involving a 4,4,4-NA self-assembled monolayer (SAM), MACl additive in the Cs₀.₀₅MA₀.₁FA₀.₈₅I₃ perovskite precursor, antisolvent-assisted crystallization with chlorobenzene, and subsequent PDADI capping.

File: seven_ai_layers_robotics/recipeQA/data/optimized_tasks_from_db.json
[
  {
    "meta_info": {
      "Expert": "",
      "Sample_ID_1": "50425,control device",
      "Sample_ID_2": "50009,target device",
      "Analysis_Type": "Formula Additive 2",
      "Sample_ID_1_date": "2025-07-31",
      "Sample_ID_2_date": "2025-07-27",
      "Sample_ID_1_Group_ID": 4,
      "Sample_ID_2_Group_ID": 6
    },
    "control_device_fabrication": "The device exhibited a PCE of 25.147%, with VOC of 1.17917 V, FF of 81.2593%, and JSC of 26.2444 mA/cm². 1.65 mol/L Cs0.05MA0.1FA0.85I3 perovskite precursors were prepared. SAM material 4,4,4-NA (0.5 mg/mL) was added to influence crystal growth at the interface and optimize surface passivation. To enhance device performance, MACl (15.0 mg/mL) and m-Br-PEACl (2.0 mg/mL) were added to the perovskite solution as additives. For the perovskite films, the spin-coated process was divided by a consecutive two-step process, the spin rate of the first step is 1000 rpm for 5 s, and the spin rate of the second step is 5500 rpm for 30 s. At the 15 s of spinning, 150 µL of anti-solvent CB was dripped at the center. Subsequently, the sample was annealed at 110 °C for 15 min. The passivation solution was prepared using PDADI (0.5 mg/mL). Spin-coating of the passivation layer was performed at 5000 rpm for 30 s. During the spin-coating of the passivation layer, 70 µL of passivator was added at 6 s. The passivation layer was then annealed at 100 °C for 5 min to enhance film quality. In details, SAM solution was spin-coated on the substrate at 3000 rpm for 30 s, and annealed at 100 °C for 10 min.",
    "target_device_fabrication": "The PCE of the device was increased to 26.2531% with an FF of 82.9223%, VOC of 1.19423 V and JSC of 26.5107 mA/cm². The perovskite precursor solution was prepared based on the perovskite composition of Cs0.05MA0.1FA0.85I3 in anhydrous DMF solvent (total concentration of 1.65 mol/L). A SAM solution consisting of 4,4,4-NA (0.5 mg/mL) in ethanol was prepared. For the additives treated cells, the MACl (15.0 mg/mL) and m-F-PEACl (2.0 mg/mL) were added into the perovskite precursor solution. The precursor solution was spin-coated in a two-step process at 1000 rpm for 5 s and 5500 rpm for 30 s, respectively. 150 µL antisolvent was quickly dripped at the 15 s before the end of spin coating step. The film was immediately annealed at 110 °C for 15 min. PDADI (0.5 mg/mL) was spin-coated onto the perovskite film to act as an efficient passivation layer. Then, the surface treatment solution was subsequently spin-coated on the film at 5000 rpm for 30 s. The passivator volume of 70 µL was dropped at 6 s during spin-coating. Followed by annealing at 100 ℃ for 5 min. In details, SAM solution was spin-coated on the substrate at 3000 rpm for 30 s, and annealed at 100 °C for 10 min.",
    "category_folder": "Formula Additive 2",
    "match_file": "m-Br-PEACl -_ m-F-PEACl.json",
    "primary_materials": [
      "m-Br-PEACl",
      "m-F-PEACl"
    ],
    "material_type": "additive"
  },
  {
    "meta_info": {
      "Expert": "",
      "Sample_ID_1": "50425,control device",
      "Sample_ID_2": "49749,target device",
      "Analysis_Type": "Formula Additive 2",
      "Sample_ID_1_date": "2025-07-31",
      "Sample_ID_2_date": "2025-07-25",
      "Sample_ID_1_Group_ID": 4,
      "Sample_ID_2_Group_ID": 20
    },
    "control_device_fabrication": "The device shows the highest PCE of 25.147% with negligible hysteresis, a VOC of 1.17917 V, a JSC of 26.2444 mA/cm² and a FF of 81.2593%. The process involved first dissolving Cs0.05MA0.1FA0.85I3 at 1.65 mol/L to create the primary perovskite solution. Careful addition of 4,4,4-NA (0.5 mg/mL) as a SAM ensured improved interface quality. The addition of MACl (15.0 mg/mL) and m-Br-PEACl (2.0 mg/mL) were instrumental in fine-tuning the perovskite film's optical properties. A sequential spin-coating procedure was employed, first at 1000 rpm for 5 s, followed by 5500 rpm for 30 s. At the last 15 s of the second step, 150 µL CB was dropped as antisolvent. By subjecting the film to 110 °C for 15 min, the perovskite lattice attained its ideal orientation. The passivator PDADI (0.5 mg/mL) was introduced into the system to improve material properties. The passivation layer was spin-coated using 5000 rpm for 30 s. During spin-coating, 70 µL of passivator was introduced at 6 s. The final step involved annealing the passivation layer at 100 °C for 5 min. In details, SAM solution was spin-coated on the substrate at 3000 rpm for 30 s, and annealed at 100 °C for 10 min.",
    "target_device_fabrication": "The device shows the highest PCE of 25.7614% with negligible hysteresis, a VOC of 1.1862 V, a JSC of 25.5903 mA/cm² and a FF of 84.8668%. 1.65 mol/L Cs0.05MA0.1FA0.85I3 perovskite precursors were prepared. The addition of 4,4,4-NA (0.5 mg/mL) as a SAM was performed to optimize surface passivation and ensure improved interface quality. Then, around 15.0 mg/mL of MACl and 2.0 mg/mL of p-F-PEACl were also added into the mixed perovskite solution. The prepared precursor solution was spin-coated at 1000 rpm for 5 s and 5500 rpm for 30 s onto the substrate. At the last 15 s of the second step, 150 µL CB was dropped as antisolvent. The substrate was then transferred to a thermostatic heater and annealed at 110 °C for 15 min. For better device performance, a passivation layer of PDADI (0.5 mg/mL) was deposited through spin-coating. After cooled to room temperature, passivators were deposited by spin-coating with 5000 rpm. To enhance the passivation layer, 70 µL of passivator was dropped at 6 s during spin-coating. Passivator solution was spin-coated and annealed at 100 ℃ for 5 min. In details, SAM solution was spin-coated on the substrate at 3000 rpm for 30 s, and annealed at 100 °C for 10 min.",
    "category_folder": "Formula Additive 2",
    "match_file": "m-Br-PEACl -_ p-F-PEACl.json",
    "primary_materials": [
      "m-Br-PEACl",
      "p-F-PEACl"
    ],
    "material_type": "additive"
  }
]
